Repository: Siella/alloy_building

# Прогнозирование химического состава шлака
Задание по Data science от компании EVRAZ (оптимизация сталеплавильного производства) в рамках хакатона ```</beCoder>```.

Мы реализовали наше решение как простой и лаконичный веб-сервис!
В папке `EDA` результаты анализа данных в рамках отборочного задания, в `modelling` — результаты моделирования целевых показателей химического состава шлака и `сыпуч известь РП`.

File: _data/Исходные данные.txt (part 1 of 78)
	nplv	DT	МАРКА	ПРОФИЛЬ	t вып-обр	t обработка	t под током	t продувка	ПСН гр.	чист расход C	чист расход Cr	чист расход Mn	чист расход Si	чист расход V	температура первая	температура последняя	Ar (интенс.)	N2 (интенс.)	эл. энергия (интенс.)	произв жидкая сталь	произв количество обработок	произв  количество плавок	произв количество плавок (цел)	расход газ Ar	расход газ  N2	расход C пров.	сыпуч известь РП	сыпуч кварцит	сыпуч кокс пыль УСТК	сыпуч  кокс. мелочь (сух.)	сыпуч  кокс. мелочь КМ1	сыпуч  шпат плав.	ферспл CaC2	ферспл FeMo	ферспл FeSi-75	ферспл FeV азот.	ферспл  FeV-80	ферспл  Mn5Si65Al0.5	ферспл  Ni H1 пласт.	ферспл SiMn18	ферспл  ферванит	ферспл  фх850А	эл. энергия	химсталь первый Al_1	химсталь первый C_1	химсталь первый Cr_1	химсталь первый Cu_1	химсталь первый Mn_1	химсталь первый Mo_1	химсталь первый N_1	химсталь первый Ni_1	химсталь первый P_1	химсталь первый S_1	химсталь первый Si_1	химсталь первый Ti_1	химсталь первый V_1	химсталь последний Al	химсталь последний C	химсталь последний Ca	химсталь последний Cr	химсталь последний Cu	химсталь последний Mn	химсталь последний Mo	химсталь последний N	химсталь последний Ni	химсталь последний P	химсталь последний S	химсталь последний Si	химсталь последний Ti	химсталь последний V	химшлак первый Al2O3_1	химшлак первый CaO_1	химшлак первый FeO_1	химшлак первый MgO_1	химшлак первый MnO_1	химшлак первый R_1	химшлак первый SiO2_1	химшлак последний Al2O3	химшлак последний CaO	химшлак последний FeO	химшлак последний MgO	химшлак последний MnO	химшлак последний R	химшлак последний SiO2
0	г6837?3<87?	21.06.2070 0:14	Э76ХФ	Р65	29	45,3666667	24,4	41,0333333		0,45646	0,059572	0,117446	0,104762	0,0409383	1557	1580	13,6067425		12809,01639	115,5	1	1	1	18,611					0,17		0,401	0,123	0,02				0,051939	0,112		0,182		0,106	5209	0,002	0,389	0,368	0,127	0,682	0,01	0,011	0,086	0,009	0,023	0,459	0,002	0,002	0,003	0,756	0,0001	0,417	0,126	0,779	0,009	0,012	0,086	0,011	0,018	0,559	0,003	0,037		63,7	1,1	3,7	0,12	2,6			53,4	1	5,8	0,15	2,6	
1	г683863<886	21.06.2070 1:07	Э76ХФ	Р65	26	44,0666667	13,8666667	44,0666667		0,359285	0,083738	0,160923	0,110327	0,0400831	1601	1591	8,074721		12816,34615	111,6	1	1	1	11,659					0,488			0,094	0,02				0,050854	0,102		0,251		0,149	2962	0,002	0,465	0,345	0,112	0,643	0,009	0,011	0,08	0,007	0,023	0,461	0,002	0,002	0,003	0,774	0,0003	0,416	0,109	0,767	0,008	0,013	0,079	0,008	0,021	0,543	0,003	0,038		58,5	0,8	4,9	0,14	2,2			59,3	0,6	4,1	0,11	2,3	
2	г683863<887	21.06.2070 2:00	Э76ХФ	Р65	24	43,35	17,95	43,35		0,331665	0,08149	0,132332	0,13986	0,0416225	1593	1586	13,801968		12511,42061	115,8	1	1	1	19,871					0,05		0,346	0,061	0,02				0,052807	0,16		0,204		0,145	3743	0,002	0,513	0,351	0,107	0,674	0,007	0,011	0,078	0,008	0,019	0,455	0,002	0,002	0,004	0,77	0,0009	0,417	0,108	0,788	0,006	0,012	0,078	0,008	0,013	0,568	0,003	0,038		58	0,8	8,6	0,12	2,6			57,2	0,5	8,1	0,13	2,3	
3	г683863<888	21.06.2070 2:58	Э76ХФ	Р65	17	46,1833333	19,8166667	46,1833333		0,377945	0,133194	0,221605	0,165186	0,0420497	1589	1589	12,6649585		12998,14971	116,3	1	1	1	19,497			0,077		0,05		0,39	0,059	0,02				0,053349	0,161		0,345		0,237	4293	0,002	0,487	0,31	0,105	0,611	0,009	0,011	0,07	0,006	0,02	0,434	0,001	0,001	0,003	0,767	0,0002	0,419	0,103	0,795	0,008	0,013	0,07	0,007	0,014	0,571	0,003	0,038		59,8	0,4	6,4	0,11	2,4			60,3	0,5	6,3	0,12	2,6	
4	г683863<889	21.06.2070 3:50	Э76ХФ	Р65	20	48,5	17,0333333	48,5		0,389875	0,105094	0,169459	0,143024	0,0409667	1597	1592	10,2983505		12987,47554	115	1	1	1	16,649			0,082		0,05		0,412	0,035	0,02				0,051975	0,149		0,263		0,187	3687	0,002	0,461	0,334	0,105	0,652	0,007	0,011	0,08	0,007	0,02	0,447	0,001	0,002	0,003	0,784	0,0003	0,421	0,105	0,796	0,006	0,013	0,081	0,008	0,017	0,568	0,003	0,037		59,6	0,7	4,7	0,12	2,4			60,3	0,6	4,5	0,09	2,5	
5	г683863<88:	21.06.2070 4:44	Э76ХФ	Р65	2	51,1833333	17,7333333	51,1833333		0,28273	0,102284	0,153114	0,121723	0,0424777	1589	1601	7,0067196		12133,08271	117,4	1	1	1	11,528			0,068		0,375			0,073	0,02				0,053892	0,123		0,238		0,182	3586	0,002	0,488	0,331	0,101	0,656	0,008	0,01	0,086	0,007	0,021	0,455	0,002	0,002	0,003	0,731		0,397	0,099	0,718	0,007	0,012	0,085	0,007	0,016	0,493	0,003	0,038		67,4	0,5	3,8	0,08	3			62,3	1,1	2,5	0,15	2,7	
6	"г683863<88;"	21.06.2070 5:53	Э76ХФ	Р65																																																																																
7	г683863<88<	21.06.2070 8:25	Э76ХФ	Р65																																																																																
8	г683863<88=	21.06.2070 9:23	Э76ХФ	Р65																																																																																
9	г683863<88>	21.06.2070 10:17	Э76ХФ	Р65																																																																																
10	г683863<88?	21.06.2070 11:53	Э76ХФ	Р65																																																																																
11	г683863<896	21.06.2070 12:47	Э76ХФ	Р65																																																																																
12	г683863<897	21.06.2070 13:43	Э76ХФ	Р65																																																																																
13	г683863<898	21.06.2070 14:36	Э76ХФ	Р65																																																																																
14	г683863<899	21.06.2070 15:34	Э76ХФ	Р65																																																																																
15	г683863<89:	21.06.2070 16:28	Э76ХФ	Р65																																																																																
16	"г683863<89;"	21.06.2070 17:49	Э76ХФ	Р65																																																																																
17	г683863<89<	21.06.2070 18:53	Э76ХФ	Р65																																																																																
18	г683863<89=	21.06.2070 20:07	Э76ХФ	Р65																																																																																
19	г683863<89>	21.06.2070 21:02	Э76ХФ	Р65																																																																																
20	г683863<89?	21.06.2070 21:56	Э76ХФ	Р65																																																																																
21	г683863<8:6	21.06.2070 22:53	Э76ХФ	Р65																																																																																
22	г683863<8:7	21.06.2070 23:45	Э76ХФ	Р65																																																																																
23	г683863<8:8	22.06.2070 0:47	Э76ХФ	Р65																																																																																
24	г683863<8:9	22.06.2070 1:43	Э76ХФ	Р65																																																																																
25	г683863<8::	22.06.2070 2:38	Э76ХФ	Р65																																																																																
26	"г683863<8:;"	22.06.2070 3:32	Э76ХФ	Р65																																																																																
27	г683863<8:<	22.06.2070 4:26	Э76ХФ	Р65																																																																																
28	г683863<8:=	22.06.2070 5:19	Э76ХФ	Р65																																																																																
29	г683863<8:>	22.06.2070 6:22	Э76ХФ	Р65																																																																																
30	г683863<8:?	22.06.2070 7:16	Э76ХФ	Р65																																																																																
31	"г683863<8;6"	22.06.2070 8:13	Э76ХФ	Р65																																																																																
32	"г683863<8;7"	22.06.2070 9:06	Э76ХФ	Р65																																																																																
33	"г683863<8;8"	22.06.2070 10:04	Э76ХФ	Р65																																																																																
34	"г683863<8;9"	22.06.2070 10:58	Э76ХФ	Р65																																																																																
35	"г683863<8;:"	22.06.2070 11:52	Э76ХФ	Р65																																																																																
36	"г683863<8;;"	22.06.2070 12:52	Э76ХФ	Р65																																																																																
37	"г683863<8;<"	22.06.2070 13:45	Э76ХФ	Р65																																																																																
38	"г683863<8;="	22.06.2070 14:38	Э76ХФ	Р65																																																																																
39	"г683863<8;>"	22.06.2070 16:18	Э76ХФ	Р65																																																																																
40	"г683863<8;?"	22.06.2070 17:11	Э76ХФ	Р65																																																																																
41	г683863<8<6	22.06.2070 18:05	Э76ХФ	Р65																																																																																
42	г683863<8<7	22.06.2070 19:03	Э76ХФ	Р65																																																																																
43	г683863<8<8	22.06.2070 19:56	Э76ХФ	Р65																																																																																
44	г683863<8<9	22.06.2070 20:49	Э76ХФ	Р65																																																																																
45	г683863<8<:	22.06.2070 21:41	Э76ХФ	Р65																																																																																
46	"г683863<8<;"	22.06.2070 22:40	Э76ХФ	Р65																																																																																
47	г683863<8<<	22.06.2070 23:32	Э76ХФ	Р65																																																																																
48	г683863<8<=	23.06.2070 0:25	Э76ХФ	Р65																																																																																
49	г683863<8<>	23.06.2070 1:18	Э76ХФ	Р65																																																																																
50	г683863<8<?	23.06.2070 2:26	Э76ХФ	Р65																																																																																
51	г683863<8=6	23.06.2070 3:20	Э76ХФ	Р65																																																																																
52	г683863<8=7	23.06.2070 4:13	Э76ХФ	Р65																																																																																
53	г683863<8=8	23.06.2070 5:10	Э76ХФ	Р65																																																																																
54	г683863<8=9	23.06.2070 6:01	Э76ХФ	Р65																																																																																
55	г683863<8=:	23.06.2070 6:58	Э76ХФ	Р65																																																																																
56	"г683863<8=;"	23.06.2070 7:54	Э76ХФ	Р65																																																																																
57	г683863<8=<	23.06.2070 8:47	Э76ХФ	Р65																																																																																
58	г683863<8==	23.06.2070 9:45	Э76ХФ	Р65																																																																																
59	г683863<8=>	23.06.2070 10:39	Э76ХФ	Р65																																																																																
60	г683863<8=?	23.06.2070 11:40	Э76ХФ	Р65																																																																																
61	г683863<8>6	23.06.2070 12:43	Э76ХФ	Р65																																																																																
62	г683863<8>7	23.06.2070 13:36	Э76ХФ	Р65																																																																																
63	г683863<8>8	23.06.2070 14:30	Э76ХФ	Р65																																																																																
64	г683863<8>9	23.06.2070 15:23	Э76ХФ	Р65																																																																																
65	г683863<8>:	23.06.2070 16:21	Э76ХФ	Р65																																																																																
66	"г683863<8>;"	23.06.2070 17:20	Э76ХФ	Р65																																																																																
67	г683863<8><	23.06.2070 18:13	Э76ХФ	Р65	38	56,7166667	18,5333333	56,7166667		0,01524		0,022209	0,048741		1575	1601	11,6418444		11564,02878	113,4	1	1	1	20,619			0,118				0,018	0,038						0,066		0,033			3572	0,002	0,451	0,344	0,103	0,667	0,008	0,01	0,079	0,008	0,025	0,467	0,002	0,002	0,003	0,765	0,0003	0,419	0,103	0,806	0,007	0,012	0,077	0,009	0,019	0,578	0,003	0,038		64,1	0,4	5,1	0,14	2,5			59,3	0,7	7,2	0,32	2,5	
68	г683863<8>=	23.06.2070 19:16	Э76ХФ	Р65																																																																																
69	г683863<8>>	23.06.2070 21:06	Э76ХФ	Р65																																																																																
70	г683863<8>?	23.06.2070 21:49	Э76ХФ	Р65	58	102,0666667	36,5666667	102,0666667	2,1027065	0,45052	0,254024	0,251131	0,268233	0,0395125	1603	1608	11,5703417		13013,49134	113,2	1	1	1	36,498			0,288		0,05		0,456	0,081	0,02				0,05013	0,308		0,387		0,452	7931	0,002	0,427	0,209	0,101	0,589	0,009	0,009	0,078	0,008	0,018	0,361	0,001	0,002	0,003	0,768	0,0002	0,424	0,103	0,811	0,008	0,012	0,079	0,009	0,008	0,562	0,002	0,037		51	0,6	15,5	0,23	1,9			58,5	0,4	7,8	0,15	2,2	
71	г683863<8?6	23.06.2070 23:49	Э76ХФ	Р65																																																																																
72	г683863<8?7	24.06.2070 0:44	Э76ХФ	Р65																																																																																
73	г683863<8?8	24.06.2070 1:52	Э76ХФ	Р65																																																																																
74	г683863<8?9	24.06.2070 2:44	Э76ХФ	Р65																																																																																
75	г683863<8?:	24.06.2070 3:39	Э76ХФ	Р65																																																																																
76	"г683863<8?;"	24.06.2070 4:32	Э76ХФ	Р65																																																																																
77	г683863<8?<	24.06.2070 5:25	Э76ХФ	Р65																																																																																
78	г683863<8?=	24.06.2070 6:21	Э76ХФ	Р65																																																																																
79	г683863<8?>	24.06.2070 7:11	Э76ХФ	Р65																																																																																
80	г683863<8??	24.06.2070 8:04	Э76ХФ	Р65																																																																																
81	г683863<966	24.06.2070 8:55	Э76ХФ	Р65																																																																																
82	г683863<967	24.06.2070 13:28	Э76ХФ	Р65	17	62,55	39,9666667	62,55	5,088442	0,5348	0,110152	0,168386	0,128527	0,0395408	1513	1636	9,1945037		15174,64554	113,1	1	1	1	19,145			0,109		0,05		0,59	0,034	0,02				0,050166	0,127		0,262		0,196	10108	0,002	0,346	0,323	0,097	0,662	0,007	0,008	0,072	0,008	0,019	0,472	0,002	0,003	0,003	0,746	0,0005	0,423	0,098	0,808	0,006	0,011	0,072	0,009	0,015	0,581	0,004	0,038		53,9	0,6	14,5	0,29	2,3			58,4	0,5	7,9	0,17	2,2	
83	г683863<968	24.06.2070 14:43	Э76ХФ	Р65	20	47,5166667	24,9666667	47,0166667	3,1075312	0,541855	0,14331	0,234872	0,208873	0,0423918	1602	1608	11,1413683		13320,96128	118,1	1	1	1	17,461			0,239		0,05		0,59	0,038	0,02				0,053783	0,223		0,364		0,255	5543	0,002	0,363	0,306	0,09	0,608	0,006	0,01	0,072	0,007	0,018	0,397	0,001	0,002	0,003	0,76	0,0006	0,42	0,089	0,802	0,005	0,011	0,072	0,008	0,012	0,566	0,003	0,038		50,7	0,7	15,1	0,51	2			59,2	1	7,1	0,19	2,2	
84	г683863<969	24.06.2070 15:42	Э76ХФ	Р65	15	51,9	22,3833333	51,9	2,5565899	0,533385	0,14893	0,247852	0,222789	0,0433329	1619	1612	10,5260116		13434,99628	120,4	1	1	1	18,21			0,102		0,05		0,578		0,02				0,054977	0,239		0,384		0,265	5012	0,001	0,365	0,302	0,094	0,595	0,006	0,011	0,07	0,008	0,026	0,382	0,001	0,002	0,003	0,773	0,0004	0,418	0,092	0,803	0,005	0,011	0,069	0,008	0,017	0,57	0,003	0,038		50,9	0,5	17,3	0,67	1,9			58,3	0,7	8,4	0,16	2,3	
85	г683863<96:	24.06.2070 16:44	Э76ХФ	Р65																																																																																
86	"г683863<96;"	24.06.2070 17:44	Э76ХФ	Р65	7	55,9	23,2666667	55,9	2,2108247	0,36976	0,102284	0,187223	0,149226	0,0417651	1605	1537	14,1461648		12948,13754	116,9	2	1	1	24,744					0,05		0,387	0,058	0,02				0,052988	0,151		0,291		0,182	5021	0,002	0,505	0,339	0,115	0,647	0,007	0,009	0,078	0,008	0,022	0,446	0,002	0,002	0,003	0,758	0,0002	0,42	0,115	0,803	0,006	0,01	0,079	0,008	0,017	0,57	0,003	0,038		53,2	0,7	14,7	0,1	2,3			58,3	0,6	7,3	0,15	2,2	
87	г683863<96<	24.06.2070 18:41	Э76ХФ	Р65	7	63,2166667	30,5833333	63,2166667	3,0320988	0,3642	0,124764	0,211057	0,148715	0,0415366	1558	1602	8,4891661		13885,99455	115,1	1	1	1	17,391			0,102		0,05		0,375	0,031	0,02				0,052698	0,14		0,329		0,222	7078	0,002	0,501	0,31	0,089	0,622	0,005	0,011	0,061	0,005	0,019	0,466	0,002	0,002	0,003	0,76	0,0003	0,413	0,09	0,79	0,004	0,011	0,062	0,006	0,011	0,546	0,003	0,037		49,1	1	13,6	0,27	2			59,1	0,5	6,9	0,14	2,2	
88	г683863<96=	24.06.2070 19:48	Э76ХФ	Р65	22	175,3166667	42,2	175,3166667	2,8913043	0,295725	0,128698	0,204014	0,144186	0,0410518	1568	1630	6,0336534		14190,99526	116,3	1	1	1	35,26			0,142		0,05		0,29	0,059	0,02				0,052083	0,136		0,318		0,229	9981	0,002	0,518	0,308	0,108	0,622	0,006	0,01	0,073	0,005	0,018	0,45	0,002	0,002	0,003	0,746	0,0002	0,418	0,109	0,797	0,005	0,011	0,073	0,006	0,01	0,544	0,003	0,037		50,7	0,4	12,2	0,16	2,3			56	0,6	14,5	0,18	2,1	
89	г683863<96>	24.06.2070 22:32	Э76ХФ	Р65	41	70,25	33,0333333	70,25	3,2287941	0,31345	0,113524	0,170498	0,115556	0,040054	1540	1610	9,0640569		13640,7669	111,6	1	1	1	21,225			0,141		0,05		0,316	0,06	0,02				0,050817	0,106		0,266		0,202	7510	0,001	0,495	0,319	0,119	0,648	0,007	0,011	0,074	0,006	0,021	0,475	0,002	0,002	0,003	0,755	0,0002	0,418	0,115	0,796	0,005	0,014	0,074	0,007	0,017	0,563	0,003	0,038		55,4	0,3	11,5	0,12	2,3			58,2	0,3	7,1	0,1	2,2	
90	г683863<96?	24.06.2070 23:29	Э76ХФ	Р65	63	46,2	22,3166667	46,2	2,5574572	0,422725	0,111838	0,177815	0,169862	0,0407109	1586	1606	19,2208923		13348,76774	115,5	1	1	1	29,44			0,094		0,05		0,451	0,059	0,02				0,051468	0,187		0,275		0,199	4965	0,002	0,434	0,328	0,111	0,648	0,008	0,011	0,074	0,009	0,023	0,424	0,002	0,003	0,003	0,761	0,0005	0,421	0,11	0,808	0,007	0,014	0,074	0,01	0,012	0,579	0,003	0,038		48,1	0,2	11,3	0,11	2			52,5	0,4	13,7	0,13	2	
91	г683863<976	25.06.2070 1:09	Э76ХФ	Р65																																																																																
92	г683863<977	25.06.2070 2:03	Э76ХФ	Р65	15	57,9	27,6833333	57,9	2,7623147	0,48357	0,122516	0,200449	0,130291	0,0414892	1561	1586	8,8518135		13435,52077	115,5	1	1	1	17,084					0,056		0,518	0,132	0,02				0,052445	0,116		0,313		0,218	6199	0,002	0,394	0,319	0,103	0,621	0,007	0,01	0,072	0,006	0,021	0,466	0,002	0,002	0,002	0,765	0,0006	0,419	0,102	0,789	0,006	0,012	0,072	0,007	0,019	0,576	0,003	0,038		61,5	0,4	8,7	0,11	2,6			52,9	0,5	14,3	0,09	2,1	
93	г683863<978	25.06.2070 2:57	Э76ХФ	Р65	29	42,7166667	16,6833333	42,7166667	2,6237113	0,4335	0,113524	0,189868	0,133175	0,0410027	1595	1587	9,6327741		13245,55445	115	1	1	1	13,716					0,157		0,371	0,094	0,02				0,05183	0,125		0,296		0,202	3683	0,001	0,445	0,322	0,098	0,618	0,007	0,01	0,069	0,006	0,019	0,445	0,001	0,002	0,003	0,75	0,0001	0,414	0,098	0,785	0,006	0,013	0,069	0,007	0,014	0,565	0,003	0,037		52,5	0,8	14,5	0,15	2,2			56,9	0,6	7,9	0,11	2,2	
94	г683863<979	25.06.2070 3:59	Э76ХФ	Р65	20	42,05	18,7166667	42,05	2,6927711	0,459085	0,124202	0,218667	0,192129	0,0404023	1602	1590	13,9134364		12951,02404	112,3	1	1	1	19,502			0,19		0,05		0,492	0,059	0,02				0,051071	0,204		0,339		0,221	4040	0,001	0,418	0,316	0,12	0,604	0,007	0,011	0,073	0,007	0,021	0,404	0,001	0,002	0,003	0,762	0,0002	0,418	0,118	0,796	0,006	0,013	0,073	0,007	0,013	0,567	0,003	0,038		49,5	0,8	16,5	0,39	1,8			50,9	0,3	13,2	0,13	2	
95	г683863<97:	25.06.2070 4:52	Э76ХФ	Р65	23	41,6666667	20,1833333	41,6666667	2,8292254	0,454145	0,088234	0,182319	0,153034	0,040831	1582	1596	15,8487097		13029,56235	115,8	1	1	1	21,836					0,05		0,494	0,059	0,02				0,051613	0,159		0,283		0,157	4383	0,002	0,422	0,344	0,1	0,644	0,006	0,01	0,069	0,007	0,021	0,455	0,002	0,002	0,003	0,756	0,0003	0,416	0,101	0,794	0,005	0,013	0,07	0,008	0,017	0,56	0,003	0,037		49,9	0,7	12,8	0,2	2,3			49	1	12,6	0,2	2,2	
96	"г683863<97;"	25.06.2070 5:46	Э76ХФ	Р65	20	41,7	19,75	41,7	2,6856218	0,358415	0,066878	0,0733725	0,087436	0,0395439	1570	1595	11,5726619		13278,98734	110,8	1	1	1	16,086			0,105		0,05		0,384	0,059	0,02				0,049986	0,104		0,113		0,119	4371	0,002	0,478	0,359	0,102	0,718	0,006	0,01	0,066	0,009	0,018	0,49	0,002	0,002	0,004	0,756	0,0004	0,415	0,101	0,782	0,005	0,012	0,066	0,009	0,016	0,568	0,003	0,037		58,8	0,6	10,4	0,13	2,7			61,1	0,4	7,2	0,09	2,6	
97	г683863<97<	25.06.2070 6:38	Э76ХФ	Р65	18	45,55	22,6833333	45,55	2,5764547	0,413835	0,08149	0,142817	0,14155	0,0414038	1567	1586	10,8065862		13191,18295	115,6	1	1	1	16,408			0,094		0,05		0,447	0,059	0,02				0,052337	0,158		0,222		0,145	4987	0,002	0,451	0,353	0,103	0,671	0,007	0,011	0,073	0,008	0,02	0,457	0,002	0,002	0,004	0,767	0,0004	0,419	0,103	0,793	0,006	0,013	0,073	0,009	0,015	0,565	0,003	0,038		55,4	0,4	10,6	0,15	2,6			51,8	0,9	9,2	0,18	2,4	
98	г683863<97=	25.06.2070 7:37	Э76ХФ	Р65	16	42,05	19,5166667	42,05	2,7869159	0,379615	0,123078	0,1957475	0,173625	0,0418611	1577	1595	11,7831153		13695,98634	114,9	1	1	1	16,516			0,237		0,507			0,049	0,02				0,052915	0,185		0,305		0,219	4455	0,001	0,483	0,315	0,102	0,621	0,006	0,013	0,066	0,008	0,024	0,434	0,001	0,002	0,003	0,77	0,0005	0,417	0,101	0,792	0,005	0,015	0,066	0,009	0,019	0,559	0,003	0,038		54,4	0,7	13,2	0,19	2,1			58,6	0,6	8,5	0,14	2,2	
99	г683863<97>	25.06.2070 8:36	Э76ХФ	Р65	14	44,7	18,35	44,7	2,7123288	0,515295	0,15055	0,2530415	0,2321	0,0417179	1580	1581	17,0238772		13873,56948	113,9	1	1	1	25,271			0,191		0,05		0,555	0,026	0,02				0,052734	0,251		0,394		0,269	4243	0,001	0,371	0,292	0,097	0,566	0,006	0,013	0,07	0,006	0,026	0,367	0,001	0,001	0,003	0,762	0,0003	0,418	0,098	0,792	0,005	0,015	0,07	0,008	0,019	0,57	0,003	0,036		50,3	0,8	17,2	0,62	1,9			53,3	0,4	14,9	0,14	2	
100	г683863<97?	25.06.2070 9:34	Э76ХФ	Р65	8	41,3333333	17,4833333	41,3333333	2,9575472	0,464805	0,144522	0,2192265	0,1827	0,0412891	1599	1590	19,2883065		13971,02002	116	1	1	1	26,575			0,202		0,05		0,495	0,034	0,02				0,052192	0,189		0,342		0,259	4071	0,001	0,413	0,299	0,104	0,588	0,007	0,013	0,073	0,007	0,023	0,405	0,001	0,002	0,003	0,75	0,0003	0,419	0,103	0,782	0,006	0,014	0,072	0,008	0,016	0,56	0,003	0,038		49,8	0,5	16,6	0,27	1,9			55,3	0,4	10,8	0,13	2,2	
101	г683863<986	25.06.2070 10:30	Э76ХФ	Р65	7	40,1833333	14,7333333	40,1833333	2,519573	0,4381	0,103788	0,1343175	0,15535	0,038256	1601	1591	10,7169749		13398,19005	111,4	1	1	1	14,328			0,047		0,05		0,473	0,024	0,02				0,048358	0,183		0,208		0,186	3290	0,002	0,414	0,327	0,102	0,661	0,01	0,012	0,08	0,009	0,025	0,414	0,001	0,004	0,003	0,771	0,0002	0,416	0,1	0,787	0,009	0,014	0,079	0,01	0,019	0,558	0,003	0,039		50,2	0,6	17,2	0,39	1,9			52,9	0,4	14,4	0,14	2	
102	г683863<987	25.06.2070 11:23	Э76ХФ	Р65	8	40,2	14,3666667	40,2	2,6617647	0,496515	0,128898	0,1946745	0,125525	0,0409458	1606	1590	10,4514925		13510,44084	115,3	1	1	1	14,005			0,058		0,05		0,538	0,027	0,02				0,051758	0,111		0,305		0,231	3235	0,002	0,387	0,309	0,098	0,61	0,008	0,011	0,07	0,008	0,023	0,428	0,001	0,002	0,003	0,753	0,0002	0,415	0,096	0,784	0,007	0,013	0,07	0,008	0,017	0,551	0,003	0,039		51,3	1,1	16,6	0,3	2			47,6	0,5	9,4	0,11	2,1	
103	г683863<988	25.06.2070 12:17	Э76ХФ	Р65	6	40,7	21,1333333	40,7	2	0,441975	0,060822	0,156255	0,113015	0,0409458	1565	1598	17,9526316		13835,01577	115,1	1	1	1	24,256			0,058		0,05		0,485	0,049	0,02				0,051758	0,108		0,243		0,109	4873	0,002	0,428	0,368	0,11	0,652	0,011	0,011	0,086	0,011	0,025	0,468	0,002	0,002	0,003	0,755	0,0003	0,419	0,11	0,794	0,011	0,012	0,086	0,012	0,019	0,563	0,003	0,039		58,3	0,7	14,5	0,16	2,5			57,4	0,6	11,4	0,1	2,5	
104	г683863<989	25.06.2070 13:08	Э76ХФ	Р65	7	42,05	14,5333333	42,05	3	0,504485	0,109926	0,181734	0,147237	0,0404023	1613	1597	19,239239		13859,17431	113,9	1	1	1	26,967			0,175		0,05		0,552	0,056	0,02				0,051071	0,15		0,281		0,197	3357	0,001	0,395	0,322	0,101	0,62	0,007	0,012	0,067	0,008	0,024	0,426	0,001	0,003	0,003	0,763	0,0002	0,416	0,101	0,79	0,006	0,012	0,067	0,01	0,015	0,555	0,003	0,038		52,9	0,3	14,4	0,43	2			50	0,5	17,1	0,13	2	
105	г683863<98:	25.06.2070 14:00	Э76ХФ	Р65	10	42,2166667	20,0166667	42,2166667	2,8357488	0,51542	0,151776	0,2239805	0,162169	0,0409742	1587	1595	11,1148046		14145,21232	115,5	1	1	1	15,641			0,189		0,05		0,556		0,02				0,051794	0,155		0,347		0,272	4719	0,001	0,391	0,29	0,108	0,591	0,01	0,011	0,09	0,007	0,023	0,412	0,001	0,002	0,003	0,757	0,0002	0,417	0,107	0,789	0,01	0,012	0,089	0,008	0,019	0,559	0,003	0,038		46,2	1	21,4	0,43	1,8			52	0,5	14,4	0,15	2	
106	"г683863<98;"	25.06.2070 14:54	Э76ХФ	Р65	11	42,1666667	21,2166667	42,1666667	2,852194	0,44914	0,114948	0,1736465	0,09784	0,0399442	1566	1597	9,2685714		13758,05185	111,6	1	1	1	12,976			0,047		0,05		0,483	0,035	0,02				0,050492	0,077		0,27		0,206	4865	0,002	0,412	0,315	0,106	0,625	0,007	0,01	0,076	0,006	0,023	0,477	0,001	0,002	0,003	0,759	0,0001	0,415	0,106	0,787	0,006	0,012	0,076	0,007	0,018	0,558	0,003	0,038		56	0,6	14,3	0,3	2,1			57,3	0,7	8,3	0,15	2,2	
107	г683863<98<	25.06.2070 15:51	Э76ХФ	Р65	8	48,8666667	29,3833333	48,8666667	3	0,44929	0,103788	0,186498	0,133053	0,0407741	1534	1599	8,3480218		14018,15088	115,3	1	1	1	13,598			0,058		0,611			0,046	0,02				0,051541	0,126		0,289		0,186	6865	0,002	0,405	0,328	0,086	0,637	0,01	0,01	0,075	0,007	0,022	0,468	0,002	0,002	0,003	0,76	0,0004	0,421	0,087	0,799	0,011	0,011	0,078	0,008	0,018	0,562	0,003	0,04		59	0,7	9,3	0,16	2,8			55,9	0,8	10,7	0,12	2,5	
108	г683863<98=	25.06.2070 16:53	Э76ХФ	Р65	7	41,35	22,25	41,35	3	0,332105	0,079794	0,073425	0,074601	0,0394292	1557	1599	15,3083434		13849,88764	115,4	1	1	1	21,1					0,05		0,349	0,094	0,02				0,049841	0,084		0,113		0,143	5136	0,003	0,517	0,35	0,106	0,71	0,007	0,01	0,071	0,014	0,023	0,48	0,003	0,004	0,004	0,767	0,0001	0,425	0,106	0,789	0,006	0,012	0,071	0,015	0,019	0,553	0,004	0,038		62,1	0,8	8,3	0,14	3			60,9	0,9	5,3	0,11	2,7	
109	г683863<98>	25.06.2070 17:51	Э73Ф	ОР65	8	46,2	23,9666667	46,2	2,6612903	0,43086		0,165501	0,045843	0,0411459	1592	1640	12,487013		14182,1975	113,6	1	1	1	19,23					0,541		0,058	0,083	0,02				0,052011			0,259			5665	0,001	0,376	0,122	0,088	0,686	0,006	0,009	0,064	0,013	0,025	0,259	0,001	0,002	0,003	0,74	0,0001	0,126	0,088	0,835	0,005	0,012	0,064	0,015	0,016	0,296	0,002	0,039		60,7	0,3	9,1	0,19	2,5			62,1	0,9	8,2	0,12	2,7	
110	г683863<98?	25.06.2070 18:44	Э73Ф	ОР65	12	52,5	28,8	52,5	3,5758755	0,50278		0,251766	0,069738	0,0422247	1560	1618	8,508		13797,91667	114,9	1	1	1	14,889					0,707			0,108	0,02				0,053205			0,394			6623	0,001	0,364	0,092	0,113	0,61	0,006	0,009	0,07	0,007	0,02	0,241	0,001	0,001	0,003	0,718	0,0001	0,095	0,113	0,84	0,005	0,012	0,069	0,008	0,014	0,304	0,002	0,039		57,8	1,1	6,6	0,37	2,9			63,6	1	5,4	0,12	2,7	
111	г683863<996	25.06.2070 19:41	Э73Ф	ОР65	21	47,0333333	16,1833333	47,0333333	3,6385948	0,43833		0,2318255	0,086824	0,0399515	1623	1619	8,5212251		13840,16478	109,8	1	1	1	13,215					0,05		0,489	0,025	0,02				0,050203	0,035		0,362			3733	0,001	0,372	0,099	0,108	0,633	0,01	0,011	0,087	0,008	0,021	0,229	0,001	0,002	0,002	0,719	0,0002	0,1	0,107	0,837	0,009	0,013	0,086	0,009	0,016	0,313	0,002	0,038		51	0,7	17,6	0,28	2,3			50,8	0,5	14,6	0,13	2,2	
112	г683863<997	25.06.2070 20:43	Э73Ф	ОР65	13	47,8666667	24,55	47,8666667	4,4257937	0,3769		0,2101285	0,082106	0,0415344	1567	1611	10,5349535		14553,97149	114,5	1	1	1	16,376			0,058		0,05		0,414	0,028	0,02				0,052192	0,037		0,328			5955	0,002	0,424	0,1	0,105	0,651	0,006	0,009	0,07	0,007	0,021	0,237	0,001	0,002	0,003	0,712	0,0003	0,102	0,105	0,833	0,005	0,012	0,07	0,008	0,015	0,313	0,002	0,038		57,8	0,6	14	0,13	2,8			56,7	0,6	11,9	0,22	2,2	
113	г683863<998	25.06.2070 21:38	Э73Ф	ОР65	13	41,8333333	20,1833333	41,8333333	3,3918152	0,43212		0,214674	0,086595	0,0405842	1577	1605	11,8292125		13404,12882	114,6	1	1	1	15,815					0,05		0,482	0,034	0,02				0,050998	0,042		0,335			4509	0,002	0,381	0,119	0,109	0,664	0,009	0,009	0,081	0,009	0,021	0,241	0,001	0,002	0,003	0,723	0,0006	0,12	0,107	0,843	0,008	0,012	0,08	0,01	0,017	0,326	0,003	0,038		58,5	0,4	10,6	0,16	2,5			52,2	0,5	4,2	0,07	2,8	
114	г683863<999	25.06.2070 22:32	Э73Ф	ОР65																																																																																
115	г683863<99:	25.06.2070 23:25	Э73Ф	ОР65																																																																																
116	"г683863<99;"	26.06.2070 0:19	Э73Ф	ОР65	7	47,2	21,9	47,2	2,4256145	0,36915		0,247002	0,083922	0,0405269	1611	1598	10,7014867		12890,41096	111,2	1	1	1	13,796			0,058		0,05		0,403	0,085	0,02				0,050926	0,024		0,386			4705	0,001	0,439	0,081	0,111	0,614	0,007	0,013	0,073	0,005	0,02	0,228	0,001	0,001	0,002	0,721	0,0012	0,082	0,11	0,832	0,006	0,013	0,072	0,006	0,013	0,295	0,002	0,038		48,5	0,6	14,2	0,22	2,2			54,6	0,7	14,5	0,28	2,1	
117	г683863<99<	26.06.2070 1:11	Э73Ф	ОР65	19	43,7	20,1666667	43,7	3,3878702	0,40695		0,213047	0,099064	0,0414477	1585	1604	11,7842126		13305,12397	115	1	1	1	17,002					0,05		0,451	0,029	0,02				0,052083	0,062		0,332			4472	0,002	0,399	0,111	0,112	0,654	0,008	0,008	0,072	0,008	0,019	0,226	0,001	0,002	0,003	0,718	0,0002	0,113	0,112	0,837	0,007	0,011	0,071	0,009	0,014	0,317	0,002	0,035		54,4	0,5	13,9	0,25	2,4			57,2	0,6	8	0,18	2,2	
118	г683863<99=	26.06.2070 2:07	Э73Ф	ОР65	15	47,5166667	17,8833333	47,5166667	3,171676	0,44476		0,1531405	0,089576	0,0423692	1606	1601	11,0092573		13386,76608	114,9	1	1	1	17,046					0,05		0,5	0,055	0,02				0,053241	0,073		0,238			3990	0,002	0,4	0,107	0,116	0,704	0,008	0,009	0,07	0,011	0,02	0,241	0,001	0,002	0,003	0,723	0,0002	0,108	0,114	0,837	0,007	0,011	0,069	0,012	0,013	0,325	0,002	0,036		55,6	0,4	11,2	0,12	2,6			57	1	7	0,11	2,4	
119	г683863<99>	26.06.2070 3:14	Э73Ф	ОР65	4	44,2333333	24,3833333	44,2333333	3,4367381	0,33575		0,215603	0,099772	0,0416203	1546	1606	12,1170221		13794,66849	113,4	1	1	1	17,361					0,05		0,363	0,026	0,02				0,0523	0,062		0,336			5606	0,002	0,476	0,113	0,111	0,638	0,008	0,009	0,08	0,009	0,022	0,228	0,001	0,002	0,003	0,712	0,0002	0,116	0,112	0,828	0,007	0,012	0,079	0,009	0,015	0,322	0,002	0,035		57	0,7	15,9	0,2	2,6			58,1	0,6	11,8	0,22	2,2	
120	г683863<99?	26.06.2070 4:09	Э76ХФ	Р65	5	44,85	21,75	44,85	3,0418687	0,42926	0,098208	0,112548	0,120321	0,0415344	1616	1627	12,9004552		13591,72414	113,2	1	1	1	18,892			0,148		0,05		0,464	0,033	0,02				0,052192	0,138		0,173		0,176	4927	0,002	0,451	0,335	0,09	0,703	0,007	0,01	0,07	0,011	0,017	0,457	0,002	0,003	0,004	0,748	0,0006	0,418	0,091	0,802	0,006	0,011	0,071	0,011	0,01	0,557	0,003	0,037		57,1	0,6	15,7	0,13	2,5			56,9	0,5	9,6	0,11	2,5	
121	г683863<9:6	26.06.2070 5:02	Э76ХФ	Р65	5	48,6833333	22,65	48,6833333	3,7667044	0,38437	0,090396	0,1131445	0,090125	0,0413617	1583	1606	10,5047022		13729,80132	112,3	1	1	1	16,755			0,079		0,05		0,41	0,035	0,02				0,051975	0,091		0,175		0,162	5183	0,002	0,481	0,341	0,102	0,686	0,008	0,01	0,075	0,009	0,019	0,478	0,002	0,003	0,003	0,772	0,0005	0,414	0,098	0,781	0,006	0,011	0,074	0,009	0,016	0,557	0,003	0,037		58,4	0,6	12,9	0,08	2,6			57,6	0,5	12,2	0,13	2,7	
122	г683863<9:7	26.06.2070 6:01	Э76ХФ	Р65	15	50,7166667	23,6333333	50,7166667	3,5705911	0,44232	0,116064	0,2363245	0,174632	0,0430886	1581	1597	12,0293267		14196,89704	114,3	1	1	1	20,099			0,324		0,05		0,472	0,035	0,02				0,054145	0,169		0,366		0,208	5592	0,001	0,437	0,323	0,107	0,587	0,008	0,009	0,071	0,006	0,032	0,42	0,001	0,002	0,004	0,762	0,001	0,42	0,107	0,795	0,007	0,012	0,071	0,007	0,018	0,557	0,003	0,039		49,5	0,8	16,5	0,43	2			56,7	0,5	9,6	0,18	2,2	
123	г683863<9:8	26.06.2070 6:56	Э76ХФ	Р65	20	46,7166667	26	46,7166667	3,628266	0,49625	0,104904	0,1829115	0,114618	0,0429732	1569	1600	5,5468833		12821,53846	116,7	1	1	1	8,157					0,17		0,439	0,055	0,02				0,054	0,099		0,284		0,188	5556	0,002	0,408	0,335	0,106	0,646	0,008	0,009	0,076	0,01	0,026	0,469	0,002	0,003	0,004	0,765	0,0002	0,418	0,105	0,798	0,007	0,011	0,076	0,01	0,022	0,577	0,004	0,039		52,9	1,2	8,6	0,13	2,6			56,8	0,6	8,6	0,18	2,1	
124	г683863<9:9	26.06.2070 7:48	Э76ХФ	Р65	21	46,5166667	22,7	46,5166667	2,6361243	0,37877	0,109368	0,1270565	0,115942	0,0421965	1558	1608	10,8496596		13482,81938	113,8	1	1	1	16,823			0,179		0,05		0,399	0,102	0,02				0,053024	0,125		0,196		0,196	5101	0,002	0,479	0,323	0,111	0,674	0,007	0,011	0,073	0,008	0,022	0,466	0,002	0,002	0,003	0,76	0,0002	0,416	0,113	0,79	0,006	0,012	0,073	0,009	0,013	0,56	0,003	0,04		53,1	0,6	14,1	0,25	2,1			58,3	0,7	8,2	0,18	2,2	
125	г683863<9::	26.06.2070 8:42	Э76ХФ	Р65	23	45,3333333	24,3333333	45,3333333	2,6120968	0,43007	0,095976	0,174503	0,107767	0,0434913	1562	1595	14,5675514		13228,76712	117,5	1	1	1	21,649			0,052		0,05		0,463	0,059	0,02				0,054651	0,092		0,271		0,172	5365	0,002	0,429	0,337	0,096	0,652	0,007	0,01	0,068	0,006	0,019	0,474	0,002	0,003	0,004	0,759	0,0004	0,412	0,099	0,788	0,006	0,011	0,07	0,008	0,013	0,563	0,003	0,039		53,4	1,1	16,3	0,25	2,4			56,8	0,4	8,9	0,07	2,2	
126	"г683863<9:;"	26.06.2070 9:36	Э76ХФ	Р65	28	40,8333333	21,7833333	40,8333333	2	0,37562	0,097092	0,1369045	0,073451	0,0417357	1557	1592	9,2525728		13375,36343	112,1	1	1	1	12,437					0,05		0,397	0,049	0,02				0,052445	0,055		0,213		0,174	4856	0,002	0,465	0,334	0,114	0,678	0,007	0,009	0,069	0,007	0,021	0,5	0,002	0,002	0,003	0,762	0,0001	0,416	0,113	0,796	0,007	0,012	0,07	0,008	0,016	0,57	0,004	0,039		53	0,5	14,9	0,13	2,4			49,7	0,4	6,5	0,06	2,4	
127	г683863<9:<	26.06.2070 10:33	Э76ХФ	Р65	26	45,8833333	22,55	45,8833333	2	0,39676	0,075888	0,113972	0,098752	0,0413904	1575	1575	9,4321831		13559,20177	114,4	1	1	1	14,426			0,052		0,05		0,428	0,069	0,02				0,052011	0,104		0,176		0,136	5096	0,002	0,424	0,353	0,095	0,688	0,011	0,01	0,091	0,008	0,02	0,473	0,002	0,002	0,003	0,772	0,0001	0,419	0,099	0,792	0,011	0,01	0,094	0,009	0,016	0,561	0,003	0,039		52,5	0,7	13,8	0,27	2,3			55	0,7	10,1	0,08	2,3	
128	г683863<9:=	26.06.2070 11:26	Э76ХФ	Р65	29	46,5333333	20,7833333	46,5333333	3,0465444	0,42749	0,104904	0,1518625	0,089222	0,0420811	1577	1587	6,9819614		12924,77947	113,5	1	1	1	10,343					0,05		0,459	0,047	0,02				0,052879	0,073		0,236		0,188	4477	0,002	0,442	0,325	0,108	0,668	0,007	0,009	0,073	0,007	0,023	0,51	0,002	0,002	0,003	0,754	0,0001	0,413	0,108	0,78	0,006	0,011	0,073	0,007	0,019	0,546	0,003	0,039		47,7	0,5	11,8	0,14	2,4			58,2	0,8	9,3	0,1	2,3	
129	г683863<9:>	26.06.2070 12:20	Э76ХФ	Р65	31	44,0333333	20,85	44,0333333	2,4962575	0,42596	0,10602	0,1499155	0,115814	0,0430313	1573	1590	11,1755762		12943,88489	115	1	1	1	15,354			0,117		0,05		0,457	0,038	0,02				0,054073	0,115		0,232		0,19	4498	0,002	0,44	0,324	0,106	0,645	0,01	0,01	0,091	0,007	0,021	0,463	0,002	0,002	0,003	0,769	0,0003	0,412	0,106	0,782	0,011	0,011	0,096	0,008	0,017	0,551	0,003	0,041		48,1	0,5	14,3	0,27	2,3			55,1	0,7	10,4	0,19	2,1	
130	г683863<9:?	26.06.2070 13:13	Э76ХФ	Р65	33	40,0166667	18,3333333	40,0166667	2,5659341	0,430025	0,10881	0,162971	0,131704	0,0428873	1578	1598	10,2879633		13212	115,8	1	1	1	13,723					0,05		0,461	0,038	0,02				0,053892	0,134		0,252		0,195	4037	0,002	0,448	0,324	0,106	0,655	0,007	0,014	0,074	0,007	0,021	0,462	0,002	0,002	0,003	0,734	0,0004	0,412	0,106	0,787	0,006	0,016	0,075	0,008	0,016	0,56	0,003	0,038		55,6	1,2	20	0,31	2,5			56,6	0,5	12,4	0,09	2,2	
131	"г683863<9;6"	26.06.2070 14:13	Э76ХФ	Р65	26	42,0333333	20,2	42,0333333	2,692381	0,447265	0,10881	0,196025	0,133108	0,0429732	1568	1593	6,4071731		13140,59406	114,5	1	1	1	8,833					0,05		0,481		0,02				0,054	0,122		0,304		0,195	4424	0,002	0,414	0,323	0,103	0,621	0,014	0,015	0,092	0,006	0,021	0,452	0,002	0,002	0,003	0,781	0,0001	0,413	0,103	0,782	0,013	0,018	0,092	0,007	0,018	0,576	0,003	0,04		43,6	0,3	11,4	0,21	2,1			57,6	0,4	7,6	0,09	2,1	
132	"г683863<9;7"	26.06.2070 15:05	Э76ХФ	Р65	29	41,1833333	21,6333333	41,1833333	2	0,385155	0,093186	0,1246755	0,094611	0,0424551	1560	1591	8,1520842		13307,24191	114,8	1	1	1	11,191					0,05		0,41	0,074	0,02				0,053349	0,093		0,193		0,167	4798	0,002	0,452	0,337	0,116	0,676	0,007	0,013	0,077	0,008	0,022	0,469	0,002	0,002	0,003	0,755	0,0001	0,415	0,115	0,785	0,006	0,013	0,077	0,008	0,014	0,558	0,003	0,039		57,7	0,9	13,7	0,26	2,6			48,7	0,9	4,6	0,08	2,4	
133	"г683863<9;8"	26.06.2070 15:57	Э76ХФ	Р65	32	40,2	22,2166667	40,2	2	0,420645	0,083142	0,11679	0,082737	0,0423111	1556	1577	6,6955224		13117,17929	114	1	1	1	8,972					0,05		0,456	0,061	0,02				0,053168	0,078		0,181		0,149	4857	0,002	0,41	0,345	0,109	0,685	0,013	0,012	0,097	0,007	0,022	0,472	0,002	0,002	0,004	0,76	0,0003	0,418	0,111	0,792	0,012	0,013	0,098	0,008	0,016	0,557	0,003	0,039		56,1	0,4	11,4	0,14	2,6			53	0,7	8,3	0,18	2,1	
134	"г683863<9;9"	26.06.2070 16:50	Э76ХФ	Р65	31	42,3666667	20,35	42,3666667	2,5900044	0,436795	0,08091	0,100727	0,102835	0,0428873	1564	1587	7,1311039		12881,57248	115,8	1	1	1	9,833					0,05		0,477	0,071	0,02				0,053892	0,116		0,155		0,145	4369	0,002	0,432	0,349	0,11	0,697	0,008	0,013	0,08	0,009	0,021	0,459	0,002	0,003	0,003	0,765	0,0007	0,413	0,11	0,78	0,008	0,014	0,08	0,01	0,016	0,563	0,003	0,039		59,1	0,4	12,5	0,11	2,5			57,7	0,9	5,8	0,07	2,5	
135	"г683863<9;:"	26.06.2070 17:43	Э76ХФ	Р65	27	43,35	22,4833333	42,85	2,6094975	0,45269	0,098208	0,162332	0,131527	0,0428873	1553	1579	8,8396733		13097,702	115,9	1	1	1	12,626					0,05		0,491	0,07	0,02				0,053892	0,134		0,251		0,176	4908	0,001	0,424	0,334	0,118	0,658	0,012	0,012	0,086	0,007	0,023	0,45	0,001	0,002	0,003	0,78	0,0001	0,417	0,117	0,806	0,011	0,015	0,086	0,008	0,017	0,586	0,003	0,039		50,5	0,5	10,8	0,22	2,3			54,6	0,7	8,8	0,09	2,3	
136	"г683863<9;;"	26.06.2070 18:35	Э76ХФ	Р65	30	46,5166667	19,4833333	46,5166667	2,6853043	0,45373	0,085932	0,12559	0,107138	0,0420525	1576	1585	7,2788321		13503,84944	113,9	1	1	1	7,202					0,05		0,496	0,069	0,02				0,052843	0,112		0,194		0,154	4385	0,002	0,392	0,344	0,109	0,674	0,008	0,013	0,074	0,009	0,025	0,462	0,002	0,002	0,003	0,733		0,419	0,109	0,795	0,007	0,014	0,074	0,011	0,021	0,57	0,003	0,04		53,4	0,9	13	0,17	2,3			56,3	1	6,7	0,1	2,4	
137	"г683863<9;<"	26.06.2070 19:33	Э76ХФ	Р65	29	48,5	20	48,5	2,7126623	0,42759	0,114948	0,184871	0,145522	0,0440961	1503	1585	12,6395876		14451	115,9	1	1	1	20,434			0,153		0,05		0,456	0,048	0,02				0,055411	0,146		0,286		0,206	4817	0,001	0,459	0,323	0,13	0,622	0,009	0,013	0,079	0,007	0,02	0,44	0,001	0,002	0,003	0,77	0,0001	0,418	0,131	0,784	0,009	0,013	0,078	0,008	0,015	0,549	0,003	0,04		45,5	0,6	10,4	0,24	2,2			55,5	0,8	10,7	0,19	2,1	
138	"г683863<9;="	26.06.2070 20:28	Э76ХФ	Р65	35	42,8833333	18,55	42,8833333	2	0,42673	0,120528	0,2084405	0,177244	0,0416498	1569	1581	10,5159736		14338,54447	115,3	1	1	1	15,032			0,174		0,05		0,453	0,036	0,02				0,052337	0,185		0,322		0,216	4433	0,001	0,453	0,32	0,113	0,612	0,009	0,014	0,075	0,008	0,022	0,415	0,001	0,002	0,003	0,782	0,0005	0,42	0,112	0,796	0,008	0,015	0,075	0,009	0,018	0,577	0,003	0,039		50,1	1,1	13,4	0,58	1,9			52,9	0,6	13,2	0,13	2	
139	"г683863<9;>"	26.06.2070 21:19	Э76ХФ	Р65	38	44,5333333	21,0333333	44,5333333	3,5248918	0,407525	0,083142	0,112026	0,096921	0,040815	1550	1594	10,9441617		13441,52139	115,6	1	1	1	16,246			0,059		0,05		0,44	0,048	0,02				0,051288	0,102		0,173		0,149	4712	0,002	0,475	0,348	0,097	0,686	0,007	0,012	0,07	0,01	0,023	0,463	0,002	0,002	0,003	0,765	0,0002	0,419	0,097	0,789	0,006	0,013	0,07	0,011	0,017	0,556	0,003	0,038		54,4	0,9	15,4	0,25	2,4			57,9	0,9	6,5	0,1	2,5	
140	"г683863<9;?"	26.06.2070 22:08	Э76ХФ	Р65	43	48,7	28,0666667	48,7	2,6969697	0,479125	0,109926	0,1958645	0,154381	0,0414477	1565	1640	8,0162218		14545,36817	115,3	1	1	1	13,013			0,154		0,395		0,222	0,063	0,02				0,052083	0,155		0,303		0,197	6804	0,002	0,402	0,327	0,106	0,625	0,008	0,013	0,07	0,007	0,022	0,439	0,002	0,002	0,004	0,779	0,0013	0,418	0,105	0,794	0,007	0,014	0,07	0,009	0,017	0,565	0,003	0,039		54,1	0,5	11	0,12	2,2			54,7	0,9	10,4	0,17	2,3	
141	г683863<9<6	26.06.2070 23:13	Э76ХФ	Р65	37	54,7	35,7	54,7	3,4159483	0,462495	0,077562	0,1319075	0,105658	0,0400661	1506	1600	5,4156331		13910,92437	112,7	1	1	1	9,873			0,074		0,638			0,064	0,02				0,050347	0,107		0,204		0,139	8277	0,002	0,423	0,356	0,105	0,68	0,01	0,011	0,082	0,009	0,023	0,468	0,002	0,002	0,003	0,754	0,0002	0,42	0,103	0,79	0,009	0,012	0,081	0,01	0,019	0,565	0,004	0,038		47,6	0,9	12,7	0,45	2,3			59,1	1	5,3	0,14	2,3
