Repository: Siella/alloy_building

# Прогнозирование химического состава шлака
Задание по Data science от компании EVRAZ (оптимизация сталеплавильного производства) в рамках хакатона ```</beCoder>```.

Мы реализовали наше решение как простой и лаконичный веб-сервис!
В папке `EDA` результаты анализа данных в рамках отборочного задания, в `modelling` — результаты моделирования целевых показателей химического состава шлака и `сыпуч известь РП`.

File: _data/Исходные данные.txt (part 2 of 78)
оком	t продувка	ПСН гр.	чист расход C	чист расход Cr	чист расход Mn	чист расход Si	чист расход V	температура первая	температура последняя	Ar (интенс.)	N2 (интенс.)	эл. энергия (интенс.)	произв жидкая сталь	произв количество обработок	произв  количество плавок	произв количество плавок (цел)	расход газ Ar	расход газ  N2	расход C пров.	сыпуч известь РП	сыпуч кварцит	сыпуч кокс пыль УСТК	сыпуч  кокс. мелочь (сух.)	сыпуч  кокс. мелочь КМ1	сыпуч  шпат плав.	ферспл CaC2	ферспл FeMo	ферспл FeSi-75	ферспл FeV азот.	ферспл  FeV-80	ферспл  Mn5Si65Al0.5	ферспл  Ni H1 пласт.	ферспл SiMn18	ферспл  ферванит	ферспл  фх850А	эл. энергия	химсталь первый Al_1	химсталь первый C_1	химсталь первый Cr_1	химсталь первый Cu_1	химсталь первый Mn_1	химсталь первый Mo_1	химсталь первый N_1	химсталь первый Ni_1	химсталь первый P_1	химсталь первый S_1	химсталь первый Si_1	химсталь первый Ti_1	химсталь первый V_1	химсталь последний Al	химсталь последний C	химсталь последний Ca	химсталь последний Cr	химсталь последний Cu	химсталь последний Mn	химсталь последний Mo	химсталь последний N	химсталь последний Ni	химсталь последний P	химсталь последний S	химсталь последний Si	химсталь последний Ti	химсталь последний V	химшлак первый Al2O3_1	химшлак первый CaO_1	химшлак первый FeO_1	химшлак первый MgO_1	химшлак первый MnO_1	химшлак первый R_1	химшлак первый SiO2_1	химшлак последний Al2O3	химшлак последний CaO	химшлак последний FeO	химшлак последний MgO	химшлак последний MnO	химшлак последний R	химшлак последний SiO2
142	г683863<9<7	27.06.2070 0:07	Э76ХФ	Р65	49	43,0166667	23,6166667	41,1833333	3,65625	0,451135	0,073098	0,1056785	0,125524	0,0403829	1537	1597	10,997923		14250,10586	115,1	1	1	1	15,003			0,059		0,05		0,496	0,049	0,02				0,050745	0,149		0,162		0,131	5609	0,002	0,432	0,357	0,098	0,696	0,008	0,009	0,074	0,012	0,02	0,462	0,002	0,003	0,003	0,757	0,0003	0,418	0,097	0,789	0,007	0,012	0,074	0,013	0,016	0,569	0,003	0,038		57,5	0,6	13,5	0,23	2,5			49,6	0,5	6,9	0,11	2,5	
143	г683863<9<8	27.06.2070 1:00	Э76ХФ	Р65	43	44,55	27,3833333	44,55	2,7076412	0,46749	0,07812	0,111603	0,104684	0,0418225	1534	1595	9,6249158		13738,28363	116,7	1	1	1	14,293					0,05		0,515	0,07	0,02				0,052554	0,114		0,172		0,14	6270	0,002	0,405	0,352	0,1	0,683	0,007	0,01	0,074	0,01	0,02	0,45	0,002	0,002	0,003	0,753	0,0005	0,42	0,099	0,785	0,006	0,012	0,074	0,012	0,017	0,561	0,004	0,039		57,6	0,5	10,5	0,18	2,2			58,5	0,7	5,3	0,09	2,5	
144	г683863<9<9	27.06.2070 1:56	Э76ХФ	Р65	41	40,2	15,05	40,2	3	0,4871	0,121644	0,16493	0,152378	0,0412177	1579	1582	11,7671642		14061,12957	115,4	1	1	1	15,768					0,05		0,529	0,038	0,02				0,051794	0,164		0,254		0,218	3527	0,002	0,4	0,316	0,096	0,637	0,007	0,011	0,065	0,008	0,018	0,429	0,001	0,002	0,003	0,77	0,0002	0,416	0,097	0,783	0,006	0,013	0,066	0,009	0,015	0,561	0,003	0,038		53,2	0,8	13,7	0,41	2,2			52,4	0,4	12,7	0,16	2,1	
145	г683863<9<:	27.06.2070 2:49	Э76ХФ	Р65	37	42,0666667	20,4833333	42,0666667	3	0,419405	0,10323	0,152294	0,154733	0,0416203	1562	1588	7,9160063		13307,40439	115,9	1	1	1	11,1			0,059		0,57			0,048	0,02				0,0523	0,173		0,234		0,185	4543	0,002	0,401	0,334	0,101	0,667	0,008	0,011	0,077	0,008	0,02	0,441	0,002	0,002	0,003	0,769	0,0006	0,417	0,099	0,793	0,007	0,012	0,077	0,01	0,017	0,566	0,004	0,038		56,8	0,2	13	0,16	2,2			49,6	0,4	6,5	0,09	2,4	
146	"г683863<9<;"	27.06.2070 3:46	Э76ХФ	Р65	32	43,8666667	12,8166667	43,8666667	3,0315421	0,501045	0,128898	0,16116	0,153936	0,0407282	1608	1581	8,5322673		14011,44343	114,1	1	1	1	12,45					0,05		0,545	0,049	0,02				0,051179	0,168		0,248		0,231	2993	0,002	0,396	0,309	0,095	0,665	0,006	0,011	0,062	0,009	0,02	0,438	0,002	0,002	0,003	0,768	0,0002	0,418	0,096	0,799	0,005	0,013	0,063	0,011	0,017	0,58	0,003	0,038		50,9	0,6	10,9	0,11	2,2			55,3	0,3	9,9	0,09	2	
147	г683863<9<<	27.06.2070 4:40	Э76ХФ	Р65	32	44,3333333	19,6	44,3333333	2,7868339	0,47855	0,12834	0,144243	0,162912	0,0406129	1577	1585	12,0322556		13891,83673	115,3	1	1	1	17,781			0,115		0,05		0,518	0,037	0,02				0,051034	0,189		0,221		0,23	4538	0,002	0,395	0,31	0,108	0,658	0,007	0,012	0,073	0,009	0,021	0,426	0,001	0,002	0,003	0,775	0,0002	0,416	0,108	0,784	0,006	0,013	0,072	0,01	0,017	0,56	0,003	0,038		50,5	0,7	14,7	0,4	2			54,4	0,4	10,1	0,1	2	
148	г683863<9<=	27.06.2070 5:33	Э76ХФ	Р65	33	43,5666667	19,05	43,5666667	2,8448276	0,50544	0,129456	0,170571	0,201432	0,0402969	1571	1588	9,683091		14217,32283	115,5	1	1	1	14,062			0,176		0,05		0,55	0,035	0,02				0,050637	0,237		0,261		0,232	4514	0,002	0,369	0,309	0,077	0,642	0,005	0,01	0,059	0,008	0,02	0,406	0,002	0,003	0,003	0,785	0,0004	0,417	0,077	0,795	0,005	0,013	0,059	0,01	0,016	0,571	0,003	0,038		49,6	1,8	9,8	0,99	2			53,6	0,7	11,3	0,2	2	
149	г683863<9<>	27.06.2070 6:29	Э76ХФ	Р65	30	48,8666667	22,0333333	48,8666667	2,7810651	0,42504	0,113832	0,161784	0,179481	0,0407282	1545	1588	11,9934516		14574,28139	115,2	1	1	1	19,536			0,116		0,05		0,454	0,049	0,02				0,051179	0,207		0,248		0,204	5352	0,001	0,433	0,325	0,095	0,651	0,007	0,01	0,071	0,008	0,021	0,419	0,001	0,002	0,003	0,769	0,0002	0,417	0,092	0,791	0,006	0,013	0,071	0,009	0,015	0,565	0,003	0,038		50,2	1,4	17,1	0,59	1,9			53,8	0,9	10,5	0,18	2	
150	г683863<9<?	27.06.2070 7:25	Э76ХФ	Р65	49	44,5	22,4833333	44,5	3	0,428495	0,124434	0,160905	0,169479	0,0409729	1580	1583	11,5857034		12945,58933	116,1	1	1	1	16,928			0,116		0,578			0,085	0,02				0,051613	0,192		0,247		0,223	4851	0,002	0,406	0,318	0,097	0,654	0,009	0,011	0,077	0,009	0,022	0,441	0,001	0,002	0,003	0,773	0,0003	0,42	0,098	0,793	0,008	0,013	0,077	0,01	0,014	0,569	0,003	0,038		52,6	1,4	14,7	0,26	2,2			49	0,8	13,3	0,21	2,1	
151	г683863<9=6	27.06.2070 8:22	Э76ХФ	Р65	46	46,5166667	23,4	46,5166667		0,47271	0,103788	0,174562	0,130975	0,0402591	1564	1583	5,314323		12646,15385	112,8	1	1	1	6,792					0,645			0,057	0,02				0,05089	0,127		0,27		0,186	4932	0,002	0,359	0,334	0,107	0,64	0,007	0,011	0,083	0,008	0,026	0,455	0,001	0,002	0,003	0,78	0,0002	0,417	0,106	0,788	0,006	0,014	0,082	0,009	0,02	0,585	0,003	0,038		53,7	0,9	12,1	0,23	2,3			60,5	0,8	7,7	0,11	2,6	
152	г683863<9=7	27.06.2070 9:20	Э76ХФ	Р65	45	41,8666667	28,6666667	41,8666667	4,1420765	0,393945	0,121086	0,166862	0,127541	0,0410027	1512	1591	18,2138042		13368,13953	115,1	1	1	1	25,216			0,095		0,05		0,414	0,06	0,02				0,05183	0,125		0,258		0,217	6387	0,002	0,473	0,32	0,106	0,649	0,007	0,011	0,068	0,008	0,021	0,483	0,002	0,002	0,003	0,753	0,0002	0,419	0,105	0,787	0,006	0,012	0,068	0,008	0,014	0,557	0,003	0,038		56,5	1,8	11,7	0,33	2,6			57,2	0,7	10,6	0,16	2,1	
153	г683863<9=8	27.06.2070 10:13	Э76ХФ	Р65	42	48,8833333	28,7	48,8833333	3,6499438	0,4537	0,09486	0,160954	0,197467	0,0410027	1528	1598	14,218343		14299,65157	116	1	1	1	23,168			0,188		0,05		0,493	0,059	0,02				0,05183	0,235		0,246		0,17	6840	0,001	0,396	0,34	0,115	0,638	0,009	0,011	0,077	0,009	0,025	0,406	0,001	0,002	0,003	0,757	0,0006	0,418	0,114	0,786	0,007	0,013	0,077	0,011	0,019	0,542	0,002	0,038		45,3	2	11,7	0,79	1,6			55,1	0,6	10,5	0,2	2,1	
154	г683863<9=9	27.06.2070 11:15	Э76ХФ	Р65																																																																																
155	г683863<9=:	27.06.2070 12:08	Э76ХФ	Р65	16	57,55	21,1833333	57,55		0,344385	0,107694	0,149547	0,172188	0,0415755	1581	1582	10,5750655		12536,27065	116,3	1	1	1	20,169			0,14		0,462			0,083	0,02				0,052554	0,201		0,229		0,193	4426	0,002	0,488	0,328	0,098	0,651	0,007	0,011	0,068	0,009	0,021	0,431	0,001	0,002	0,003	0,774	0,0005	0,414	0,097	0,781	0,006	0,012	0,068	0,011	0,013	0,562	0,003	0,038		46	0,9	13,2	0,52	2,1			54,8	0,6	9,4	0,18	2,1	
156	"г683863<9=;"	27.06.2070 13:02	Э76ХФ	Р65	32	46,0333333	19,7	46,0333333	2,0922787	0,406105	0,089838	0,151049	0,181712	0,0402591	1573	1587	7,7989138		12737,05584	112,9	1	1	1	11,967					0,554			0,059	0,02				0,05089	0,215		0,231		0,161	4182	0,002	0,398	0,346	0,101	0,661	0,008	0,01	0,069	0,01	0,025	0,423	0,002	0,002	0,003	0,781	0,0005	0,42	0,101	0,791	0,007	0,013	0,069	0,011	0,019	0,585	0,003	0,038		49,1	0,8	11,2	0,17	2,3			48,5	1	8,8	0,09	2,1	
157	г683863<9=<	27.06.2070 13:55	Э76ХФ	Р65	33	43,0166667	21	43,0166667		0,423995	0,11997	0,202009	0,189322	0,0418041	1581	1578	10,9262301		12405,71429	116,7	1	1	1	15,667			0,083		0,05		0,45	0,06	0,02				0,052843	0,205		0,311		0,215	4342	0,002	0,448	0,319	0,099	0,613	0,006	0,009	0,063	0,008	0,021	0,417	0,001	0,002	0,003	0,759	0,0004	0,416	0,1	0,787	0,005	0,012	0,064	0,009	0,016	0,574	0,003	0,038		54,1	0,2	14,1	0,19	2			51,6	0,3	12,8	0,19	2	
158	г683863<9==	27.06.2070 14:48	Э76ХФ	Р65	31	48,8	33,9833333	48,8	2	0,437165	0,121086	0,203159	0,184436	0,0416894	1526	1521	12,1741305		12464,93379	117,2	2	1	1	19,739					0,05		0,466	0,058	0,02				0,052698	0,197		0,313		0,217	7060	0,002	0,433	0,322	0,096	0,614	0,007	0,011	0,07	0,007	0,022	0,421	0,002	0,002	0,003	0,768	0,0002	0,419	0,097	0,787	0,006	0,013	0,07	0,008	0,014	0,564	0,003	0,037		56,1	0,3	15,3	0,18	2,2			50,7	0,5	14,2	0,17	2,2	
159	г683863<9=>	27.06.2070 15:44	Э76ХФ	Р65	30	42,35	20,9666667	42,35	2	0,33564	0,113832	0,20407	0,195748	0,0409742	1566	1592	12,8107335		12262,32114	115,1	1	1	1	17,903			0,152		0,05		0,342	0,057	0,02				0,051794	0,214		0,314		0,204	4285	0,001	0,508	0,324	0,105	0,602	0,006	0,011	0,076	0,007	0,021	0,407	0,001	0,002	0,003	0,765	0,0002	0,42	0,106	0,786	0,006	0,011	0,075	0,008	0,013	0,571	0,003	0,037		49	0,6	15,2	0,45	2			47,7	0,6	12,9	0,17	2,3	
160	г683863<9=?	27.06.2070 16:39	Э76ХФ	Р65	39	41,85	26,6166667	41,85	3,427476	0,38326	0,120528	0,189246	0,21246	0,0400012	1591	1636	13,6860699		13315,71697	111,8	1	1	1	18,94			0,304		0,513			0,06	0,02				0,050564	0,246		0,29		0,216	5907	0,001	0,385	0,313	0,082	0,608	0,005	0,011	0,06	0,008	0,02	0,399	0,001	0,002	0,003	0,763	0,0007	0,419	0,082	0,8	0,004	0,012	0,06	0,01	0,01	0,63	0,003	0,039		48,4	1,8	15,3	1	1,9			53,7	0,3	13,6	0,19	2	
161	г683863<9>6	27.06.2070 17:40	Э76ХФ	Р65	26	47,1833333	25,65	47,1833333	3,2761099	0,447165	0,145638	0,247409	0,177176	0,0418611	1570	1607	14,5023667		13295,90643	115,9	1	1	1	22,809			0,21		0,05		0,472	0,056	0,02				0,052915	0,167		0,383		0,261	5684	0,001	0,402	0,299	0,095	0,57	0,007	0,01	0,069	0,006	0,029	0,423	0,001	0,002	0,003	0,774	0,0003	0,42	0,095	0,781	0,006	0,011	0,07	0,007	0,013	0,554	0,003	0,038		50,1	0,6	13	0,18	2			55,1	0,6	10	0,16	2	
162	г683863<9>7	27.06.2070 18:36	Э76ХФ	Р65	25	52,05	28,2	52,05	3,1470449	0,42392	0,088164	0,173094	0,174807	0,0411459	1557	1606	10,2536023		13270,21277	115,7	1	1	1	17,79			0,301		0,05		0,457	0,059	0,02				0,052011	0,195		0,266		0,158	6237	0,002	0,412	0,343	0,099	0,631	0,007	0,009	0,069	0,01	0,027	0,453	0,002	0,002	0,003	0,756	0,0002	0,417	0,097	0,781	0,006	0,012	0,069	0,011	0,018	0,553	0,003	0,038		52,8	0,4	11,7	0,18	2,2			48,5	1	11,3	0,18	2,2	
163	г683863<9>8	27.06.2070 19:31	Э76ХФ	Р65	31	43,5166667	20,35	43,5166667	2,5367028	0,4616	0,09486	0,205747	0,186454	0,0418041	1581	1600	8,9553895		13214,74201	116,2	1	1	1	12,647			0,065		0,05		0,501		0,03				0,052843	0,199		0,317		0,17	4482	0,001	0,42	0,337	0,102	0,619	0,008	0,01	0,071	0,009	0,025	0,417	0,001	0,002	0,003	0,765	0,0003	0,411	0,101	0,787	0,007	0,011	0,071	0,01	0,021	0,562	0,003	0,038		40,5	0,6	17,7	0,31	1,9			55,8	0,7	9,9	0,19	2,1	
164	г683863<9>9	27.06.2070 20:36	Э76ХФ	Р65	19	41,35	17,35	41,35	2	0,458675	0,08091	0,180203	0,180029	0,0417756	1606	1584	9,1857316		12145,24496	114,7	1	1	1	12,661					0,05		0,501	0,069	0,02				0,052807	0,2		0,277		0,145	3512	0,002	0,413	0,348	0,108	0,639	0,009	0,01	0,085	0,008	0,026	0,43	0,001	0,002	0,003	0,774	0,0004	0,415	0,11	0,791	0,008	0,011	0,086	0,01	0,019	0,586	0,003	0,038		48	0,4	13,3	0,15	2,1			56,8	0,6	8	0,1	2,1	
165	г683863<9>:	27.06.2070 21:29	Э76ХФ	Р65	16	41,0333333	19,6833333	40,8666667	2,9244265	0,4354	0,095976	0,164066	0,117008	0,0412891	1574	1586	11,6045677		13497,7138	115,6	1	1	1	15,808					0,05		0,47	0,085	0,02				0,052192	0,11		0,254		0,172	4428	0,002	0,414	0,336	0,105	0,64	0,008	0,008	0,076	0,009	0,023	0,45	0,002	0,002	0,003	0,761	0,0003	0,418	0,104	0,789	0,007	0,009	0,076	0,01	0,016	0,567	0,003	0,038		54,7	0,4	13,7	0,33	2,3			57,9	0,2	7,5	0,08	2,2	
166	"г683863<9>;"	27.06.2070 22:23	Э76ХФ	Р65	15	40,5166667	19	40,5166667	2,5622397	0,39547	0,080352	0,128457	0,088278	0,0396294	1578	1590	6,3618264		13013,68421	113	1	1	1	8,592					0,05		0,425	0,066	0,02				0,050094	0,081		0,199		0,144	4121	0,002	0,471	0,347	0,11	0,682	0,009	0,009	0,074	0,009	0,025	0,488	0,002	0,002	0,003	0,775	0,0001	0,413	0,107	0,789	0,008	0,01	0,073	0,009	0,016	0,57	0,003	0,038		48,3	0,8	10,4	0,11	2,2			52,7	0,6	8	0,09	2,2	
167	г683863<9><	27.06.2070 23:15	Э76ХФ	Р65	14	49,2	23,8833333	49,2	2,6005761	0,45125	0,091512	0,149018	0,12455	0,0418326	1574	1599	8,2850238		13196,65038	117,4	1	1	1	13,523			0,092		0,05		0,491	0,048	0,02				0,052879	0,128		0,23		0,164	5253	0,002	0,435	0,341	0,113	0,657	0,008	0,009	0,073	0,008	0,023	0,457	0,001	0,002	0,003	0,762	0,0001	0,414	0,112	0,784	0,007	0,01	0,073	0,009	0,016	0,557	0,003	0,037		52,7	0,5	14,6	0,25	2,1			52,3	0,6	13,2	0,16	2,1	
168	г683863<9>=	28.06.2070 0:11	Э76ХФ	Р65	21	42,5333333	20,4666667	42,5333333	2,6632265	0,42982	0,102672	0,16124	0,157211	0,0407163	1588	1590	12,0065973		12904,88599	114,5	1	1	1	16,986			0,145		0,05		0,462	0,069	0,02				0,051468	0,173		0,248		0,184	4402	0,002	0,449	0,33	0,105	0,657	0,007	0,01	0,073	0,006	0,027	0,451	0,002	0,002	0,003	0,764	0,0001	0,415	0,107	0,786	0,007	0,012	0,075	0,007	0,02	0,557	0,002	0,036		51,1	0,8	19,4	0,26	2			53,5	1	14,3	0,2	2,1	
169	г683863<9>>	28.06.2070 1:18	Э76ХФ	Р65	7	45,05	22,2	45,05	2,383574	0,40014	0,090396	0,12595	0,115558	0,040373	1578	1593	10,991121		12972,97297	115,6	1	1	1	16,505					0,05		0,429	0,083	0,02				0,051034	0,124		0,194		0,162	4800	0,002	0,472	0,341	0,098	0,686	0,006	0,009	0,068	0,008	0,025	0,469	0,002	0,003	0,003	0,77	0,0003	0,414	0,097	0,789	0,005	0,011	0,068	0,009	0,02	0,569	0,003	0,037		53,3	0,6	15,1	0,21	2,5			57,2	0,8	9,9	0,13	2,2	
170	г683863<9>?	28.06.2070 2:12	Э76ХФ	Р65	9	43,55	17,5	43,55	2,4948855	0,377825	0,060822	0,100678	0,120268	0,0406942	1586	1593	7,5878301		13292,57143	114,8	1	1	1	11,015					0,05		0,408	0,093	0,02				0,051432	0,142		0,154		0,109	3877	0,002	0,466	0,365	0,113	0,706	0,007	0,008	0,073	0,011	0,025	0,468	0,002	0,002	0,003	0,76	0,0002	0,413	0,113	0,784	0,007	0,009	0,072	0,011	0,017	0,568	0,003	0,037		51,3	0,7	12,7	0,11	2,6			58,1	0,6	7,1	0,11	2,3	
171	г683863<9?6	28.06.2070 3:03	Э76ХФ	Р65	11	47,5666667	20,75	47,5666667	2,6746114	0,41154	0,10044	0,15691	0,135844	0,0412497	1585	1597	8,1737338		13003,37349	115,4	1	1	1	12,776			0,047		0,05		0,44	0,057	0,02				0,052083	0,142		0,242		0,18	4497	0,002	0,459	0,33	0,1	0,657	0,007	0,01	0,069	0,007	0,024	0,462	0,002	0,002	0,003	0,769	0,0002	0,412	0,099	0,785	0,006	0,01	0,069	0,008	0,018	0,568	0,003	0,038		44,8	1,2	12	0,09	2,6			56,3	1	7,4	0,16	2,1	
172	г683863<9?7	28.06.2070 3:58	Э76ХФ	Р65	14	41,7166667	18,35	41,55	2,5063636	0,460225	0,105462	0,187535	0,168398	0,0414509	1596	1581	7,2787004		13010,35422	116,1	1	1	1	10,081					0,05		0,498	0,036	0,02				0,052337	0,179		0,289		0,189	3979	0,002	0,427	0,327	0,11	0,627	0,01	0,011	0,08	0,008	0,026	0,429	0,001	0,002	0,003	0,761	0,0001	0,412	0,111	0,788	0,009	0,01	0,081	0,009	0,019	0,564	0,003	0,037		55,4	0,3	15,2	0,16	2,1			50,6	0,4	11,4	0,12	2,1	
173	г683863<9?8	28.06.2070 4:50	Э76ХФ	Р65	14	45,85	19,3666667	45,85	2,7134417	0,46151	0,091512	0,166927	0,156184	0,0401615	1594	1587	10,3118866		13095,69707	116	1	1	1	15,76			0,121		0,05		0,503	0,081	0,02				0,050709	0,169		0,257		0,164	4227	0,003	0,451	0,339	0,105	0,664	0,008	0,013	0,075	0,008	0,028	0,483	0,003	0,003	0,003	0,789	0,0001	0,413	0,105	0,788	0,006	0,013	0,075	0,009	0,015	0,563	0,003	0,036		50,9	0,9	19,7	0,54	2,1			52,1	0,8	14,5	0,2	2,1	
174	г683863<9?9	28.06.2070 5:47	Э76ХФ	Р65	12	48,3833333	19,1333333	48,3833333	2	0,42501	0,07254	0,154051	0,148714	0,0403904	1584	1596	9,6231485		13481,18467	114,4	1	1	1	15,52			0,058		0,05		0,462	0,038	0,02				0,050998	0,163		0,237		0,13	4299	0,002	0,456	0,353	0,115	0,656	0,01	0,013	0,079	0,008	0,025	0,45	0,002	0,002	0,003	0,775	0,0002	0,413	0,115	0,79	0,009	0,014	0,079	0,009	0,017	0,565	0,003	0,037		50,8	0,6	15,8	0,34	2,2			54,6	0,6	14	0,23	2,4	
175	г683863<9?:	28.06.2070 6:39	Э76ХФ	Р65	17	43,35	21,0166667	43,35	2,5611791	0,40287	0,063612	0,11095	0,125065	0,0413361	1594	1582	8,4833879		13003,96511	115,9	1	1	1	12,242					0,05		0,438	0,071	0,02				0,052192	0,145		0,17		0,114	4555	0,002	0,483	0,363	0,107	0,69	0,007	0,012	0,072	0,009	0,021	0,458	0,002	0,002	0,003	0,76	0,0002	0,417	0,109	0,791	0,007	0,013	0,072	0,01	0,017	0,568	0,003	0,038		55,2	0,4	16,6	0,3	2,2			57,2	0,6	9,7	0,12	2,2	
176	"г683863<9?;"	28.06.2070 7:34	Э76ХФ	Р65	13	48,0166667	18,65	48,0166667	2,2940497	0,47001	0,056916	0,062689	0,098035	0,0404767	1596	1604	8,1259285		13064,87936	114,1	1	1	1	13,006			0,058		0,05		0,524	0,074	0,02				0,051107	0,124		0,095		0,102	4061	0,002	0,388	0,37	0,109	0,747	0,009	0,013	0,071	0,012	0,022	0,481	0,002	0,003	0,003	0,766	0,0002	0,418	0,11	0,804	0,008	0,013	0,072	0,013	0,016	0,565	0,003	0,038		55,3	0,6	15,8	0,16	2,4			56,3	0,5	11,3	0,18	2,1	
177	г683863<9?<	28.06.2070 8:27	Э76ХФ	Р65	20	41,0166667	19,9166667	41,0166667	2,7446809	0,42198	0,087048	0,141718	0,137491	0,0418231	1581	1597	10,3757822		13451,04603	117,1	1	1	1	14,186			0,072		0,05		0,456	0,038	0,02				0,052807	0,151		0,218		0,156	4465	0,002	0,44	0,345	0,103	0,67	0,008	0,013	0,07	0,009	0,021	0,457	0,001	0,002	0,003	0,746	0,0004	0,418	0,104	0,8	0,008	0,013	0,07	0,009	0,017	0,566	0,003	0,037		53	0,6	14,2	0,35	2,2			53,7	0,6	12,9	0,18	2,1	
178	г683863<9?=	28.06.2070 9:20	Э76ХФ	Р65	29	44,0666667	27,5333333	44,0666667	3,8833181	0,38591	0,090396	0,163348	0,139579	0,0403904	1562	1617	10,0620272		13523,97094	112,9	1	1	1	14,78			0,164		0,05		0,41	0,032	0,02				0,050998	0,145		0,252		0,162	6206	0,002	0,473	0,343	0,112	0,655	0,009	0,012	0,073	0,008	0,022	0,454	0,001	0,002	0,003	0,772	0,0002	0,418	0,111	0,799	0,008	0,014	0,072	0,009	0,017	0,557	0,003	0,038		55	0,9	14,3	0,28	2,2			54,7	0,7	11,1	0,21	2,1	
179	г683863<9?>	28.06.2070 10:50	Э76ХФ	Р65	7	42,2166667	23,8333333	42,2166667	3,0844316	0,45206	0,091512	0,149546	0,146165	0,0420235	1562	1596	12,3156387		13413,14685	116,9	1	1	1	17,194			0,057		0,05		0,492	0,026	0,02				0,05306	0,161		0,23		0,164	5328	0,002	0,421	0,34	0,108	0,655	0,007	0,01	0,066	0,008	0,024	0,439	0,002	0,002	0,003	0,795	0,0007	0,414	0,106	0,78	0,006	0,013	0,067	0,009	0,018	0,552	0,003	0,038		47,3	1,9	28,4	0,48	2,1			54,4	0,6	10,2	0,19	2,1	
180	г683863<9??	28.06.2070 11:41	Э76ХФ	Р65	6	43,2166667	22,6666667	43,2166667	2,7520408	0,38715	0,077004	0,113411	0,147866	0,0412497	1569	1597	12,9770035		12862,05882	116,5	1	1	1	18,622					0,05		0,416		0,02				0,052083	0,179		0,173		0,138	4859	0,002	0,469	0,358	0,101	0,704	0,006	0,012	0,076	0,011	0,023	0,459	0,002	0,003	0,004	0,767	0,0002	0,422	0,102	0,801	0,006	0,015	0,077	0,013	0,02	0,572	0,003	0,039		55,2	1	16,7	0,11	2,4			54	0,4	8,7	0,15	2,2	
181	г683863<:66	28.06.2070 12:32	Э90ХАФ	Р65	7	43,2	23,6833333	43,0333333	3,9138075	0,47258	0,037944	0,081411	0,085005	0,091365	1582	1623	15,7726619	12,6803111	13718,50809	112	1	1	1	0,609	17,21				0,05		0,53		0,02				0,100984	0,096		0,125	0,026114	0,068	5415	0,002	0,491	0,253	0,091	0,723	0,005	0,012	0,059	0,009	0,019	0,475	0,002	0,003	0,003	0,84	0,0003	0,285	0,089	0,793	0,004	0,019	0,058	0,01	0,015	0,546	0,003	0,087		48,4	0,5	9,5	0,12	2,2			55	0,5	9,6	0,18	2,1	
182	г683863<:67	28.06.2070 13:28	Э90ХАФ	Р65	8	45,5333333	21,5166667	44,75	3	0,56454	0,085932	0,176782	0,117928	0,0957765	1598	1598	11,9319588	10,1645545	13504,87994	116,4	1	1	1	3,858	11,853		0,103		0,066		0,617	0,046	0,02				0,106156	0,106		0,274	0,026837	0,154	4843	0,002	0,421	0,215	0,1	0,646	0,007	0,012	0,074	0,006	0,018	0,447	0,001	0,002	0,004	0,854	0,0005	0,286	0,097	0,797	0,005	0,018	0,073	0,007	0,013	0,563	0,003	0,085		52,2	0,7	14,5	0,11	2,3			50,7	0,5	9,3	0,1	2,2	
183	г683863<:68	28.06.2070 14:22	Э90ХАФ	Р65	21	46,55	21,8	46,0666667	3,5135458	0,46652	0,025668	0,077162	0,092936	0,0933609	1558	1595	14,1137056	11,9266078	13885,3211	113	1	1	1	2,317	15,763				0,05		0,525	0,056	0,02				0,102648	0,11		0,118	0,027669	0,046	5045	0,002	0,486	0,264	0,095	0,729	0,006	0,012	0,064	0,01	0,021	0,486	0,002	0,003	0,003	0,85	0,0004	0,286	0,099	0,797	0,005	0,016	0,065	0,011	0,022	0,547	0,003	0,087		54,1	0,9	21,1	0,22	2,5			53,7	0,6	13,8	0,16	2,1	
184	г683863<:69	28.06.2070 15:24	Э90ХАФ	Р65	13	43,2166667	17,7166667	42,5333333	3,4810179	0,35673	0,017856	0,074573	0,064895	0,0927951	1591	1595	11,443559	9,9651064	13475,44685	114,4	1	1	1	11,647	3,903				0,05		0,391	0,059	0,02				0,087637	0,068		0,115	0,053639	0,032	3979	0,002	0,6	0,271	0,101	0,733	0,008	0,01	0,071	0,012	0,018	0,488	0,002	0,003	0,004	0,855	0,0004	0,287	0,099	0,798	0,006	0,011	0,071	0,013	0,017	0,546	0,003	0,087		55,9	1,2	18,3	0,17	2,7			53,6	0,9	14	0,11	2,5	
185	г683863<:6:	28.06.2070 16:23	Э90ХАФ	Р65	6	50,55	21,3333333	50,0666667	2,7875579	0,522215	0,051894	0,176063	0,114476	0,0957856	1593	1587	16,5974763	13,6522973	12445,3125	116	1	1	1	2,923	20,304		0,107		0,05		0,585	0,034	0,02				0,097946	0,101		0,273	0,041486	0,093	4425	0,002	0,458	0,243	0,099	0,648	0,007	0,011	0,071	0,009	0,021	0,453	0,002	0,002	0,003	0,838	0,0004	0,286	0,099	0,798	0,005	0,018	0,07	0,009	0,018	0,536	0,003	0,086		54,4	0,5	15,8	0,23	2,2			55,9	0,5	11,3	0,21	2,1	
186	"г683863<:6;"	28.06.2070 17:21	Э90ХАФ	Р65	7	46,3833333	18,8666667	46,2166667	2,4974399	0,549145	0,107694	0,221576	0,132938	0,094383	1600	1593	16,65	13,8425548	12689,04594	114,2	1	1	1	0,74	20,71		0,15		0,05		0,606	0,029	0,02				0,103552	0,11		0,344	0,026946	0,193	3990	0,001	0,423	0,196	0,098	0,594	0,006	0,012	0,063	0,006	0,021	0,427	0,001	0,002	0,003	0,835	0,0002	0,284	0,097	0,777	0,004	0,018	0,063	0,007	0,018	0,536	0,003	0,084		50,1	0,7	14,2	0,45	2,1			50,7	0,3	10,7	0,11	2,1	
187	г683863<:6<	28.06.2070 18:13	Э90ХАФ	Р65	12	42,05	20,6833333	41,35	2,3596041	0,5634	0,040176	0,125678	0,104423	0,0954903	1571	1579	11,5587931	15,1358062	12497,01853	116,4	2	1	1	7,449	11,108		0,051		0,05		0,64	0,051	0,02				0,097114	0,107		0,194	0,041269	0,072	4308	0,002	0,408	0,254	0,096	0,69	0,006	0,011	0,067	0,01	0,023	0,467	0,002	0,003	0,003	0,852	0,0002	0,287	0,098	0,801	0,005	0,015	0,067	0,011	0,019	0,55	0,003	0,087		48,2	2,6	24,8	0,49	2,1			50,7	0,5	14,1	0,12	2,1	
188	г683863<:6=	28.06.2070 19:05	Э90ХАФ	Р65	8	44,3833333	18,3333333	44,2166667	3	0,525745	0,056358	0,137723	0,103856	0,093317	1583	1582	15,3376206	13,400854	13228,36364	113,9	1	1	1	2,65	17,436		0,08		0,05		0,59	0,048	0,02				0,086842	0,101		0,213	0,055085	0,101	4042	0,002	0,445	0,239	0,114	0,673	0,009	0,01	0,073	0,009	0,024	0,462	0,001	0,002	0,003	0,858	0,0003	0,287	0,116	0,8	0,007	0,017	0,075	0,01	0,018	0,542	0,003	0,085		51,8	0,6	15,6	0,42	2,3			55,1	0,5	16	0,46	2,2	
189	г683863<:6>	28.06.2070 19:57	Э90ХАФ	Р65	10	49,5166667	18,6833333	49,1833333		0,50877	0,082584	0,16691	0,129506	0,094427	1613	1574	17,8823604	19,4938686	12193,75558	115,4	1	1	1	15,657	14,837		0,285		0,05		0,563	0,058	0,02				0,103805	0,128		0,258	0,026584	0,148	3797	0,002	0,459	0,217	0,106	0,645	0,008	0,014	0,071	0,009	0,025	0,432	0,001	0,002	0,003	0,836	0,0004	0,287	0,105	0,793	0,006	0,018	0,07	0,01	0,014	0,53	0,002	0,086		49,9	0,8	15,1	0,26	2,1			49,1	0,8	15,5	0,25	2,1	
190	г683863<:6?	28.06.2070 20:51	Э90ХАФ	Р65	15	41,9833333	17,3166667	41,6666667		0,564105	0,095418	0,216235	0,132475	0,094671	1600	1581	13,3358314	10,086729	12418,09432	115,1	1	1	1	14,236	2,998		0,186		0,05		0,627	0,058	0,02				0,103913	0,112		0,335	0,026946	0,171	3584	0,001	0,418	0,207	0,115	0,614	0,008	0,013	0,075	0,008	0,024	0,435	0,001	0,002	0,003	0,837	0,0002	0,286	0,113	0,796	0,006	0,015	0,074	0,009	0,016	0,541	0,003	0,085		52,2	0,5	17,1	0,18	2,1			51,1	0,7	17,2	0,18	2,1	
191	г683863<:76	28.06.2070 21:43	Э90ХАФ	Р65	17	46,5333333	23,3	46,0333333		0,548155	0,095418	0,204172	0,114804	0,0934382	1560	1576	16,2816	16,2957256	12453,21888	113,3	1	1	1	6,784	18,215				0,05		0,608	0,037	0,02				0,102467	0,097		0,307	0,026765	0,171	4836	0,002	0,423	0,208	0,108	0,614	0,007	0,013	0,074	0,007	0,024	0,444	0,001	0,002	0,003	0,862	0,0003	0,29	0,105	0,797	0,005	0,021	0,073	0,008	0,018	0,548	0,003	0,085		50,7	0,9	13,8	0,3	2,1			47,5	0,8	15,6	0,16	2,1	
192	г683863<:77	28.06.2070 22:37	Э90ХАФ	Р65	21	43,0333333	22,3333333	42,8666667	2	0,552495	0,10881	0,22738	0,151922	0,0949971	1573	1588	14,6005525	7,9099874	12430,74627	114,4	1	1	1	17,618	1,738		0,247		0,05		0,61	0,029	0,02				0,104203	0,145		0,341	0,027163	0,195	4627	0,001	0,382	0,196	0,103	0,589	0,007	0,013	0,075	0,007	0,025	0,409	0,001	0,001	0,003	0,839	0,0007	0,288	0,101	0,784	0,005	0,015	0,074	0,008	0,016	0,53	0,002	0,084		48	1,1	16,5	0,44	1,9			51,7	0,7	17,3	0,18	2,1	
193	г683863<:78	28.06.2070 23:30	Э90ХАФ	Р65	17	42,8833333	21,7333333	42,55		0,571815	0,096534	0,205148	0,154759	0,0946446	1566	1573	18,4948868	24,5818745	12530,9816	114,6	1	1	1	6,129	26,446		0,213		0,05		0,637	0,038	0,02				0,104058	0,158		0,307	0,02662	0,173	4539	0,002	0,413	0,206	0,126	0,612	0,008	0,013	0,081	0,008	0,024	0,417	0,001	0,002	0,003	0,851	0,0002	0,29	0,125	0,791	0,006	0,02	0,08	0,009	0,016	0,543	0,003	0,087		47,6	1,2	16,4	0,29	2			50,7	0,7	16,7	0,18	2,1	
194	г683863<:79	29.06.2070 0:21	Э90ХАФ	Р65	20	45,2	19,4	43,7		0,578	0,09486	0,257304	0,168607	0,0959993	1594	1572	15,8513195	19,8444183	12593,81443	116,7	1	1	1	15,684	9,382		0,152		0,05		0,643		0,02				0,10536	0,159		0,386	0,027344	0,17	4072	0,001	0,408	0,213	0,121	0,581	0,007	0,012	0,077	0,008	0,026	0,405	0,001	0,002	0,003	0,842	0,0003	0,289	0,119	0,794	0,005	0,017	0,076	0,009	0,016	0,533	0,002	0,084		49,5	0,9	15,3	0,55	2			50,9	0,6	13,9	0,6	2	
195	г683863<:7:	29.06.2070 1:12	Э90ХАФ	Р65	21	51,0166667	22,7166667	50,8666667	3,0351487	0,54762	0,095976	0,242532	0,127765	0,0966151	1556	1582	15,8686003	17,4637168	13628,76009	116,5	1	1	1	20,973	6,578				0,751			0,034	0,02				0,105975	0,102		0,365	0,028067	0,172	5160	0,002	0,392	0,211	0,114	0,594	0,007	0,012	0,074	0,007	0,027	0,435	0,001	0,002	0,003	0,872	0,0004	0,291	0,114	0,8	0,005	0,016	0,075	0,009	0,022	0,531	0,003	0,086		49,8	0,8	10,4	0,19	2,3			48,5	0,5	9,2	0,14	2,3	
196	"г683863<:7;"	29.06.2070 2:05	Э90ХАФ	Р65	27	48,2	24,0666667	47,8666667	2,9082803	0,534085	0,06417	0,1907	0,100329	0,0938077	1539	1582	18,7570175	14,7317647	13362,88089	114,1	1	1	1	21,383	6,261		0,101		0,05		0,597	0,077	0,02				0,103082	0,08		0,287	0,027669	0,115	5360	0,002	0,422	0,235	0,11	0,628	0,008	0,012	0,076	0,007	0,023	0,463	0,002	0,002	0,003	0,883	0,0005	0,289	0,108	0,792	0,006	0,016	0,076	0,008	0,017	0,528	0,003	0,086		57,6	0,9	11	0,17	2,6			58,6	0,8	10,7	0,18	2,6	
197	г683863<:7<	29.06.2070 3:00	Э90ХАФ	Р65	32	61,8833333	29,9833333	61,4	2	0,556275	0,044082	0,188972	0,136996	0,0955837	1519	1576	13,8026148	8,1898659	14716,17565	116,6	1	1	1	22,874	3,053		0,472		0,777			0,114	0,02				0,097765	0,137		0,283	0,041413	0,079	7354	0,002	0,376	0,252	0,11	0,641	0,008	0,011	0,077	0,008	0,042	0,461	0,002	0,002	0,003	0,87	0,0004	0,288	0,108	0,793	0,006	0,016	0,076	0,009	0,02	0,524	0,003	0,084		53,1	3,6	12,1	0,64	2,3			53,9	0,6	13,5	0,44	2,2	
198	г683863<:7=	29.06.2070 4:00	Э90ХАФ	Р65	41	43,5666667	19,35	43,4	3,2643381	0,386935	0,074214	0,139824	0,138881	0,0925846	1544	1579	18,0137255	26,9965318	13457,36434	114,9	1	1	1	9,187	27,244				0,106		0,367	0,096	0,02				0,101997	0,159		0,208	0,026837	0,133	4340	0,002	0,562	0,226	0,107	0,674	0,007	0,012	0,073	0,013	0,02	0,429	0,002	0,003	0,003	0,856	0,0003	0,288	0,106	0,794	0,005	0,02	0,073	0,013	0,012	0,542	0,003	0,084		54,8	0,7	13,6	0,36	2,1			52,7	0,5	13,7	0,18	2	
199	г683863<:7>	29.06.2070 4:53	Э90ХАФ	Р65	38	42,5333333	26,75	42,1833333	4,499	0,502565	0,102948	0,1901	0,12947	0,0898307	1560	1623	14,5409434	16,7171393	14402,24299	110	1	1	1	17,126	3,766		0,118		0,05		0,551	0,037	0,02				0,091942	0,125		0,285	0,038809	0,183	6421	0,002	0,442	0,198	0,107	0,622	0,007	0,011	0,069	0,007	0,023	0,447	0,001	0,002	0,003	0,858	0,0002	0,288	0,106	0,792	0,005	0,015	0,069	0,008	0,015	0,545	0,002	0,084		52,2	1,2	14,4	0,53	2			55	0,6	13,9	0,41	2,1	
200	г683863<:7?	29.06.2070 5:51	Э90ХАФ	Р65	33	47,35	22,9166667	47,1833333	2,7698335	0,580885	0,102084	0,20764	0,17622	0,0962392	1576	1588	16,4938243	18,6145203	13991,56364	116,7	1	1	1	15,802	11,965		0,235		0,799			0,038	0,02				0,09885	0,19		0,31	0,040943	0,181	5344	0,001	0,409	0,203	0,113	0,614	0,008	0,011	0,071	0,008	0,029	0,399	0,001	0,002	0,003	0,87	0,0004	0,289	0,112	0,794	0,006	0,018	0,071	0,009	0,019	0,525	0,003	0,085		48,8	1,4	15,1	0,52	1,9			54,7	0,6	14,8	0,44	2,1	
201	г683863<:86	29.06.2070 6:44	Э90ХАФ	Р65	35	50,9	28,3	50,25	3,4760976	0,56846	0,085728	0,213404	0,170518	0,0964684	1535	1587	15,1268886	8,8941176	14315,19435	117,3	1	1	1	21,081	2,226		0,322		0,199		0,506	0,039	0,02				0,098741	0,179		0,319	0,041667	0,152	6752	0,002	0,395	0,219	0,113	0,612	0,006	0,011	0,062	0,008	0,028	0,403	0,002	0,002	0,003	0,836	0,0005	0,281	0,115	0,778	0,006	0,014	0,065	0,009	0,019	0,534	0,003	0,087		50	1,7	14,4	0,37	2			52,9	0,4	10,8	0,19	2,1	
202	г683863<:87	29.06.2070 7:39	Э90ХАФ	Р65	43	45,8666667	23,4833333	45,1833333	3	0,60647	0,137616	0,221756	0,190207	0,0959919	1553	1593	11,2659498	7,218	14484,31512	116,2	1	1	1	15,716	0,802		0,058		0,398		0,371	0,035	0,02				0,106373	0,206		0,331	0,026693	0,244	5669	0,002	0,411	0,179	0,091	0,612	0,005	0,012	0,06	0,007	0,023	0,387	0,001	0,001	0,003	0,863	0,0005	0,295	0,091	0,786	0,004	0,014	0,06	0,009	0,019	0,539	0,003	0,086		56	0,2	13,6	0,18	2,2			56	0,6	9,8	0,13	2,1	
203	г683863<:88	29.06.2070 8:32	Э90ХАФ	Р65	46	48,8666667	25,55	48,7	2,8659612	0,718925	0,07614	0,141064	0,13594	0,0979122	1532	1573	15,302439	16,5489579	14176,90802	118,2	1	1	1	3,137	23,38		0,102		0,05		0,825	0,04	0,02				0,077474	0,154		0,21	0,083659	0,135	6037	0,002	0,33	0,229	0,112	0,673	0,006	0,008	0,065	0,009	0,021	0,438	0,001	0,002	0,003	0,824	0,0004	0,288	0,111	0,788	0,005	0,018	0,064	0,01	0,018	0,54	0,003	0,086		54,5	0,7	14,1	0,41	2,1			53,9	0,6	14,6	0,4	2,1	
204	г683863<:89	29.06.2070 17:51	G2HH	6,00E+02	16	42,7	18,3	42,7		0,69822					1549	1547	11,270726		12757,37705	106,4	1	1	1	16,042			0,214				0,862	0,048											3891	0,001	0,046	0,054	0,092	0,081	0,007	0,009	0,055	0,006	0,023	0,062	0,001	0	0,001	0,643		0,056	0,089	0,092	0,006	0,012	0,055	0,007	0,027	0,056	0,001	0,001		38,1	9,2	13,6	2,6	1,4			42	4,2	18,1	0,92	1,6	
205	г683863<:8:	29.06.2070 19:12	G2HH	6,00E+02	8	67,0833333	37,8833333	67,0833333	3,799375	0,562305	0,278052	0,25566	0,396675		1579	1632	17,8554613		14051,56181	116,2	1	1	1	39,778			0,284		0,05		0,59	0,056	0,02	0,023184				0,51	0,061921	0,375		0,493	8872	0,001	0,363	0,451	0,08	0,2	0,006	0,007	0,116	0,008	0,022	0,278	0,001	0,002	0,004	0,832	0,0008	0,686	0,082	0,431	0,019	0,012	0,169	0,011	0,013	0,637	0,004	0,004		45,8	1,1	17,3	0,75	1,7			49,8	0,6	11,9	0,16	2,1	
206	"г683863<:8;"	29.06.2070 19:50	G2HH	6,00E+02	43	61,55	27,6833333	60,55	3,3469833	0,753815	0,31302	0,199015	0,337452		1623	1607	16,5267738		13481,03552	109,8	1	1	1	33,127			0,483		0,05		0,822	0,027	0,02	0,021014				0,441	0,055158	0,291		0,555	6220	0,002	0,197	0,411	0,084	0,215	0,006	0,009	0,12	0,009	0,026	0,29	0,001	0,001	0,003	0,795	0,0003	0,681	0,086	0,403	0,018	0,013	0,169	0,011	0,016	0,594	0,003	0,003		43,4	1,2	15,5	0,59	1,5			53	0,7	14,3	0,62	2	
207	г683863<:8<	29.06.2070 20:47	G2HH	6,00E+02	12	43,6833333	17,7	43,6833333	3,349944	0,187015	0,043428	0,01578	0,087347		1574	1619	9,6895078		13196,61017	110,2	1	1	1	14,109			0,091		0,02		0,205	0,023		0,021195				0,128	0,055266	0,021		0,077	3893	0,001	0,236	0,435	0,08	0,208	0,006	0,007	0,119	0,007	0,023	0,315	0,001	0,002	0,003	0,854	0,0004	0,694	0,081	0,409	0,018	0,011	0,17	0,009	0,019	0,604	0,003	0,003		43,8	2,4	14,5	0,69	1,5			50,7	0,6	12,8	0,33	2	
208	г683863<:8=	29.06.2070 21:52	G2HH	6,00E+02	11	41,7	19,5	41,7	4	0,156075	0,071628	0,03945	0,060776		1576	1613	10,9798561		13286,15385	116,6	1	1	1	15,262					0,03		0,152	0,073		0,023184				0,078	0,054543	0,058		0,127	4318	0,002	0,29	0,406	0,098	0,217	0,007	0,007	0,121	0,006	0,024	0,364	0,001	0,002	0,004	0,818	0,0005	0,685	0,101	0,408	0,019	0,012	0,168	0,007	0,016	0,62	0,004	0,003		45	0,5	8,1	0,23	1,9			56,2	0,5	6,2	0,09	2,1	
209	г683863<:8>	29.06.2070 23:01	G2HH	6,00E+02	-1	33,7166667	15,8166667	33,7166667	3,6915663	0,13611	0,128592	0,033255	0,076791		1566	1593	10,2493803		13842,36038	115,3	1	1	1	11,485					0,03		0,117	0,05		0,021014				0,105	0,044307	0,048		0,228	3649	0,001	0,327	0,442	0,101	0,26	0,007	0,01	0,132	0,008	0,023	0,38	0,002	0,002	0,003	0,826	0,0004	0,684	0,1	0,406	0,018	0,011	0,17	0,009	0,018	0,597	0,004	0,003		55,2	0,6	9	0,17	2			57,9	0,7	5,3	0,08	2,3	
210	г683863<:8?	29.06.2070 23:58	G2HH	6,00E+02	18	46,35	21,0333333	46,35	3,3905997	0,653015	0,153972	0,039495	0,177353		1597	1596	11,4983909		13501,42631	115,3	1	1	1	17,666			0,214		0,05		0,733	0,048	0,02	0,019097				0,257	0,040184	0,054		0,273	4733	0,001	0,335	0,564	0,105	0,365	0,008	0,01	0,135	0,006	0,022	0,458	0,002	0,002	0,003	0,835	0,0004	0,683	0,103	0,392	0,017	0,012	0,168	0,007	0,019	0,598	0,003	0,003		52,6	1	8,7	0,53	2			57,2	0,4	6,4	0,09	2,1	
211	г683863<:96	30.06.2070 0:57	G2HH	6,00E+02	13	52,85	22,7166667	52,85	2,4327411	0,63089	0,100392	0,13536	0,122814		1586	1591	12,454332		13092,58988	110,9	1	1	1	21,802					0,05		0,712	0,066	0,02	0,020146				0,136	0,041775	0,202		0,178	4957	0,001	0,335	0,607	0,095	0,291	0,007	0,01	0,132	0,006	0,02	0,486	0,002	0,002	0,003	0,829	0,0004	0,684	0,092	0,41	0,018	0,014	0,166	0,006	0,019	0,618	0,003	0,003		59,2	0,7	9	0,21	2,5			58,1	0,3	8	0,07	2,2	
212	г683863<:97	30.06.2070 1:49	G2HH	6,00E+02	24	47,7	20,3666667	47,7	3,778355	0,617975	0,082908	0,115905	0,075563		1588	1599	12,0487224		13784,28805	107,9	1	1	1	19,124					0,05		0,7	0,104	0,02	0,01935				0,071	0,042318	0,174		0,147	4679	0,002	0,334	0,621	0,093	0,303	0,007	0,011	0,13	0,006	0,02	0,529	0,002	0,002	0,003	0,854	0,0004	0,689	0,096	0,41	0,018	0,012	0,17	0,007	0,022	0,607	0,003	0,003		62,1	0,7	7,9	0,15	2,6			57,7	0,5	6,3	0,09	2,1	
213	г683863<:98	30.06.2070 2:47	G2HH	6,00E+02	25	49,3666667	19,7166667	49,3666667	3,9288775	0,563945	0,133668	0,193245	0,214954		1596	1593	13,9534363		14357,39645	115,6	1	1	1	22,841			0,286		0,079		0,596	0,097	0,05	0,021014				0,255	0,049913	0,287		0,237	4718	0,001	0,387	0,58	0,099	0,232	0,007	0,01	0,126	0,005	0,029	0,412	0,002	0,002	0,003	0,825	0,0006	0,673	0,1	0,387	0,018	0,011	0,168	0,007	0,02	0,588	0,003	0,003		53,8	0,5	11,2	0,24	2			48,5	0,7	7,2	0,06	2,1	
214	г683863<:99	30.06.2070 3:40	G2HH	6,00E+02	31	43,7	23,35	43,7	3,4885496	0,509745	0,102084	0,145335	0,157247		1555	1593	6,1736842		13927,19486	114,9	1	1	1	8,993			0,242		0,464		0,204	0,095	0,02	0,021087				0,185	0,04315	0,216		0,181	5420	0,002	0,455	0,608	0,103	0,283	0,007	0,009	0,132	0,006	0,024	0,461	0,003	0,002	0,003	0,817	0,0004	0,686	0,103	0,404	0,018	0,01	0,168	0,007	0,02	0,577	0,004	0,003		51,2	0,9	9,8	0,14	2,2			58	0,6	7,1	0,08	2,2	
215	г683863<:9:	30.06.2070 4:44	G2HH	6,00E+02	19	45,7	19,9666667	45,7	3,1065292	0,473015	0,12126	0,12186	0,135027		1580	1593	11,3185762		13603,67279	113,5	1	1	1	16,959			0,223		0,133		0,442	0,103	0,02	0,020508				0,16	0,046115	0,181		0,215	4527	0,002	0,479	0,587	0,104	0,302	0,007	0,008	0,129	0,008	0,024	0,483	0,002	0,002	0,003	0,84	0,0006	0,697	0,105	0,42	0,018	0,01	0,171	0,01	0,019	0,617	0,003	0,003		45,3	1,1	9,9	0,15	2,2			54,5	0,4	7,1	0,11	2,1	
216	"г683863<:9;"	30.06.2070 5:57	G2HH	6,00E+02	5	48,2	20,8333333	48,2	3,2194745	0,532205	0,675108	0,115335	0,136632		1614	1613	16,5975499		13786,56	109,2	1	1	1	26,344			0,192		0,05		0,484	0,101	0,02	0,020001				0,165	0,048503	0,171		1,197	4787	0,002	0,408	0,089	0,09	0,297	0,006	0,008	0,125	0,008	0,022	0,479	0,001	0,001	0,003	0,824	0,0005	0,679	0,093	0,408	0,018	0,011	0,172	0,009	0,01	0,6	0,003	0,003		49,6	0,8	18,8	0,18	2,1			54,9	0,5	7,9	0,17	2,1	
217	г683863<:9<	30.06.2070 6:50	G2HH	6,00E+02	7	51,5666667	24,5333333	51,5666667	2,8434274	0,53965	0,144384	0,174465	0,225831		1606	1586	11,8039817		10685,05435	111,9	1	1	1	20,093			0,242				0,633	0,048	0,05	0,019965				0,279	0,035337	0,258		0,256	4369	0,001	0,406	0,567	0,1	0,248	0,007	0,008	0,138	0,007	0,022	0,407	0,002	0,003	0,003	0,831	0,0003	0,685	0,099	0,414	0,018	0,01	0,169	0,008	0,015	0,599	0,003	0,005		49,6	2	15	0,49	2			52,2	0,6	12,5	0,5	2	
218	г683863<:9=	30.06.2070 7:45	G2HH	6,00E+02	11	50,05	23,5	50,05	3,1372654	0,48799	0,104904	0,134415	0,138855		1577	1598	13,7325301		13861,2766	115,7	1	1	1	22,796			0,128		0,162		0,438	0,08	0,02	0,018989				0,161	0,044379	0,2		0,186	5429	0,001	0,475	0,597	0,101	0,291	0,008	0,008	0,131	0,006	0,019	0,462	0,002	0,002	0,004	0,848		0,683	0,099	0,405	0,017	0,01	0,169	0,007	0,011	0,59	0,003	0,003		50,5	0,3	14,1	0,16	2,2			52,2	0,3	12,5	0,07	2,1	
219	г683863<:9>	30.06.2070 8:43	G2HH	6,00E+02	14	52,7166667	25,7	46,3666667	3,1594903	0,51041	0,131976	0,162075	0,257861		1592	1611	11,1479651		13214,00778	116,1	1	1	1	17,044			0,058		0,12		0,496	0,056	0,02	0,017216				0,333	0,045067	0,238		0,234	5660	0,001	0,427	0,577	0,092	0,268	0,008	0,008	0,131	0,007	0,021	0,372	0,001	0,003	0,003	0,798		0,669	0,09	0,384	0,017	0,012	0,169	0,007	0,014	0,555	0,004	0,004		49	0,9	13,1	0,38	2			56,5	0,6	8,2	0,15	2	
220	г683863<:9?	30.06.2070 9:41	G2HH	6,00E+02	19	41,8666667	18,9833333	41,8666667	3,216129	0,48964	0,137616	0,15186	0,241601		1580	1584	11,3553618		13524,49517	115,9	1	1	1	15,56			0,062		0,115		0,474	0,054	0,02	0,020689				0,312	0,050203	0,223		0,244	4279	0,002	0,462	0,581	0,094	0,278	0,007	0,009	0,126	0,006	0,02	0,406	0,002	0,002	0,003	0,848	0,0007	0,689	0,093	0,407	0,018	0,01	0,168	0,007	0,014	0,613	0,004	0,003		50,5	0,6	14,1	0,29	2,1			45,1	0,3	9,6	0,06	2,1	
221	г683863<::6	30.06.2070 10:34	Э90ХАФ	Р65	14	45,8666667	24,15	45,0333333	3,5735294	0,623445	0,052452	0,13587	0,087778	0,0883293	1601	1621	8,0734317	8,1743478	13791,30435	108,1	1	1	1	9,724	2,089				0,126		0,646	0,081	0,02				0,070421	0,082		0,204	0,074508	0,093	5551	0,002	0,335	0,24	0,094	0,673	0,005	0,008	0,06	0,006	0,019	0,463	0,001	0,002	0,003	0,87	0,0002	0,287	0,093	0,804	0,004	0,012	0,059	0,007	0,012	0,575	0,003	0,086		51	0,8	18,8	0,52	2			52,1	0,8	16,7	0,08	2,1	
222	г683863<::7	30.06.2070 11:29	Э90ХАФ	Р65	13	47,3666667	22,5333333	46,7	2,9467263	0,55362	0,075576	0,165135	0,104951	0,0942295	1574	1605	11,3131129	9,6483538	13563,90533	113,1	1	1	1	11,024	5,454		0,056		0,123		0,557	0,048	0,02				0,07458	0,097		0,248	0,080476	0,134	5094	0,002	0,417	0,224	0,113	0,645	0,007	0,008	0,068	0,006	0,019	0,446	0,001	0,002	0,004	0,872	0,0003	0,287	0,112	0,79	0,005	0,013	0,068	0,006	0,013	0,535	0,003	0,085		53,3	0,4	16,3	0,23	2,1			53,6	0,6	13,6	0,4	2,1	
223	г683863<::8	30.06.2070 12:30	Э90ХАФ	Р65	8	46,0333333	22,0333333	44,0333333	2,6673182	0,5440441	0,090804	0,18453	0,149582	0,0972343	1561	1603	10,9023227	11,6775225	13114,67474	116,9	1	1	1	9,909	6,494	0,032178	0,125		0,05		0,567		0,02				0,09082	0,158		0,276	0,057256	0,161	4816	0,001	0,433	0,216	0,103	0,639	0,007	0,01	0,066	0,006	0,02	0,426	0,001	0,002	0,003	0,88	0,0004	0,29	0,101	0,802	0,005	0,011	0,065	0,006	0,018	0,547	0,003	0,086		48,5	0,4	13,3	0,26	2,2			52,4	1	13,6	0,57	2,1	
224	г683863<::9	30.06.2070 13:25	Э90ХАФ	Р65	12	47,8666667	23,1666667	47,35	2,4011156	0,54564	0,099264	0,160785	0,115572	0,0965802	1563	1587	7,9326409	7,641931	13193,09353	117,5	1	1	1	8,911	3,078		0,119		0,05		0,606	0,073	0,02				0,075774	0,115		0,241	0,082827	0,176	5094	0,002	0,45	0,211	0,105	0,666	0,006	0,008	0,063	0,006	0,021	0,439	0,002	0,002	0,003	0,86	0,0003	0,294	0,108	0,811	0,004	0,015	0,065	0,008	0,018	0,53	0,003	0,086		45,7	0,5	10,8	0,29	2,1			49,9	0,5	11,4	0,31	2,2	
225	г683863<:::	30.06.2070 14:18	Э90ХАФ	Р65	15	45,8666667	20,6333333	45,5333333		0,538185	0,08178	0,162105	0,115906	0,0965212	1573	1592	11,5819374	13,4592	13699,19225	117,2	1	1	1	12,753	5,608				0,05		0,6		0,02				0,098307	0,115		0,243	0,04145	0,145	4711	0,002	0,435	0,221	0,098	0,656	0,005	0,011	0,062	0,006	0,022	0,435	0,001	0,002	0,003	0,868	0,0005	0,289	0,097	0,79	0,004	0,014	0,062	0,007	0,021	0,53	0,003	0,084		56,9	0,2	12,6	0,12	2,5			57,8	0,4	7,9	0,08	2,2	
226	"г683863<::;"	30.06.2070 15:11	Э90ХАФ	Р65	21	49,8833333	22,2	49,55	3	0,47839	0,04512	0,00117	0,05109	0,091194	1590	1585	10,1564909	10,3183758	12794,59459	112	1	1	1	11,127	5,506		0,051		0,05		0,539	0,113	0,02				0,086118	0,078			0,051541	0,08	4734	0,002	0,445	0,247	0,1	0,792	0,005	0,01	0,06	0,012	0,025	0,494	0,002	0,003	0,004	0,847	0,0003	0,285	0,1	0,797	0,004	0,013	0,061	0,014	0,018	0,544	0,003	0,086		52,2	1,6	8,9	0,17	2,3			56,4	0,5	7,9	0,09	2,2	
227	г683863<::<	30.06.2070 16:05	Э90ХАФ	Р65	25	43,8666667	25,1666667	43,6833333	3,3291806	0,50185	0,103776	0,109455	0,080443	0,0933631	1564	1595	9,0367347	7,8344595	12924,23841	113,2	1	1	1	7,995	3,865				0,05		0,553	0,055	0,02				0,08771	0,081		0,164	0,053602	0,184	5421	0,002	0,428	0,206	0,095	0,706	0,006	0,01	0,063	0,007	0,023	0,468	0,002	0,002	0,003	0,87	0,0005	0,295	0,095	0,806	0,004	0,014	0,063	0,008	0,018	0,544	0,003	0,085		54,3	2,4	11,6	0,28	2,2			48,8	0,5	7,7	0,1	2,1	
228	г683863<::=	30.06.2070 17:03	Э90ХАФ	Р65	21	46,2166667	21,5333333	46,0666667	3	0,502955	0,050196	0,091995	0,091654	0,0927746	1589	1587	8,6488029	10,2337079	13029,10217	113,5	1	1	1	9,432	4,554				0,05		0,565	0,06	0,02				0,087348	0,105		0,137	0,052915	0,089	4676	0,002	0,46	0,243	0,099	0,715	0,006	0,01	0,064	0,008	0,021	0,464	0,002	0,002	0,003	0,848		0,286	0,101	0,796	0,004	0,015	0,065	0,008	0,014	0,548	0,003	0,083		47,9	0,3	8,5	0,17	2,2			57,4	0,5	8,5	0,09	2,2
