Repository: Siella/alloy_building

# Прогнозирование химического состава шлака
Задание по Data science от компании EVRAZ (оптимизация сталеплавильного производства) в рамках хакатона ```</beCoder>```.

Мы реализовали наше решение как простой и лаконичный веб-сервис!
В папке `EDA` результаты анализа данных в рамках отборочного задания, в `modelling` — результаты моделирования целевых показателей химического состава шлака и `сыпуч известь РП`.

File: _data/Исходные данные.txt (part 3 of 78)
оком	t продувка	ПСН гр.	чист расход C	чист расход Cr	чист расход Mn	чист расход Si	чист расход V	температура первая	температура последняя	Ar (интенс.)	N2 (интенс.)	эл. энергия (интенс.)	произв жидкая сталь	произв количество обработок	произв  количество плавок	произв количество плавок (цел)	расход газ Ar	расход газ  N2	расход C пров.	сыпуч известь РП	сыпуч кварцит	сыпуч кокс пыль УСТК	сыпуч  кокс. мелочь (сух.)	сыпуч  кокс. мелочь КМ1	сыпуч  шпат плав.	ферспл CaC2	ферспл FeMo	ферспл FeSi-75	ферспл FeV азот.	ферспл  FeV-80	ферспл  Mn5Si65Al0.5	ферспл  Ni H1 пласт.	ферспл SiMn18	ферспл  ферванит	ферспл  фх850А	эл. энергия	химсталь первый Al_1	химсталь первый C_1	химсталь первый Cr_1	химсталь первый Cu_1	химсталь первый Mn_1	химсталь первый Mo_1	химсталь первый N_1	химсталь первый Ni_1	химсталь первый P_1	химсталь первый S_1	химсталь первый Si_1	химсталь первый Ti_1	химсталь первый V_1	химсталь последний Al	химсталь последний C	химсталь последний Ca	химсталь последний Cr	химсталь последний Cu	химсталь последний Mn	химсталь последний Mo	химсталь последний N	химсталь последний Ni	химсталь последний P	химсталь последний S	химсталь последний Si	химсталь последний Ti	химсталь последний V	химшлак первый Al2O3_1	химшлак первый CaO_1	химшлак первый FeO_1	химшлак первый MgO_1	химшлак первый MnO_1	химшлак первый R_1	химшлак первый SiO2_1	химшлак последний Al2O3	химшлак последний CaO	химшлак последний FeO	химшлак последний MgO	химшлак последний MnO	химшлак последний R	химшлак последний SiO2
229	г683863<::>	30.06.2070 17:58	Э90ХАФ	Р65	22	51,05	20,65	50,7	2,7832924	0,5289688	0,10152	0,167085	0,132795	0,0965971	1549	1589	9,518529	10,7155022	13391,76755	116,1	1	1	1	11,216	5,453	0,030504	0,126		0,05		0,549	0,035	0,02				0,098778	0,139		0,25	0,040762	0,18	4609	0,001	0,444	0,201	0,093	0,637	0,005	0,011	0,061	0,005	0,02	0,409	0,001	0,002	0,003	0,835	0,0003	0,287	0,091	0,795	0,004	0,013	0,061	0,006	0,017	0,536	0,003	0,087		52	0,6	13,4	0,7	2			56,6	0,4	7,9	0,08	2,2	
230	г683863<::?	30.06.2070 18:58	Э90ХАФ	Р65	27	45,2166667	17,0333333	45,2166667	3,0332248	0,58392	0,093624	0,166785	0,177001	0,0966506	1573	1585	11,0507925		13381,99609	117,6	1	1	1	16,656			0,218		0,13		0,585	0,048	0,02				0,097837	0,207		0,248	0,042607	0,166	3799	0,001	0,403	0,213	0,088	0,645	0,006	0,011	0,061	0,007	0,024	0,394	0,001	0,002	0,003	0,849	0,0003	0,292	0,091	0,805	0,004	0,014	0,062	0,008	0,017	0,537	0,003	0,085		49,4	0,4	12,7	0,57	1,9			55	0,7	8,2	0,12	2,1	
231	"г683863<:;6"	30.06.2070 19:52	Э90ХАФ	Р65	30	41,0333333	14,3666667	40,5333333	3	0,48924	0,048504	0,07521	0,075034	0,0886945	1584	1581	12,0575342	10,6623184	13652,43619	107,9	1	1	1	4,89	9,99		0,059		0,05		0,549	0,035	0,02				0,090495	0,086		0,112	0,037797	0,086	3269	0,002	0,44	0,249	0,108	0,721	0,007	0,011	0,068	0,01	0,023	0,46	0,002	0,002	0,003	0,855	0,0002	0,293	0,107	0,797	0,005	0,015	0,068	0,011	0,02	0,54	0,003	0,086		46	0,6	9,8	0,16	2,2			49,6	0,9	9,6	0,1	2,1	
232	"г683863<:;7"	30.06.2070 20:45	Э90ХАФ	Р65	26	41,3666667	18,35	41,2	2,9441581	0,56658	0,083472	0,18309	0,172661	0,0948571	1579	1581	16,5755142	12,9163336	13334,05995	114,9	1	1	1	9,402	10,412		0,247		0,05		0,634	0,035	0,02				0,096933	0,194		0,273	0,040148	0,148	4078	0,001	0,413	0,218	0,12	0,632	0,009	0,011	0,077	0,009	0,025	0,4	0,001	0,002	0,003	0,87	0,0004	0,29	0,118	0,808	0,007	0,014	0,076	0,01	0,022	0,548	0,003	0,086		48,4	3,2	10,6	0,47	1,9			53,6	1	8,5	0,19	2	
233	"г683863<:;8"	30.06.2070 21:38	Э90ХАФ	Р65	27	43,0166667	18,3333333	42,85	3	0,51193	0,064296	0,131835	0,140807	0,0959592	1571	1571	16,9863158	12,5793872	13604,72727	117,1	1	1	1	8,965	11,29		0,165		0,05		0,572	0,046	0,02				0,098018	0,165		0,196	0,04069	0,114	4157	0,002	0,459	0,242	0,101	0,681	0,007	0,011	0,07	0,01	0,022	0,424	0,002	0,002	0,003	0,853	0,0004	0,295	0,102	0,799	0,005	0,017	0,07	0,011	0,018	0,536	0,003	0,086		51,2	2,1	12,3	0,26	2			56,7	0,6	9,2	0,19	2,1	
234	"г683863<:;9"	30.06.2070 22:38	Э90ХАФ	Р65																																																																																
235	"г683863<:;:"	30.06.2070 23:32	Э90ХАФ	Р65	16	48,0333333	18,3666667	48,0333333	2,5384615	0,58277	0,074448	0,14766	0,172813	0,0965873	1581	1572	20,3546853	19,9398274	13370,96189	117	1	1	1	24,256	13,476		0,253		0,05		0,657		0,02				0,106554	0,208		0,219	0,027525	0,132	4093	0,001	0,418	0,228	0,104	0,66	0,009	0,013	0,079	0,008	0,024	0,395	0,001	0,002	0,004	0,867	0,0004	0,287	0,104	0,789	0,008	0,018	0,078	0,009	0,017	0,536	0,003	0,084		50,5	2,3	10,8	0,35	2,1			54,3	0,4	10,2	0,18	2	
236	"г683863<:;;"	01.07.2070 0:31	Э90ХАФ	Р65	15	41,55	19,35	41,2333333	3,7642446	0,53747	0,041736	0,07041	0,094658	0,0911484	1557	1584	12,3431591	9,2941176	14148,83721	111,5	1	1	1	11,678	3,95		0,121		0,05		0,61	0,048	0,02				0,093244	0,118		0,104	0,039677	0,074	4563	0,002	0,423	0,253	0,103	0,715	0,007	0,011	0,073	0,009	0,025	0,452	0,002	0,002	0,003	0,857	0,0006	0,291	0,103	0,796	0,006	0,016	0,073	0,01	0,02	0,541	0,003	0,086		47,3	0,5	9,7	0,15	2,2			57,1	0,6	8,6	0,11	2,1	
237	"г683863<:;<"	01.07.2070 1:25	Э90ХАФ	Р65	12	48,05	21,6333333	47,7166667	3,3460925	0,45682	0,031584	0,02583	0,096402	0,0942536	1548	1580	13,8603394	11,0292453	13670,57011	116,2	1	1	1	12,251	7,794				0,05		0,514	0,058	0,02				0,096607	0,138		0,036	0,04069	0,056	4929	0,002	0,518	0,264	0,108	0,756	0,008	0,011	0,09	0,014	0,023	0,454	0,002	0,003	0,003	0,874	0,0003	0,292	0,11	0,787	0,007	0,016	0,09	0,016	0,02	0,534	0,003	0,085		58,9	0,3	10,2	0,12	2,3			48,3	1	7,8	0,13	2,4	
238	"г683863<:;="	01.07.2070 2:19	Э90ХАФ	Р65	15	49,55	20,55	49,4	3	0,512755	0,049068	0,07413	0,113833	0,0951197	1551	1574	11,9913767	10,9096224	14464,23358	115,8	1	1	1	8,807	9,952		0,038		0,05		0,578	0,073	0,02				0,104709	0,146		0,109	0,027959	0,087	4954	0,002	0,447	0,248	0,122	0,725	0,008	0,013	0,079	0,01	0,022	0,443	0,002	0,003	0,003	0,856	0,0001	0,291	0,122	0,796	0,006	0,017	0,078	0,012	0,02	0,542	0,003	0,087		55,3	0,6	11,1	0,14	2,6			54,3	0,7	7,6	0,13	2,2	
239	"г683863<:;>"	01.07.2070 3:17	Э90ХАФ	Р65	18	49,2166667	18,6333333	48,7166667	2,8499127	0,57127	0,053016	0,05118	0,085885	0,0950637	1581	1585	7,0188184	6,0315789	14267,97853	115,8	1	1	1	10,692	0,573				0,18		0,538	0,073	0,02				0,097331	0,112		0,075	0,041233	0,094	4431	0,002	0,442	0,244	0,112	0,738	0,008	0,011	0,074	0,01	0,021	0,451	0,002	0,002	0,003	0,842	0,0003	0,29	0,112	0,787	0,007	0,014	0,073	0,011	0,02	0,545	0,003	0,087		50,2	0,7	7	0,1	2,5			55,8	1	5,1	0,1	2,2	
240	"г683863<:;?"	01.07.2070 11:03	Э76ХФ	Р65	14	54,0166667	28,9833333	51,5166667	3,2859002	0,451185	0,133668	0,17883	0,187212	0,0406201	1612	1638	10,7737949		13683,72628	113,5	1	1	1	18,501			0,173		0,143		0,402	0,039	0,02				0,051288	0,218		0,266		0,237	6610	0,001	0,417	0,311	0,101	0,633	0,007	0,012	0,066	0,009	0,025	0,399	0,001	0,002	0,003	0,762	0,0003	0,421	0,101	0,789	0,006	0,013	0,066	0,01	0,018	0,563	0,003	0,038		51,8	0,6	10	0,21	2			54,8	0,7	8,8	0,22	2,1	
241	г683863<:<6	01.07.2070 11:55	Э76ХФ	Р65	30	49,0166667	31,3	49,0166667	4,3157715	0,47813	0,127464	0,178725	0,182627	0,0422809	1534	1597	12,4157769		14407,66773	117,4	1	1	1	20,286			0,116		0,648			0,036	0,02				0,053385	0,211		0,266		0,226	7516	0,002	0,394	0,316	0,101	0,642	0,006	0,011	0,064	0,006	0,022	0,422	0,002	0,002	0,003	0,765	0,0004	0,419	0,104	0,791	0,005	0,012	0,065	0,008	0,018	0,551	0,003	0,038		54,4	0,5	8	0,11	2,3			49,9	0,5	6,9	0,11	2,3	
242	г683863<:<7	01.07.2070 12:52	Э76ХФ	Р65	30	47,0333333	27,7	47,0333333	3,5941284	0,489815	0,140436	0,173985	0,204871	0,0408205	1550	1606	20,0514944		13836,8231	115,3	1	1	1	30,935			0,104		0,05		0,529	0,037	0,02				0,051541	0,247		0,258		0,249	6388	0,002	0,372	0,305	0,107	0,632	0,007	0,012	0,069	0,008	0,023	0,399	0,001	0,003	0,003	0,781	0,0003	0,421	0,109	0,797	0,006	0,013	0,069	0,009	0,016	0,562	0,003	0,038		53,1	0,8	10,1	0,64	2,2			52,1	0,4	8,1	0,13	2,2	
243	г683863<:<8	01.07.2070 13:54	Э76ХФ	Р65	24	46,8833333	27,7166667	46,8833333	3,3972286	0,512975	0,10998	0,144855	0,16494	0,041995	1566	1609	15,2860552		13157,42634	117,5	1	1	1	23,842			0,112		0,703			0,037	0,02				0,053024	0,197		0,215		0,195	6078	0,002	0,36	0,331	0,106	0,678	0,007	0,011	0,072	0,009	0,023	0,435	0,002	0,002	0,003	0,771	0,0007	0,419	0,106	0,796	0,006	0,012	0,072	0,01	0,019	0,549	0,003	0,039		51,3	1	7,7	0,32	2,2			57,8	1	5,7	0,26	2,2	
244	г683863<:<9	01.07.2070 14:48	Э76ХФ	Р65	24	43,7	27,35	43,7	3,8202194	0,468895	0,090804	0,104805	0,192576	0,0422524	1558	1617	13,7617119		13891,04205	116,6	1	1	1	20,008			0,284		0,05		0,515	0,038	0,02				0,053349	0,255		0,153		0,161	6332	0,002	0,404	0,345	0,105	0,705	0,008	0,011	0,07	0,01	0,022	0,413	0,001	0,002	0,005	0,765	0,0007	0,417	0,104	0,798	0,007	0,014	0,069	0,012	0,016	0,551	0,003	0,038		54	0,7	11,5	0,38	2,5			45,9	1	17,2	0,24	2,5	
245	г683863<:<:	01.07.2070 15:52	Э76ХФ	Р65	13	43,35	24,3333333	43,35	2,7266928	0,46733	0,115056	0,199215	0,189114	0,0422524	1565	1592	18,5951557		12903,28767	117,3	1	1	1	26,87			0,156		0,05		0,505	0,037	0,02				0,053349	0,213		0,297		0,204	5233	0,002	0,416	0,324	0,097	0,613	0,008	0,011	0,084	0,008	0,022	0,418	0,001	0,002	0,003	0,767	0,0002	0,419	0,097	0,795	0,007	0,014	0,083	0,009	0,015	0,567	0,003	0,038		49,2	1,3	14,3	0,33	2			56	0,5	8,1	0,15	2,1	
246	"г683863<:<;"	01.07.2070 16:49	Э76ХФ	Р65	8	48,7	25,8833333	48,7		0,47756	0,0846	0,099705	0,141794	0,0417368	1567	1588	14,6556468		11945,13844	116,9	1	1	1	23,791			0,095		0,05		0,527	0,036	0,02				0,052698	0,179		0,147		0,15	5153	0,002	0,389	0,348	0,099	0,698	0,007	0,009	0,075	0,01	0,022	0,466	0,002	0,002	0,003	0,767	0,0005	0,418	0,097	0,791	0,006	0,013	0,074	0,01	0,014	0,566	0,003	0,038		51,6	1,1	11,9	0,25	2,2			54,7	0,9	14,5	0,28	2,3	
247	г683863<:<<	01.07.2070 17:41	Э76ХФ	Р65	17	45,3333333	22,35	45,3333333		0,49708	0,120696	0,19164	0,230828	0,0416798	1583	1596	19,7408006		12351,67785	116,8	1	1	1	29,178			0,285		0,05		0,541	0,036	0,02				0,052626	0,28		0,284		0,214	4601	0,001	0,382	0,323	0,102	0,625	0,007	0,01	0,071	0,008	0,025	0,393	0,001	0,002	0,003	0,771	0,0002	0,419	0,101	0,792	0,005	0,013	0,071	0,009	0,016	0,566	0,002	0,037		47,8	1,1	15,4	0,51	1,9			56,6	0,5	9	0,17	2,1	
248	г683863<:<=	01.07.2070 18:34	Э76ХФ	Р65	15	45,1833333	24,4166667	45,1833333		0,397755	0,134796	0,184185	0,191823	0,040849	1568	1585	14,3853928		12470,98976	116,2	1	1	1	21,666			0,222		0,05		0,416	0,036	0,02				0,051577	0,223		0,274		0,239	5075	0,001	0,462	0,31	0,096	0,626	0,008	0,012	0,074	0,008	0,021	0,415	0,001	0,002	0,003	0,787	0,0002	0,42	0,097	0,794	0,007	0,013	0,074	0,009	0,014	0,568	0,003	0,038		49,7	1,7	13,3	0,6	1,9			55,5	0,5	8,4	0,16	2,1	
249	г683863<:<>	01.07.2070 19:34	Э76ХФ	Р65	10	52,05	22,8	52,05	2,889172	0,46416	0,102648	0,15621	0,173674	0,0422809	1568	1602	15,0230548		13765,78947	117,6	1	1	1	26,065					0,0500001		0,505	0,068	0,02				0,053385	0,206		0,232		0,182	5231	0,002	0,418	0,332	0,108	0,658	0,007	0,011	0,082	0,008	0,032	0,452	0,002	0,002	0,003	0,775	0,0003	0,413	0,107	0,778	0,006	0,013	0,082	0,009	0,019	0,543	0,003	0,037		56,8	1,2	15,1	0,22	2,6			54,3	0,9	14,4	0,25	2,3	
250	г683863<:<?	01.07.2070 20:33	Э76ХФ	Р65	11	48,5333333	22,8333333	48,5333333	2,529202	0,4822	0,113928	0,1611	0,186633	0,0427222	1593	1603	14,5164087		13159,70803	117,7	1	1	1	23,444			0,116		0,05		0,525	0,038	0,02				0,053711	0,224		0,239		0,202	5008	0,002	0,411	0,328	0,097	0,647	0,008	0,011	0,076	0,009	0,026	0,414	0,001	0,002	0,003	0,766	0,0005	0,42	0,099	0,789	0,007	0,012	0,077	0,01	0,015	0,552	0,003	0,038		53,6	0,5	15,3	0,21	2,2			48,9	0,7	12,8	0,22	2,2	
251	г683863<:=6	01.07.2070 21:40	Э76ХФ	Р65	12	45,35	22,7	45,35	3,3271028	0,476995	0,105468	0,16323	0,107725	0,0409685	1579	1608	11,5475193		13992,95154	113,4	1	1	1	17,456					0,05		0,52		0,02				0,051468	0,102		0,245		0,187	5294	0,002	0,415	0,332	0,105	0,647	0,008	0,01	0,08	0,006	0,028	0,468	0,002	0,002	0,003	0,778	0,0001	0,418	0,105	0,785	0,007	0,012	0,08	0,007	0,024	0,557	0,003	0,037		57,8	1,2	9,9	0,2	2,6			53,2	0,5	11,8	0,23	2,4	
252	г683863<:=7	01.07.2070 22:40	Э76ХФ	Р65	10	47,8666667	22,1666667	47,8666667		0,4413	0,099264	0,19389	0,185813	0,0437617	1590	1603	11,8466574		13309,17293	120,1	1	1	1	18,902			0,111		0,05		0,476	0,028	0,02				0,054977	0,21		0,289		0,176	4917	0,002	0,44	0,34	0,103	0,631	0,007	0,012	0,081	0,008	0,025	0,417	0,001	0,002	0,003	0,766	0,0002	0,416	0,104	0,79	0,006	0,013	0,081	0,008	0,02	0,548	0,003	0,037		50,8	0,7	12,6	0,23	2			54,8	0,5	14,6	0,25	2,4	
253	г683863<:=8	01.07.2070 23:35	Э76ХФ	Р65	14	47,3666667	21,85	47,3666667		0,440885	0,082908	0,128055	0,176318	0,0403644	1596	1596	7,2872105		13403,20366	116,1	1	1	1	11,364			0,055		0,05		0,481	0,084	0,02				0,050709	0,221		0,189		0,147	4881	0,002	0,421	0,354	0,102	0,683	0,007	0,012	0,076	0,008	0,023	0,424	0,002	0,003	0,003	0,773	0,0005	0,419	0,104	0,787	0,007	0,013	0,077	0,009	0,02	0,564	0,004	0,037		54	0,3	11,7	0,14	2,1			53,2	1	12,3	0,3	2,1	
254	г683863<:=9	02.07.2070 0:30	Э76ХФ	Р65	15	48,5666667	20,75	48,5666667		0,455875	0,108852	0,173295	0,203394	0,0416889	1602	1590	13,1463733		13477,59036	117,4	1	1	1	21,246			0,222		0,05		0,493	0,037	0,02				0,052373	0,245		0,257		0,193	4661	0,001	0,445	0,332	0,101	0,64	0,008	0,011	0,078	0,007	0,022	0,405	0,001	0,003	0,003	0,758	0,0001	0,416	0,1	0,783	0,007	0,013	0,078	0,008	0,016	0,556	0,003	0,038		48,8	1,5	15,7	0,48	1,9			56	0,5	9,1	0,2	2,1	
255	г683863<:=:	02.07.2070 1:34	Э76ХФ	Р65	16	46,2	26,7166667	46,2	3,6300475	0,351645	0,0705	0,10377	0,118728	0,0416889	1568	1603	12,2409091		13926,13849	117,8	1	1	1	18,851			0,048		0,05		0,374	0,038	0,02				0,052373	0,142		0,154		0,125	6201	0,002	0,49	0,361	0,101	0,698	0,008	0,011	0,073	0,007	0,023	0,469	0,002	0,003	0,003	0,747	0,0001	0,414	0,099	0,778	0,007	0,01	0,072	0,007	0,02	0,548	0,003	0,037		46,3	2,6	6,1	0,44	2,5			55,6	0,7	8,5	0,2	2,1	
256	"г683863<:=;"	02.07.2070 2:30	Э76ХФ	Р65	13	51,0666667	22,0833333	51,0666667		0,485455	0,071628	0,13095	0,159468	0,0401049	1605	1600	10,4493738		13212,67925	116,5	1	1	1	17,613			0,046		0,05		0,538	0,066	0,02				0,050383	0,194		0,194		0,127	4863	0,002	0,429	0,363	0,098	0,68	0,009	0,011	0,071	0,008	0,021	0,425	0,002	0,003	0,003	0,764	0,0003	0,421	0,1	0,79	0,008	0,012	0,072	0,008	0,017	0,554	0,003	0,038		54,7	2,9	10	0,65	2,2			57	0,7	8,1	0,18	2,2	
257	г683863<:=<	02.07.2070 3:25	Э76ХФ	Р65	21	49,7166667	20,55	49,7166667		0,349195	0,058092	0,085845	0,16694	0,041833	1600	1597	11,3365063		13731,38686	119,4	1	1	1	18,658			0,083		0,05		0,374	0,062	0,02				0,052554	0,223		0,125		0,103	4703	0,002	0,518	0,371	0,104	0,713	0,008	0,01	0,071	0,01	0,022	0,425	0,002	0,003	0,003	0,752	0,0004	0,414	0,101	0,781	0,007	0,011	0,07	0,01	0,014	0,55	0,003	0,038		51,6	1,4	12,8	0,51	2			56,5	0,5	9	0,19	2,1	
258	г683863<:==	02.07.2070 4:17	Э76ХФ	Р65	27	45,3833333	22,8666667	45,3833333		0,458475	0,090804	0,134745	0,181918	0,0417749	1581	1601	8,6426544		13536,73469	117,6	1	1	1	13,024					0,05		0,501	0,038	0,02				0,052481	0,227		0,199		0,161	5159	0,002	0,415	0,348	0,111	0,685	0,007	0,01	0,077	0,007	0,019	0,43	0,002	0,002	0,003	0,781	0,0005	0,419	0,112	0,799	0,006	0,011	0,077	0,009	0,017	0,561	0,003	0,037		57,4	0,6	9,3	0,18	2,5			55,9	0,5	8,7	0,18	2,1	
259	г683863<:=>	02.07.2070 5:13	Э76ХФ	Р65	24	55,3333333	25,55	55,3333333	3,916631	0,41825	0,058656	0,088215	0,098512	0,0414581	1599	1597	11,1979518		14670,05871	117,3	1	1	1	20,654			0,083		0,05		0,459	0,094	0,02				0,052083	0,117		0,131		0,104	6247	0,002	0,458	0,375	0,1	0,72	0,007	0,01	0,068	0,008	0,022	0,494	0,002	0,003	0,003	0,772	0,0001	0,419	0,1	0,789	0,006	0,012	0,068	0,009	0,016	0,566	0,003	0,037		55	0,9	9,6	0,18	2,3			54,5	0,5	9	0,23	2,1	
260	г683863<:=?	02.07.2070 6:13	Э76ХФ	Р65	29	53,8666667	26,6833333	53,8666667	3,8078324	0,42835	0,075576	0,09666	0,094788	0,0395867	1624	1639	9,7145421		14289,81886	111,9	1	1	1	17,443			0,106		0,05		0,468	0,031	0,02				0,049732	0,108		0,144		0,134	6355	0,002	0,437	0,352	0,092	0,709	0,006	0,01	0,064	0,008	0,019	0,485	0,002	0,003	0,003	0,778	0,0001	0,416	0,091	0,792	0,005	0,011	0,065	0,01	0,016	0,566	0,003	0,038		56,9	0,8	10,4	0,17	2,3			57,4	0,5	9,5	0,13	2,4	
261	г683863<:>6	02.07.2070 7:03	Э76ХФ	Р65	40	65,3833333	31,9666667	65,3833333	3,5410346	0,48654	0,086856	0,116475	0,100453	0,0402203	1537	1609	10,2439402		13418,35245	114,4	1	1	1	22,07					0,05		0,537	0,04	0,02				0,050528	0,109		0,174		0,154	7149	0,003	0,447	0,351	0,108	0,7	0,007	0,012	0,08	0,008	0,02	0,502	0,003	0,003	0,003	0,771	0,0005	0,421	0,108	0,794	0,007	0,014	0,08	0,008	0,014	0,577	0,004	0,038		56,2	0,7	7,7	0,12	2,4			57,7	0,9	5,5	0,13	2,5	
262	г683863<:>7	02.07.2070 7:59	Э76ХФ	Р65	59	47,2166667	24,4833333	47,2166667	3,6721543	0,43465	0,111672	0,125535	0,123584	0,0419763	1548	1591	10,8039445		13583,93465	117,9	1	1	1	16,434			0,074		0,05		0,468	0,039	0,02				0,052734	0,141		0,187		0,198	5543	0,002	0,451	0,329	0,108	0,677	0,008	0,01	0,075	0,007	0,021	0,445	0,002	0,002	0,003	0,773	0,0004	0,417	0,106	0,783	0,007	0,013	0,075	0,008	0,017	0,54	0,003	0,038		50,4	0,9	9,8	0,5	2,2			55,8	0,6	9,6	0,23	2,1	
263	г683863<:>8	02.07.2070 8:52	Э76ХФ	Р65	59	49,2	24,55	49,2	3,3013845	0,502195	0,125772	0,236205	0,199776	0,0425526	1580	1599	7,7538969		13657,02648	118,1	1	1	1	11,745			0,057		0,185		0,428	0,06	0,02				0,053458	0,215		0,353		0,223	5588	0,002	0,4	0,322	0,11	0,612	0,008	0,011	0,08	0,008	0,022	0,403	0,001	0,002	0,003	0,747	0,0005	0,418	0,107	0,797	0,008	0,012	0,082	0,007	0,014	0,577	0,003	0,041		52,9	0,9	9,7	0,14	2			56,7	0,8	7,6	0,26	2,1	
264	г683863<:>9	02.07.2070 9:44	Э76ХФ	Р65																																																																																
265	г683863<:>:	02.07.2070 10:53	Э76ХФ	Р65	10	81,05	28,6833333	81,05	2	0,510095	0,0987	0,16776	0,16227	0,0415448	1571	1592	9,4462406		13483,7885	116,3	1	1	1	25,127			0,12		0,05		0,562	0,047	0,02				0,052192	0,184		0,25		0,175	6446	0,002	0,444	0,346	0,105	0,653	0,007	0,012	0,075	0,008	0,024	0,46	0,002	0,002	0,003	0,762	0,0003	0,423	0,105	0,792	0,006	0,013	0,075	0,008	0,015	0,569	0,003	0,038		50,7	0,3	10,3	0,08	2,3			56,3	0,3	13,3	0,12	2,2	
266	"г683863<:>;"	02.07.2070 11:46	Э76ХФ	Р65	52	42,2	21,15	42,2	4,4045369	0,46773	0,081216	0,11268	0,135309	0,0405371	1561	1595	10,7109616		13954,60993	116,7	1	1	1	15,037			0,104		0,05		0,515	0,037	0,02				0,050926	0,164		0,167		0,144	4919	0,002	0,438	0,349	0,103	0,694	0,007	0,009	0,075	0,009	0,02	0,467	0,002	0,004	0,003	0,761	0,0004	0,42	0,102	0,801	0,006	0,012	0,071	0,01	0,016	0,556	0,003	0,037		46,8	1,1	10,1	0,42	2,2			57,1	0,9	12,7	0,14	2,3	
267	г683863<:><	02.07.2070 12:42	Э76ХФ	Р65	47	40,3333333	23,8	40,3333333	3	0,397495	0,051324	0,054675	0,095235	0,0392412	1559	1602	16,1866116		13351,2605	111	1	1	1	10,881			0,119		0,05		0,436	0,049	0,02				0,049298	0,125		0,08		0,091	5296	0,002	0,475	0,375	0,098	0,746	0,007	0,011	0,075	0,009	0,019	0,486	0,002	0,003	0,003	0,757	0,0003	0,421	0,1	0,798	0,006	0,012	0,076	0,01	0,017	0,566	0,003	0,038		58	0,6	11,4	0,2	2,3			49,7	0,5	8,4	0,16	2,3	
268	г683863<:>=	02.07.2070 13:42	Э76ХФ	Р65	41	47,0166667	23,7166667	47,0166667	3,7705382	0,47403	0,104904	0,176085	0,153306	0,0422071	1574	1593	8,8847896		11791,70766	117,1	1	1	1	13,727			0,015		0,05		0,516	0,03	0,02				0,053024	0,167		0,263		0,186	4661	0,002	0,414	0,334	0,107	0,649	0,007	0,011	0,08	0,007	0,022	0,439	0,002	0,002	0,003	0,767	0,0009	0,42	0,106	0,801	0,007	0,013	0,079	0,008	0,017	0,573	0,003	0,039		55,9	0,2	9,4	0,09	2,2			55,9	0,3	13	0,13	2,2	
269	г683863<:>>	02.07.2070 14:34	Э76ХФ	Р65	44	46,3833333	24,5166667	46,3833333	4,11	0,45503	0,014664	0,05037	0,079168	0,0391552	1545	1594	7,8299092		14094,08566	110,8	1	1	1	10,777			0,184		0,05		0,514	0,042	0,02				0,04919	0,102		0,074		0,026	5759	0,002	0,41	0,409	0,11	0,745	0,008	0,01	0,082	0,011	0,024	0,489	0,002	0,003	0,004	0,747	0,0005	0,418	0,108	0,783	0,008	0,011	0,081	0,013	0,021	0,555	0,003	0,038		51,1	0,5	9	0,09	2,4			56	0,8	12,9	0,13	2,2	
270	г683863<:>?	02.07.2070 15:31	Э76ХФ	Р65	44	42,5333333	19,4833333	42,5333333	2,9446114	0,445735	0,108852	0,158535	0,160587	0,0421771	1578	1595	11,5336493		13279,04192	117,8	1	1	1	16,224			0,066		0,05		0,481	0,03	0,02				0,05306	0,185		0,236		0,193	4312	0,002	0,455	0,332	0,104	0,66	0,008	0,01	0,083	0,007	0,02	0,439	0,002	0,002	0,004	0,762	0,0008	0,417	0,104	0,792	0,007	0,013	0,083	0,008	0,017	0,581	0,003	0,038		48,4	1,2	12,3	0,32	2,2			55,4	0,6	9,5	0,23	2,1	
271	г683863<:?6	02.07.2070 16:24	Э76ХФ	Р65	41	42,8666667	18,1666667	42,8666667	3,9115044	0,46592	0,072192	0,12456	0,138315	0,0412682	1572	1592	9,0845925		13911,19266	116,4	1	1	1	12,726			0,058		0,05		0,514	0,034	0,02				0,051975	0,164		0,185		0,128	4212	0,002	0,432	0,359	0,104	0,689	0,019	0,011	0,092	0,009	0,022	0,456	0,002	0,003	0,003	0,748	0,0006	0,417	0,106	0,796	0,019	0,012	0,093	0,01	0,019	0,559	0,003	0,038		38,9	0,9	7,8	0,52	2,2			56,4	0,6	10,1	0,19	2,2	
272	г683863<:?7	02.07.2070 17:16	Э76ХФ	Р65	39	43,3666667	20,1166667	43,3666667	2,258111	0,375435	0,07614	0,058665	0,097547	0,0381954	1562	1596	11,1479399		13168,18558	109,4	1	1	1	16,084			0,059		0,05		0,404	0,045	0,02				0,048105	0,127		0,086		0,135	4415	0,002	0,457	0,354	0,103	0,737	0,011	0,01	0,074	0,01	0,021	0,482	0,002	0,003	0,003	0,774	0,0004	0,417	0,104	0,785	0,01	0,011	0,074	0,011	0,015	0,559	0,003	0,038		47	0,3	10	0,2	2,2			49	0,5	8,4	0,1	2,1	
273	г683863<:?8	02.07.2070 18:14	Э76ХФ	Р65	43	47,6666667	24,5166667	47,6666667	4,1450831	0,45255		0,067815	0,067302	0,0396889	1552	1596	15,9871654		13761,25085	112,6	1	1	1	25,051			0,201		0,05		0,513	0,061	0,02				0,049986	0,077		0,101			5623	0,002	0,435	0,441	0,1	0,721	0,011	0,009	0,093	0,011	0,028	0,478	0,002	0,003	0,004	0,757	0,0003	0,439	0,097	0,78	0,01	0,011	0,092	0,012	0,021	0,568	0,004	0,038		54,2	0,3	8,3	0,08	2,3			55,8	0,8	12,2	0,12	2,3	
274	г683863<:?9	02.07.2070 19:14	Э76ХФ	Р65	39	42,8666667	22,5666667	42,8666667	3,4823605	0,37954	0,032712	0,062265	0,082829	0,0371036	1551	1601	10,2037325		13605,02216	106	1	1	1	14,58			0,142		0,05		0,417	0,035	0,02				0,04673	0,103		0,092		0,058	5117	0,001	0,446	0,389	0,104	0,726	0,015	0,01	0,088	0,009	0,026	0,493	0,002	0,003	0,003	0,748	0,0002	0,417	0,104	0,788	0,014	0,012	0,087	0,01	0,022	0,577	0,003	0,038		50,4	1,1	14,3	0,33	2,3			54,5	0,9	13,1	0,13	2,2	
275	г683863<:?:	02.07.2070 20:06	Э76ХФ	Р65	42	42,9	20,05	42,9		0,40856	0,077832	0,101505	0,134435	0,0413539	1565	1587	17,048951		12020,94763	117,3	1	1	1	24,38			0,095		0,05		0,443	0,035	0,02				0,052083	0,167		0,15		0,138	4017	0,002	0,481	0,36	0,107	0,706	0,012	0,008	0,085	0,012	0,024	0,468	0,002	0,003	0,003	0,735	0,0003	0,416	0,107	0,783	0,012	0,011	0,085	0,012	0,018	0,552	0,003	0,037		56,3	0,5	10	0,18	2,7			60,2	0,4	10,3	0,17	2,7	
276	"г683863<:?;"	02.07.2070 20:59	Э76ХФ	Р65	51	40,6666667	21,6166667	40,6666667	4,2118984	0,411995	0,095316	0,127755	0,134565	0,0399755	1529	1581	13,1451639		13836,54588	112,5	1	1	1	17,819			0,141		0,05		0,443	0,036	0,02				0,050347	0,157		0,19		0,169	4985	0,002	0,438	0,337	0,118	0,676	0,009	0,01	0,08	0,008	0,022	0,465	0,002	0,002	0,003	0,766	0,0003	0,417	0,118	0,789	0,008	0,013	0,08	0,009	0,017	0,561	0,003	0,038		49,9	0,9	10,7	0,39	2,2			57,4	0,8	8,5	0,23	2,2	
277	г683863<:?<	02.07.2070 21:50	Э76ХФ	Р65	43	44,55	24,8666667	44,55	3,4946809	0,44004	0,076704	0,04881	0,068354	0,0388266	1519	1581	11,0124858		13514,47721	111,2	1	1	1	16,17			0,093		0,05		0,484	0,039	0,02				0,0489	0,086		0,072		0,136	5601	0,002	0,426	0,358	0,107	0,754	0,008	0,01	0,074	0,01	0,021	0,509	0,002	0,003	0,003	0,764	0,0003	0,417	0,107	0,79	0,008	0,013	0,074	0,011	0,019	0,561	0,004	0,037		57,3	0,7	10,5	0,28	2,5			61,3	0,5	4,7	0,09	2,7	
278	г683863<:?=	02.07.2070 22:47	Э76ХФ	Р65	37	44,85	19,9833333	44,85		0,478915	0,10434	0,12417	0,149938	0,0419573	1558	1570	9,3377926		12409,34112	117,4	1	1	1	13,96					0,123		0,461	0,038	0,02				0,052843	0,182		0,184		0,185	4133	0,002	0,396	0,334	0,103	0,692	0,007	0,009	0,073	0,009	0,021	0,451	0,002	0,002	0,003	0,763	0,0003	0,416	0,102	0,785	0,007	0,011	0,073	0,011	0,018	0,551	0,003	0,038		58,2	0,5	5,9	0,14	2,8			58,4	0,9	5,9	0,14	2,7	
279	г683863<:?>	02.07.2070 23:44	Э76ХФ	Р65	35	41,85	22,9666667	41,85	2,5825472	0,455105	0,120132	0,170085	0,12053	0,0388266	1546	1591	10,4272147		13051,95936	109,5	1	1	1	14,517			0,094		0,05		0,49	0,035	0,02				0,0489	0,119		0,255		0,213	4996	0,002	0,395	0,313	0,121	0,639	0,008	0,01	0,078	0,007	0,026	0,462	0,002	0,002	0,003	0,768	0,0002	0,416	0,119	0,787	0,007	0,013	0,078	0,008	0,021	0,565	0,003	0,037		50,1	0,7	9,1	0,12	2,4			50,6	0,6	10,4	0,11	2,3	
280	г683863<:??	03.07.2070 0:36	Э76ХФ	Р65	31	46,3833333	27,65	46,3833333	4,2061637	0,47696	0,103776	0,11889	0,148602	0,0401192	1549	1628	18,2254931		14541,04882	112,9	1	1	1	27,723			0,094		0,654			0,035	0,02				0,050528	0,182		0,176		0,184	6701	0,002	0,366	0,334	0,099	0,689	0,007	0,01	0,075	0,009	0,023	0,46	0,002	0,002	0,004	0,737	0,0007	0,42	0,099	0,79	0,007	0,011	0,075	0,011	0,017	0,545	0,003	0,038		58,1	0,6	8,4	0,22	2,8			60,5	0,6	4,8	0,09	2,8	
281	"г683863<;66"	03.07.2070 1:27	Э76ХФ	Р65	37	41,85	23,3333333	41,85	3,1239415	0,46629	0,133104	0,181425	0,157262	0,0410959	1570	1603	12,3996002		13592,57143	115	1	1	1	17,232			0,142		0,05		0,501	0,037	0,02				0,051758	0,171		0,271		0,236	5286	0,002	0,396	0,31	0,109	0,639	0,008	0,011	0,073	0,007	0,022	0,437	0,002	0,002	0,003	0,766	0,0008	0,42	0,109	0,796	0,007	0,012	0,073	0,009	0,017	0,558	0,003	0,038		56	0,3	12,4	0,16	2,2			50,8	0,7	10,9	0,12	2,3	
282	"г683863<;67"	03.07.2070 2:19	Э76ХФ	Р65	40	42,8833333	20,65	42,8833333		0,472165	0,12126	0,1675804	0,186377	0,0402058	1593	1599	15,5116207		12729,29782	111,9	1	1	1	22,173			0,142		0,05		0,511	0,037	0,02				0,050637	0,222		0,249		0,215	4381	0,002	0,393	0,319	0,105	0,633	0,007	0,009	0,074	0,01	0,026	0,408	0,001	0,002	0,003	0,771	0,0003	0,42	0,103	0,78	0,006	0,013	0,073	0,011	0,017	0,567	0,003	0,038		48,8	1,1	11,5	0,57	2			48,7	1	10,2	0,13	2	
283	"г683863<;68"	03.07.2070 3:15	Э76ХФ	Р65	37	50,3833333	24,0166667	50,3833333	3,3424479	0,4944	0,109416	0,1869808	0,183121	0,0419573	1566	1609	10,8737386		13992,78279	117,8	1	1	1	18,138					0,139		0,463	0,037	0,02				0,052843	0,212		0,279		0,194	5601	0,002	0,394	0,328	0,104	0,638	0,012	0,01	0,083	0,009	0,027	0,42	0,001	0,002	0,004	0,767	0,0006	0,416	0,104	0,797	0,011	0,012	0,083	0,01	0,019	0,556	0,003	0,038		54,2	0,7	11	0,59	2,2			50,1	0,8	6,9	0,25	2,3	
284	"г683863<;69"	03.07.2070 4:10	Э76ХФ	Р65	41	41,55	20,5666667	41,55		0,430675	0,084036	0,1579208	0,111707	0,0379945	1559	1585	11,7494665		12847,97407	107,1	1	1	1	16,211			0,093		0,05		0,467	0,037	0,02				0,047852	0,112		0,237		0,149	4404	0,001	0,401	0,342	0,106	0,635	0,008	0,01	0,075	0,008	0,025	0,467	0,002	0,002	0,003	0,771	0,0005	0,416	0,105	0,786	0,008	0,012	0,075	0,009	0,017	0,57	0,003	0,038		53,9	0,9	12,9	0,24	2,2			51,5	0,5	8,9	0,14	2,5	
285	"г683863<;6:"	03.07.2070 5:01	Э76ХФ	Р65	39	46,3333333	24,4	46,3333333		0,504035	0,125772	0,2072666	0,179926	0,0421011	1557	1585	15,8665468		12540,98361	117,1	1	1	1	24,505			0,095		0,05		0,548	0,035	0,02				0,053024	0,199		0,31		0,223	5100	0,001	0,37	0,317	0,103	0,619	0,01	0,01	0,071	0,007	0,024	0,421	0,001	0,002	0,003	0,771	0,0003	0,414	0,1	0,783	0,009	0,013	0,071	0,008	0,02	0,552	0,003	0,037		52	0,5	12,8	0,3	2,3			50,6	0,7	7,9	0,16	2,5	
286	"г683863<;6;"	03.07.2070 6:09	Э76ХФ	Р65	26	45,5333333	30,15	45,5333333	3,2714552	0,492885	0,114492	0,183401	0,123043	0,0412396	1522	1588	12,429703		13162,18905	115,6	1	1	1	18,831			0,096		0,05		0,537	0,036	0,02				0,051939	0,115		0,283		0,203	6614	0,002	0,385	0,321	0,104	0,625	0,007	0,01	0,071	0,006	0,022	0,46	0,002	0,002	0,003	0,78	0,0002	0,415	0,104	0,782	0,007	0,011	0,072	0,007	0,017	0,568	0,003	0,038		54,8	0,5	9,7	0,21	2,1			58	0,8	7,8	0,21	2,2	
287	"г683863<;6<"	03.07.2070 7:08	Э76ХФ	Р65	21	47,2333333	17,9833333	47,2333333	2,8722555	0,423405	0,117876	0,1471592	0,160396	0,041153	1611	1589	15,1528953		12841,89064	111,5	1	1	1	23,769			0,051		0,05		0,452	0,084	0,02				0,05183	0,188		0,226		0,209	3849	0,002	0,444	0,318	0,106	0,66	0,007	0,009	0,069	0,009	0,02	0,432	0,002	0,003	0,003	0,776	0,0004	0,417	0,106	0,802	0,007	0,014	0,071	0,011	0,013	0,554	0,003	0,039		48,4	0,6	12,3	0,42	2,2			50,4	1	13,6	0,21	2	
288	"г683863<;6="	03.07.2070 8:01	Э76ХФ	Р65	23	45,05	25,35	45,05	2,8297456	0,467305	0,0987	0,1664632	0,14003	0,0415556	1570	1608	11,3047725		13602,36686	114,9	1	1	1	16,976			0,104		0,05		0,509	0,069	0,02				0,052337	0,148		0,257		0,175	5747	0,001	0,406	0,333	0,113	0,638	0,008	0,013	0,077	0,007	0,021	0,452	0,001	0,002	0,003	0,769	0,0003	0,413	0,112	0,784	0,007	0,014	0,077	0,008	0,017	0,56	0,003	0,038		54,4	0,8	18,4	0,23	2,6			59,7	0,6	6,8	0,1	2,6	
289	"г683863<;6>"	03.07.2070 8:53	Э76ХФ	Р65	29	47,8666667	18	47,8666667	3,5225486	0,43761	0,0846	0,1349156	0,122488	0,0393729	1577	1596	11,9357067		14083,33333	110,6	1	1	1	18,812			0,237		0,601			0,09	0,02				0,049588	0,134		0,208		0,15	4225	0,001	0,39	0,344	0,107	0,664	0,009	0,011	0,082	0,01	0,026	0,45	0,001	0,002	0,003	0,778	0,0003	0,414	0,106	0,789	0,008	0,014	0,081	0,011	0,014	0,552	0,003	0,038		49,9	0,5	12,1	0,17	2,2			56	1	9,5	0,2	2,1	
290	"г683863<;6?"	03.07.2070 9:48	Э76ХФ	Р65	32	42,35	17,15	42,35	2,9196217	0,456265	0,137052	0,1995888	0,202826	0,0408656	1581	1587	17,1116883		14025,65598	115,7	1	1	1	24,156			0,175		0,05		0,487	0,036	0,02				0,051468	0,232		0,307		0,243	4009	0,002	0,405	0,3	0,116	0,61	0,009	0,01	0,079	0,008	0,024	0,409	0,001	0,003	0,003	0,755	0,0002	0,42	0,11	0,8	0,008	0,014	0,077	0,009	0,018	0,566	0,003	0,037		42,8	1,9	12,6	0,59	1,8			54,5	0,4	10,4	0,2	2	
291	"г683863<;76"	03.07.2070 10:52	Э76ХФ	Р65	18	40,6833333	15,45	40,6833333	2,886148	0,455135	0,080652	0,0980802	0,156658	0,0411244	1588	1584	13,096027		14221,35922	115,1	1	1	1	17,214			0,057		0,05		0,5	0,046	0,02				0,051794	0,203		0,149		0,143	3662	0,002	0,413	0,35	0,111	0,699	0,009	0,01	0,078	0,012	0,023	0,429	0,002	0,002	0,003	0,767	0,0002	0,416	0,11	0,787	0,008	0,012	0,078	0,013	0,019	0,553	0,003	0,038		55,2	0,3	11,8	0,23	2,2			54,7	0,6	10	0,19	2,1	
292	"г683863<;77"	03.07.2070 11:49	Э76ХФ	Р65	11	44,2	15,35	44,2	2,9876013	0,506505	0,099828	0,146174	0,174216	0,0404352	1601	1583	14,2459276		13250,81433	112,8	1	1	1	20,989			0,222		0,05		0,558		0,02				0,050926	0,21		0,224		0,177	3390	0,002	0,389	0,335	0,108	0,653	0,008	0,01	0,078	0,01	0,026	0,416	0,001	0,002	0,003	0,762	0,0002	0,419	0,108	0,792	0,007	0,012	0,077	0,011	0,018	0,566	0,003	0,038		48,2	2,5	14,1	0,4	1,9			49,9	0,6	14,8	0,16	2	
293	"г683863<;78"	03.07.2070 12:42	Э76ХФ	Р65	12	44,6666667	20,3666667	44,6666667	2,9638009	0,452755	0,10998	0,139104	0,140276	0,040579	1580	1587	8,5701493		13545,66285	114,2	1	1	1	12,76			0,162		0,05		0,49	0,049	0,02				0,051107	0,16		0,214		0,195	4598	0,002	0,434	0,326	0,11	0,669	0,007	0,01	0,071	0,009	0,024	0,447	0,002	0,002	0,003	0,767	0,0002	0,416	0,108	0,79	0,006	0,011	0,07	0,01	0,019	0,561	0,003	0,038		49,8	0,6	15,1	0,3	2			49,3	0,8	14,5	0,26	2	
294	"г683863<;79"	03.07.2070 13:35	Э76ХФ	Р65	18	41,35	21,0166667	41,35	3,7294538	0,338165	0,088548	0,0474704	0,048766	0,0369893	1542	1590	12,0159613		14014,59159	105,1	1	1	1	16,562			0,119		0,05		0,356	0,049	0,02				0,046586	0,056		0,073		0,157	4909	0,002	0,482	0,337	0,097	0,737	0,006	0,01	0,068	0,011	0,023	0,53	0,002	0,003	0,003	0,755	0,0002	0,418	0,099	0,783	0,006	0,011	0,069	0,012	0,019	0,553	0,003	0,038		55,3	0,5	13,6	0,13	2,6			56,3	0,8	12,4	0,14	2,6	
295	"г683863<;7:"	03.07.2070 14:32	Э76ХФ	Р65	12	42,7	17,85	42,7	2,8588957	0,5181	0,11844	0,1420124	0,157716	0,0424171	1594	1593	14,5999218		13936,13445	117,7	1	1	1	20,74			0,177		0,05		0,569	0,046	0,02				0,053422	0,186		0,218		0,21	4146	0,002	0,382	0,318	0,105	0,662	0,008	0,008	0,073	0,01	0,022	0,442	0,002	0,002	0,004	0,756	0,0003	0,412	0,103	0,785	0,007	0,011	0,072	0,011	0,017	0,565	0,003	0,038		48	0,7	10,5	0,15	2,4			49,4	0,9	14,2	0,16	2	
296	"г683863<;7;"	03.07.2070 15:41	Э76ХФ	Р65	6	43,15	20	43,15	4	0,490285	0,137052	0,1987446	0,162254	0,0414404	1581	1586	14,8588644		13947	115,8	1	1	1	21,372			0,057		0,05		0,529	0,034	0,02				0,052192	0,169		0,307		0,243	4649	0,002	0,399	0,304	0,103	0,607	0,008	0,011	0,072	0,009	0,024	0,44	0,001	0,002	0,003	0,762	0,0001	0,417	0,104	0,787	0,007	0,014	0,073	0,01	0,02	0,567	0,003	0,037		48,1	0,7	12,3	0,21	2			56,5	0,6	10,8	0,18	2,1	
297	"г683863<;7<"	03.07.2070 16:39	Э76ХФ	Р65	8	40,8666667	15,8166667	40,8666667	2,7094017	0,462105	0,129156	0,1906926	0,172872	0,0409807	1600	1599	12,1448613		13573,02424	113,4	1	1	1	16,544			0,267		0,05		0,496	0,037	0,02				0,051613	0,189		0,294		0,229	3578	0,001	0,421	0,307	0,102	0,603	0,008	0,011	0,074	0,008	0,025	0,423	0,001	0,002	0,003	0,763	0,0002	0,416	0,103	0,778	0,007	0,012	0,074	0,009	0,02	0,567	0,003	0,038		47,8	0,5	13,2	0,67	1,8			54,1	0,7	11,3	0,2	2,1	
298	"г683863<;7="	03.07.2070 17:34	Э76ХФ	Р65	7	44,0333333	19,5166667	44,0333333	2,7111597	0,544935	0,128028	0,2033618	0,20065	0,0420145	1600	1596	11,2523846		13877,36977	116	1	1	1	16,516			0,233		0,05		0,598	0,035	0,02				0,052915	0,227		0,313		0,227	4514	0,001	0,379	0,313	0,136	0,6	0,007	0,01	0,083	0,008	0,027	0,406	0,001	0,002	0,003	0,752	0,0002	0,415	0,138	0,777	0,006	0,01	0,084	0,01	0,02	0,563	0,003	0,038		48,3	2,8	14,9	0,7	1,8			51,2	0,6	12,5	0,14	2	
299	"г683863<;7>"	03.07.2070 18:27	Э76ХФ	Р65	10	40,5333333	18,35	40,5333333	3,8756802	0,3976	0,09588	0,1258452	0,084162	0,03854	1578	1595	12,6436678		13938,96458	107,8	1	1	1	17,083			0,106		0,05		0,425	0,048	0,02				0,048539	0,078		0,195		0,17	4263	0,002	0,438	0,331	0,12	0,665	0,007	0,011	0,082	0,009	0,025	0,484	0,002	0,002	0,003	0,771	0,0002	0,417	0,118	0,789	0,007	0,012	0,081	0,01	0,018	0,559	0,003	0,039		50,4	0,8	14,6	0,22	2,1			55,1	0,6	10,8	0,23	2	
300	"г683863<;7?"	03.07.2070 19:18	Э76ХФ	Р65	10	47,3333333	27,9833333	47,3333333	3,8617731	0,53283	0,15792	0,2169926	0,244058	0,0415556	1592	1644	11,4312766		14106,25372	116,8	1	1	1	17,909			0,373		0,05		0,577	0,051	0,02				0,052337	0,289		0,333		0,28	6579	0,002	0,359	0,288	0,1	0,595	0,007	0,009	0,073	0,009	0,025	0,387	0,001	0,002	0,003	0,756	0,0003	0,417	0,1	0,795	0,006	0,01	0,073	0,01	0,015	0,566	0,003	0,038		49,2	1,5	13,7	0,76	2			50,1	0,7	11,9	0,21	2,3	
301	"г683863<;86"	03.07.2070 20:08	Э76ХФ	Р65	12	51,3666667	24,65	51,3666667	3,8406091	0,488985	0,147204	0,1861724	0,169722	0,040837	1586	1607	11,02009		13762,27181	113,9	1	1	1	18,376			0,178		0,05		0,526	0,029	0,02				0,051432	0,186		0,287		0,261	5654	0,002	0,377	0,295	0,108	0,624	0,008	0,01	0,076	0,008	0,026	0,428	0,001	0,002	0,003	0,767	0,0005	0,41	0,113	0,791	0,008	0,012	0,081	0,009	0,019	0,559	0,003	0,038		51,3	1,5	15,4	0,74	2			48,6	0,7	6,6	0,12	2,4	
302	"г683863<;87"	03.07.2070 21:00	Э76ХФ	Р65	19	44,55	24,5333333	44,55	3,8341289	0,355015	0,079524	0,0869826	0,112658	0,0391426	1549	1608	10,712766		13962,22826	112,2	1	1	1	15,105			0,103		0,05		0,377	0,032	0,02				0,049298	0,139		0,133		0,141	5709	0,002	0,491	0,357	0,116	0,712	0,008	0,01	0,08	0,013	0,025	0,469	0,002	0,003	0,003	0,759	0,0005	0,425	0,116	0,799	0,007	0,012	0,08	0,015	0,022	0,56	0,003	0,036		47,9	0,7	9,6	0,42	2,2			60,2	0,9	7	0,13	2,3	
303	"г683863<;88"	03.07.2070 21:58	Э76ХФ	Р65	12	50,0333333	26,4833333	50,0333333	3,8467181	0,318535	0,041172	0,0895694	0,114642	0,0415262	1540	1597	8,5960437		14223,28509	115,4	1	1	1	14,002			0,113		0,05		0,339	0,051	0,02				0,0523	0,141		0,137		0,073	6278	0,002	0,533	0,388	0,112	0,714	0,008	0,009	0,096	0,013	0,024	0,469	0,002	0,003	0,003	0,75	0,0003	0,42	0,111	0,788	0,007	0,01	0,095	0,014	0,021	0,557	0,004	0,039		56,8	0,7	8	0,14	2,2			55,5	0,5	11,4	0,2	2,1	
304	"г683863<;89"	03.07.2070 22:50	Э76ХФ	Р65	16	47,2166667	16,9833333	47,2166667	3,1431283	0,396445	0,05922	0,1371036	0,13589	0,0396595	1594	1601	9,8427596		13877,13445	108,8	1	1	1	15,218			0,092		0,05		0,43	0,027	0,02				0,049949	0,154		0,211		0,105	3928	0,002	0,43	0,369	0,112	0,671	0,008	0,01	0,079	0,009	0,023	0,453	0,002	0,002	0,003	0,758	0,0004	0,419	0,111	0,801	0,007	0,011	0,079	0,01	0,016	0,571	0,003	0,039		51,8	0,3	12,8	0,2	2,1			55,2	0,2	14	0,18	2,1	
305	"г683863<;8:"	03.07.2070 23:42	Э76ХФ	Р65	21	49,35	18,5	49,35	3,2740345	0,533135	0,146076	0,2570414	0,211402	0,0435946	1596	1587	11,3595953		13417,2973	119,2	1	1	1	18,087			0,127		0,05		0,578		0,02				0,054905	0,221		0,397		0,259	4137	0,001	0,384	0,302	0,123	0,562	0,008	0,009	0,075	0,007	0,024	0,385	0,001	0,002	0,004	0,748	0,0003	0,415	0,119	0,783	0,007	0,013	0,074	0,008	0,02	0,563	0,003	0,039		50,7	0,7	15,1	0,52	2			55,2	0,3	12,7	0,23	2,1	
306	"г683863<;8;"	04.07.2070 0:35	Э76ХФ	Р65	25	41,0166667	19,2833333	41,0166667	3,2843256	0,46202	0,110544	0,1211808	0,104666	0,0412967	1568	1593	12,8343614		13737,25151	114,5	1	1	1	17,223					0,05		0,502	0,036	0,02				0,052011	0,112		0,187		0,196	4415	0,002	0,401	0,327	0,105	0,679	0,006	0,009	0,076	0,01	0,024	0,476	0,002	0,002	0,003	0,755	0,0003	0,418	0,104	0,796	0,006	0,012	0,075	0,011	0,018	0,564	0,003	0,039		55,1	0,8	14,3	0,63	2,2			51	0,4	14,2	0,18	2,1	
307	"г683863<;8<"	04.07.2070 1:30	Э76ХФ	Р65	18	51,3666667	20,25	51,3666667	2,8068139	0,391765	0,072756	0,0397432	0,105578	0,038798	1574	1592	8,832754		13131,85185	109,5	1	1	1	14,682			0,05		0,216		0,282	0,052	0,02				0,048864	0,148		0,059		0,129	4432	0,002	0,442	0,355	0,104	0,75	0,007	0,007	0,072	0,012	0,024	0,479	0,002	0,003	0,004	0,765	0,0006	0,417	0,102	0,791	0,006	0,012	0,071	0,013	0,018	0,586	0,004	0,039		57,2	0,6	12,5	0,29	2,4			51,3	0,3	6,7	0,12	2,5	
308	"г683863<;8="	04.07.2070 2:25	Э76ХФ	Р65	21	47,3666667	23,6833333	47,3666667	3,5457413	0,326355	0,100956	0,1821882	0,192332	0,0404924	1542	1592	10,0538961		13513,30049	114,4	1	1	1	15,483			0,204		0,05		0,334	0,02	0,02				0,050998	0,223		0,28		0,179	5334	0,002	0,525	0,333	0,116	0,63	0,007	0,009	0,078	0,012	0,021	0,422	0,002	0,003	0,003	0,764	0,0004	0,418	0,118	0,791	0,006	0,011	0,079	0,014	0,018	0,554	0,003	0,038		58,7	0,3	10,8	0,2	2,3			57	0,6	9,3	0,2	2,2	
309	"г683863<;8>"	04.07.2070 3:22	Э76ХФ	Р65	17	46,5	28,55	46,5	4,0764526	0,282105	0,094188	0,0678496	0,110658	0,0398317	1523	1612	10,2791946		14112,08406	114	1	1	1	15,316			0,205		0,05		0,285	0,095	0,02				0,050094	0,144		0,103		0,167	6715	0,002	0,555	0,34	0,117	0,735	0,008	0,01	0,071	0,014	0,033	0,488	0,003	0,004	0,003	0,785	0,0003	0,421	0,117	0,801	0,007	0,011	0,071	0,016	0,024	0,55	0,003	0,038		58,7	1,1	15,9	0,22	2,8			56,5	0,8	9,5	0,22	2,2	
310	"г683863<;8?"	04.07.2070 4:14	Э76ХФ	Р65	16	45,05	20,6833333	45,05	3,3825693	0,38517	0,12408	0,1121736	0,16113	0,0393111	1566	1589	9,9291837		13808,21918	110,6	1	1	1	14,8			0,143		0,05		0,405	0,052	0,02				0,049262	0,204		0,171		0,22	4760	0,002	0,437	0,315	0,114	0,694	0,008	0,011	0,079	0,009	0,025	0,436	0,002	0,002	0,003	0,757	0,0007	0,42	0,105	0,805	0,007	0,012	0,076	0,009	0,017	0,587	0,004	0,038		52,9	0,3	14	0,3	2			55,2	0,6	10,6	0,17	2,1	
311	"г683863<;96"	04.07.2070 5:18	Э76ХФ	Р65	6	49,0166667	21,0666667	49,0166667	2,7939018	0,46796	0,131976	0,183026	0,171428	0,0422262	1585	1593	12,6226454		13112,65823	116,9	1	1	1	20,624			0,081		0,05		0,503	0,065	0,02				0,052915	0,19		0,282		0,234	4604	0,002	0,414	0,314	0,106	0,634	0,008	0,009	0,083	0,008	0,023	0,427	0,001	0,002	0,003	0,752	0,0004	0,417	0,107	0,792	0,007	0,012	0,084	0,009	0,016	0,557	0,003	0,038		54,6	0,6	12,9	0,15	2,2			55,6	0,4	13,8	0,2	2,1	
312	"г683863<;97"	04.07.2070 6:13	Э76ХФ	Р65	12	47,2333333	17,5166667	47,2333333	3	0,40319	0,093624	0,1325298	0,130164	0,0398888	1596	1600	7,6846154		13088,10657	109,4	1	1	1	12,099					0,55			0,068	0,02				0,049986	0,147		0,204		0,166	3821	0,002	0,442	0,337	0,111	0,677	0,007	0,01	0,078	0,009	0,024	0,459	0,002	0,002	0,003	0,768	0,0005	0,419	0,11	0,805	0,006	0,012	0,078	0,011	0,019	0,558	0,003	0,039		56,4	0,6	11,1	0,17	2,3			55,4	0,5	7,3	0,16	2,2	
313	"г683863<;98"	04.07.2070 7:16	Э76ХФ	Р65	4	46,0166667	14,9166667	46,0166667	1,7330063	0,496025	0,148332	0,173791	0,216944	0,0422262	1636	1595	11,1362457		12159,55307	116	1	1	1	16,924			0,177		0,05		0,535	0,032	0,0200001				0,052915	0,265		0,266		0,263	3023	0,001	0,394	0,297	0,118	0,632	0,007	0,011	0,084	0,009	0,025	0,384	0,001	0,002	0,003	0,758	0,0005	0,41	0,119	0,775	0,007	0,012	0,088	0,009	0,019	0,557	0,003	0,039		50,7	1,7	13,9	0,46	1,9			56,8	0,8	9,6	0,21	2,2	
314	"г683863<;99"	04.07.2070 8:25	Э76ХФ	Р65	8	44,8833333	18,4	44,8833333	2,4027226	0,591195	0,179916	0,1890942	0,187806	0,0406964	1607	1585	9,4642564		13405,43478	113,7	1	1	1	14,107					0,05		0,646	0,075	0,02				0,050998	0,213		0,291		0,319	4111	0,002	0,289	0,259	0,111	0,617	0,007	0,008	0,073	0,009	0,025	0,399	0,002	0,002	0,003	0,752		0,408	0,111	0,782	0,006	0,011	0,074	0,011	0,02	0,556	0,004	0,037		54,8	0,6	18,7	0,31	2,5			54,9	1	9,9	0,2	2,1	
315	"г683863<;9:"	04.07.2070 22:19	Э76	Рельсы трамвайные	16	84,5666667	12,0166667	84,5666667	3						1543	1543	5,1977569		12667,40638	113	1	1	1	14,418																			2537	0,001	0,321	0,038	0,13	0,485	0,009	0,012	0,08	0,007	0,025	0,112	0,001	0,001	0,002	0,736	0,0001	0,047	0,129	0,825	0,008	0,014	0,079	0,009	0,018	0,269	0,002	0,001		47,6	0,6	18,3	0,28	2			49,6	1	15,5	0,28	2,2	
316	"г683863<;9;"	05.07.2070 0:37	Э76	Рельсы трамвайные	7	55,3833333	26,6666667	55,3833333	3,6102892	0,55838		0,3741754	0,12158		1611	1614	20,5166416		14283	113,8	1	1	1	37,876			0,405		0,781			0,035	0,02					0,031		0,584			6348	0,001	0,293	0,063	0,111	0,495	0,009	0,01	0,074	0,008	0,03	0,18	0,001	0,001	0,002	0,75	0,0001	0,067	0,11	0,831	0,008	0,012	0,073	0,01	0,017	0,257	0,001	0,001		47,1	2,2	16,4	1,3	1,9			55,3	0,7	11,3	0,19	2,2	
317	"г683863<;9<"	05.07.2070 1:31	Э73Ф	ОР65	19	78,0166667	57,0166667	78,0166667	3,4902973	0,50198		0,3252974	0,127502	0,0411584	1531	1602	11,3402692		12049,10845	111,9	2	1	1	29,491			0,232		0,05		0,564	0,047	0,02				0,051577	0,061		0,507			11450	0,001	0,318	0,066	0,109	0,543	0,008	0,009	0,072	0,007	0,029	0,203	0,001	0,001	0,002	0,733	0,0003	0,069	0,108	0,831	0,006	0,011	0,071	0,008	0,021	0,28	0,002	0,038		56,2	0,5	13,5	0,32	2,2			54,4	0,9	10,7	0,21	2,2
