Repository: Siella/alloy_building

# Прогнозирование химического состава шлака
Задание по Data science от компании EVRAZ (оптимизация сталеплавильного производства) в рамках хакатона ```</beCoder>```.

Мы реализовали наше решение как простой и лаконичный веб-сервис!
В папке `EDA` результаты анализа данных в рамках отборочного задания, в `modelling` — результаты моделирования целевых показателей химического состава шлака и `сыпуч известь РП`.

File: _data/Исходные данные.txt (part 4 of 78)
оком	t продувка	ПСН гр.	чист расход C	чист расход Cr	чист расход Mn	чист расход Si	чист расход V	температура первая	температура последняя	Ar (интенс.)	N2 (интенс.)	эл. энергия (интенс.)	произв жидкая сталь	произв количество обработок	произв  количество плавок	произв количество плавок (цел)	расход газ Ar	расход газ  N2	расход C пров.	сыпуч известь РП	сыпуч кварцит	сыпуч кокс пыль УСТК	сыпуч  кокс. мелочь (сух.)	сыпуч  кокс. мелочь КМ1	сыпуч  шпат плав.	ферспл CaC2	ферспл FeMo	ферспл FeSi-75	ферспл FeV азот.	ферспл  FeV-80	ферспл  Mn5Si65Al0.5	ферспл  Ni H1 пласт.	ферспл SiMn18	ферспл  ферванит	ферспл  фх850А	эл. энергия	химсталь первый Al_1	химсталь первый C_1	химсталь первый Cr_1	химсталь первый Cu_1	химсталь первый Mn_1	химсталь первый Mo_1	химсталь первый N_1	химсталь первый Ni_1	химсталь первый P_1	химсталь первый S_1	химсталь первый Si_1	химсталь первый Ti_1	химсталь первый V_1	химсталь последний Al	химсталь последний C	химсталь последний Ca	химсталь последний Cr	химсталь последний Cu	химсталь последний Mn	химсталь последний Mo	химсталь последний N	химсталь последний Ni	химсталь последний P	химсталь последний S	химсталь последний Si	химсталь последний Ti	химсталь последний V	химшлак первый Al2O3_1	химшлак первый CaO_1	химшлак первый FeO_1	химшлак первый MgO_1	химшлак первый MnO_1	химшлак первый R_1	химшлак первый SiO2_1	химшлак последний Al2O3	химшлак последний CaO	химшлак последний FeO	химшлак последний MgO	химшлак последний MnO	химшлак последний R	химшлак последний SiO2
318	"г683863<;9="	05.07.2070 4:56	Э73Ф	ОР65	8	46,85	24,8333333	46,85	2,8738404	0,59683		0,327777	0,124334	0,0414473	1592	1610	14,3327641		14192,21477	114,3	1	1	1	22,383					0,05		0,681	0,035	0,02				0,051939	0,055		0,511			5874	0,001	0,251	0,081	0,129	0,543	0,008	0,01	0,083	0,009	0,028	0,165	0,001	0,002	0,002	0,716		0,084	0,126	0,835	0,007	0,013	0,081	0,01	0,02	0,296	0,002	0,038		47,6	0,8	15,7	0,31	2,1			46,4	0,7	10,9	0,25	2,2	
319	"г683863<;9>"	05.07.2070 5:53	Э73Ф	ОР65	9	39,8666667	18,8	39,8666667	3	0,57808		0,2719094	0,10018	0,0428901	1599	1594	19,9632943		14224,46809	116,3	1	1	1	26,529			0,169		0,05		0,66	0,048	0,02				0,053747	0,041		0,424			4457	0,001	0,265	0,102	0,117	0,58	0,011	0,01	0,095	0,009	0,028	0,184	0,001	0,001	0,002	0,71	0,0001	0,104	0,118	0,831	0,01	0,013	0,095	0,01	0,02	0,279	0,002	0,038		51,5	0,3	13,1	0,46	2			49,5	1	12,2	0,15	2,2	
320	"г683863<;9?"	05.07.2070 6:53	Э73Ф	ОР65	6	45,8666667	15,3666667	45,8666667	1,8862069	0,56655		0,292741	0,15323	0,0415048	1644	1594	21,6418361		13412,14751	112,1	1	1	1	31,038			0,509		0,05		0,645	0,035	0,02				0,052011	0,115		0,455			3435	0,001	0,287	0,085	0,109	0,57	0,008	0,011	0,081	0,009	0,026	0,166	0,001	0,001	0,002	0,721	0,0002	0,087	0,109	0,835	0,007	0,014	0,08	0,011	0,017	0,29	0,001	0,038		49,5	1,5	11,8	0,7	2			54	0,8	10,6	0,22	2,2	
321	"г683863<;:6"	05.07.2070 7:49	Э73Ф	ОР65	7	42,1833333	17,6333333	42,1833333		0,46906		0,2572328	0,128848	0,0417649	1600	1600	20,7387594		12548,9603	117,3	1	1	1	29,161					0,05		0,526	0,048	0,02				0,052337	0,092		0,4			3688	0,001	0,348	0,105	0,123	0,588	0,011	0,008	0,099	0,008	0,023	0,188	0,001	0,002	0,002	0,718	0,0005	0,11	0,118	0,833	0,01	0,014	0,095	0,01	0,019	0,281	0,002	0,038		53,4	2,8	15,6	1,8	2,2			55,9	0,8	10,7	0,2	2,1	
322	"г683863<;:7"	05.07.2070 8:42	Э73Ф	ОР65	4	42,0333333	15,15	42,0333333		0,33209		0,2018546	0,067046	0,0388786	1596	1602	12,071134		12621,78218	106	1	1	1	16,913					0,05		0,359	0,051	0,02				0,04872	0,019		0,315			3187	0,002	0,46	0,118	0,111	0,642	0,009	0,013	0,085	0,008	0,024	0,248	0,001	0,001	0,002	0,729	0,0001	0,119	0,11	0,83	0,008	0,016	0,084	0,009	0,021	0,31	0,002	0,036		58,7	1,4	12,1	0,29	2,6			56,2	0,8	10,1	0,19	2,1	
323	"г683863<;:8"	05.07.2070 9:37	Э73Ф	ОР65	7	41,6833333	17,4833333	41,6833333		0,37944		0,2399496	0,093412	0,0402461	1604	1600	13,6585206		12673,78456	109,6	1	1	1	18,568			0,141		0,05		0,416	0,036	0,02				0,050709	0,044		0,374			3693	0,001	0,435	0,109	0,108	0,617	0,009	0,013	0,083	0,009	0,023	0,218	0,001	0,001	0,002	0,727	0,0001	0,109	0,106	0,833	0,008	0,012	0,082	0,01	0,016	0,292	0,002	0,038		49,8	0,7	10,7	0,26	2,2			54	0,7	13,4	0,28	2,1	
324	"г683863<;:9"	05.07.2070 10:29	Э73Ф	ОР65	9	42,0166667	23,6666667	42,0166667	2,8582546	0,43704		0,3202278	0,097948	0,0426286	1574	1588	12,1070747		12909,29577	116,7	1	1	1	16,923			0,094		0,05		0,484	0,023	0,02				0,053892	0,017		0,5			5092	0,001	0,399	0,082	0,11	0,547	0,007	0,009	0,071	0,007	0,027	0,215	0,001	0,001	0,002	0,721	0,0003	0,085	0,112	0,827	0,006	0,013	0,072	0,009	0,026	0,295	0,002	0,037		60,8	0,6	10,4	0,2	2,7			56,4	1	8,7	0,16	2,6	
325	"г683863<;::"	05.07.2070 11:23	Э73Ф	ОР65	6	43,0333333	17,6833333	43,0333333	2,5942492	0,43722		0,22208	0,060378	0,0413986	1586	1597	8,9978715		13263,33648	113,4	1	1	1	12,682					0,05		0,488	0,038	0,02				0,052337			0,347			3909	0,001	0,383	0,119	0,099	0,631	0,007	0,01	0,074	0,008	0,021	0,237	0,001	0,001	0,002	0,716	0,0001	0,122	0,1	0,832	0,007	0,013	0,074	0,009	0,019	0,308	0,002	0,037		57	1,2	8,1	0,16	2,2			58,5	0,6	4,6	0,1	2,5	
326	"г683863<;:;"	05.07.2070 12:14	Э73Ф	ОР65	7	41,1833333	18,45	41,1833333	2,5186015	0,38592		0,2916422	0,100422	0,0428287	1586	1600	15,7393295		13190,2439	116,9	1	1	1	21,388			0,069		0,05		0,422	0,036	0,02				0,054145	0,033		0,455			4056	0,001	0,416	0,08	0,123	0,571	0,008	0,01	0,075	0,007	0,025	0,216	0,001	0,001	0,002	0,725	0,0002	0,082	0,122	0,824	0,006	0,012	0,075	0,008	0,019	0,29	0,002	0,038		53,7	1	11,1	0,21	2			54,7	0,7	11,5	0,29	2	
327	"г683863<;:<"	05.07.2070 13:09	Э90ХАФ	Р65	4	45,2	29,65	44,7333333	3,6335677	0,45733	0,036096	0,0443374	0,051116	0,0878654	1553	1629	9,1029192	8,7951493	13724,11467	107,8	1	1	1	10,481	2,619				0,05		0,513	0,075	0,02				0,076751	0,061		0,068	0,062283	0,064	6782	0,002	0,463	0,259	0,097	0,752	0,007	0,009	0,066	0,014	0,025	0,495	0,002	0,003	0,004	0,864	0,0003	0,289	0,096	0,793	0,005	0,012	0,066	0,015	0,017	0,544	0,004	0,085		61,2	1,3	5,6	0,19	3,1			60,6	0,7	4,2	0,18	2,3	
328	"г683863<;:="	05.07.2070 14:03	Э90ХАФ	Р65	4	44,7	21,4833333	44,35		0,534545	0,108852	0,221329	0,146622	0,09441	1600	1594	13,4875217	14,7148335	13003,56866	113,9	1	1	1	8,647	12,152		0,069		0,05		0,588	0,036	0,02				0,097186	0,135		0,343	0,04022	0,193	4656	0,001	0,439	0,195	0,106	0,605	0,007	0,011	0,072	0,007	0,023	0,416	0,001	0,001	0,003	0,855	0,0003	0,288	0,106	0,805	0,005	0,017	0,072	0,009	0,02	0,553	0,003	0,086		49,7	0,5	9,1	0,17	2,2			46	0,7	8,3	0,12	2,1	
329	"г683863<;:>"	05.07.2070 15:03	Э90ХАФ	Р65	7	52,2	26,6833333	51,8666667	3,6427673	0,57149	0,051888	0,148875	0,12052	0,0966718	1562	1603	15,2375235	18,8565763	14055,96502	117,6	1	1	1	13,536	15,85		0,235		0,05		0,647	0,097	0,02				0,099826	0,125		0,23	0,040618	0,092	6251	0,002	0,41	0,244	0,107	0,654	0,008	0,011	0,073	0,009	0,029	0,44	0,002	0,002	0,003	0,869	0,0002	0,288	0,108	0,788	0,006	0,016	0,072	0,011	0,023	0,543	0,003	0,087		62,2	0,8	7,1	0,26	2,8			59,5	1	2,9	0,09	2,5	
330	"г683863<;:?"	05.07.2070 16:00	Э90ХАФ	Р65	9	46,5333333	26,4833333	46,2	3,507984	0,510115	0,046812	0,101515	0,107644	0,0949085	1574	1600	12,6167312	15,1098939	13156,19887	115,7	1	1	1	9,049	12,26				0,05		0,574	0,074	0,02				0,090639	0,125		0,156	0,053241	0,083	5807	0,002	0,433	0,249	0,097	0,696	0,006	0,01	0,065	0,011	0,024	0,431	0,002	0,002	0,003	0,863	0,0003	0,287	0,098	0,79	0,004	0,015	0,065	0,012	0,018	0,551	0,004	0,082		50,5	1,9	6,7	0,42	2,3			54,1	0,6	12,6	0,16	2,1	
331	"г683863<;;6"	05.07.2070 16:58	Э90ХАФ	Р65	8	42,65	16,7	42,3		0,567155	0,050196	0,1229062	0,157004	0,0956102	1614	1586	13,5852327	15,1859473	12255,08982	116,8	1	1	1	7,053	13,448				0,05		0,643	0,037	0,02				0,083731	0,193		0,188	0,067383	0,089	3411	0,001	0,405	0,248	0,106	0,678	0,007	0,009	0,068	0,013	0,024	0,409	0,001	0,002	0,004	0,838	0,0003	0,292	0,106	0,794	0,005	0,016	0,068	0,014	0,019	0,532	0,003	0,085		49	0,7	11,6	0,31	2,4			49,2	0,5	8,9	0,09	2,2	
332	"г683863<;;7"	05.07.2070 17:52	Э90ХАФ	Р65	21	46,0333333	26,8166667	45,6833333	3,3105857	0,564595	0,103212	0,1427098	0,068896	0,0919382	1548	1572	6,694763	4,9466667	13079,92542	110,6	1	1	1	8,984	0,371				0,778			0,063	0,02				0,087203	0,047		0,222	0,052662	0,183	5846	0,002	0,448	0,195	0,102	0,657	0,007	0,01	0,071	0,006	0,017	0,472	0,002	0,002	0,005	0,855	0,0002	0,285	0,1	0,786	0,005	0,014	0,071	0,007	0,012	0,565	0,004	0,081		58,9	0,4	6,3	0,2	2,7			61,5	0,6	3,5	0,11	2,7	
333	"г683863<;;8"	05.07.2070 18:58	Э90ХАФ	Р65	8	43,3833333	19,5	43,2166667	2,3816216	0,51987	0,054144	0,1968348	0,131638	0,0967476	1584	1586	13,9331988	27,9977528	12584,61538	116,5	1	1	1	7,671	24,918		0,142		0,05		0,581	0,081	0,02				0,084491	0,122		0,305	0,068613	0,096	4090	0,002	0,434	0,244	0,11	0,624	0,013	0,009	0,082	0,007	0,03	0,431	0,001	0,001	0,003	0,865	0,0006	0,291	0,109	0,787	0,011	0,02	0,081	0,008	0,018	0,534	0,003	0,084		59,7	0,7	6,7	0,41	2,4			60,7	0,6	4	0,11	2,6	
334	"г683863<;;9"	05.07.2070 19:50	Э90ХАФ	Р65	15	43,35	11,8166667	43,1833333	2,8223615	0,549385	0,089676	0,192194	0,122692	0,0957903	1600	1588	12,3567145	13,0887692	13501,26939	116,2	1	1	1	7,898	9,453				0,05		0,611	0,118	0,02				0,098054	0,11		0,298	0,041811	0,159	2659	0,003	0,426	0,212	0,101	0,643	0,009	0,011	0,079	0,008	0,025	0,455	0,003	0,002	0,003	0,843	0,0001	0,287	0,101	0,788	0,007	0,015	0,079	0,009	0,016	0,532	0,003	0,084		63,7	0,3	6,1	0,13	2,8			59	0,8	5,3	0,11	2,3	
335	"г683863<;;:"	05.07.2070 20:49	Э90ХАФ	Р65	7	43,85	23,7	43,6833333	2,9309649	0,5233	0,065424	0,174341	0,12104	0,0962446	1567	1581	12,4664901	12,2302974	13245,56962	117,1	1	1	1	10,458	7,311				0,05		0,584	0,138	0,02				0,084274	0,115		0,27	0,067853	0,116	5232	0,002	0,455	0,238	0,097	0,661	0,011	0,009	0,085	0,008	0,022	0,448	0,002	0,002	0,003	0,856	0,0001	0,286	0,097	0,8	0,009	0,012	0,085	0,009	0,016	0,551	0,004	0,085		63,1	0,2	5,5	0,11	2,8			64	0,7	2,7	0,11	2,7	
336	"г683863<;;;"	05.07.2070 21:48	Э90ХАФ	Р65	7	40,7	15,5333333	40,0666667	2,6957374	0,4728388	0,065424	0,0896734	0,089056	0,0960083	1576	1603	13,9116152	10,1672474	12997,85408	116,2	1	1	1	8,517	7,295	0,011904			0,05		0,511	0,162	0,02				0,083189	0,101		0,138	0,069191	0,116	3365	0,002	0,475	0,233	0,104	0,715	0,006	0,009	0,069	0,01	0,02	0,438	0,002	0,002	0,003	0,858	0,0002	0,286	0,106	0,793	0,005	0,014	0,07	0,011	0,015	0,524	0,003	0,086		60,6	0,4	6,2	0,09	2,7			56,3	0,4	5,1	0,07	2,5	
337	"г683863<;;<"	05.07.2070 22:40	Э90ХАФ	Р65	7	40,8666667	27,05	40,35	3,2378855	0,32749	0,040608	0,0156076	0,077244	0,091235	1573	1598	8,5132006	9,2863071	13612,56932	112	1	1	1	7,721	3,73				0,05		0,353	0,162	0,02				0,079246	0,114		0,022	0,065394	0,072	6137	0,002	0,584	0,258	0,097	0,795	0,008	0,009	0,075	0,012	0,022	0,477	0,003	0,004	0,005	0,859	0,0005	0,292	0,097	0,809	0,006	0,013	0,075	0,013	0,014	0,551	0,004	0,087		59,6	2,2	4,2	0,08	2,6			59,1	1	4,7	0,12	2,3	
338	"г683863<;;="	05.07.2070 23:34	Э90ХАФ	Р65	9	40,0166667	14,8333333	39,8833333	2	0,5131988	0,076704	0,0846568	0,184386	0,0918669	1609	1599	10,3160468	11,1768595	13085,39326	113,7	1	1	1	5,393	9,016	0,011904			0,05		0,559	0,136	0,02				0,08648	0,252		0,127	0,053711	0,136	3235	0,002	0,43	0,225	0,105	0,707	0,006	0,01	0,071	0,01	0,022	0,392	0,001	0,003	0,003	0,864	0,0005	0,289	0,106	0,8	0,005	0,014	0,072	0,012	0,017	0,545	0,003	0,087		58,9	0,6	9,5	0,92	2,5			59	0,6	6,4	0,09	2,2	
339	"г683863<;;>"	06.07.2070 0:29	Э90ХАФ	Р65	7	41,85	17,85	41,5	2,4919578	0,4873216	0,061476	0,1048624	0,115598	0,0938508			13,9134375	9,9404878	12715,96639	114,5	1	1	1	4,947	10,189	0,055428	0,073		0,05		0,478	0,138	0,02				0,088867	0,136		0,161	0,053928	0,109	3783	0,002	0,494	0,237	0,108	0,7	0,009	0,01	0,075	0,009	0,021	0,436	0,002	0,002	0,003	0,855	0,0002	0,286	0,108	0,794	0,007	0,014	0,075	0,009	0,014	0,531	0,003	0,084		51,4	0,7	7,8	0,29	2,3			58,2	0,4	7,5	0,09	2,2	
340	"г683863<;;?"	06.07.2070 1:30	Э90ХАФ	Р65	6	40,7166667	16,7166667	40,55	2,5879713	0,4812549	0,056964	0,088514	0,094504	0,0910073	1608	1596	9,2925795	11,6736111	13122,2333	111,5	1	1	1	5,844	8,405	0,036642			0,05		0,494	0,042	0,02				0,086191	0,11		0,136	0,052264	0,101	3656	0,002	0,462	0,238	0,099	0,708	0,006	0,01	0,07	0,009	0,022	0,461	0,002	0,002	0,003	0,855	0,0001	0,283	0,097	0,784	0,004	0,013	0,069	0,008	0,017	0,555	0,003	0,083		60,4	0,3	7,1	0,11	2,6			59,5	0,7	4,1	0,09	2,6	
341	"г683863<;<6"	06.07.2070 2:22	Э90ХАФ	Р65	6	43,8833333	16,3333333	43,55	2	0,5728397	0,09024	0,129303	0,128006	0,0963654	1606	1592	10,5493857	9,4185131	13279,59184	117,8	1	1	1	7,156	7,179	0,072726			0,05		0,557	0,045	0,02				0,091725	0,145		0,199	0,054507	0,16	3615	0,002	0,435	0,213	0,113	0,674	0,008	0,01	0,074	0,008	0,023	0,422	0,001	0,002	0,004	0,866	0,0004	0,286	0,11	0,786	0,006	0,013	0,073	0,009	0,019	0,536	0,003	0,085		60,7	0,2	7	0,09	2,8			45,2	1	3,4	0,1	2,6	
342	"г683863<;<7"	06.07.2070 3:14	Э90ХАФ	Р65	9	46,05	19,3333333	45,7	2	0,4870392	0,053016	0,074032	0,071356	0,0914207	1585	1595	7,3420299	6,7445295	13478,27586	112,3	1	1	1	6,41	4,161	0,032736			0,05		0,507	0,105	0,02				0,050492	0,08		0,114	0,118019	0,094	4343	0,002	0,453	0,244	0,098	0,72	0,007	0,005	0,079	0,009	0,021	0,457	0,002	0,002	0,003	0,87	0,0002	0,289	0,097	0,79	0,005	0,014	0,079	0,01	0,014	0,533	0,003	0,086		61,4	0,6	5,6	0,1	2,9			61,2	0,5	4,1	0,06	2,7	
343	"г683863<;<8"	06.07.2070 4:06	Э90ХАФ	Р65	14	45,1833333	18,6833333	44,85	2	0,390136	0,04794	0,0625688	0,101538	0,0946766	1590	1592	8,967541	9,9115072	13455,843	116,6	1	1	1	6,078	7,106	0,04278			0,05		0,377	0,102	0,02				0,08214	0,132		0,095	0,068034	0,085	4190	0,002	0,57	0,249	0,096	0,747	0,008	0,009	0,074	0,013	0,021	0,457	0,002	0,002	0,004	0,875	0,0004	0,29	0,096	0,798	0,006	0,014	0,074	0,014	0,016	0,542	0,003	0,082		62	0,2	5,5	0,08	2,8			62,1	0,4	3,5	0,1	2,5	
344	"г683863<;<9"	06.07.2070 4:59	Э90ХАФ	Р65	19	46,5333333	19,3666667	46,5333333	2	0,465865	0,040044	0,092518	0,134014	0,0954046	1560	1581	7,3180915	10,1717985	13867,12565	118,8	1	1	1	4,09	10,039				0,05		0,521	0,118	0,02				0,059968	0,17		0,141	0,109954	0,071	4476	0,002	0,519	0,261	0,101	0,723	0,007	0,006	0,074	0,012	0,021	0,437	0,002	0,003	0,004	0,861	0,0004	0,293	0,102	0,805	0,005	0,016	0,075	0,013	0,016	0,55	0,003	0,084		61,1	0,2	6,9	0,14	2,7			57,6	0,6	5,6	0,07	2,6	
345	"г683863<;<:"	06.07.2070 5:55	Э90ХАФ	Р65	22	40,85	14,8666667	40,6833333	2	0,4281126	0,041736	0,0986366	0,12223	0,0951116	1602	1588	6,7529032	10,8559894	13584,75336	116,4	1	1	1	3,489	9,113	0,033108			0,05		0,435	0,103	0,02				0,097692	0,149		0,151	0,040799	0,074	3366	0,002	0,532	0,253	0,109	0,718	0,008	0,011	0,074	0,011	0,021	0,449	0,002	0,002	0,003	0,847	0,0002	0,285	0,106	0,798	0,006	0,015	0,072	0,012	0,015	0,556	0,003	0,086		57,9	0,3	9,6	0,15	2,5			57,6	0,3	6,5	0,07	2,5	
346	"г683863<;<;"	06.07.2070 6:54	Э90ХАФ	Р65	14	59,4166667	25,7333333	59,25	2,1404	0,470005	0,041172	0,0822512	0,129942	0,0959855	1567	1581	8,5009767	11,1151304	13411,39896	117,8	1	1	1	12,572	5,326				0,659			0,136	0,02				0,051577	0,168		0,125	0,126519	0,073	5752	0,002	0,477	0,256	0,109	0,711	0,006	0,005	0,072	0,011	0,02	0,42	0,002	0,003	0,004	0,869	0,0006	0,283	0,119	0,786	0,007	0,015	0,078	0,012	0,015	0,548	0,004	0,089		62,8	0,4	6,2	0,12	2,7			62,4	0,7	4,4	0,05	2,4	
347	"г683863<;<<"	06.07.2070 7:50	Э76ХФ	Р65	25	48,4	22,35	48,4	3,6700468	0,340335	0,033276	0,0221984	0,118738	0,0389909	1593	1635	8,2966589		14059,0604	108,7	1	1	1	12,899			0,163		0,05		0,37	0,066	0,02				0,049262	0,176		0,031		0,059	5237	0,002	0,502	0,39	0,102	0,768	0,012	0,01	0,094	0,014	0,023	0,467	0,002	0,003	0,003	0,759	0,0005	0,42	0,102	0,791	0,012	0,011	0,094	0,015	0,017	0,543	0,003	0,039		64,4	0,4	6,9	0,13	2,8			60,5	0,7	4,8	0,1	2,4	
348	"г683863<;<="	06.07.2070 8:44	Э76ХФ	Р65	33	47,3666667	28,8333333	47,3666667	3,8562034	0,386105	0,100956	0,1489018	0,121808	0,040995	1531	1605	9,8998388		14223,12139	116,3	1	1	1	15,353					0,05		0,409	0,037	0,02				0,051794	0,127		0,23		0,179	6835	0,002	0,47	0,339	0,103	0,67	0,009	0,011	0,084	0,008	0,02	0,458	0,003	0,003	0,004	0,765	0,0004	0,419	0,101	0,805	0,008	0,013	0,083	0,009	0,015	0,569	0,004	0,038		62,6	0,3	8,4	0,09	2,6			64	0,7	4,1	0,08	2,8	
349	"г683863<;<>"	06.07.2070 9:35	Э76ХФ	Р65	50	44,85	27,0666667	44,85	3,3576105	0,29692	0,071064	0,0837188	0,139306	0,0405063	1538	1611	11,0161074		13683,99015	110,7	1	1	1	16,414					0,05		0,307	0,038	0,02				0,051179	0,182		0,127		0,126	6173	0,002	0,528	0,358	0,11	0,724	0,014	0,012	0,108	0,008	0,023	0,449	0,002	0,002	0,004	0,758		0,418	0,108	0,8	0,013	0,013	0,108	0,008	0,017	0,563	0,003	0,039		58	0,6	10,9	0,26	2,4			56,8	0,6	8	0,1	2,1	
350	"г683863<;<?"	06.07.2070 10:41	Э76ХФ	Р65	41	44,55	28,0166667	44,55	3,7669617	0,32535	0,064296	0,1190394	0,154672	0,0415409	1532	1602	10,3284389		14455,68114	115,2	1	1	1	14,85			0,14		0,05		0,342	0,037	0,02				0,052517	0,191		0,182		0,114	6750	0,002	0,528	0,363	0,112	0,687	0,011	0,012	0,121	0,008	0,022	0,432	0,002	0,002	0,003	0,751	0,0004	0,415	0,11	0,788	0,01	0,012	0,119	0,009	0,018	0,564	0,003	0,039		52,6	0,7	8,6	0,33	2,3			58,8	0,6	6,8	0,1	2,2	
351	"г683863<;=6"	06.07.2070 11:37	Э76ХФ	Р65																																																																																
352	"г683863<;=7"	06.07.2070 12:29	Э76ХФ	Р65	9	75,2333333	24,5	75,2333333	3	0,335315	0,086292	0,0976214	0,104024	0,0407974	1581	1596	6,2159624		13177,95918	112,2	1	1	1	13,24			0,048		0,05		0,351	0,099	0,02				0,051577	0,121		0,15		0,153	5381	0,002	0,524	0,346	0,109	0,714	0,008	0,011	0,076	0,008	0,018	0,47	0,002	0,002	0,004	0,754		0,417	0,104	0,805	0,007	0,013	0,074	0,009	0,017	0,596	0,004	0,039		58,7	0,8	5,1	0,09	2,4			57,5	0,6	7,3	0,1	2,1	
353	"г683863<;=8"	06.07.2070 13:23	Э76ХФ	Р65	47	44,35	19,5333333	44,35	3,6494279	0,344485	0,140436	0,1567994	0,164938	0,0425424	1575	1601	11,7577982		13797,95222	117,4	1	1	1	17,088			0,058		0,05		0,35	0,04	0,02				0,053783	0,191		0,241		0,249	4492	0,002	0,5	0,303	0,095	0,67	0,009	0,012	0,07	0,008	0,022	0,428	0,002	0,002	0,003	0,764	0,0003	0,417	0,095	0,801	0,008	0,013	0,07	0,009	0,016	0,565	0,003	0,038		58,6	0,2	11,5	0,11	2,2			57,8	0,3	8,4	0,13	2,1	
354	"г683863<;=9"	06.07.2070 14:18	Э76ХФ	Р65	46	41,2	19,65	41,2	3,576	0,30105	0,082344	0,083223	0,115478	0,0402255	1558	1589	10,3543492		13743,51145	110,4	1	1	1	13,987					0,05		0,31	0,035	0,02				0,050854	0,145		0,127		0,146	4501	0,002	0,517	0,35	0,11	0,724	0,014	0,011	0,096	0,009	0,022	0,472	0,002	0,002	0,004	0,776	0,0004	0,419	0,11	0,799	0,014	0,012	0,095	0,01	0,015	0,583	0,003	0,039		56,7	0,4	11,6	0,14	2,3			55,7	0,5	12	0,1	2,1	
355	"г683863<;=:"	06.07.2070 15:17	Э76ХФ	Р65	38	53,3833333	34,3666667	53,3833333	3,1955771	0,33563	0,104904	0,095889	0,112518	0,0411122	1537	1596	7,7412726		12500,48497	113,6	1	1	1	13,687			0,116		0,05		0,348	0,059	0,02				0,051975	0,135		0,147		0,186	7160	0,002	0,512	0,334	0,11	0,708	0,009	0,012	0,079	0,009	0,025	0,458	0,002	0,002	0,003	0,767		0,424	0,109	0,796	0,008	0,012	0,079	0,01	0,021	0,581	0,004	0,039		55	1,1	18,4	0,48	2,3			56,5	0,7	7,7	0,12	2,1	
356	"г683863<;=;"	06.07.2070 16:09	Э76ХФ	Р65	47	42,7333333	23,4	42,7333333	4,1946023	0,3007	0,064296	0,0292754	0,091846	0,0396813	1541	1594	8,974995		13838,46154	110,8	1	1	1	12,383			0,057		0,05		0,315	0,069	0,02				0,050166	0,131		0,043		0,114	5397	0,002	0,547	0,361	0,105	0,777	0,013	0,01	0,098	0,011	0,023	0,494	0,003	0,003	0,004	0,761	0,0005	0,42	0,103	0,794	0,013	0,011	0,098	0,012	0,019	0,586	0,004	0,034		61,3	0,5	9,5	0,13	2,7			59,1	0,4	6,4	0,07	2,2	
357	"г683863<;=<"	06.07.2070 17:03	Э76ХФ	Р65	44	47,8333333	18,1833333	47,8333333	2,8737123	0,322005	0,099828	0,0993436	0,125624	0,0427433	1568	1587	6,0193274		12852,42896	111	1	1	1	9,447					0,05		0,332	0,062	0,02				0,054037	0,154		0,152		0,177	3895	0,002	0,514	0,331	0,107	0,7	0,007	0,01	0,083	0,009	0,024	0,457	0,002	0,002	0,004	0,747	0,0008	0,418	0,105	0,791	0,007	0,012	0,083	0,009	0,02	0,586	0,004	0,037		64,9	0,4	7,4	0,12	2,9			64,5	0,3	3,9	0,08	2,7	
358	"г683863<;=="	06.07.2070 18:00	Э76ХФ	Р65	41	41,2	17,1166667	41,2	3,7297297	0,33702	0,130848	0,1709968	0,143824	0,0436869	1562	1584	9,724413		14137,09834	116,8	1	1	1	13,001					0,05		0,342	0,036	0,02				0,05523	0,152		0,264		0,232	4033	0,001	0,504	0,311	0,103	0,654	0,011	0,011	0,108	0,008	0,023	0,436	0,002	0,002	0,003	0,773	0,0003	0,415	0,103	0,8	0,01	0,013	0,107	0,009	0,018	0,561	0,003	0,036		64	0,3	3,5	0,07	2,7			59,9	0,6	5,5	0,1	2,2	
359	"г683863<;=>"	06.07.2070 19:00	Э76ХФ	Р65	28	41,6666667	20,2	41,6666667	3,8463415	0,28295	0,099264	0,1215528	0,09196	0,0417703	1553	1586	10,1689904		13802,9703	110,2	1	1	1	14,101			0,165		0,05		0,283	0,059	0,02				0,052807	0,092		0,188		0,176	4647	0,002	0,531	0,33	0,112	0,674	0,008	0,011	0,087	0,008	0,031	0,485	0,002	0,002	0,003	0,781	0,0003	0,416	0,11	0,78	0,007	0,012	0,087	0,009	0,025	0,572	0,004	0,035		57,9	0,9	14,8	0,12	2,6			60,6	0,4	7,5	0,08	2,7	
360	"г683863<;=?"	06.07.2070 19:51	Э76ХФ	Р65	28	44,0333333	19,7833333	44,0333333	2,4428152	0,26936	0,09024	0,1448908	0,14313	0,0412261	1591	1599	9,7380206		12504,46504	114,8	1	1	1	14,158			0,176		0,359			0,075	0,02				0,052119	0,162		0,223		0,16	4123	0,001	0,54	0,349	0,108	0,672	0,012	0,01	0,107	0,011	0,029	0,443	0,002	0,002	0,003	0,765	0,0004	0,424	0,107	0,776	0,011	0,011	0,107	0,012	0,019	0,541	0,003	0,037		58,7	0,2	10,8	0,09	2,2			61,7	0,6	4,9	0,12	2,4	
361	"г683863<;>6"	06.07.2070 20:44	Э76ХФ	Р65	27	42,6333333	17,8666667	42,6333333		0,283375	0,07614	0,0662646	0,126236	0,0391094	1581	1593	12,9729476		12358,20896	110,5	1	1	1	18,436			0,165		0,05		0,29	0,06	0,02				0,049443	0,169		0,1		0,135	3680	0,002	0,532	0,355	0,124	0,735	0,008	0,01	0,082	0,013	0,028	0,472	0,002	0,003	0,003	0,773	0,0003	0,421	0,125	0,794	0,007	0,011	0,083	0,015	0,02	0,561	0,003	0,038		56,3	0,4	11,4	0,34	2,1			48,3	0,6	8,1	0,12	2,4	
362	"г683863<;>7"	06.07.2070 21:47	Э76ХФ	Р65	16	54,35	18,1666667	54,35		0,36047	0,063168	0,1201254	0,105142	0,0381942	1611	1614	5,4121435		12735,41284	108,2	1	1	1	9,805			0,137		0,09		0,351	0,059	0,02				0,048286	0,116		0,182		0,112	3856	0,002	0,454	0,366	0,122	0,686	0,008	0,011	0,087	0,012	0,028	0,481	0,002	0,002	0,003	0,771	0,0003	0,418	0,121	0,792	0,007	0,012	0,087	0,013	0,019	0,581	0,003	0,038		50	0,9	7,7	0,09	2,6			60,4	0,4	5,4	0,09	2,3	
363	"г683863<;>8"	06.07.2070 23:07	Э76ХФ	Р65	7	41,2	20,0333333	41,2		0,32659	0,10152	0,1650662	0,17446	0,0410837	1598	1593	14,259466		12201,66389	114,2	1	1	1	19,583			0,106		0,05		0,335	0,046	0,02				0,051939	0,208		0,247		0,18	4074	0,001	0,507	0,332	0,12	0,634	0,007	0,01	0,076	0,009	0,027	0,412	0,001	0,002	0,003	0,758	0,0003	0,415	0,12	0,782	0,007	0,011	0,077	0,01	0,021	0,563	0,003	0,037		56,7	0,4	8,3	0,17	2,2			58,9	0,3	9,8	0,11	2,3	
364	"г683863<;>9"	06.07.2070 23:57	Э76ХФ	Р65	10	42,0166667	18,1	42,0166667		0,31661	0,072192	0,1419104	0,160992	0,0395674	1604	1606	14,1243951		12706,07735	109,6	1	1	1	19,782			0,116		0,05		0,329	0,047	0,02				0,050022	0,196		0,212		0,128	3833	0,002	0,513	0,359	0,142	0,663	0,01	0,01	0,092	0,009	0,024	0,423	0,001	0,002	0,003	0,773	0,0003	0,421	0,139	0,794	0,009	0,011	0,091	0,01	0,017	0,57	0,003	0,038		46,6	0,3	11	0,2	2			56,6	0,6	12	0,11	2,2	
365	"г683863<;>:"	07.07.2070 1:19	Э76ХФ	Р65	7	41,55	19,8666667	41,55		0,39445	0,142128	0,2279498	0,243972	0,0403679	1618	1601	19,9393502		12902,01342	112,3	1	1	1	27,616			0,564		0,117		0,351	0,101	0,02				0,051034	0,292		0,341		0,252	4272	0,001	0,442	0,297	0,141	0,577	0,011	0,011	0,091	0,008	0,047	0,35	0,001	0,002	0,002	0,765	0,0003	0,416	0,14	0,779	0,009	0,013	0,092	0,01	0,025	0,552	0,003	0,037		48,5	0,6	10,9	0,62	1,9			51	0,6	11,1	0,28	2	
366	"г683863<;>;"	07.07.2070 2:09	Э76ХФ	Р65	7	41,6666667	20,45	41,6666667	2,6141732	0,3291429	0,07614	0,1914806	0,156068	0,0393254	1585	1605	6,6395951		13868,94866	109,2	1	1	1	9,111		0,025482	0,276		0,411			0,113	0,02				0,049624	0,169		0,288		0,135	4727	0,001	0,471	0,352	0,13	0,616	0,012	0,011	0,099	0,009	0,035	0,429	0,002	0,002	0,003	0,774	0,0006	0,418	0,127	0,785	0,011	0,014	0,098	0,01	0,025	0,563	0,003	0,038		48,4	0,4	7,9	0,15	2,1			57	0,6	5,3	0,15	2,2	
367	"г683863<;><"	07.07.2070 3:03	Э76ХФ	Р65	5	42,2	26,3666667	42,2	3,0648012	0,36554	0,10152	0,1396316	0,114296	0,0390608	1567	1632	16,2149584		14575,22124	107,6	1	1	1	22,764			0,118		0,05		0,384	0,048	0,02				0,049226	0,124		0,21		0,18	6405	0,002	0,458	0,331	0,108	0,668	0,008	0,011	0,073	0,008	0,028	0,475	0,002	0,002	0,003	0,758	0,0003	0,422	0,108	0,8	0,007	0,012	0,074	0,009	0,02	0,569	0,003	0,038		53,1	0,4	7,4	0,09	2,6			54,9	0,4	4,9	0,07	2,6	
368	"г683863<;>="	07.07.2070 3:55	Э76ХФ	Р65	5	46,3833333	23,5333333	46,3833333	3,258499	0,33164	0,072192	0,1299772	0,152888	0,0408978	1570	1606	11,0923464		14043,05949	115	1	1	1	17,15			0,116		0,05		0,348	0,049	0,02				0,051541	0,188		0,194		0,128	5508	0,002	0,502	0,362	0,109	0,684	0,007	0,01	0,072	0,009	0,023	0,449	0,002	0,002	0,003	0,774	0,0003	0,416	0,11	0,787	0,006	0,011	0,072	0,01	0,017	0,557	0,003	0,037		58,3	0,6	7,7	0,1	2,8			56,9	0,6	6,4	0,11	2,5	
369	"г683863<;>>"	07.07.2070 4:44	Э76ХФ	Р65	12	51,2166667	23,3833333	51,2166667	2,9624135	0,3252	0,076704	0,1088058	0,140556	0,0400368	1560	1612	10,0687104		13468,56736	112,3	1	1	1	15,875					0,05		0,34	0,049	0,02				0,050456	0,177		0,162		0,136	5249	0,002	0,465	0,352	0,116	0,689	0,009	0,01	0,078	0,01	0,029	0,47	0,003	0,002	0,003	0,778	0,0005	0,417	0,116	0,786	0,008	0,012	0,078	0,011	0,019	0,584	0,003	0,038		55,5	0,9	6,4	0,13	3			57,7	0,9	9	0,17	2,2	
370	"г683863<;>?"	07.07.2070 5:35	Э76ХФ	Р65	12	46,0333333	22,6666667	46,0333333		0,337995	0,105468	0,1204844	0,136424	0,0416151	1579	1597	14,3028965		12938,82353	115,5	1	1	1	21,947					0,05		0,35	0,047	0,02				0,052445	0,166		0,18		0,187	4888	0,002	0,512	0,334	0,105	0,693	0,008	0,01	0,082	0,011	0,025	0,455	0,002	0,002	0,004	0,769	0,0007	0,419	0,103	0,794	0,008	0,01	0,082	0,012	0,018	0,571	0,004	0,037		62	1,2	7,4	0,12	2,7			62,8	0,4	3,5	0,09	2,4	
371	"г683863<;?6"	07.07.2070 6:35	Э76ХФ	Р65	7	51,3833333	30,6666667	51,3833333	3,5403494	0,372635	0,106411	0,0595714	0,098796	0,0392616	1537	1590	4,9584906		13357,17391	112,2	1	1	1	8,395			0,165		0,147		0,311	0,084	0,02				0,049479	0,131		0,088		0,189	6827	0,002	0,473	0,33	0,112	0,743	0,006	0,011	0,067	0,012	0,029	0,484	0,002	0,003	0,004	0,759	0,0004	0,415	0,113	0,796	0,005	0,014	0,069	0,014	0,021	0,588	0,005	0,038		48,9	1,5	3,5	0,16	2,9			57,7	0,4	4,5	0,08	2,6	
372	"г683863<;?7"	07.07.2070 7:26	Э76ХФ	Р65	16	49,05	15,0166667	49,05		0,337285	0,098525	0,1041532	0,136832	0,039118	1612	1594	15,6825688		12502,10877	109	1	1	1	25,641			0,047		0,05		0,351	0,061	0,02				0,049298	0,173		0,155		0,175	3129	0,002	0,468	0,329	0,124	0,687	0,011	0,01	0,094	0,01	0,025	0,438	0,002	0,002	0,003	0,763	0,0005	0,412	0,119	0,776	0,01	0,012	0,093	0,009	0,019	0,56	0,003	0,038		60	0,3	7,4	0,07	2,5			60,8	0,3	6,6	0,09	2,5	
373	"г683863<;?8"	07.07.2070 8:22	Э76ХФ	Р65	28	40,55	16,2	40,55	3,7371334	0,36095	0,046166	0,0502792	0,123384	0,0404955	1567	1584	10,2466091		14351,85185	114,9	1	1	1	13,85					0,05		0,392	0,082	0,02				0,051034	0,173		0,073		0,082	3875	0,002	0,507	0,381	0,121	0,741	0,016	0,01	0,082	0,014	0,028	0,462	0,002	0,002	0,004	0,771	0,0006	0,415	0,121	0,78	0,015	0,011	0,082	0,015	0,019	0,553	0,003	0,037		59,5	0,4	8,1	0,14	2,5			60	0,4	3,7	0,08	2,4	
374	"г683863<;?9"	07.07.2070 9:14	Э76ХФ	Р65	24	43,7333333	17	43,7333333	2,8798009	0,175875	0,071501	0,0174296	0,083792	0,0398932	1566	1583	11,2776632		13365,88235	111,3	1	1	1	16,409			0,058		0,05		0,16	0,07	0,02				0,050275	0,124		0,024		0,127	3787	0,002	0,627	0,357	0,103	0,77	0,013	0,009	0,091	0,014	0,021	0,486	0,002	0,002	0,003	0,787	0,0002	0,418	0,102	0,789	0,012	0,01	0,091	0,015	0,017	0,561	0,003	0,038		60,4	0,3	9,1	0,1	2,4			60,6	0,8	5,2	0,09	2,8	
375	"г683863<;?:"	07.07.2070 10:17	Э76ХФ	Р65	21	47,8833333	22,0166667	47,8833333	3,4469987	0,41977	0,150884	0,2124376	0,158096	0,0419024	1568	1580	19,8022756		13792,27858	115,8	1	1	1	26,106			0,255		0,05		0,439	0,075	0,02				0,052807	0,164		0,32		0,268	5061	0,001	0,435	0,292	0,118	0,592	0,007	0,01	0,076	0,006	0,026	0,414	0,001	0,001	0,003	0,773	0,0011	0,417	0,118	0,776	0,006	0,012	0,077	0,008	0,016	0,554	0,003	0,038		58,2	0,2	10,7	0,14	2,3			46,1	0,5	7,4	0,13	2,1	
376	"г683863<;?;"	07.07.2070 11:09	Э76ХФ	Р65	26	41,0166667	23,3166667	41,0166667	2,7540984	0,46038	0,099088	0,1267864	0,125184	0,0415001	1573	1602	16,7602601		13954,82487	114	1	1	1	22,915			0,215		0,05		0,502	0,074	0,02				0,0523	0,146		0,19		0,176	5423	0,002	0,415	0,336	0,132	0,674	0,007	0,008	0,076	0,01	0,026	0,45	0,002	0,002	0,003	0,752	0,0004	0,417	0,129	0,783	0,006	0,011	0,075	0,011	0,02	0,555	0,003	0,039		55,4	0,6	12,1	0,15	2,3			57,2	0,5	9,6	0,12	2,2	
377	"г683863<;?<"	07.07.2070 12:06	Э76ХФ	Р65	26	40,6833333	18,0166667	40,6833333	3,6977092	0,32217	0,07882	0,077364	0,1058	0,0381134	1552	1588	11,4820975		14043,66327	106,2	1	1	1	15,571			0,16		0,05		0,337	0,074	0,02				0,048032	0,135		0,115		0,14	4217	0,002	0,504	0,349	0,128	0,72	0,007	0,01	0,084	0,011	0,026	0,48	0,002	0,002	0,003	0,769	0,0005	0,42	0,13	0,795	0,007	0,011	0,084	0,012	0,019	0,564	0,003	0,037		47,4	1,3	11,6	0,23	2,1			56,1	0,7	10,5	0,12	2,5	
378	"г683863<;?="	07.07.2070 12:58	Э76ХФ	Р65	23	43,05	24,2166667	43,05	2,8209524	0,381975	0,135683	0,1495532	0,151368	0,0421888	1541	1580	8,3108014		14127,46043	116,5	1	1	1	11,926			0,113		0,127		0,331	0,059	0,02				0,053168	0,178		0,224		0,241	5702	0,002	0,475	0,303	0,115	0,655	0,007	0,01	0,086	0,008	0,023	0,441	0,002	0,003	0,003	0,769	0,0003	0,422	0,115	0,789	0,006	0,013	0,083	0,009	0,021	0,572	0,004	0,038		50,9	0,6	7,7	0,15	2,5			58,9	0,9	5,7	0,09	2,6	
379	"г683863<;?>"	07.07.2070 13:54	Э76ХФ	Р65	18	40,35	16,4333333	40,35	3	0,40266	0,13512	0,1813706	0,172764	0,0412136	1582	1576	8,736803		13969,16836	113,8	1	1	1	11,751					0,05		0,422	0,047	0,02				0,051939	0,199		0,272		0,24	3826	0,001	0,483	0,306	0,115	0,636	0,006	0,011	0,07	0,007	0,025	0,422	0,002	0,002	0,003	0,764	0,0002	0,42	0,113	0,795	0,006	0,013	0,071	0,008	0,021	0,579	0,004	0,039		57,6	0,8	9,1	0,14	2,4			58,4	0,3	7,1	0,1	2,2	
380	"г683863<;??"	07.07.2070 14:52	Э76ХФ	Р65	10	40,4833333	15,7	40,4833333	3,622012	0,3098	0,083324	0,1015922	0,139396	0,0404955	1575	1585	20,3550432		13838,21656	115,6	1	1	1	27,468			0,11		0,05		0,32	0,058	0,02				0,051034	0,178		0,151		0,148	3621	0,002	0,53	0,349	0,116	0,697	0,008	0,012	0,078	0,013	0,023	0,441	0,002	0,003	0,004	0,76	0,0003	0,413	0,11	0,777	0,007	0,014	0,076	0,013	0,016	0,553	0,003	0,038		57,4	0,5	9,6	0,14	2,5			58,8	0,5	10,2	0,14	2,2	
381	г683863<<66	07.07.2070 15:45	Э76ХФ	Р65	6	41,0333333	16,65	41,0333333	3,0133215	0,317955	0,071501	0,1082698	0,114796	0,0398361	1587	1589	16,0457352		13055,85586	113,8	1	1	1	21,947					0,05		0,332	0,059	0,02				0,050203	0,137		0,162		0,127	3623	0,002	0,516	0,358	0,115	0,692	0,008	0,011	0,084	0,013	0,022	0,454	0,002	0,003	0,003	0,774	0,0003	0,422	0,115	0,795	0,007	0,012	0,084	0,014	0,02	0,56	0,004	0,038		59,2	0,5	11,3	0,11	2,8			56,1	0,9	8,8	0,11	2,5	
382	г683863<<67	07.07.2070 16:42	Э76ХФ	Р65	7	41,2166667	18,5	41,2166667	3,6867554	0,29595	0,06756	0,0697886	0,087252	0,0388022	1571	1587	8,2168217		14234,59459	111,2	1	1	1	11,289			0,083		0,05		0,307	0,084	0,02				0,0489	0,109		0,104		0,12	4389	0,002	0,53	0,36	0,108	0,721	0,008	0,012	0,084	0,012	0,022	0,483	0,002	0,003	0,003	0,772	0,0006	0,418	0,11	0,78	0,008	0,012	0,084	0,014	0,02	0,563	0,004	0,038		59,7	0,6	10	0,12	2,8			59,3	0,5	7,3	0,09	2,6	
383	г683863<<68	07.07.2070 17:34	Э76ХФ	Р65	7	53,6833333	26,9166667	53,6833333	2,9618736	0,30259	0,068686	0,0590212	0,135176	0,0399218	1546	1576	11,3019176		13595,29412	116,4	1	1	1	19,973					0,415			0,145	0,02				0,050311	0,188		0,086		0,122	6099	0,003	0,51	0,362	0,121	0,732	0,008	0,011	0,085	0,012	0,023	0,452	0,004	0,003	0,004	0,774	0,0005	0,415	0,121	0,775	0,008	0,011	0,086	0,013	0,016	0,557	0,004	0,037		65,3	1,3	6	0,25	3,4			56,9	0,9	7,7	0,17	2,3	
384	г683863<<69	07.07.2070 18:28	Э76ХФ	Р65	15	42,6833333	23,8166667	42,6833333	3	0,33216	0,120482	0,1461854	0,16559	0,039606	1560	1606	12,2408434		14427,71169	112,9	1	1	1	17,416			0,045		0,05		0,339	0,084	0,02				0,049913	0,201		0,219		0,214	5727	0,001	0,476	0,314	0,11	0,65	0,008	0,012	0,078	0,008	0,028	0,425	0,001	0,003	0,003	0,765	0,0003	0,417	0,108	0,791	0,007	0,013	0,078	0,01	0,018	0,565	0,004	0,039		44,5	0,6	10,1	0,1	2,2			59,3	0,6	7,6	0,14	2,3	
385	г683863<<6:	07.07.2070 19:28	Э76ХФ	Р65	9	42,4	17,2166667	42,4	3	0,370745	0,098525	0,139537	0,172572	0,0404098	1594	1600	18,2077605		13180,25169	115,1	1	1	1	25,678					0,05		0,391	0,059	0,02				0,050926	0,215		0,208		0,175	3782	0,002	0,466	0,335	0,107	0,662	0,008	0,01	0,078	0,009	0,021	0,417	0,001	0,002	0,003	0,768	0,0003	0,42	0,107	0,792	0,007	0,011	0,078	0,011	0,016	0,567	0,003	0,037		55,5	0,5	11,6	0,14	2,4			59,8	0,4	8,3	0,11	2,3	
386	"г683863<<6;"	07.07.2070 20:22	Э76ХФ	Р65	13	42,8666667	20,2	42,8666667	2,5517241	0,34636	0,076568	0,0583512	0,102976	0,0404379	1572	1599	11,3710731		13422,77228	113,4	1	1	1	16,248					0,05		0,368	0,06	0,02				0,051071	0,138		0,086		0,136	4519	0,002	0,501	0,356	0,116	0,743	0,007	0,011	0,089	0,014	0,024	0,47	0,002	0,003	0,003	0,772	0,0003	0,419	0,115	0,794	0,007	0,012	0,088	0,015	0,019	0,561	0,004	0,039		61	0,4	12,7	0,16	2,6			61,7	0,4	11,8	0,15	2,7	
387	г683863<<6<	07.07.2070 21:28	Э76ХФ	Р65	3	45,3833333	23,0333333	45,3833333	3,5244821	0,27079	0,115978	0,1480248	0,140736	0,0390194	1590	1638	7,0006008		13920,69465	107,6	1	1	1	10,357					0,05		0,264	0,037	0,02				0,049298	0,162		0,222		0,206	5344	0,001	0,563	0,318	0,096	0,661	0,007	0,011	0,077	0,008	0,023	0,445	0,001	0,002	0,003	0,754	0,0004	0,411	0,101	0,79	0,008	0,01	0,082	0,008	0,014	0,573	0,003	0,04		59,4	0,5	10,4	0,13	2,6			51,1	0,6	4,6	0,1	2,4	
388	г683863<<6=	07.07.2070 22:31	Э76ХФ	Р65	3	48,6833333	20,8	48,6833333	2,8646253	0,43017	0,117199	0,19026	0,19164	0,0434573	1603	1603	9,1184169		13433,65385	118	1	1	1	14,592			0,059		0,05		0,459	0,034	0,02				0,054905	0,225		0,285		0,208	4657	0,002	0,455	0,321	0,107	0,638	0,006	0,009	0,072	0,008	0,021	0,404	0,001	0,002	0,003	0,777	0,0004	0,414	0,107	0,786	0,006	0,012	0,072	0,009	0,017	0,537	0,003	0,039		60	0,5	9,3	0,13	2,5			57,8	1	6,2	0,13	2,2	
389	г683863<<6>	07.07.2070 23:23	Э76ХФ	Р65	5	45,5166667	22,6666667	45,5166667	3,4978397	0,357305	0,141319	0,1235952	0,128872	0,0412815	1582	1607	10,1523774		13566,17647	115	1	1	1	15,065					0,05		0,367	0,055	0,02				0,052156	0,153		0,185		0,251	5125	0,002	0,512	0,302	0,091	0,688	0,005	0,011	0,063	0,008	0,02	0,454	0,003	0,002	0,003	0,774	0,0002	0,418	0,091	0,788	0,005	0,012	0,064	0,009	0,014	0,551	0,003	0,038		60,2	0,6	12,7	0,12	2,4			58,5	0,8	8	0,15	2,2	
390	г683863<<6?	08.07.2070 0:19	Э76ХФ	Р65	5	51,05	16,35	51,05	2,5284281	0,42365	0,126112	0,0902758	0,129524	0,040995	1617	1606	7,3543029		13750,45872	113	1	1	1	12,249					0,05		0,453	0,077	0,02				0,051794	0,167		0,134		0,224	3747	0,002	0,447	0,312	0,072	0,719	0,004	0,01	0,05	0,013	0,02	0,45	0,002	0,002	0,003	0,769	0,0005	0,419	0,071	0,801	0,003	0,012	0,05	0,014	0,016	0,57	0,004	0,039		62	1,4	12,1	0,28	2,9			55,8	0,8	8	0,15	2,5	
391	г683863<<76	08.07.2070 1:13	Э76ХФ	Р65	9	46,9	17,1333333	46,9		0,459915	0,164959	0,1847494	0,178092	0,0430275	1596	1596	6,7803558		13612,06226	117,6	1	1	1	10,163					0,05		0,487	0,065	0,02				0,054362	0,206		0,277		0,293	3887	0,002	0,407	0,285	0,095	0,64	0,006	0,01	0,061	0,008	0,021	0,415	0,001	0,002	0,003	0,773	0,0005	0,419	0,095	0,796	0,005	0,013	0,062	0,009	0,018	0,576	0,004	0,039		60	0,4	6,8	0,08	2,3			57,3	0,4	11,6	0,18	2,2	
392	г683863<<77	08.07.2070 2:04	Э76ХФ	Р65	17	42,2	19,8333333	42,2	3,330013	0,383235	0,132305	0,1418304	0,125736	0,0404227	1567	1595	8,821564		13825,21008	111,4	1	1	1	12,409					0,05		0,4	0,034	0,02				0,051071	0,141		0,213		0,235	4570	0,002	0,467	0,304	0,128	0,668	0,009	0,01	0,094	0,008	0,021	0,452	0,002	0,002	0,003	0,756	0,0005	0,417	0,126	0,795	0,009	0,011	0,093	0,008	0,019	0,568	0,004	0,039		59,6	0,4	11,4	0,12	2,5			51,4	0,5	7	0,1	2,4	
393	г683863<<78	08.07.2070 3:00	Э76ХФ	Р65	9	46,5333333	22,35	46,5333333	2,9361111	0,447475	0,108659	0,2143952	0,157944	0,042741	1573	1595	8,3698525		13213,42282	117,3	1	1	1	12,771					0,05		0,481	0,048	0,02				0,054	0,163		0,323		0,193	4922	0,002	0,427	0,334	0,1	0,615	0,006	0,012	0,075	0,006	0,022	0,424	0,002	0,002	0,003	0,766	0,0001	0,422	0,1	0,794	0,005	0,013	0,075	0,008	0,019	0,563	0,004	0,039		59,4	0,4	7,5	0,09	2,4			52,3	0,3	5,9	0,08	2,5	
394	г683863<<79	08.07.2070 3:51	Э76ХФ	Р65	9	45,2	19,2333333	45,2	2,3302292	0,34977	0,096836	0,0434948	0,11144	0,0399644	1580	1596	10,3409031		13083,53553	113	1	1	1	15,204					0,05		0,369	0,032	0,02				0,050492	0,157		0,063		0,172	4194	0,002	0,513	0,342	0,119	0,764	0,008	0,01	0,075	0,013	0,022	0,468	0,002	0,003	0,004	0,786	0,0007	0,42	0,116	0,795	0,008	0,011	0,075	0,013	0,02	0,563	0,004	0,038		62	0,6	10,8	0,1	2,7			59,5	0,6	8,8	0,09	2,6	
395	г683863<<7:	08.07.2070 4:42	Э76ХФ	Р65	8	51,7166667	26,1666667	51,7166667	3,6618705	0,414135	0,130053	0,1335846	0,10638	0,0406799	1547	1597	13,5818993		13955,15924	112,5	1	1	1	22,844					0,132		0,368	0,075	0,02				0,051396	0,114		0,201		0,231	6086	0,002	0,454	0,31	0,091	0,68	0,006	0,01	0,063	0,007	0,021	0,459	0,002	0,003	0,005	0,763	0,0006	0,421	0,09	0,799	0,006	0,013	0,063	0,009	0,017	0,58	0,005	0,039		67,2	0,4	6,8	0,12	3,2			59,3	0,9	9,1	0,14	2,6	
396	"г683863<<7;"	08.07.2070 5:35	Э76ХФ	Р65	16	45,5166667	17,7166667	45,5166667	3,3043194	0,346035	0,085013	0,0594906	0,126324	0,041367	1581	1586	8,2281948		13644,77893	115,3	1	1	1	12,484					0,05		0,366	0,063	0,02				0,052264	0,174		0,087		0,151	4029	0,002	0,499	0,351	0,097	0,75	0,006	0,009	0,065	0,012	0,019	0,456	0,002	0,003	0,003	0,764	0,0004	0,419	0,096	0,798	0,006	0,011	0,065	0,013	0,015	0,575	0,004	0,038		63	0,5	7,7	0,08	2,8			57	1	10,8	0,19	2,2	
397	г683863<<7<	08.07.2070 6:29	Э76ХФ	Р65	13	43,05	16,3666667	43,05	2,38125	0,410095	0,109785	0,1250164	0,134352	0,0397064	1598	1590	9,2097561		13461,50713	109,8	1	1	1	13,216			0,092		0,05		0,438	0,037	0,02				0,050166	0,161		0,187		0,195	3672	0,002	0,452	0,324	0,122	0,686	0,007	0,01	0,071	0,008	0,022	0,441	0,002	0,002	0,003	0,769	0,0002	0,414	0,119	0,785	0,006	0,012	0,071	0,009	0,015	0,545	0,003	0,037		54,6	0,7	13,2	0,36	2,2			52,3	0,6	13,4	0,34	2,1	
398	г683863<<7=	08.07.2070 7:32	Э76ХФ	Р65	4	57,8833333	23,6166667	57,8833333	3	0,447665	0,124423	0,22244	0,16764	0,0431708	1595	1588	9,4905699		12974,73536	118	1	1	1	17,808					0,05		0,478	0,048	0,03				0,054543	0,175		0,335		0,221	5107	0,001	0,434	0,315	0,117	0,61	0,007	0,011	0,074	0,007	0,033	0,429	0,001	0,002	0,003	0,787	0,0003	0,412	0,115	0,787	0,005	0,012	0,075	0,008	0,024	0,569	0,003	0,037		47,5	0,4	7,3	0,12	2,7			58,1	0,6	6,8	0,14	2,2	
399	г683863<<7>	08.07.2070 8:25	Э76ХФ	Р65	18	44,8333333	19,1333333	44,0333333	2,6191384	0,47194	0,145254	0,1988814	0,197636	0,0418537	1605	1597	8,5345538		13308,7108	115,9	1	1	1	12,432			0,092		0,05		0,505	0,037	0,02				0,052879	0,231		0,298		0,258	4244	0,001	0,431	0,295	0,085	0,611	0,006	0,012	0,061	0,007	0,022	0,391	0,001	0,002	0,003	0,758	0,0002	0,411	0,085	0,779	0,005	0,012	0,062	0,008	0,016	0,567	0,003	0,037		49,6	1,1	22,7	0,66	2			60,5	0,5	8	0,13	2,3	
400	г683863<<7?	08.07.2070 9:29	Э76ХФ	Р65	9	42,1833333	17,3	42,1833333	2	0,4308833	0,149758	0,1947522	0,156244	0,0403079	1595	1594	8,2091663		13321,38728	113,4	1	1	1	11,543		0,018414			0,05		0,432		0,02				0,050926	0,168		0,293		0,266	3841	0,001	0,406	0,291	0,112	0,618	0,007	0,01	0,071	0,007	0,025	0,42	0,001	0,002	0,003	0,774	0,0002	0,411	0,11	0,782	0,006	0,011	0,071	0,007	0,022	0,566	0,004	0,011		56,8	0,4	13,3	0,13	2,4			58	0,4	10,7	0,11	2,4	
401	г683863<<86	08.07.2070 10:23	Э76ХФ	Р65	10	39,8666667	16,6833333	39,8666667	2,5185185	0,3844256	0,121608	0,1854898	0,148436	0,0411382	1595	1596	7,4957358		13137,66234	115,6	1	1	1	9,961		0,012648			0,05		0,387	0,068	0,02				0,051975	0,158		0,279		0,216	3653	0,002	0,444	0,311	0,094	0,634	0,007	0,01	0,063	0,007	0,021	0,437	0,002	0,002	0,003	0,764	0,0002	0,41	0,094	0,788	0,006	0,011	0,064	0,008	0,016	0,563	0,004	0,036		62	1,1	11,6	0,09	2,8			54,8	0,5	5,5	0,08	2,5	
402	г683863<<87	08.07.2070 11:16	Э76ХФ	Р65	10	48,2166667	24,5833333	48,2166667	2,705857	0,349595	0,111887	0,127727	0,135644	0,0398497	1567	1590	7,8658268		13428,61017	111,4	1	1	1	12,487			0,117		0,05		0,363	0,061	0,02				0,050347	0,16		0,191		0,197	5502	0,002	0,494	0,322	0,087	0,672	0,005	0,009	0,06	0,007	0,021	0,451	0,002	0,002	0,003	0,778	0,0003	0,413	0,086	0,779	0,004	0,01	0,06	0,008	0,016	0,569	0,004	0,038		56,4	0,5	11,3	0,17	2,4			51,2	0,5	12,1	0,17	2,3	
403	г683863<<88	08.07.2070 12:10	Э76ХФ	Р65	13	44,5333333	24,8333333	44,5333333	2,5853862	0,40871	0,122194	0,132619	0,120004	0,04194	1550	1594	9,2531651		13092,88591	117,1	1	1	1	12,628					0,05		0,434	0,071	0,02				0,052988	0,134		0,199		0,214	5419	0,002	0,474	0,32	0,096	0,681	0,006	0,008	0,063	0,008	0,024	0,446	0,002	0,002	0,003	0,785	0,0002	0,415	0,095	0,788	0,006	0,009	0,063	0,009	0,019	0,556	0,004	0,038		58,9	0,6	9	0,09	2,6			62,2	0,7	3,2	0,08	2,8	
404	г683863<<89	08.07.2070 13:02	Э76ХФ	Р65	12	41,6666667	24,3166667	41,6666667	2,7109856	0,40509	0,103922	0,156859	0,153292	0,0405367	1576	1592	11,1888		12421,11035	116,1	1	1	1	15,54					0,05		0,432	0,075	0,02				0,051215	0,176		0,235		0,182	5034	0,002	0,439	0,333	0,093	0,669	0,006	0,009	0,065	0,007	0,022	0,438	0,002	0,003	0,002	0,787	0,0001	0,414	0,091	0,792	0,005	0,011	0,065	0,008	0,018	0,565	0,003	0,037		34,2	1,1	3,7	0,11	2,3			58,2	0,5	8,2	0,1	2,2	
405	г683863<<8:	08.07.2070 13:56	Э76ХФ	Р65	11	46,1833333	25,4666667	46,0166667	2,7650194	0,30959	0,067378	0,122465	0,132946	0,0385619	1565	1590	6,7643743		12885,07853	114,4	1	1	1	10					0,05		0,322	0,083	0,02				0,04872	0,154		0,187		0,118	5469	0,002	0,501	0,362	0,115	0,699	0,01	0,008	0,082	0,013	0,026	0,464	0,002	0,003	0,003	0,794	0,0002	0,416	0,114	0,803	0,009	0,01	0,082	0,013	0,019	0,574	0,004	0,037		45,5	0,8	9,2	0,13	2,5			58,5	0,3	7,7	0,08	2,3
