Repository: Siella/alloy_building

# Прогнозирование химического состава шлака
Задание по Data science от компании EVRAZ (оптимизация сталеплавильного производства) в рамках хакатона ```</beCoder>```.

Мы реализовали наше решение как простой и лаконичный веб-сервис!
В папке `EDA` результаты анализа данных в рамках отборочного задания, в `modelling` — результаты моделирования целевых показателей химического состава шлака и `сыпуч известь РП`.

File: _data/Исходные данные.txt (part 5 of 78)
оком	t продувка	ПСН гр.	чист расход C	чист расход Cr	чист расход Mn	чист расход Si	чист расход V	температура первая	температура последняя	Ar (интенс.)	N2 (интенс.)	эл. энергия (интенс.)	произв жидкая сталь	произв количество обработок	произв  количество плавок	произв количество плавок (цел)	расход газ Ar	расход газ  N2	расход C пров.	сыпуч известь РП	сыпуч кварцит	сыпуч кокс пыль УСТК	сыпуч  кокс. мелочь (сух.)	сыпуч  кокс. мелочь КМ1	сыпуч  шпат плав.	ферспл CaC2	ферспл FeMo	ферспл FeSi-75	ферспл FeV азот.	ферспл  FeV-80	ферспл  Mn5Si65Al0.5	ферспл  Ni H1 пласт.	ферспл SiMn18	ферспл  ферванит	ферспл  фх850А	эл. энергия	химсталь первый Al_1	химсталь первый C_1	химсталь первый Cr_1	химсталь первый Cu_1	химсталь первый Mn_1	химсталь первый Mo_1	химсталь первый N_1	химсталь первый Ni_1	химсталь первый P_1	химсталь первый S_1	химсталь первый Si_1	химсталь первый Ti_1	химсталь первый V_1	химсталь последний Al	химсталь последний C	химсталь последний Ca	химсталь последний Cr	химсталь последний Cu	химсталь последний Mn	химсталь последний Mo	химсталь последний N	химсталь последний Ni	химсталь последний P	химсталь последний S	химсталь последний Si	химсталь последний Ti	химсталь последний V	химшлак первый Al2O3_1	химшлак первый CaO_1	химшлак первый FeO_1	химшлак первый MgO_1	химшлак первый MnO_1	химшлак первый R_1	химшлак первый SiO2_1	химшлак последний Al2O3	химшлак последний CaO	химшлак последний FeO	химшлак последний MgO	химшлак последний MnO	химшлак последний R	химшлак последний SiO2
406	"г683863<<8;"	08.07.2070 14:49	Э76ХФ	Р65	14	46,35	21,6666667	46,35	2	0,353385	0,091931	0,111046	0,148239	0,0415102	1601	1598	7,6524272		13416,92308	116,5	1	1	1	11,823			0,063		0,05		0,372	0,098	0,02				0,052445	0,182		0,169		0,161	4845	0,002	0,509	0,34	0,094	0,693	0,006	0,01	0,064	0,011	0,022	0,438	0,002	0,003	0,003	0,775	0,0002	0,411	0,093	0,784	0,005	0,009	0,064	0,011	0,016	0,561	0,003	0,038		56,3	0,3	12,5	0,15	2,2			57,6	0,5	8,1	0,14	2,2	
407	г683863<<8<	08.07.2070 15:50	Э76ХФ	Р65	11	42,2	21,5166667	42,2	2,6787641	0,358765	0,072517	0,090824	0,157635	0,0396494	1622	1640	8,1014504		13234,39194	110,5	1	1	1	11,171			0,175		0,05		0,383	0,101	0,02				0,050094	0,205		0,137		0,127	4746	0,002	0,494	0,354	0,086	0,718	0,006	0,007	0,053	0,015	0,022	0,429	0,001	0,002	0,004	0,764	0,0007	0,415	0,083	0,805	0,005	0,009	0,052	0,015	0,013	0,585	0,004	0,039		54	0,9	11,5	0,3	2,1			59,5	0,9	6,3	0,09	2,3	
408	г683863<<8=	08.07.2070 16:51	Э76ХФ	Р65	10	45,55	26,55	45,55	2,4401781	0,4020369	0,109061	0,107474	0,160229	0,0412815	1597	1613	7,1104281		12836,15819	118,5	1	1	1	10,796		0,047802			0,05		0,373	0,099	0,02				0,052156	0,202		0,163		0,191	5680	0,002	0,456	0,331	0,092	0,708	0,007	0,009	0,066	0,01	0,024	0,443	0,002	0,002	0,003	0,772	0,0003	0,416	0,093	0,795	0,006	0,01	0,067	0,011	0,019	0,56	0,004	0,037		43,8	0,9	4,8	0,12	2,6			62,7	1	3,8	0,09	2,7	
409	г683863<<8>	08.07.2070 17:43	Э76ХФ	Р65	20	45,1833333	21,3333333	44,8666667	2,6238396	0,3752698	0,121623	0,145896	0,166165	0,0417967	1566	1593	7,8338782		13522,5	115,7	1	1	1	11,716		0,045384	0,141		0,05		0,339	0,103	0,02				0,052807	0,195		0,223		0,213	4808	0,001	0,481	0,318	0,1	0,654	0,01	0,008	0,067	0,007	0,022	0,423	0,001	0,002	0,003	0,77	0,0002	0,413	0,098	0,785	0,008	0,009	0,068	0,008	0,015	0,564	0,003	0,038		53,1	0,9	11,9	0,54	2,2			57,3	0,6	7	0,13	2,2	
410	г683863<<8?	08.07.2070 18:35	Э76ХФ	Р65	24	41,7166667	24,0833333	41,7166667	2,7438473	0,336205	0,107919	0,10655	0,117197	0,0400792	1538	1605	7,4092689		13405,95156	113,9	1	1	1	10,303			0,072		0,05		0,348	0,08	0,02				0,050637	0,136		0,163		0,189	5381	0,002	0,477	0,324	0,093	0,689	0,007	0,008	0,058	0,007	0,022	0,454	0,002	0,002	0,003	0,769	0,0002	0,414	0,091	0,785	0,007	0,009	0,058	0,008	0,016	0,573	0,004	0,038		44,1	2,1	10,1	0,29	2,3			57,5	0,3	7,7	0,07	2,3	
411	г683863<<96	08.07.2070 19:30	Э76ХФ	Р65	20	45,5333333	22,5333333	45,5333333	2,7952271	0,31808	0,107348	0,099586	0,119836	0,0408517	1555	1596	7,881918		13553,25444	116,5000001	1	1	1	11,963					0,05		0,326	0,054	0,02				0,051613	0,143		0,152		0,188	5090	0,002	0,529	0,329	0,097	0,698	0,008	0,008	0,064	0,008	0,019	0,459	0,002	0,002	0,003	0,778	0,0003	0,419	0,098	0,792	0,007	0,011	0,064	0,01	0,016	0,573	0,004	0,038		57,2	0,6	9,4	0,13	2,5			60,3	0,6	3,9	0,09	2,4	
412	г683863<<97	08.07.2070 20:31	Э76ХФ	Р65	15	44,0333333	19,1833333	44,0333333	2,8647687	0,22471	0,103922	0,082488	0,096378	0,0397064	1569	1587	9,0708554		13937,09818	111,7	1	1	1	13,314			0,059		0,05		0,212	0,065	0,02				0,050166	0,114		0,126		0,182	4456	0,002	0,559	0,328	0,122	0,706	0,009	0,011	0,083	0,009	0,022	0,472	0,002	0,002	0,003	0,776	0,0004	0,414	0,119	0,778	0,008	0,012	0,082	0,01	0,018	0,559	0,003	0,037		51,2	0,5	8	0,09	2,5			57,3	1	4,8	0,08	2,4	
413	г683863<<98	08.07.2070 21:26	Э76ХФ	Р65	13	47,5333333	21,4833333	47,5333333	3	0,352775	0,133043	0,180296	0,13341	0,042426	1570	1587	6,9873072		13972,69201	118	1	1	1	11,071					0,05		0,361	0,061	0,02				0,053602	0,13		0,278		0,233	5003	0,002	0,495	0,309	0,114	0,634	0,007	0,01	0,07	0,007	0,022	0,438	0,002	0,002	0,003	0,776	0,0007	0,415	0,114	0,789	0,006	0,011	0,07	0,009	0,021	0,561	0,003	0,038		57,7	0,7	7,4	0,12	2,6			58,4	0,6	5,1	0,08	2,5	
414	г683863<<99	08.07.2070 22:21	Э76ХФ	Р65	14	47,3666667	20,9666667	47,3666667	3,1480996	0,40355	0,132472	0,201498	0,169654	0,0411097	1588	1587	7,9923293		13598,72814	115,6	1	1	1	12,619			0,058		0,05		0,423	0,059	0,02				0,051939	0,177		0,31		0,232	4752	0,002	0,458	0,31	0,155	0,615	0,01	0,009	0,085	0,007	0,022	0,42	0,001	0,002	0,003	0,773	0,0001	0,417	0,155	0,792	0,009	0,011	0,085	0,009	0,02	0,566	0,003	0,038		57,3	0,2	12	0,17	2,3			57	0,8	7,1	0,13	2,2	
415	г683863<<9:	08.07.2070 23:13	Э76ХФ	Р65	20	45,3666667	20,9333333	45,3666667	2,8376754	0,46245	0,109632	0,172606	0,131962	0,041997	1577	1589	9,4139603		14127,70701	116,4	1	1	1	14,236			0,096		0,05		0,501	0,067	0,02				0,05306	0,131		0,266		0,192	4929	0,002	0,419	0,329	0,13	0,634	0,01	0,01	0,087	0,009	0,025	0,434	0,002	0,002	0,003	0,768	0,0001	0,419	0,129	0,79	0,01	0,01	0,087	0,01	0,021	0,56	0,004	0,039		52	0,6	9,2	0,13	2,3			56,2	0,5	7,9	0,1	2,5	
416	"г683863<<9;"	09.07.2070 0:07	Э76ХФ	Р65	21	47,0333333	21,65	46,3666667	2	0,480095	0,144463	0,209188	0,171102	0,0421118	1577	1594	18,3917436		14186,60508	117,4	1	1	1	28,216			0,116		0,05		0,515	0,082	0,02				0,053205	0,176		0,322		0,253	5119	0,002	0,413	0,301	0,126	0,601	0,009	0,011	0,085	0,008	0,028	0,414	0,002	0,002	0,003	0,769	0,0002	0,415	0,123	0,783	0,008	0,013	0,084	0,009	0,022	0,569	0,004	0,038		54,9	1,3	11,5	0,11	2,5			52,8	0,5	8,1	0,1	2,6	
417	г683863<<9<	09.07.2070 1:38	Э76ХФ	Р65	6	40,55	19,6833333	40,55	3,6730273	0,42571	0,13133	0,163324	0,11582	0,0402794	1570	1586	13,3723798		14451,82049	112,7	1	1	1	18,075			0,226		0,05		0,452	0,108	0,02				0,05089	0,11		0,252		0,23	4741	0,003	0,433	0,308	0,113	0,635	0,008	0,011	0,073	0,01	0,028	0,477	0,003	0,002	0,003	0,768	0,0001	0,416	0,112	0,778	0,007	0,013	0,073	0,01	0,019	0,546	0,003	0,038		53,4	0,5	9,2	0,14	2,5			48,1	0,8	8,7	0,13	2,5	
418	г683863<<9=	09.07.2070 2:36	Э76ХФ	Р65	6	43,5166667	22,5	43,5166667	2,7843552	0,5187	0,156454	0,24659	0,159259	0,0430845	1574	1586	7,9445423		14410,66667	119,5	1	1	1	11,524			0,14		0,05		0,559	0,075	0,02				0,054434	0,142		0,381		0,274	5404	0,001	0,406	0,292	0,119	0,575	0,007	0,01	0,071	0,007	0,028	0,412	0,002	0,002	0,003	0,76	0,0001	0,416	0,118	0,787	0,007	0,011	0,071	0,008	0,024	0,569	0,004	0,039		45,8	1,3	7,8	0,16	2,3			55,2	0,9	6,1	0,11	2,1	
419	г683863<<9>	09.07.2070 3:28	Э76ХФ	Р65	6	45,2166667	18,35	45,2166667	3,6611316	0,48166	0,139324	0,206426	0,191091	0,0422835	1596	1581	12,7021747		14488,28338	117,3	1	1	1	19,145			0,249		0,05		0,518	0,072	0,02				0,053422	0,208		0,317		0,244	4431	0,001	0,412	0,306	0,108	0,604	0,008	0,012	0,07	0,009	0,029	0,407	0,001	0,002	0,003	0,76	0,0004	0,417	0,111	0,791	0,007	0,013	0,071	0,01	0,022	0,562	0,003	0,039		51,6	1,3	13,5	0,48	2,1			55,4	0,8	7	0,12	2,1	
420	г683863<<9?	09.07.2070 4:30	Э76ХФ	Р65	6	40,35	16,6666667	40,35	3,8049303	0,461765	0,142179	0,177968	0,173611	0,0411667	1591	1588	10,7776952		14097,6	115,4	1	1	1	14,496			0,153		0,05		0,494	0,047	0,02				0,052011	0,193		0,273		0,249	3916	0,001	0,421	0,302	0,096	0,626	0,008	0,011	0,062	0,009	0,027	0,422	0,001	0,002	0,003	0,765	0,0002	0,416	0,094	0,784	0,007	0,013	0,062	0,01	0,023	0,561	0,003	0,038		52,1	0,8	10,5	0,22	2,1			50,6	0,7	10,5	0,23	2,2	
421	г683863<<:6	09.07.2070 5:27	Э76ХФ	Р65	3	40,5666667	15,3333333	40,5666667	3,6398282	0,498075	0,149031	0,192482	0,1659	0,0418252	1594	1585	12,1417711		14212,17391	115,8	1	1	1	16,415			0,233		0,05		0,537		0,02				0,052843	0,175		0,296		0,261	3632	0,001	0,41	0,295	0,11	0,614	0,008	0,011	0,07	0,009	0,028	0,406	0,001	0,002	0,003	0,761	0,0004	0,413	0,109	0,786	0,007	0,013	0,071	0,009	0,024	0,561	0,004	0,038		49,2	2,4	12,3	0,46	1,9			57,6	0,6	6,8	0,14	2,2	
422	г683863<<:7	09.07.2070 6:19	Э76ХФ	Р65	8	45,7333333	17,05	45,7333333	2,4588939	0,46406	0,123336	0,133054	0,132848	0,0396779	1611	1596	19,6156706		13576,53959	111,8	1	1	1	29,903			0,25		0,05		0,502	0,083	0,02				0,05013	0,149		0,204		0,216	3858	0,002	0,406	0,315	0,104	0,662	0,007	0,01	0,07	0,01	0,026	0,463	0,001	0,003	0,003	0,775	0,0001	0,418	0,103	0,79	0,006	0,014	0,07	0,011	0,021	0,571	0,003	0,038		53,7	0,6	11,3	0,19	2,1			57,2	0,6	6,5	0,12	2,1	
423	г683863<<:8	09.07.2070 7:12	Э76ХФ	Р65	10	44,7166667	19,6666667	44,7166667	3,6725513	0,481735	0,137611	0,190822	0,177763	0,0418822	1590	1584	19,2002236		13945,42373	117,3	1	1	1	28,619			0,225		0,05		0,519	0,11	0,04				0,052915	0,194		0,293		0,241	4571	0,002	0,41	0,309	0,126	0,63	0,009	0,012	0,08	0,008	0,031	0,424	0,001	0,002	0,003	0,778	0,0004	0,418	0,127	0,796	0,009	0,013	0,081	0,009	0,021	0,57	0,003	0,037		51,9	0,5	11,2	0,24	2,1			57,4	0,5	6,4	0,12	2,1	
424	г683863<<:9	09.07.2070 8:06	Э76ХФ	Р65	8	43,2	23,2	43,2		0,41516	0,122194	0,154952	0,142058	0,0421687	1586	1588	13,03125		12077,58621	117,6	1	1	1	18,765			0,093		0,05		0,441	0,048	0,02				0,053277	0,154		0,238		0,214	4670	0,002	0,448	0,322	0,106	0,663	0,008	0,011	0,074	0,008	0,024	0,457	0,002	0,002	0,003	0,764	0,0002	0,417	0,105	0,793	0,007	0,011	0,074	0,009	0,017	0,563	0,003	0,038		52,6	0,3	11,7	0,14	2,1			49,2	0,5	11	0,14	2,3	
425	г683863<<::	09.07.2070 9:10	Э76ХФ	Р65	8	41,3833333	20,2333333	41,3833333	2,95185	0,43883	0,13704	0,167932	0,152078	0,0412522	1571	1586	12,435441		13566,72158	115,7	1	1	1	17,154			0,15		0,05		0,467	0,049	0,02				0,052119	0,164		0,258		0,24	4575	0,002	0,412	0,306	0,116	0,643	0,009	0,012	0,077	0,009	0,028	0,449	0,002	0,002	0,003	0,764	0,0002	0,416	0,119	0,793	0,008	0,014	0,078	0,011	0,022	0,562	0,003	0,038		71,3	0,4	8,7	0,3	3,9			53,8	0,6	12,1	0,18	2,3	
426	"г683863<<:;"	09.07.2070 10:03	Э76ХФ	Р65	5	42,5333333	18,3833333	42,5333333		0,519215	0,181007	0,251396	0,234462	0,0413438	1592	1592	15,4382445		12621,21487	115,9	1	1	1	21,888			0,094		0,05		0,555	0,047	0,02				0,052156	0,256		0,386		0,317	3867	0,001	0,356	0,27	0,117	0,562	0,007	0,012	0,08	0,008	0,026	0,361	0,001	0,002	0,003	0,757	0,0004	0,414	0,117	0,775	0,006	0,012	0,081	0,009	0,016	0,551	0,003	0,037		52,7	0,5	11,8	0,19	2,3			49,6	0,4	10,6	0,18	2,3	
427	г683863<<:<	09.07.2070 10:57	Э76ХФ	Р65	7	168,3	33,2	168,3	3,7864659	0,37176	0,095928	0,109244	0,123765	0,0387694	1606	1629	7,12959		14051,20482	108,8	1	1	1	39,997			0,242		0,05		0,394	0,048	0,02				0,048828	0,145		0,167		0,168	7775	0,002	0,451	0,338	0,127	0,687	0,009	0,012	0,086	0,012	0,026	0,471	0,002	0,002	0,003	0,763	0,0005	0,42	0,125	0,794	0,008	0,013	0,086	0,013	0,012	0,56	0,003	0,038		52,8	0,5	12,4	0,24	2,2			53,6	0,6	13,1	0,25	2,1	
428	г683863<<:=	09.07.2070 13:55	Э76ХФ	Р65	7	47,5166667	31,3666667	47,5166667	3,5111583	0,329345	0,090789	0,045894	0,086403	0,0385114	1530	1608	8,7802876		13860,57386	111,8	1	1	1	13,907					0,05		0,345	0,047	0,02				0,048503	0,114		0,069		0,159	7246	0,002	0,496	0,339	0,092	0,741	0,007	0,01	0,084	0,011	0,026	0,483	0,003	0,003	0,004	0,752	0,0002	0,417	0,092	0,784	0,006	0,011	0,085	0,012	0,018	0,578	0,005	0,038		61,4	0,7	7,7	0,14	2,8			62,1	1	4,7	0,11	2,8	
429	г683863<<:>	09.07.2070 14:49	Э76ХФ	Р65	11	45,0166667	23,3166667	45,0166667	3,3997664	0,42215	0,13133	0,15399	0,156704	0,0413539	1562	1594	11,5410589		13898,21301	115,7	1	1	1	17,318					0,05		0,448	0,083	0,02				0,052083	0,177		0,236		0,23	5401	0,002	0,435	0,314	0,106	0,651	0,007	0,012	0,075	0,007	0,022	0,443	0,002	0,002	0,003	0,769	0,0003	0,419	0,104	0,79	0,006	0,013	0,075	0,009	0,014	0,575	0,004	0,039		57,8	0,9	11,3	0,46	2,7			51,3	0,5	10,1	0,1	2,4	
430	г683863<<:?	09.07.2070 15:45	Э76ХФ	Р65	9	42,4	24,05	42,4	3,0641297	0,46403	0,090218	0,135066	0,167102	0,0414976	1588	1606	8,4424528		13085,23909	117,1	1	1	1	11,932			0,093		0,05		0,508	0,048	0,02				0,052264	0,201		0,206		0,158	5245	0,002	0,424	0,345	0,115	0,663	0,011	0,012	0,083	0,01	0,026	0,426	0,001	0,002	0,003	0,774	0,0004	0,415	0,111	0,785	0,01	0,015	0,082	0,011	0,019	0,561	0,003	0,038		60,8	0,8	10,9	0,68	2,9			52	0,6	10,4	0,12	2,4	
431	"г683863<<;6"	09.07.2070 16:39	Э76ХФ	Р65	6	42,0333333	20,7	42,0333333	2,4844347	0,474595	0,134185	0,159922	0,165451	0,0398032	1566	1593	12,4329897		12797,10145	112,3	1	1	1	17,42					0,05		0,512	0,049	0,02				0,05013	0,188		0,245		0,235	4415	0,002	0,393	0,309	0,102	0,648	0,007	0,012	0,082	0,007	0,025	0,441	0,002	0,002	0,003	0,78	0,0003	0,419	0,102	0,8	0,006	0,013	0,082	0,009	0,017	0,576	0,003	0,038		56,6	0,8	11,6	0,81	2,4			49,1	0,5	9,2	0,15	2,1	
432	"г683863<<;7"	09.07.2070 17:34	Э76ХФ	Р65	4	43,3666667	20,2166667	43,3666667		0,37349	0,113058	0,13477	0,123593	0,0399469	1583	1580	11,0138476		12473,86645	113,7	1	1	1	15,863					0,05		0,392	0,05	0,02				0,050311	0,134		0,207		0,198	4203	0,002	0,446	0,325	0,1	0,661	0,008	0,011	0,083	0,008	0,023	0,464	0,002	0,003	0,003	0,774	0,0002	0,418	0,101	0,794	0,007	0,012	0,083	0,01	0,017	0,568	0,003	0,038		54,6	0,9	9,4	0,88	2,6			52	0,5	6,4	0,1	2,5	
433	"г683863<<;8"	09.07.2070 18:30	Э76ХФ	Р65	6	41,5166667	17,1333333	41,5166667		0,37154	0,10278	0,121932	0,14991	0,0418422	1589	1593	9,9850565		12705,05837	117,4	1	1	1	13,735					0,05		0,392	0,047	0,02				0,052698	0,18		0,186		0,18	3628	0,002	0,471	0,338	0,103	0,68	0,006	0,01	0,078	0,011	0,02	0,455	0,002	0,002	0,003	0,778	0,0003	0,421	0,104	0,795	0,006	0,011	0,078	0,012	0,015	0,569	0,004	0,038		58,1	0,8	13,1	0,45	2,7			53,8	0,9	8,5	0,1	2,8	
434	"г683863<<;9"	09.07.2070 19:29	Э76ХФ	Р65	6	41,2166667	13,7	41,2166667		0,384075	0,095357	0,092486	0,175589	0,040579	1620	1588	11,7120097		12871,53285	116,2	1	1	1	16,091					0,05		0,41	0,076	0,02				0,051107	0,232		0,139		0,167	2939	0,002	0,466	0,341	0,107	0,7	0,007	0,011	0,073	0,013	0,023	0,44	0,002	0,003	0,003	0,761	0,0006	0,415	0,106	0,79	0,006	0,011	0,073	0,013	0,017	0,588	0,003	0,038		55,1	0,8	12,7	0,69	2,4			50,9	1	11,4	0,15	2,1	
435	"г683863<<;:"	09.07.2070 20:24	Э76ХФ	Р65	8	40,6833333	20,5	40,6833333	2,5309612	0,452365	0,131901	0,158748	0,1405	0,041153	1575	1595	6,8770176		13343,41463	116,6	1	1	1	9,326			0,054		0,05		0,485	0,109	0,02				0,05183	0,15		0,244		0,231	4559	0,002	0,428	0,308	0,105	0,643	0,007	0,01	0,076	0,007	0,024	0,444	0,002	0,002	0,003	0,755	0,0003	0,413	0,108	0,789	0,006	0,012	0,077	0,009	0,017	0,562	0,004	0,038		55,9	0,4	14,5	0,51	2,4			56,9	0,8	10,6	0,15	2,2	
436	"г683863<<;;"	09.07.2070 21:22	Э76ХФ	Р65	6	48,7	27,0166667	48,7	2	0,41604	0,124478	0,171404	0,105707	0,040521	1537	1585	9,1341151		13396,1752	112,2	1	1	1	14,064					0,05		0,441	0,048	0,02				0,051034	0,091		0,265		0,218	6032	0,002	0,417	0,311	0,115	0,639	0,007	0,011	0,073	0,007	0,025	0,474	0,002	0,002	0,003	0,781	0,0002	0,411	0,114	0,794	0,006	0,013	0,074	0,009	0,021	0,574	0,004	0,038		48,9	0,7	10	0,25	2,4			57,4	0,6	6,4	0,13	2,1	
437	"г683863<<;<"	09.07.2070 22:22	Э76ХФ	Р65	10	44,7166667	21,1833333	44,3666667	2,9506977	0,40394	0,113058	0,150178	0,127793	0,0426751	1564	1599	7,3395559		13572,9347	118,2	1	1	1	10,834					0,05		0,429	0,069	0,02				0,053747	0,134		0,231		0,198	4792	0,002	0,475	0,325	0,114	0,655	0,008	0,011	0,077	0,008	0,025	0,458	0,002	0,002	0,003	0,786	0,0002	0,414	0,115	0,787	0,007	0,013	0,077	0,009	0,019	0,565	0,003	0,037		55,7	0,5	13,2	0,27	2,4			57,8	0,8	7,8	0,17	2,2	
438	"г683863<<;="	09.07.2070 23:15	Э76ХФ	Р65	15	43,7	27,3333333	43,7	2	0,3329377	0,112487	0,15114	0,113147	0,0412396	1533	1594	6,1180366		13405,60976	117,1	1	1	1	8,725		0,033666			0,05		0,292	0,089	0,02				0,051939	0,111		0,233		0,197	6107	0,002	0,474	0,331	0,11	0,673	0,007	0,012	0,077	0,007	0,024	0,463	0,003	0,002	0,004	0,775	0,0003	0,416	0,107	0,797	0,005	0,011	0,076	0,008	0,019	0,565	0,004	0,037		63,7	0,9	7,8	0,24	3,1			61,2	0,7	4,8	0,08	2,6	
439	"г683863<<;>"	10.07.2070 0:15	Э76ХФ	Р65	18	44,7333333	19,85	44,7333333	3,5394575	0,42789	0,100496	0,199264	0,154785	0,0402629	1556	1605	8,9581237		14560,20151	118,7	1	1	1	13,156					0,05		0,459	0,054	0,02				0,050709	0,155		0,307		0,176	4817	0,002	0,459	0,337	0,104	0,633	0,008	0,013	0,071	0,007	0,025	0,451	0,002	0,002	0,003	0,777	0,0001	0,414	0,108	0,794	0,007	0,013	0,073	0,009	0,02	0,574	0,004	0,036		48,6	0,4	9,6	0,23	2,3			56,9	0,8	6,9	0,15	2,2	
440	"г683863<<;?"	10.07.2070 1:12	Э76ХФ	Р65	23	45,05	18,3833333	42,7	2,666087	0,44209	0,124478	0,202908	0,175872	0,046179	1597	1604	9,7115781		13172,80145	117,7	1	1	1	13,607			0,192		0,05		0,472	0,071	0,02				0,05816	0,186		0,312		0,218	4036	0,002	0,46	0,32	0,117	0,617	0,009	0,011	0,091	0,008	0,025	0,42	0,001	0,002	0,004	0,78	0,0004	0,416	0,117	0,787	0,008	0,012	0,091	0,01	0,015	0,567	0,003	0,036		51,8	0,5	15,3	0,53	2,1			54,6	0,3	12,4	0,1	2,3	
441	г683863<<<6	10.07.2070 2:09	Э76ХФ	Р65	25	40,85	26,35	40,85	2,8425584	0,32765	0,090218	0,12412	0,103189	0,0431634	1549	1599	10,8523077		13245,5408	112,2	1	1	1	14,108					0,05		0,34	0,08	0,02				0,054362	0,107		0,191		0,158	5817	0,002	0,513	0,339	0,108	0,691	0,008	0,01	0,076	0,009	0,026	0,476	0,003	0,002	0,004	0,771	0,0005	0,415	0,106	0,803	0,007	0,011	0,075	0,009	0,02	0,591	0,005	0,037		52,3	0,4	9,7	0,16	2,3			57,8	0,5	6,3	0,1	2,6	
442	г683863<<<7	10.07.2070 3:08	Э76ХФ	Р65	26	43,3666667	20,55	43,3666667	2,6293823	0,348695	0,087363	0,11177	0,122509	0,0420145	1567	1599	7,5977709		13632,11679	118,5	1	1	1	10,983			0,07		0,05		0,367	0,09	0,02				0,052915	0,142		0,171		0,153	4669	0,002	0,53	0,345	0,116	0,693	0,008	0,009	0,074	0,014	0,025	0,466	0,002	0,003	0,004	0,783	0,0002	0,416	0,115	0,789	0,007	0,011	0,074	0,014	0,016	0,565	0,004	0,035		45,8	0,5	12,8	0,23	2,3			54,9	0,9	11,5	0,13	2,2	
443	г683863<<<8	10.07.2070 4:01	Э76ХФ	Р65	35	43,8666667	28,3833333	43,8666667	2,7502054	0,42536	0,066236	0,15011	0,15435	0,0459782	1546	1589	4,3673252		13355,72519	118,7	1	1	1	6,386					0,587			0,07	0,02				0,057907	0,175		0,23		0,116	6318	0,002	0,421	0,366	0,11	0,671	0,009	0,01	0,074	0,009	0,025	0,441	0,002	0,003	0,004	0,781	0,0004	0,42	0,109	0,8	0,008	0,011	0,073	0,01	0,019	0,582	0,004	0,038		54,2	0,7	13,8	0,35	2,4			58,2	0,6	4	0,09	2,7	
444	г683863<<<9	10.07.2070 4:53	Э76ХФ	Р65	37	47,05	21,8833333	47,05	3,9052632	0,402925	0,105635	0,178844	0,125236	0,0410959	1544	1592	9,4444208		14778,37014	115,7	1	1	1	14,812					0,05		0,428	0,089	0,02				0,051758	0,118		0,276		0,185	5390	0,002	0,478	0,328	0,112	0,641	0,009	0,011	0,084	0,008	0,024	0,461	0,002	0,002	0,005	0,782	0,0005	0,412	0,113	0,798	0,008	0,012	0,085	0,009	0,02	0,576	0,004	0,039		57,7	0,5	10	0,31	2,4			56,4	1	7,4	0,16	2,2	
445	г683863<<<:	10.07.2070 5:56	Э76ХФ	Р65	38	40,8666667	18,5333333	40,8666667	3,5392297	0,36766	0,11991	0,14874	0,120271	0,043824	1551	1605	6,1840131		14688,1295	115,9	1	1	1	8,424			0,047		0,05		0,383	0,075	0,02				0,055194	0,123		0,229		0,21	4537	0,002	0,472	0,315	0,092	0,654	0,006	0,01	0,065	0,008	0,022	0,446	0,002	0,003	0,003	0,784	0,0001	0,412	0,09	0,785	0,005	0,011	0,064	0,009	0,017	0,562	0,004	0,037		55,2	1,1	11,2	0,23	2,3			58,8	0,3	9,5	0,11	2,3	
446	"г683863<<<;"	10.07.2070 6:47	Э76ХФ	Р65																																																																																
447	г683863<<<<	10.07.2070 7:42	G2HH	136 RE	10	80,0833333	30,3666667	80,0833333	2	0,381215	0,091931	0,14686	0,181336		1620	1638	9,3371488		13548,40834	110,7	1	1	1	24,925			0,193		0,05		0,405	0,064	0,02	0,018121				0,218	0,032407	0,224		0,161	6857	0,002	0,516	0,613	0,1	0,285	0,008	0,01	0,14	0,012	0,026	0,466	0,002	0,003	0,004	0,827	0,0006	0,693	0,106	0,428	0,018	0,015	0,174	0,014	0,015	0,628	0,004	0,004		52,1	0,4	14	0,17	2,3			48,5	0,5	7,8	0,08	2,2	
448	г683863<<<=	10.07.2070 8:33	G2HH	136 RE	49	51,2	25,9	51,2	4,0835723	0,497285	0,176439	0,167252	0,209581		1564	1601	13,3700694		14212,35521	118,4	1	1	1	22,484			0,116		0,05		0,532	0,037	0,02	0,020978				0,253	0,038158	0,255		0,309	6135	0,002	0,477	0,554	0,092	0,261	0,008	0,011	0,137	0,009	0,024	0,422	0,002	0,003	0,003	0,838	0,0006	0,694	0,095	0,414	0,019	0,014	0,171	0,011	0,017	0,596	0,004	0,004		51,1	0,9	12,7	0,43	2			58,8	0,6	8,3	0,2	2,2	
449	г683863<<<>	10.07.2070 9:28	G2HH	136 RE	53	56,3833333	28,0166667	56,3833333	3,6537594	0,47881	0,143892	0,126232	0,171824		1571	1606	5,9815548		12992,98037	116	1	1	1	11,242			0,082		0,295		0,305	0,038	0,02	0,018989				0,212	0,037616	0,192		0,252	6067	0,002	0,476	0,577	0,094	0,306	0,008	0,012	0,137	0,011	0,027	0,443	0,002	0,002	0,004	0,856	0,0007	0,688	0,093	0,413	0,017	0,013	0,17	0,012	0,018	0,603	0,004	0,003		49,5	0,3	9,5	0,14	2,3			49,6	0,3	6,1	0,07	2,3	
450	г683863<<<?	10.07.2070 10:30	G2HH	136 RE	63	50,0333333	25,85	50,0333333	3,5194444	0,55724	0,22269	0,180678	0,210648		1558	1598	12,1119837		14007,73694	119,1	1	1	1	19,793			0,142		0,05		0,597	0,032	0,02	0,02134				0,249	0,052807	0,276		0,39	6035	0,001	0,422	0,51	0,094	0,251	0,007	0,013	0,125	0,007	0,026	0,417	0,002	0,002	0,003	0,844	0,0007	0,683	0,094	0,406	0,018	0,014	0,171	0,008	0,018	0,599	0,004	0,003		55,5	0,2	13,6	0,34	2,1			48,3	0,3	7,8	0,17	2,2	
451	г683863<<=6	10.07.2070 11:28	G2HH	136 RE	64	41,6833333	19,65	41,6833333	3,5560023	0,43171	0,202134	0,174996	0,18382		1574	1591	11,7936058		13706,87023	116,1	1	1	1	16,19			0,101		0,05		0,446	0,052	0,02	0,019567				0,21	0,033167	0,268		0,354	4489	0,002	0,5	0,525	0,1	0,252	0,008	0,013	0,141	0,008	0,026	0,434	0,002	0,002	0,003	0,85	0,0004	0,682	0,101	0,401	0,018	0,015	0,169	0,009	0,019	0,587	0,003	0,003		46,1	0,5	11	0,19	2,2			58,2	0,9	7,9	0,17	2,2	
452	г683863<<=7	10.07.2070 12:30	G2HH	136 RE	50	43,0166667	25,4833333	43,0166667	3,7035129	0,340625	0,161593	0,205866	0,165011		1538	1602	14,8925286		13980,90255	111,2	1	1	1	21,317			0,385				0,383	0,157	0,05	0,016204				0,168	0,03049	0,317		0,283	5938	0,002	0,528	0,554	0,102	0,224	0,009	0,014	0,142	0,006	0,04	0,445	0,002	0,002	0,004	0,838	0,0004	0,687	0,103	0,409	0,017	0,015	0,171	0,007	0,018	0,598	0,004	0,003		55,9	0,2	15,3	0,12	2,1			54,9	0,5	13,6	0,14	2,1	
453	г683863<<=8	10.07.2070 13:22	G2HH	136 RE	52	42,2	18,6666667	42,2	3,6414677	0,423175	0,200421	0,168378	0,143125		1567	1584	14,702824		13760,35714	113,4	1	1	1	20,392			0,195		0,05		0,436	0,034	0,02	0,017433				0,15	0,043801	0,259		0,351	4281	0,001	0,497	0,523	0,11	0,253	0,009	0,014	0,131	0,006	0,027	0,465	0,002	0,002	0,003	0,841	0,0002	0,683	0,111	0,401	0,018	0,016	0,17	0,007	0,016	0,587	0,003	0,003		52,1	0,7	12,9	0,14	2,1			56,5	0,6	8,6	0,08	2,5	
454	г683863<<=9	10.07.2070 14:15	G2HH	136 RE	48	45,3833333	18,3666667	45,3833333	3,0290965	0,445555	0,200421	0,160232	0,209612		1575	1582	8,0225679		13446,098	118,8	1	1	1	11,889			0,16		0,05		0,464	0,034	0,02	0,016385				0,256	0,055519	0,244		0,351	4116	0,001	0,492	0,529	0,101	0,266	0,01	0,013	0,123	0,007	0,024	0,415	0,002	0,002	0,003	0,847	0,0005	0,685	0,102	0,404	0,018	0,014	0,171	0,009	0,019	0,593	0,003	0,003		46,4	0,9	8,9	0,28	2,3			57	0,7	9	0,16	2,1	
455	г683863<<=:	10.07.2070 15:08	G2HH	136 RE	48	46,55	20,8833333	46,55	3,4221649	0,507785	0,214125	0,194356	0,223451		1573	1593	14,695811		13523,70311	119,4	1	1	1	22,803			0,232		0,05		0,537	0,06	0,02	0,019929				0,263	0,053024	0,297		0,375	4707	0,002	0,47	0,518	0,096	0,247	0,008	0,013	0,125	0,008	0,032	0,415	0,002	0,002	0,004	0,862	0,001	0,685	0,095	0,41	0,018	0,013	0,17	0,009	0,023	0,616	0,004	0,003		53,1	0,7	12,9	0,35	2			46,2	0,8	8,1	0,2	2,3	
456	"г683863<<=;"	10.07.2070 16:04	G2HH	136 RE	45	44,5333333	19,7	44,5333333	3,8534365	0,413675	0,137611	0,137366	0,125597		1565	1590	12,0900449		13800	113,9	1	1	1	17,947			0,11		0,05		0,437	0,094	0,02	0,019206				0,136	0,032805	0,211		0,241	4531	0,002	0,501	0,577	0,094	0,286	0,008	0,014	0,141	0,008	0,026	0,479	0,002	0,002	0,003	0,838	0,0004	0,694	0,096	0,414	0,018	0,017	0,171	0,01	0,016	0,613	0,004	0,004		56,2	0,4	13,3	0,11	2,3			57,3	0,3	9,9	0,07	2,2	
457	г683863<<=<	10.07.2070 17:09	G2HH	136 RE	34	49,0166667	18,2833333	49,0166667	2,6749012	0,52177	0,122202	0,0889	0,186927		1602	1590	10,6859979		13333,45488	114,7	1	1	1	17,341			0,15		0,05		0,575	0,065	0,02	0,017253				0,251	0,039424	0,133		0,216	4063	0,002	0,42	0,59	0,106	0,329	0,008	0,012	0,135	0,01	0,023	0,435	0,002	0,002	0,003	0,846	0,0004	0,687	0,105	0,407	0,018	0,013	0,17	0,011	0,019	0,592	0,003	0,003		49,8	0,9	11,7	0,25	2,1			57,7	0,4	8,9	0,11	2,1	
458	г683863<<==	10.07.2070 18:01	G2HH	136 RE	40	45,3666667	22,7166667	45,3666667	3,9939577	0,366835	0,135442	0,14144	0,107262		1535	1579	10,368514		13826,85253	112,8	1	1	1	15,331			0,081		0,05		0,379	0,075	0,02	0,018193				0,106	0,036603	0,218		0,241	5235	0,002	0,554	0,577	0,103	0,281	0,008	0,014	0,137	0,007	0,024	0,509	0,003	0,002	0,003	0,85		0,691	0,105	0,406	0,018	0,014	0,171	0,008	0,019	0,595	0,004	0,003		57,8	0,7	11,8	0,08	2,5			50,1	0,6	5,9	0,07	2,4	
459	г683863<<=>	10.07.2070 18:51	G2HH	136 RE	42	52,0333333	20,3666667	52,0333333	3,1793651	0,44844	0,184336	0,16464	0,177108		1572	1585	10,458424		13563,33879	119,1	1	1	1	17,881			0,143		0,059		0,462	0,06	0,02	0,017831				0,204	0,022786	0,252		0,328	4604	0,002	0,488	0,543	0,132	0,27	0,009	0,013	0,151	0,009	0,027	0,445	0,002	0,002	0,003	0,845	0,0004	0,689	0,135	0,402	0,018	0,015	0,171	0,011	0,019	0,586	0,004	0,003		54,6	0,3	9,7	0,14	2,2			56,2	0,5	7,4	0,06	2,1	
460	г683863<<=?	10.07.2070 19:47	G2HH	136 RE	45	48,3833333	19,0166667	48,3833333	3,5344262	0,439905	0,179278	0,1777545	0,196256		1597	1580	20,5694798		12525,85451	115,7	1	1	1	33,174			0,338		0,067		0,445	0,046	0,04	0,019206				0,228	0,026837	0,272		0,319	3970	0,002	0,472	0,54	0,14	0,252	0,008	0,013	0,146	0,01	0,032	0,429	0,002	0,002	0,004	0,844	0,0004	0,69	0,141	0,409	0,018	0,015	0,17	0,011	0,014	0,595	0,003	0,003		51,3	0,9	11,7	0,24	2,1			55,1	0,4	7,5	0,07	2,2	
461	г683863<<>6	10.07.2070 20:45	G2HH	136 RE	45	45,8833333	21,3666667	45,8833333	3,2372685	0,46934	0,197824	0,193305	0,240705		1570	1589	22,71413		13405,92824	114,6	1	1	1	34,74			0,322		0,05		0,492	0,047	0,03	0,01888				0,29	0,03248	0,295		0,352	4774	0,001	0,475	0,525	0,102	0,24	0,008	0,01	0,141	0,009	0,029	0,399	0,001	0,003	0,003	0,829	0,0003	0,687	0,102	0,407	0,018	0,014	0,17	0,01	0,014	0,591	0,003	0,004		67,8	0,8	7,1	0,26	4,1			56,1	0,4	7,7	0,06	2,2	
462	г683863<<>7	10.07.2070 21:41	G2HH	136 RE	41	46,2	19,1166667	46,2		0,42289	0,189956	0,195948	0,214196		1592	1584	20,2229544		12202,96425	112,3	1	1	1	31,031			0,342		0,05		0,436	0,046	0,02	0,014902				0,248	0,033348	0,3		0,338	3888	0,002	0,499	0,53	0,113	0,235	0,01	0,012	0,14	0,009	0,028	0,418	0,002	0,002	0,003	0,842	0,0002	0,688	0,114	0,406	0,018	0,013	0,171	0,009	0,011	0,588	0,003	0,003		49,1	1,6	14,8	0,24	1,9			55,7	0,4	7,5	0,07	2,2	
463	г683863<<>8	10.07.2070 22:34	G2HH	136 RE	43	44,1666667	21,6833333	44,1666667	3,307611	0,481645	0,196138	0,2011845	0,251281		1563	1588	14,1635389		13769,10069	113,9	1	1	1	20,545			0,379		0,1		0,464	0,061	0,03	0,019097				0,303	0,021412	0,307		0,349	4976	0,001	0,45	0,524	0,11	0,223	0,008	0,011	0,151	0,008	0,03	0,382	0,002	0,002	0,003	0,832	0,0005	0,692	0,11	0,409	0,018	0,015	0,169	0,009	0,021	0,597	0,003	0,004	3,8	49,1	1,5	13,3	0,61	1,8	26,8	5,7	56,2	0,4	7,8	0,07	2,2	26
464	г683863<<>9	10.07.2070 23:26	Э76ХФ	Р65	42	62,2166667	28,85	62,2166667	3,3294849	0,46121	0,158484	0,246861	0,26827	0,0409835	1581	1620	12,9302953		13541,07452	115,6	1	1	1	26,64			0,525		0,107		0,438	0,046	0,02				0,051649	0,31		0,378		0,282	6511	0,002	0,392	0,289	0,114	0,563	0,009	0,012	0,077	0,011	0,033	0,338	0,001	0,002	0,003	0,775	0,0007	0,423	0,114	0,792	0,008	0,015	0,078	0,013	0,023	0,556	0,003	0,039		48,9	1,9	10,5	1,4	1,9			56,2	0,4	8,2	0,08	2,2	
465	г683863<<>:	11.07.2070 0:26	Э76ХФ	Р65	50	44,1833333	21,0666667	44,1833333	2,8421801	0,46245	0,127012	0,2123685	0,267296	0,0425046	1595	1607	25,1545077		13089,87342	118,8	1	1	1	37,047			0,332		0,05		0,496	0,048	0,03				0,053566	0,323		0,324		0,226	4596	0,002	0,408	0,316	0,124	0,597	0,008	0,012	0,093	0,011	0,034	0,347	0,001	0,002	0,004	0,777	0,006	0,422	0,125	0,792	0,008	0,016	0,093	0,013	0,017	0,568	0,003	0,038		49,7	1,6	10	0,79	2			55,6	0,3	7,7	0,07	2,2	
466	"г683863<<>;"	11.07.2070 1:20	Э76ХФ	Р65	45	49,8666667	19,7333333	49,8666667	3,0475687	0,45096	0,132632	0,178959	0,195302	0,0412422	1591	1601	15,5520722		13655,06757	115,4	1	1	1	25,851			0,185		0,05		0,482	0,036	0,02				0,051975	0,226		0,274		0,236	4491	0,001	0,408	0,308	0,122	0,633	0,009	0,012	0,082	0,009	0,026	0,406	0,001	0,002	0,003	0,765	0,0007	0,418	0,122	0,789	0,009	0,015	0,083	0,01	0,013	0,562	0,003	0,037		48,2	1,5	14,5	0,52	1,9			55,5	0,4	8	0,08	2,2	
467	г683863<<><	11.07.2070 2:17	Э76ХФ	Р65	46	51,0166667	20,8	51,0166667	3,2785978	0,396145	0,114086	0,146718	0,148911	0,0399789	1606	1599	18,8750082		13572,11538	111,9	1	1	1	32,098			0,07		0,05		0,419	0,037	0,02				0,050383	0,168		0,225		0,203	4705	0,002	0,45	0,321	0,124	0,663	0,008	0,012	0,085	0,012	0,027	0,451	0,002	0,002	0,003	0,751	0,0005	0,418	0,124	0,79	0,007	0,012	0,086	0,014	0,011	0,554	0,003	0,038		46,2	1,2	13,4	0,28	2			55,2	0,5	7,6	0,07	2,1	
468	г683863<<>=	11.07.2070 3:17	Э76ХФ	Р65	44	54,1833333	24,0166667	54,1833333	3,8121086	0,449237	0,127574	0,223602	0,193208	0,0410985	1565	1590	18,6684439		13563,08119	115,3	1	1	1	33,458		0,01116	0,396		0,05		0,466	0,05	0,02				0,051794	0,204		0,344		0,227	5429	0,002	0,427	0,313	0,125	0,592	0,01	0,013	0,082	0,009	0,038	0,418	0,001	0,002	0,002	0,767	0,0003	0,422	0,124	0,796	0,009	0,015	0,082	0,011	0,022	0,537	0,002	0,036		46,7	1,8	11,6	0,93	1,8			56,2	0,3	7,8	0,07	2,2	
469	г683863<<>>	11.07.2070 4:11	Э76ХФ	Р65	51	48,3666667	23,3666667	48,3666667	3,0959799	0,46979	0,115772	0,18834	0,15507	0,0417587	1569	1590	10,7216445		14063,6234	115,3	1	1	1	14,778			0,377		0,05		0,508	0,071	0,02				0,052626	0,16		0,29		0,206	5477	0,001	0,41	0,322	0,118	0,625	0,007	0,01	0,086	0,012	0,034	0,429	0,001	0,002	0,003	0,765	0,0005	0,417	0,118	0,784	0,007	0,013	0,086	0,013	0,03	0,568	0,003	0,038		46,2	0,9	8,2	0,27	2			56,8	0,4	7,8	0,07	2,2	
470	г683863<<>?	11.07.2070 5:03	Э76ХФ	Р65	55	47,55	21,0666667	47,55	2,775	0,56681	0,167476	0,245496	0,264008	0,0423324	1565	1578	22,885262		13411,70886	117,9	1	1	1	36,146			0,314		0,05		0,616	0,049	0,02				0,053349	0,304		0,376		0,298	4709	0,002	0,35	0,284	0,108	0,565	0,007	0,013	0,074	0,009	0,031	0,35	0,001	0,002	0,003	0,76	0,0004	0,418	0,107	0,78	0,006	0,014	0,074	0,01	0,018	0,549	0,003	0,037		49,1	1,6	11,9	0,34	1,8			56,7	0,4	8,1	0,1	2,2	
471	г683863<<?6	11.07.2070 6:05	Э76ХФ	Р65	46	45,2166667	20,85	45,2166667	2,8183238	0,394025	0,07587	0,1086435	0,159927	0,0419309	1549	1592	12,8439439		13542,44604	115,8	1	1	1	19,323			0,069		0,05		0,425	0,047	0,02				0,052843	0,201		0,165		0,135	4706	0,002	0,467	0,353	0,12	0,702	0,009	0,011	0,09	0,013	0,026	0,451	0,002	0,002	0,003	0,793	0,0004	0,416	0,118	0,797	0,008	0,012	0,09	0,015	0,02	0,578	0,003	0,038		52	0,9	14,1	0,48	2			56,2	0,4	7,8	0,07	2,2	
472	г683863<<?7	11.07.2070 6:59	Э76ХФ	Р65	44	51,1833333	21,1333333	51,1833333	2,698608	0,47301	0,139376	0,1524	0,207512	0,0404098	1588	1584	16,8019538		13468,76972	114,5000001	1	1	1	28,666			0,439		0,05		0,509	0,048	0,02				0,050926	0,256		0,232		0,248	4744	0,001	0,386	0,303	0,108	0,638	0,009	0,012	0,09	0,01	0,028	0,394	0,001	0,002	0,003	0,78	0,0003	0,421	0,108	0,785	0,008	0,013	0,092	0,011	0,015	0,549	0,003	0,038		48,1	1	14,1	0,62	2,1			55,1	0,3	8,2	0,08	2,2	
473	г683863<<?8	11.07.2070 7:57	Э76ХФ	Р65	50	48,85	20,6	48,85	2,8652095	0,457875	0,108466	0,1796895	0,16892	0,0408399	1577	1595	12,0272727		14137,86408	114,2	1	1	1	19,551			0,292		0,05		0,495	0,073	0,02				0,051468	0,185		0,276		0,193	4854	0,001	0,408	0,325	0,121	0,614	0,009	0,013	0,088	0,01	0,029	0,398	0,001	0,002	0,003	0,779	0,0003	0,42	0,12	0,787	0,008	0,014	0,088	0,012	0,025	0,546	0,003	0,036		47	1,2	13,9	1,2	1,8			53,4	0,6	8,7	0,15	2	
474	г683863<<?9	11.07.2070 9:00	Э76ХФ	Р65	50	44,7	20,5833333	44,7	3,6979499	0,583115	0,141062	0,1693815	0,256875	0,0396639	1574	1585	18,4130704		14230,93117	113,6	1	1	1	27,236			0,368		0,05		0,644	0,07	0,02				0,049986	0,325		0,257		0,251	4882	0,002	0,32	0,297	0,11	0,619	0,01	0,012	0,085	0,011	0,031	0,356	0,001	0,003	0,003	0,786	0,0002	0,416	0,11	0,788	0,009	0,015	0,085	0,013	0,024	0,564	0,003	0,039		46,4	2,6	12,4	1,7	1,8			54,6	0,6	9,3	0,17	2	
475	г683863<<?:	11.07.2070 10:41	Э76ХФ	Р65	7	51,1833333	23,15	51,1833333	3	0,493135	0,15455	0,2305215	0,219082	0,0420745	1571	1580	17,6788017		14241,90065	116	1	1	1	30,162			0,364		0,05		0,528	0,049	0,02				0,053024	0,241		0,354		0,275	5495	0,001	0,401	0,29	0,126	0,585	0,011	0,012	0,092	0,007	0,031	0,384	0,001	0,002	0,003	0,768	0,0003	0,415	0,124	0,784	0,01	0,015	0,092	0,008	0,022	0,566	0,003	0,039		47,9	0,7	11,4	0,8	1,8			55,3	0,5	9	0,15	2	
476	"г683863<<?;"	11.07.2070 11:49	Э76ХФ	Р65	6	40,8666667	15,9333333	40,8666667	3,4295676	0,483535	0,13207	0,239199	0,206536	0,0408978	1608	1592	15,866721		13955,64854	113	1	1	1	21,614			0,301		0,05		0,52	0,081	0,02				0,051541	0,218		0,368		0,235	3706	0,001	0,412	0,305	0,142	0,57	0,01	0,012	0,106	0,008	0,031	0,395	0,001	0,002	0,003	0,777	0,0004	0,412	0,138	0,777	0,008	0,014	0,105	0,009	0,025	0,571	0,003	0,037		48,3	3	12,5	0,59	1,8			54,6	0,3	10,1	0,09	2	
477	г683863<<?<	11.07.2070 12:48	Э76ХФ	Р65	5	47,7	22,4833333	47,7	2,7617978	0,428445	0,153426	0,2387535	0,18502	0,0418159	1572	1590	22,4327044		14087,76872	115,3	1	1	1	35,668			0,369		0,05		0,448	0,079	0,02				0,052698	0,185		0,368		0,273	5279	0,002	0,483	0,289	0,115	0,577	0,011	0,012	0,093	0,007	0,028	0,408	0,001	0,002	0,003	0,754	0,0003	0,418	0,113	0,785	0,01	0,013	0,093	0,008	0,013	0,563	0,003	0,038		47,1	0,8	13,5	0,5	1,8			54,9	0,4	10,2	0,11	2	
478	г683863<<?=	11.07.2070 13:43	Э76ХФ	Р65	7	43,3666667	20,9666667	43,3666667	3	0,435005	0,114086	0,1976865	0,144003	0,0416151	1572	1593	17,8830899		13673,13196	114,3	1	1	1	25,851			0,18		0,05		0,465	0,108	0,02				0,052445	0,139		0,305		0,203	4778	0,001	0,44	0,318	0,121	0,607	0,011	0,013	0,103	0,01	0,033	0,433	0,001	0,002	0,003	0,758	0,0002	0,417	0,122	0,788	0,01	0,016	0,102	0,011	0,021	0,554	0,003	0,038		52,6	0,3	9,1	0,35	2			55,6	0,7	8,2	0,15	2	
479	г683863<<?>	11.07.2070 14:37	Э76ХФ	Р65	8	47,8666667	19,35	47,8666667	2,8259298	0,47269	0,15174	0,211701	0,204227	0,0425046	1604	1591	14,7227716		13324,03101	115,3	1	1	1	23,491			0,251		0,05		0,504	0,094	0,02				0,053566	0,226		0,325		0,27	4297	0,001	0,412	0,288	0,158	0,6	0,008	0,01	0,08	0,008	0,029	0,388	0,001	0,001	0,003	0,764	0,0003	0,418	0,154	0,802	0,008	0,017	0,079	0,009	0,021	0,585	0,003	0,04		47,9	2,7	12,4	0,48	1,8			52,1	0,4	10	0,11	2	
480	г683863<<??	11.07.2070 15:34	Э76ХФ	Р65	9	46,7	25,0666667	46,7	2	0,45682	0,165228	0,2337735	0,160323	0,0419881	1551	1596	9,3970021		14000,26596	116	1	1	1	14,628			0,208		0,05	0,321	0,16	0,118	0,02				0,052915	0,149		0,361		0,294	5849	0,001	0,412	0,279	0,116	0,583	0,009	0,013	0,091	0,007	0,031	0,426	0,001	0,002	0,003	0,773	0,0003	0,42	0,119	0,794	0,008	0,013	0,092	0,009	0,023	0,562	0,003	0,039		57	0,2	8,1	0,19	2,2			57	0,4	7,5	0,11	2,2	
481	г683863<=66	11.07.2070 16:35	Э76ХФ	Р65	7	43,0166667	15,55	43,0166667	3	0,452095	0,163542	0,2201835	0,151432	0,0417873	1613	1587	14,8895777		13936,97749	115,3	1	1	1	21,35					0,05	0,476		0,08	0,02				0,052662	0,141		0,34		0,291	3612	0,002	0,442	0,282	0,103	0,601	0,007	0,012	0,078	0,008	0,027	0,44	0,001	0,002	0,003	0,772	0,0002	0,418	0,103	0,791	0,006	0,013	0,078	0,009	0,02	0,575	0,003	0,038		56	0,3	10,1	0,15	2,1			56,9	0,5	6,9	0,12	2,1	
482	г683863<=67	11.07.2070 17:36	Э76ХФ	Р65	6	45,3666667	22,75	45,3666667	2	0,47131	0,16298	0,2684475	0,200894	0,0429641	1562	1594	13,5456282		14260,21978	117,7	1	1	1	20,484			0,27		0,05	0,498		0,091	0,02				0,054145	0,197		0,414		0,29	5407	0,001	0,42	0,281	0,126	0,552	0,008	0,01	0,085	0,006	0,038	0,393	0,001	0,001	0,003	0,764	0,0003	0,412	0,123	0,778	0,007	0,011	0,084	0,007	0,023	0,557	0,003	0,038		50,2	0,9	10,7	0,37	1,9			55,8	0,3	9,9	0,12	2,1	
483	г683863<=68	11.07.2070 18:39	Э76ХФ	Р65	7	44,9	22,3833333	44,9	2,7927632	0,39384	0,100036	0,193104	0,169335	0,0401469	1595	1610	13,5046771		14402,68057	110,8	1	1	1	20,212			0,297		0,05	0,417		0,117	0,02				0,050456	0,18		0,297		0,178	5373	0,002	0,462	0,333	0,106	0,621	0,009	0,011	0,072	0,012	0,03	0,433	0,001	0,002	0,003	0,768	0,0003	0,418	0,105	0,79	0,008	0,013	0,071	0,012	0,019	0,562	0,003	0,038		47,2	0,4	12	0,15	2,2			56,7	0,4	8,7	0,1	2,2	
484	г683863<=69	11.07.2070 19:33	Э76ХФ	Р65	5	46,8833333	25,3833333	46,8833333	3,3931889	0,403095	0,135442	0,2144385	0,182282	0,0423217	1600	1636	17,3421969		13972,16021	116,1	1	1	1	27,102			0,178		0,05	0,421		0,081	0,02				0,053168	0,191		0,33		0,241	5911	0,002	0,473	0,304	0,108	0,615	0,012	0,01	0,088	0,009	0,022	0,424	0,001	0,002	0,003	0,796	0,0007	0,416	0,106	0,801	0,011	0,013	0,088	0,01	0,015	0,559	0,003	0,038		48,7	0,6	7,1	0,15	2,2			58,3	0,8	7,3	0,14	2,2	
485	г683863<=6:	11.07.2070 20:24	Э76ХФ	Р65	13	48,6833333	29,1666667	48,6833333	3,8939447	0,40795	0,119144	0,1888065	0,146769	0,0413434	1555	1638	11,4390277		14566,62857	114,8	1	1	1	18,563			0,171		0,05	0,431		0,065	0,02				0,051939	0,147		0,291		0,212	7081	0,002	0,447	0,318	0,109	0,63	0,011	0,011	0,088	0,007	0,023	0,448	0,002	0,002	0,003	0,767	0,0005	0,42	0,11	0,794	0,01	0,012	0,088	0,008	0,019	0,556	0,003	0,035		61	0,6	6,3	0,11	2,7			56,6	0,5	8,9	0,12	2,1	
486	"г683863<=6;"	11.07.2070 21:20	Э76ХФ	Р65	18	45,7	19,8666667	45,7	3,8210227	0,47158	0,147244	0,222793	0,184204	0,0437903	1598	1612	12,0369028		14116,10738	116,1	1	1	1	18,266			0,072		0,05	0,136	0,367	0,039	0,02				0,055013	0,19		0,344		0,262	4674	0,002	0,419	0,295	0,1	0,604	0,008	0,012	0,089	0,007	0,02	0,415	0,002	0,002	0,003	0,782	0,0003	0,418	0,101	0,791	0,007	0,012	0,089	0,008	0,018	0,564	0,003	0,04		54,9	0,2	8,9	0,11	2,2			56,2	0,7	7,1	0,16	2,1	
487	г683863<=6<	11.07.2070 22:16	Э76ХФ	Р65	16	51,5333333	25,8166667	51,5333333	3,1264479	0,403975	0,10397	0,133263	0,10424	0,0423512	1571	1611	6,4850481		13756,22983	116	1	1	1	11,048					0,05		0,431	0,082	0,02				0,053205	0,104		0,207		0,185	5919	0,002	0,466	0,335	0,096	0,668	0,009	0,01	0,089	0,007	0,021	0,477	0,002	0,002	0,004	0,757	0,0004	0,419	0,096	0,782	0,008	0,012	0,089	0,009	0,017	0,561	0,004	0,039		62,1	0,7	6,1	0,11	2,6			58,6	0,7	3,6	0,09	2,5	
488	г683863<=6=	11.07.2070 23:08	Э76ХФ	Р65	25	42,6833333	26,4	42,6833333	3,4704755	0,20348	0,097788	0,0721515	0,0893	0,0414867	1534	1608	11,2802817		13822,72727	113,7	2	1	1	16,018			0,089		0,05		0,187	0,077	0,02				0,052119	0,107		0,111		0,174	6082	0,002	0,628	0,337	0,094	0,734	0,006	0,012	0,076	0,009	0,02	0,496	0,003	0,003	0,004	0,768	0,0007	0,42	0,093	0,795	0,006	0,012	0,076	0,01	0,015	0,549	0,004	0,04		59,2	1,8	5	0,17	2,3			53,2	0,8	6,7	0,17	2,8	
489	г683863<=6>	11.07.2070 23:58	Э76ХФ	Р65	21	45,7166667	21,5333333	45,7166667	2,806285	0,37877	0,079804	0,1439005	0,128572	0,0417462	1574	1606	12,6229676		12480,18576	115,8	1	1	1	19,236					0,05		0,404	0,059	0,02				0,052445	0,137		0,223		0,142	4479	0,002	0,468	0,353	0,105	0,671	0,008	0,01	0,084	0,009	0,021	0,465	0,002	0,002	0,004	0,767	0,0006	0,418	0,102	0,797	0,007	0,013	0,083	0,009	0,015	0,572	0,003	0,039		61,6	0,8	7,7	0,13	2,7			52,7	0,7	4,9	0,09	2,6	
490	г683863<=6?	12.07.2070 0:52	Э76ХФ	Р65	22	44,35	24,1	44,35	3,8131313	0,44782	0,087672	0,086368	0,102952	0,0405944	1541	1595	12,7378348		14021,57676	116	1	1	1	18,76					0,05		0,49	0,066	0,02				0,050998	0,122		0,133		0,156	5632	0,002	0,423	0,348	0,103	0,718	0,006	0,01	0,077	0,009	0,019	0,478	0,002	0,003	0,004	0,763	0,0003	0,419	0,102	0,79	0,006	0,012	0,077	0,01	0,017	0,558	0,004	0,038		64,4	0,5	5,2	0,12	2,9			56	0,5	7,9	0,14	2,1	
491	г683863<=76	12.07.2070 1:50	Э76ХФ	Р65	16	50,8333333	21,85	50,8333333	3,434614	0,3859	0,10678	0,163229	0,113816	0,0410266	1561	1596	11,5694237		13771,16705	115,3	1	1	1	18,961					0,05		0,407	0,065	0,02				0,051541	0,106		0,254		0,19	5015	0,002	0,477	0,333	0,109	0,657	0,009	0,012	0,082	0,009	0,021	0,465	0,002	0,002	0,003	0,788	0,0003	0,422	0,11	0,797	0,008	0,012	0,082	0,01	0,018	0,551	0,004	0,038		62,3	0,7	5,8	0,09	2,8			57,3	0,4	8,5	0,13	2,1	
492	г683863<=77	12.07.2070 2:45	Э76ХФ	Р65																																																																																
493	г683863<=78	12.07.2070 3:42	Э76ХФ	Р65	17	44,7166667	20,15	44,7166667	3,1985513	0,34806	0,074184	0,1218485	0,134148	0,0416308	1587	1601	11,1378816		13718,11414	112,1	1	1	1	16,416			0,115		0,05		0,368	0,053	0,02				0,0523	0,155		0,188		0,132	4607	0,002	0,497	0,356	0,112	0,685	0,009	0,01	0,073	0,01	0,023	0,462	0,002	0,002	0,004	0,764	0,0004	0,416	0,112	0,793	0,008	0,012	0,073	0,011	0,012	0,563	0,003	0,039		56,2	0,4	12,3	0,16	2,2			48,3	0,7	7,7	0,11	2,2	
494	г683863<=79	12.07.2070 4:35	Э76ХФ	Р65	18	46,05	21,1666667	46,05	3,1521343	0,35009	0,082052	0,148049	0,114808	0,0420917	1571	1600	10,2306189		13770,70866	115,7	1	1	1	15,704					0,05		0,368	0,033	0,02				0,052879	0,114		0,23		0,146	4858	0,002	0,502	0,354	0,109	0,67	0,009	0,011	0,087	0,009	0,025	0,471	0,002	0,002	0,003	0,769	0,0003	0,42	0,11	0,794	0,008	0,012	0,087	0,01	0,019	0,57	0,004	0,039		59,3	0,4	9,7	0,09	2,5			60,6	0,3	7,3	0,08	2,6
