Repository: Siella/alloy_building

# Прогнозирование химического состава шлака
Задание по Data science от компании EVRAZ (оптимизация сталеплавильного производства) в рамках хакатона ```</beCoder>```.

Мы реализовали наше решение как простой и лаконичный веб-сервис!
В папке `EDA` результаты анализа данных в рамках отборочного задания, в `modelling` — результаты моделирования целевых показателей химического состава шлака и `сыпуч известь РП`.

File: _data/Исходные данные.txt (part 6 of 78)
оком	t продувка	ПСН гр.	чист расход C	чист расход Cr	чист расход Mn	чист расход Si	чист расход V	температура первая	температура последняя	Ar (интенс.)	N2 (интенс.)	эл. энергия (интенс.)	произв жидкая сталь	произв количество обработок	произв  количество плавок	произв количество плавок (цел)	расход газ Ar	расход газ  N2	расход C пров.	сыпуч известь РП	сыпуч кварцит	сыпуч кокс пыль УСТК	сыпуч  кокс. мелочь (сух.)	сыпуч  кокс. мелочь КМ1	сыпуч  шпат плав.	ферспл CaC2	ферспл FeMo	ферспл FeSi-75	ферспл FeV азот.	ферспл  FeV-80	ферспл  Mn5Si65Al0.5	ферспл  Ni H1 пласт.	ферспл SiMn18	ферспл  ферванит	ферспл  фх850А	эл. энергия	химсталь первый Al_1	химсталь первый C_1	химсталь первый Cr_1	химсталь первый Cu_1	химсталь первый Mn_1	химсталь первый Mo_1	химсталь первый N_1	химсталь первый Ni_1	химсталь первый P_1	химсталь первый S_1	химсталь первый Si_1	химсталь первый Ti_1	химсталь первый V_1	химсталь последний Al	химсталь последний C	химсталь последний Ca	химсталь последний Cr	химсталь последний Cu	химсталь последний Mn	химсталь последний Mo	химсталь последний N	химсталь последний Ni	химсталь последний P	химсталь последний S	химсталь последний Si	химсталь последний Ti	химсталь последний V	химшлак первый Al2O3_1	химшлак первый CaO_1	химшлак первый FeO_1	химшлак первый MgO_1	химшлак первый MnO_1	химшлак первый R_1	химшлак первый SiO2_1	химшлак последний Al2O3	химшлак последний CaO	химшлак последний FeO	химшлак последний MgO	химшлак последний MnO	химшлак последний R	химшлак последний SiO2
495	г683863<=7:	12.07.2070 5:27	Э76ХФ	Р65	22	46,2	23,1666667	46,2	3,7578947	0,38271	0,080928	0,1351445	0,133932	0,0428113	1563	1595	11,8122538		13576,40288	116	1	1	1	17,994			0,09		0,05		0,409	0,036	0,02				0,053783	0,149		0,209		0,144	5242	0,002	0,481	0,352	0,103	0,681	0,007	0,01	0,069	0,01	0,024	0,462	0,002	0,002	0,003	0,776	0,0004	0,417	0,103	0,796	0,006	0,012	0,069	0,01	0,018	0,553	0,003	0,038		60,2	0,3	8,6	0,08	2,6			58,8	0,4	8	0,18	2,1	
496	"г683863<=7;"	12.07.2070 6:35	Э76ХФ	Р65	9	52,0333333	21,2	52,0333333	2,5246696	0,517955	0,08711	0,1045685	0,125484	0,0411707	1590	1596	6,5816838		13290,56604	117,3	1	1	1	11,379			0,072		0,05		0,576	0,054	0,02				0,051722	0,149		0,161		0,155	4696	0,002	0,374	0,353	0,102	0,709	0,007	0,009	0,07	0,014	0,026	0,462	0,002	0,002	0,004	0,759	0,0005	0,423	0,102	0,8	0,006	0,011	0,07	0,015	0,022	0,561	0,004	0,038		61,4	0,5	6,5	0,11	2,5			60,8	0,6	5,4	0,1	2,6	
497	г683863<=7<	12.07.2070 7:32	Э76ХФ	Р65	14	45,7	23,55	45,7	3,0261949	0,369335	0,090482	0,1267715	0,096612	0,0399321	1574	1606	11,612035		13286,6242	112	1	1	1	17,689			0,083		0,05		0,391	0,092	0,02				0,050166	0,095		0,197		0,161	5215	0,003	0,487	0,339	0,095	0,685	0,007	0,011	0,072	0,01	0,027	0,484	0,003	0,002	0,003	0,752	0,0002	0,414	0,093	0,787	0,006	0,014	0,072	0,01	0,021	0,542	0,003	0,036		61,5	0,3	7,3	0,09	2,7			57,2	0,5	7,8	0,19	2,1	
498	г683863<=7=	12.07.2070 8:31	Э76ХФ	Р65	10	43,8666667	15,4666667	43,8666667	2,6252983	0,42295	0,09554	0,1858185	0,164788	0,0400476	1591	1599	5,8732523		13686,2069	112,5	1	1	1	8,588					0,05		0,454	0,118	0,02				0,050311	0,175		0,288		0,17	3528	0,002	0,448	0,34	0,109	0,622	0,009	0,013	0,083	0,008	0,025	0,436	0,001	0,002	0,003	0,771	0,0005	0,42	0,109	0,793	0,008	0,014	0,083	0,009	0,018	0,598	0,004	0,038		54,3	0,6	9,6	0,22	2,4			59,6	0,7	6,3	0,09	2,2	
499	г683863<=7>	12.07.2070 18:43	Э76ХФ	Р65																																																																																
500	г683863<=7?	12.07.2070 19:37	Э76ХФ	Р65	7	59,5333333	34,0833333	59,5333333	2,8150289	0,537815	0,129822	0,222384	0,187208	0,0414008	1574	1611	13,4531355		13437,06601	114,8	1	1	1	26,697			0,17		0,05		0,588	0,049	0,02				0,052011	0,194		0,345		0,231	7633	0,001	0,358	0,313	0,12	0,599	0,009	0,009	0,089	0,006	0,025	0,414	0,001	0,002	0,003	0,771	0,0003	0,418	0,121	0,788	0,008	0,013	0,089	0,008	0,02	0,556	0,003	0,038		50,9	0,3	10,8	0,14	2			54,3	0,4	7,1	0,18	2,2	
501	г683863<=86	12.07.2070 20:44	Э76ХФ	Р65	21	47,3333333	22,6	47,3333333	2,5828221	0,47745	0,082052	0,126763	0,035024	0,0392993	1592	1620	10,8564085		14092,0354	109,8	1	1	1	17,129			0,074		0,05		0,526	0,082	0,02				0,049371			0,199		0,146	5308	0,002	0,382	0,346	0,12	0,664	0,008	0,008	0,078	0,009	0,022	0,536	0,002	0,002	0,003	0,768	0,0001	0,413	0,117	0,776	0,007	0,01	0,077	0,01	0,015	0,556	0,003	0,038		56,1	1,3	12,8	0,31	2,4			55,4	0,7	12,5	0,1	2,2	
502	г683863<=87	12.07.2070 21:40	Э76ХФ	Р65	26	63,8833333	27,85	63,8833333	2,8450844	0,725765	0,129822	0,199809	0,28988	0,0399035	1585	1622	16,3057994		14147,93537	115,3	1	1	1	34,677			0,567		0,05		0,821	0,035	0,02				0,05013	0,362		0,306		0,231	6567	0,001	0,2	0,31	0,123	0,597	0,007	0,01	0,085	0,008	0,025	0,326	0,001	0,003	0,003	0,745	0,0003	0,417	0,12	0,806	0,006	0,013	0,084	0,01	0,015	0,536	0,003	0,038		47,9	2,5	13,1	1,9	1,8			55,4	0,6	10	0,2	2,1	
503	г683863<=88	12.07.2070 22:49	Э76ХФ	Р65	31	59,3666667	26,3166667	59,3666667	3,6983398	0,487745	0,128698	0,225499	0,215296	0,0386084	1580	1613	7,2656934		14783,02723	110	1	1	1	14,378			0,292		0,659			0,085	0,02				0,048503	0,236		0,349		0,229	6484	0,001	0,394	0,306	0,154	0,568	0,009	0,011	0,089	0,009	0,033	0,386	0,001	0,003	0,002	0,744	0,0004	0,423	0,153	0,79	0,008	0,015	0,089	0,011	0,028	0,564	0,003	0,039		49,9	1,8	12,4	1	1,9			55,8	0,5	9,5	0,17	2,1	
504	г683863<=89	13.07.2070 6:39	Э76ХФ	Р65	8	75,2333333	38,5333333	75,2333333	2,866426	0,52477	0,1405	0,205752	0,20984	0,0409008	1567	1642	12,0688525		14650,69204	116,2	1	1	1	30,266			0,415		0,171		0,466	0,061	0,02				0,051468	0,236		0,318		0,2500001	9409	0,001	0,377	0,302	0,13	0,575	0,008	0,009	0,084	0,009	0,03	0,384	0,001	0,003	0,003	0,775	0,0005	0,416	0,129	0,784	0,007	0,013	0,083	0,011	0,018	0,564	0,003	0,039		47,4	3,2	11,2	1,5	1,7			57,2	0,6	8,9	0,21	2,1	
505	г683863<=8:	13.07.2070 7:36	Э76ХФ	Р65	36	51,7	28,55	51,7	3,1290426	0,451175	0,147806	0,214869	0,09956	0,0398067	1568	1605	3,5847408		14000,70053	112,2	1	1	1	6,108			0,279		0,603			0,049	0,02				0,050166	0,062		0,336		0,263	6662	0,001	0,374	0,307	0,124	0,628	0,01	0,01	0,082	0,009	0,028	0,493	0,002	0,002	0,002	0,764	0,0001	0,418	0,121	0,782	0,009	0,013	0,082	0,011	0,025	0,571	0,004	0,038		48	2	9,3	0,27	1,8			54,1	0,6	7,2	0,09	2,1	
506	"г683863<=8;"	13.07.2070 8:46	Э76ХФ	Р65	25	65,7166667	28,25	65,7166667	3,993773	0,480455	0,147806	0,2551705	0,18006	0,0421031	1552	1605	20,4708571		14854,51327	116,7	2	1	1	44,78			0,681		0,127		0,446	0,047	0,03				0,05306	0,169		0,397		0,263	6994	0,001	0,394	0,301	0,119	0,572	0,011	0,011	0,101	0,006	0,047	0,433	0,001	0,002	0,003	0,777	0,0003	0,422	0,117	0,796	0,01	0,012	0,101	0,008	0,02	0,536	0,002	0,039		48,3	1,7	13,2	1	1,8			56,3	0,9	10,8	0,17	2,2	
507	г683863<=8<	13.07.2070 9:40	Э76ХФ	Р65	45	43,0333333	25,7166667	43,0333333	4,5049834	0,43022	0,08992	0,134143	0,116152	0,0412136	1537	1600	17,6367932		14635,64485	116,4	1	1	1	25,299			0,205		0,05		0,466	0,049	0,02				0,051939	0,122		0,208		0,16	6273	0,002	0,427	0,345	0,117	0,669	0,008	0,01	0,09	0,012	0,031	0,487	0,002	0,003	0,003	0,779	0,0005	0,417	0,115	0,783	0,007	0,013	0,089	0,013	0,022	0,55	0,003	0,038		50	1,2	13,2	0,53	2			57,9	0,4	7,8	0,18	2,2	
508	г683863<=8=	13.07.2070 10:42	Э76ХФ	Р65																																																																																
509	г683863<=8>	13.07.2070 11:40	Э76ХФ	Р65	9	66,5333333	26,5333333	66,5333333	2,716887	0,473375	0,151178	0,2075735	0,144868	0,0414715	1585	1589	12,0397291		13459,29648	115,6	1	1	1	26,668			0,136		0,05		0,505	0,048	0,02				0,052264	0,135		0,323		0,269	5952	0,001	0,409	0,295	0,115	0,604	0,013	0,011	0,118	0,009	0,027	0,444	0,001	0,002	0,003	0,777	0,0003	0,416	0,115	0,783	0,013	0,012	0,117	0,01	0,016	0,562	0,003	0,038		49,6	1,7	12,6	0,47	1,9			57,5	0,5	8	0,18	2,1	
510	г683863<=8?	13.07.2070 12:33	Э76ХФ	Р65	32	44,35	23,7833333	44,35	3,1166946	0,428415	0,11521	0,1849975	0,094548	0,0409263	1563	1588	9,2505808		13148,70357	115,2	1	1	1	13,493			0,136		0,462		0,101	0,073	0,02				0,051577	0,067		0,289		0,205	5212	0,002	0,429	0,323	0,118	0,636	0,008	0,01	0,085	0,009	0,025	0,496	0,002	0,002	0,003	0,762	0,0003	0,414	0,118	0,786	0,007	0,013	0,086	0,01	0,02	0,561	0,003	0,038		46,3	0,6	8,5	0,21	1,8			59,8	0,6	9,5	0,2	2,3	
511	г683863<=96	13.07.2070 13:27	Э76ХФ	Р65	30	48,25	23,85	48,25	2,9738445	0,355005	0,094978	0,1274465	0,129212	0,0409549	1553	1591	9,111298		13582,38994	115,8	1	1	1	14,449			0,092		0,481			0,075	0,02				0,051613	0,145		0,197		0,169	5399	0,001	0,481	0,345	0,109	0,69	0,007	0,011	0,085	0,011	0,027	0,467	0,002	0,003	0,003	0,762	0,0004	0,405	0,109	0,793	0,006	0,012	0,085	0,013	0,02	0,552	0,003	0,038		54,4	1,4	13,3	0,14	2,2			55,8	0,3	11,5	0,18	2,1	
512	г683863<=97	13.07.2070 14:21	Э76ХФ	Р65	32	43,7166667	22,0166667	43,7166667	2,7601185	0,483835	0,124202	0,1550265	0,145908	0,0424761	1564	1598	16,173923		13339,89402	118,7	1	1	1	23,569			0,139		0,05		0,525	0,049	0,02				0,05353	0,159		0,24		0,221	4895	0,002	0,407	0,321	0,11	0,654	0,007	0,011	0,077	0,01	0,028	0,453	0,001	0,002	0,003	0,769	0,0002	0,418	0,109	0,79	0,006	0,012	0,077	0,012	0,019	0,565	0,003	0,038		48,3	1	12	0,38	2			55,6	0,6	11,1	0,18	2,1	
513	г683863<=98	13.07.2070 15:16	Э76ХФ	Р65	33	41,7166667	23,6833333	41,7166667	3,2412756	0,45514	0,153988	0,231836	0,123696	0,040209	1547	1596	13,3429143		13652,63899	112,8	1	1	1	18,517			0,205		0,05		0,481	0,049	0,02				0,050673	0,092		0,362		0,274	5389	0,001	0,406	0,288	0,105	0,586	0,008	0,012	0,084	0,005	0,023	0,47	0,002	0,002	0,003	0,763	0,0009	0,419	0,106	0,798	0,007	0,014	0,085	0,007	0,017	0,583	0,003	0,039		48,1	2,1	15,2	0,52	1,8			54,9	0,4	11,4	0,18	2,1	
514	г683863<=99	13.07.2070 16:13	Э76ХФ	Р65	23	40,8833333	22,2	40,8833333	3,5505618	0,47842	0,128136	0,246433	0,125136	0,042361	1572	1591	14,1116184		12497,2973	117,4	1	1	1	19,231			0,186		0,05		0,514	0,046	0,02				0,053385	0,088		0,385		0,228	4624	0,001	0,411	0,314	0,104	0,579	0,006	0,011	0,083	0,008	0,027	0,465	0,002	0,002	0,002	0,771	0,0005	0,417	0,103	0,788	0,005	0,013	0,083	0,009	0,018	0,569	0,003	0,036		48,8	1,6	13,2	0,45	1,9			55,9	0,5	11,3	0,19	2,1	
515	г683863<=9:	13.07.2070 17:07	Э76ХФ	Р65	18	41	14,7	41	2,5160256	0,378835	0,141062	0,2108175	0,08742	0,0413858	1566	1575	12,3417073		14077,55102	115,8	1	1	1	16,867			0,093		0,05		0,39	0,048	0,02				0,052156	0,045		0,33		0,251	3449	0,001	0,429	0,297	0,125	0,599	0,01	0,011	0,094	0,007	0,026	0,484	0,002	0,002	0,002	0,775	0,0002	0,415	0,124	0,789	0,009	0,014	0,095	0,008	0,019	0,571	0,003	0,038		51,8	0,5	11,2	0,28	2			58,8	0,6	10,8	0,19	2,3	
516	"г683863<=9;"	13.07.2070 18:08	Э76ХФ	Р65	9	46,8666667	19,9833333	46,8666667		0,446095	0,123078	0,118882	0,113232	0,0415294	1597	1600	14,4697724		12346,28857	115,6	1	1	1	22,605			0,067		0,05		0,48	0,048	0,02				0,052337	0,124		0,184		0,219	4112	0,002	0,426	0,319	0,103	0,682	0,009	0,009	0,071	0,011	0,022	0,476	0,002	0,002	0,003	0,771	0,0002	0,418	0,103	0,787	0,008	0,01	0,072	0,012	0,014	0,561	0,003	0,038		49,8	0,7	10,3	0,24	2,2			55,3	0,5	10,4	0,19	2,1	
517	г683863<=9<	13.07.2070 19:13	Э76ХФ	Р65	6	50,6833333	22	50,5333333		0,55145	0,17984	0,288557	0,293656	0,0416437	1622	1589	12,7965586		12305,45455	117,2	1	1	1	21,484			0,298		0,05		0,593	0,038	0,02				0,052481	0,33		0,446		0,32	4512	0,001	0,333	0,27	0,117	0,511	0,007	0,01	0,08	0,008	0,026	0,319	0,001	0,003	0,002	0,769	0,0003	0,417	0,116	0,786	0,005	0,013	0,081	0,01	0,022	0,567	0,003	0,04		47,5	2,6	10,4	2	1,8			56,6	0,7	8,9	0,21	2,1	
518	г683863<=9=	13.07.2070 20:18	Э76ХФ	Р65	6	40,5166667	17	40,5166667	2,6102804	0,47614	0,105656	0,1787625	0,099308	0,0398067	1603	1600	9,2495269		13390,58824	111,4	1	1	1	12,492					0,05		0,518	0,047	0,02				0,050166	0,077		0,279		0,188	3794	0,001	0,408	0,328	0,1	0,634	0,007	0,01	0,071	0,007	0,026	0,471	0,002	0,002	0,002	0,77	0,0001	0,416	0,099	0,793	0,007	0,011	0,07	0,008	0,02	0,571	0,003	0,038		52,4	0,6	14,8	0,34	2			52,3	0,5	10,6	0,1	2,1	
519	г683863<=9>	13.07.2070 21:13	Э76ХФ	Р65	6	43,2	21,6833333	42,7	3,1964117	0,448375	0,12645	0,199894	0,079864	0,0414144	1560	1598	9,2381733		13885,31899	112,4	1	1	1	13,149					0,05		0,479	0,047	0,02				0,052192	0,038		0,313		0,225	5018	0,002	0,419	0,306	0,107	0,601	0,008	0,01	0,071	0,006	0,026	0,488	0,002	0,002	0,003	0,771	0,0004	0,414	0,107	0,783	0,007	0,012	0,071	0,007	0,019	0,55	0,003	0,039		44,8	1,1	7,4	0,18	2			56	0,5	10,9	0,19	2,1	
520	г683863<=9?	13.07.2070 22:10	Э76ХФ	Р65	5	40,5	19,6333333	40,5	3,1484642	0,4783	0,142748	0,196833	0,054384	0,0417587	1554	1604	8,1555556		13574,87267	117,7	1	1	1	11,01					0,05		0,513	0,092	0,02				0,052626			0,309		0,254	4442	0,002	0,411	0,297	0,107	0,618	0,009	0,011	0,084	0,007	0,024	0,511	0,002	0,002	0,002	0,751	0,0001	0,41	0,109	0,786	0,008	0,012	0,086	0,008	0,021	0,543	0,003	0,037		63,7	0,8	8,6	0,49	2,6			62,6	0,5	6,3	0,08	2,4	
521	г683863<=:6	13.07.2070 23:03	Э76ХФ	Р65	6	41,6833333	20,0666667	41,5166667	2,6348459	0,2929	0,069688	0,087647	0,042368	0,0399789	1593	1601	8,0138375		13523,92027	115,1	1	1	1	11,068					0,05		0,302	0,128	0,02				0,050383	0,028		0,137		0,124	4523	0,002	0,564	0,36	0,112	0,714	0,01	0,01	0,091	0,012	0,026	0,538	0,003	0,003	0,003	0,773		0,415	0,115	0,783	0,009	0,011	0,092	0,012	0,016	0,56	0,003	0,037		58,4	0,5	7,9	0,16	2,3			51	0,4	4,3	0,08	2,3	
522	г683863<=:7	13.07.2070 23:56	Э76ХФ	Р65	8	46,4	19,35	45,3833333	1	0,4363572	0,094978	0,098935	0,067528	0,040094	1586	1606	4,5571796		13522,48062	112,3	1	1	1	6,894		0,012276			0,171		0,355	0,079	0,02				0,050528	0,062		0,154		0,169	4361	0,002	0,448	0,335	0,116	0,7	0,007	0,01	0,079	0,012	0,03	0,492	0,002	0,003	0,003	0,762	0,0001	0,415	0,117	0,79	0,006	0,011	0,08	0,014	0,021	0,558	0,003	0,038		46,7	0,5	11,5	0,21	2,1			54,2	1	10,1	0,1	2,2	
523	г683863<=:8	14.07.2070 0:47	Э76ХФ	Р65	13	40,5166667	20,1666667	40,5166667	2,8892879	0,403735	0,117458	0,162435	0,04488	0,0400654	1567	1596	7,639819		14087,60331	113,4	1	1	1	10,318			0,056		0,05		0,427	0,071	0,02				0,050492			0,255		0,209	4735	0,002	0,448	0,313	0,116	0,639	0,007	0,011	0,07	0,007	0,026	0,515	0,002	0,003	0,003	0,762	0,0002	0,41	0,118	0,781	0,006	0,012	0,071	0,008	0,02	0,551	0,003	0,037		47,1	0,3	11,2	0,09	2,1			55,5	0,7	8,3	0,11	2,1	
524	г683863<=:9	14.07.2070 1:38	Э76ХФ	Р65	10	44,65	28,5666667	44,65	3,6429319	0,34138	0,115772	0,176449	0,048752	0,0401456	1540	1636	8,1682515		14395,7993	113,3	1	1	1	11,549							0,393	0,029	0,05				0,050564			0,277		0,206	6854	0,002	0,47	0,315	0,118	0,643	0,008	0,011	0,085	0,007	0,026	0,517	0,002	0,002	0,003	0,779	0,0002	0,413	0,118	0,799	0,007	0,012	0,085	0,008	0,02	0,57	0,004	0,037		56,9	0,5	11,3	0,11	2,4			56,7	0,7	4,9	0,08	2,3	
525	г683863<=::	14.07.2070 2:33	Э76ХФ	Р65	10	50,2166667	24,6833333	50,2166667	2,0792997	0,360015	0,112962	0,134159	0,086336	0,0414008	1560	1615	6,8409367		13950,30385	117,7	1	1	1	10,955			0,061		0,05		0,375	0,126	0,02				0,052011	0,076		0,209		0,201	5739	0,002	0,502	0,324	0,1	0,676	0,007	0,009	0,072	0,009	0,024	0,491	0,003	0,003	0,003	0,777	0,0001	0,415	0,101	0,787	0,006	0,011	0,072	0,009	0,017	0,558	0,003	0,037		49,7	1,5	6,1	0,1	2,5			57,3	0,5	7,5	0,18	2,2	
526	"г683863<=:;"	14.07.2070 3:39	Э76ХФ	Р65	7	51,3666667	24,3166667	51,3666667	4,2080825	0,4157701	0,098912	0,1896615	0,075092	0,040393	1552	1613	11,3241579		14895,95613	115,1	1	1	1	17,37		0,037758	0,124		0,05		0,4	0,103	0,02				0,050745	0,035		0,297		0,176	6037	0,002	0,446	0,333	0,107	0,621	0,007	0,009	0,08	0,007	0,038	0,503	0,002	0,002	0,003	0,749	0,0002	0,415	0,107	0,788	0,006	0,012	0,081	0,008	0,02	0,56	0,003	0,036		43,2	0,4	6,8	0,22	2,1			57,6	0,4	6,2	0,12	2,2	
527	г683863<=:<	14.07.2070 4:32	Э76ХФ	Р65	18	42,35	23,8833333	42,35	3,2502938	0,388835	0,11521	0,164584	0,11808	0,0408252	1548	1609	7,0666017		14023,16818	113,7	1	1	1	8,052			0,077		0,05		0,409	0,092	0,02				0,051288	0,112		0,256		0,205	5582	0,001	0,492	0,322	0,104	0,654	0,007	0,01	0,075	0,007	0,025	0,463	0,002	0,002	0,003	0,772	0,0002	0,418	0,102	0,798	0,006	0,011	0,074	0,007	0,018	0,565	0,003	0,037		56,2	0,3	10,3	0,25	2,3			56,4	0,6	9,3	0,2	2,2	
528	г683863<=:=	14.07.2070 5:27	Э76ХФ	Р65	18	40,5166667	20,0166667	40,5166667	2,925682	0,317995	0,101722	0,139946	0,090528	0,0398175	1549	1601	7,3673385		13731,55704	110,7	1	1	1	9,95					0,05		0,325	0,069	0,02				0,050022	0,08		0,218		0,181	4581	0,002	0,538	0,328	0,118	0,671	0,007	0,01	0,08	0,008	0,023	0,491	0,002	0,003	0,003	0,765	0,0002	0,415	0,117	0,799	0,006	0,01	0,08	0,008	0,02	0,575	0,003	0,037		57	0,6	11,5	0,12	2,4			58,4	0,8	5,9	0,07	2,5	
529	г683863<=:>	14.07.2070 6:18	Э76ХФ	Р65	14	44,1833333	21,5	44,1833333	3,2250416	0,277915	0,111838	0,130391	0,087888	0,0458345	1550	1597	5,7938137		13889,30233	114	1	1	1	8,533			0,035		0,05		0,274	0,115	0,02				0,057581	0,08		0,203		0,199	4977	0,002	0,573	0,321	0,105	0,691	0,008	0,008	0,074	0,009	0,022	0,499	0,002	0,003	0,004	0,772	0,0003	0,418	0,105	0,806	0,007	0,01	0,074	0,009	0,016	0,587	0,004	0,037		55,7	0,6	9,8	0,21	2,5			62,3	0,6	3,3	0,08	2,4	
530	г683863<=:?	14.07.2070 7:11	Э76ХФ	Р65	15	44,0333333	20,0166667	44,0333333	2,8751895	0,39925	0,133756	0,1743305	0,09938	0,0435603	1565	1598	6,5507192		13539,7169	116,1	1	1	1	9,615			0,046		0,05		0,418	0,102	0,02				0,054724	0,079		0,272		0,238	4517	0,001	0,491	0,306	0,108	0,642	0,007	0,009	0,078	0,008	0,022	0,482	0,002	0,002	0,003	0,77	0,0002	0,417	0,109	0,799	0,007	0,011	0,079	0,009	0,017	0,58	0,003	0,037		53,2	0,6	8,4	0,11	2,4			52,5	0,5	5	0,08	2,4	
531	"г683863<=;6"	14.07.2070 8:05	Э76ХФ	Р65	13	45,2	24,1833333	45,2	3,4610872	0,27966	0,115772	0,089596	0,07532	0,0405371	1544	1604	9,7460177		13690,4204	114,2	1	1	1	14,684					0,05		0,277	0,035	0,02				0,050926	0,078		0,139		0,206	5518	0,002	0,563	0,326	0,106	0,72	0,006	0,009	0,075	0,01	0,022	0,507	0,002	0,003	0,003	0,77	0,0002	0,422	0,106	0,797	0,006	0,009	0,075	0,01	0,018	0,566	0,003	0,037		63,6	0,6	8,1	0,13	2,8			64,9	0,4	7,8	0,13	2,8	
532	"г683863<=;7"	14.07.2070 9:05	Э76ХФ	Р65	9	45,2	20,8666667	45,2	3,8971631	0,265465	0,106218	0,1220425	0,08234	0,0405944	1562	1601	9,3222619		14072,20447	110,8	1	1	1	13,784					0,05		0,26	0,034	0,02				0,050998	0,075		0,19		0,189	4894	0,002	0,562	0,33	0,114	0,672	0,011	0,009	0,09	0,007	0,022	0,495	0,002	0,003	0,003	0,764	0,0005	0,421	0,112	0,793	0,01	0,009	0,09	0,007	0,017	0,569	0,003	0,04		53,2	0,7	8,7	0,14	2,6			58	0,6	8,7	0,11	2,5	
533	"г683863<=;8"	14.07.2070 10:01	Э76ХФ	Р65	6	51,8833333	20,3833333	51,8833333	3	0,328285	0,093854	0,144486	0,095672	0,0399616	1584	1598	11,7644356		13325,5928	110,6	1	1	1	19,627					0,05		0,339	0,036	0,02				0,050203	0,086		0,225		0,167	4527	0,001	0,51	0,338	0,102	0,662	0,007	0,008	0,074	0,007	0,021	0,489	0,002	0,003	0,003	0,739	0,0002	0,417	0,104	0,791	0,006	0,011	0,075	0,008	0,017	0,571	0,003	0,038		62,4	0,4	8,9	0,13	2,6			61,4	0,4	9,9	0,12	2,4	
534	"г683863<=;9"	14.07.2070 10:53	Э76ХФ	Р65	12	49,5666667	21,7166667	49,5666667	3,9108635	0,390335	0,088234	0,1356625	0,097772	0,0409685	1580	1594	10,0650834		14223,17728	114,6	1	1	1	16,599					0,05		0,417	0,036	0,02				0,051468	0,093		0,211		0,157	5148	0,002	0,471	0,346	0,116	0,676	0,008	0,01	0,082	0,011	0,024	0,487	0,002	0,003	0,003	0,756	0,0004	0,418	0,113	0,796	0,007	0,01	0,081	0,011	0,02	0,583	0,003	0,038		62,3	0,4	6,4	0,08	2,8			62,8	0,4	4,5	0,08	2,7	
535	"г683863<=;:"	14.07.2070 11:45	Э76ХФ	Р65	18	48,5	20,7833333	48,5	3,8726115	0,374545	0,142186	0,223247	0,075944	0,0413434	1588	1604	11,1899844		13660,94627	114,9	1	1	1	17,876			0,08		0,05		0,384	0,058	0,02				0,051939	0,022		0,35		0,253	4732	0,001	0,482	0,303	0,111	0,597	0,007	0,01	0,077	0,006	0,021	0,496	0,002	0,002	0,003	0,751	0,0006	0,419	0,111	0,789	0,006	0,011	0,078	0,007	0,018	0,575	0,004	0,038		59,4	0,4	7,4	0,12	2,3			57,9	0,5	9,1	0,15	2,1	
536	"г683863<=;;"	14.07.2070 12:57	Э76ХФ	Р65																																																																																
537	"г683863<=;<"	14.07.2070 14:04	Э76ХФ	Р65	9	47,0166667	23,7833333	47,0166667	3,3163138	0,23312	0,076432	0,111475	0,0308	0,0383202	1593	1637	10,8324742		13698,66854	105,8	1	1	1	16,345					0,05		0,226	0,073	0,02				0,048141			0,175		0,136	5430	0,002	0,602	0,35	0,158	0,689	0,009	0,01	0,098	0,01	0,024	0,542	0,003	0,003	0,004	0,753	0,0003	0,421	0,153	0,797	0,008	0,008	0,097	0,011	0,018	0,584	0,004	0,039		67,5	0,5	9,4	0,1	2,9			66,9	0,3	4,5	0,07	2,8	
538	"г683863<=;="	14.07.2070 14:58	Э76ХФ	Р65	8	46,35	25,8833333	46,35	3	0,32597	0,098912	0,097715	0,069784	0,0398748	1560	1613	11,5969416		13245,58918	111,5	1	1	1	17,695					0,05		0,337	0,068	0,02				0,050094	0,066		0,152		0,176	5714	0,002	0,498	0,334	0,112	0,709	0,007	0,009	0,074	0,009	0,023	0,509	0,002	0,003	0,003	0,748	0,0003	0,417	0,11	0,793	0,006	0,011	0,074	0,01	0,017	0,575	0,003	0,038		65	0,4	5,9	0,11	2,8			62,8	0,7	4,4	0,09	2,6	
539	"г683863<=;>"	14.07.2070 16:07	Э76ХФ	Р65	4	50,0166667	26,8333333	50,0166667	3,7833528	0,417475	0,147806	0,1708485	0,084156	0,0406525	1560	1607	10,3409563		13838,75776	114	1	1	1	16,58					0,05		0,438	0,037	0,02				0,051071	0,057		0,267		0,263	6189	0,002	0,47	0,297	0,124	0,637	0,009	0,009	0,086	0,009	0,028	0,489	0,002	0,003	0,003	0,752	0,0002	0,42	0,123	0,79	0,008	0,013	0,085	0,01	0,023	0,581	0,004	0,038		63,1	0,5	5,6	0,09	2,7			57,3	0,7	9	0,19	2,2	
540	"г683863<=;?"	14.07.2070 17:01	Э76ХФ	Р65	4	45,8666667	27,9666667	45,8666667	3,9070599	0,36505	0,10678	0,143822	0,094192	0,0406525	1547	1603	16,3056464		14181,16806	117,4	1	1	1	24,386					0,05		0,382	0,061	0,02				0,051071	0,084		0,224		0,19	6610	0,002	0,506	0,332	0,114	0,675	0,008	0,01	0,073	0,01	0,027	0,482	0,003	0,004	0,003	0,784	0,0004	0,419	0,113	0,799	0,007	0,011	0,073	0,011	0,02	0,571	0,004	0,038		63,3	0,5	5,3	0,08	2,7			58,1	0,8	5,4	0,12	2,2	
541	г683863<=<6	14.07.2070 17:54	Э76ХФ	Р65	7	47,3666667	21,9	47,3666667	3,4706649	0,39151	0,109028	0,1501515	0,093996	0,0399616	1583	1606	9,6071907		13556,16438	111,5	1	1	1	15,142					0,05		0,414	0,036	0,02				0,050203	0,081		0,234		0,194	4948	0,002	0,48	0,326	0,113	0,666	0,008	0,011	0,08	0,008	0,024	0,487	0,002	0,003	0,003	0,764	0,0002	0,421	0,116	0,802	0,007	0,013	0,081	0,01	0,022	0,582	0,004	0,038		62,8	0,7	6,5	0,1	2,6			60,9	0,4	4,6	0,07	2,2	
542	г683863<=<7	14.07.2070 18:45	Э76ХФ	Р65	9	43,55	16,8666667	43,55	2,9282407	0,40893	0,132632	0,2044045	0,114172	0,0406812	1612	1604	9,9452939		13197,62846	111,3	1	1	1	14,382			0,079		0,05		0,429	0,049	0,02				0,051107	0,089		0,319		0,236	3710	0,002	0,46	0,305	0,112	0,612	0,007	0,011	0,083	0,007	0,023	0,46	0,002	0,002	0,003	0,754	0,0005	0,418	0,114	0,799	0,006	0,011	0,084	0,008	0,018	0,57	0,003	0,039		52,4	0,8	8,1	0,14	2,1			57,6	0,5	6,8	0,09	2,2	
543	г683863<=<8	14.07.2070 19:38	Э76ХФ	Р65	5	45,8833333	22,8333333	45,8833333	3,2114762	0,375065	0,11521	0,1641115	0,09526	0,0390971	1566	1591	12,6321429		12941,60584	111,2	1	1	1	18,864			0,091		0,05		0,392	0,058	0,02				0,049117	0,077		0,256		0,205	4925	0,001	0,466	0,315	0,109	0,637	0,009	0,01	0,098	0,008	0,025	0,479	0,002	0,003	0,003	0,751	0,0004	0,414	0,108	0,783	0,009	0,012	0,097	0,009	0,02	0,572	0,003	0,038		59,4	0,2	10,6	0,13	2,2			59,6	0,4	6,7	0,1	2,2	
544	г683863<=<9	14.07.2070 20:31	Э76ХФ	Р65	9	46,0166667	21,1833333	46,0166667	3,0802019	0,34972	0,133756	0,1711025	0,127012	0,0402489	1577	1582	8,3187251		13000,78678	115,1	1	1	1	12,76			0,093		0,05		0,357	0,049	0,02				0,050564	0,123		0,266		0,238	4590	0,001	0,49	0,31	0,103	0,646	0,006	0,01	0,077	0,009	0,024	0,477	0,002	0,003	0,003	0,758	0,0002	0,423	0,106	0,801	0,006	0,011	0,078	0,01	0,019	0,572	0,003	0,038		59,6	0,4	9,4	0,13	2,5			61,5	0,3	10	0,13	2,6	
545	г683863<=<:	14.07.2070 21:24	Э76ХФ	Р65	12	44,8666667	19,3166667	44,8666667	2,615134	0,44422	0,155112	0,2142835	0,13246	0,0417533	1577	1579	17,7786776		13011,56169	117,6	1	1	1	26,589			0,137		0,05		0,468	0,037	0,02				0,052626	0,113		0,334		0,276	4189	0,001	0,428	0,291	0,115	0,598	0,007	0,01	0,091	0,008	0,029	0,449	0,002	0,002	0,003	0,758	0,002	0,413	0,113	0,778	0,006	0,012	0,09	0,009	0,022	0,567	0,003	0,038		57	0,3	8,9	0,11	2,4			58,9	0,8	7,5	0,14	2,2	
546	"г683863<=<;"	14.07.2070 22:16	Э76ХФ	Р65	14	44,7	19,15	44,7	2,5517104	0,32383	0,121392	0,180088	0,132736	0,0394505	1574	1585	8,7232338		13134,20366	110,6	1	1	1	12,828			0,091		0,05		0,327	0,036	0,02				0,049805	0,128		0,28		0,216	4192	0,001	0,507	0,314	0,123	0,63	0,007	0,009	0,086	0,007	0,023	0,465	0,002	0,003	0,003	0,759	0,0003	0,418	0,128	0,796	0,006	0,012	0,086	0,008	0,019	0,578	0,003	0,038		52,4	0,5	13,1	0,3	2			53,2	0,4	13,4	0,34	2	
547	г683863<=<<	14.07.2070 23:13	Э76ХФ	Р65	12	42,55	18,7	42,55		0,351325	0,136566	0,209023	0,153696	0,0395939	1584	1581	11,5269095		12763,63636	112,3	1	1	1	16,349			0,067		0,05		0,357	0,037	0,02				0,049986	0,148		0,325		0,243	3978	0,001	0,489	0,298	0,117	0,602	0,008	0,009	0,088	0,007	0,026	0,44	0,001	0,003	0,002	0,767	0,0002	0,415	0,119	0,797	0,007	0,01	0,089	0,008	0,02	0,572	0,003	0,039		50,8	0,9	12,4	0,62	1,9			54,1	0,5	12,4	0,32	2	
548	г683863<=<=	14.07.2070 23:59	Э76ХФ	Р65	17	43,5166667	16,6666667	43,5166667	3,0364372	0,32453	0,131508	0,2310345	0,146164	0,0401096	1594	1589	10,3325929		13032	113,9	1	1	1	14,988					0,05		0,324	0,036	0,02				0,050637	0,127		0,36		0,234	3620	0,001	0,524	0,31	0,115	0,579	0,007	0,009	0,075	0,007	0,026	0,444	0,001	0,002	0,002	0,748	0,0002	0,419	0,113	0,785	0,005	0,011	0,075	0,008	0,021	0,574	0,003	0,038		53,1	0,9	11,3	0,56	2			58,7	0,5	7,6	0,12	2,2	
549	г683863<=<>	15.07.2070 0:57	Э76ХФ	Р65	13	48,85	19,0333333	48,85		0,406785	0,17703	0,233483	0,20324	0,0406252	1597	1581	14,9541374		12681,96147	114,8	1	1	1	23,694			0,31		0,05		0,417	0,036	0,02				0,051288	0,214		0,362		0,315	4023	0,001	0,446	0,271	0,114	0,574	0,007	0,009	0,08	0,008	0,027	0,397	0,001	0,002	0,002	0,755	0,0002	0,417	0,112	0,781	0,006	0,011	0,08	0,009	0,022	0,566	0,002	0,038		49,9	1	11,2	0,88	1,8			58,2	0,5	8,3	0,16	2,2	
550	г683863<=<?	15.07.2070 1:51	Э76ХФ	Р65	14	42,85	19,1833333	42,85		0,41693	0,155112	0,1958805	0,100148	0,0417706	1587	1590	14,9355893		12767,33275	117,6	1	1	1	21,333			0,111		0,05		0,435	0,037	0,02				0,052734	0,071		0,306		0,276	4082	0,001	0,453	0,293	0,101	0,616	0,008	0,009	0,072	0,008	0,024	0,467	0,002	0,002	0,003	0,76	0,0003	0,416	0,1	0,784	0,007	0,01	0,073	0,008	0,019	0,568	0,003	0,038		50,6	0,8	7	0,18	2,3			57,3	0,5	8,4	0,15	2,5	
551	г683863<==6	15.07.2070 2:46	Э76ХФ	Р65	10	46,0333333	17,8666667	46,0333333		0,37466	0,142748	0,147887	0,106984	0,0393072	1587	1593	9,3955829		12707,46269	111,3	1	1	1	14,417					0,05		0,387	0,049	0,02				0,049624	0,102		0,23		0,254	3784	0,001	0,48	0,298	0,114	0,657	0,007	0,009	0,079	0,008	0,025	0,485	0,001	0,002	0,003	0,749	0,0002	0,418	0,114	0,787	0,006	0,011	0,08	0,009	0,02	0,577	0,003	0,037		52,6	0,3	13,3	0,24	2,1			54,3	0,4	10,6	0,12	2,4	
552	г683863<==7	15.07.2070 3:35	Э76ХФ	Р65	14	43,7166667	15,6833333	43,7166667		0,28394	0,150616	0,187813	0,13876	0,0400232	1601	1585	11,841708		12188,73539	112,4	1	1	1	17,256					0,05		0,272	0,05	0,02				0,050528	0,134		0,292		0,268	3186	0,001	0,555	0,291	0,107	0,623	0,009	0,01	0,074	0,007	0,022	0,454	0,001	0,002	0,002	0,769	0,0002	0,416	0,107	0,789	0,008	0,01	0,074	0,008	0,019	0,573	0,002	0,038		55,9	0,3	11,1	0,36	2			57,4	0,4	13,8	0,29	2,1	
553	г683863<==8	15.07.2070 4:26	Э76ХФ	Р65	15	46,3833333	17,6833333	46,3833333		0,322225	0,179278	0,211868	0,168744	0,04031	1588	1588	13,1475434		12642,41282	113,9	1	1	1	20,218			0,092		0,05		0,313	0,048	0,02				0,05089	0,17		0,329		0,319	3726	0,001	0,506	0,268	0,105	0,593	0,008	0,01	0,076	0,006	0,021	0,43	0,001	0,003	0,002	0,757	0,0002	0,417	0,105	0,784	0,007	0,01	0,076	0,007	0,017	0,573	0,003	0,039		47,1	0,4	9,4	0,73	1,9			58,1	0,4	7,6	0,12	2,2	
554	г683863<==9	15.07.2070 5:16	Э76ХФ	Р65	19	43,7333333	25,3666667	43,7333333	3,563072	0,25634	0,161022	0,1827735	0,109492	0,0407393	1542	1587	9,535061		13633,63995	116	1	1	1	13,9					0,05		0,236	0,073	0,02				0,051432	0,091		0,285		0,288	5764	0,001	0,584	0,29	0,106	0,632	0,009	0,009	0,071	0,007	0,021	0,465	0,002	0,003	0,003	0,777	0,0001	0,42	0,105	0,79	0,008	0,01	0,071	0,007	0,014	0,579	0,004	0,038		59,5	0,5	9,8	0,18	2,1			58,5	0,5	7,6	0,12	2,1	
555	г683863<==:	15.07.2070 6:11	Э76ХФ	Р65	17	50,2	18,8666667	50,2		0,197185	0,172916	0,2756085	0,1883	0,0414561	1584	1587	13,6646138		12727,20848	116,5	1	1	1	22,558					0,05		0,157	0,073	0,02				0,052337	0,173		0,429		0,311	4002	0,001	0,618	0,276	0,11	0,563	0,007	0,009	0,074	0,007	0,023	0,431	0,002	0,002	0,003	0,765	0,0006	0,418	0,109	0,796	0,006	0,01	0,075	0,008	0,021	0,589	0,003	0,038		60,5	0,6	4,6	0,1	2,4			60,7	0,8	5,1	0,12	2,7	
556	"г683863<==;"	15.07.2070 7:05	Э76ХФ	Р65	21	43,5333333	17,0166667	43,5333333	2,0286169	0,346145	0,145116	0,17544	0,122376	0,0391353	1598	1590	17,1636434		12795,6905	111,3000001	1	1	1	24,811					0,05		0,35	0,048	0,02				0,049407	0,114		0,273		0,261	3629	0,001	0,496	0,296	0,099	0,648	0,007	0,009	0,068	0,008	0,022	0,472	0,002	0,003	0,002	0,758	0,0001	0,416	0,098	0,798	0,006	0,011	0,069	0,009	0,019	0,577	0,003	0,038		57,2	0,9	10,2	0,31	2,4			57,6	0,5	7,9	0,13	2,1	
557	г683863<==<	15.07.2070 8:03	Э76ХФ	Р65	15	46,2166667	21,7	46,2166667	2,7296482	0,217715	0,116204	0,120809	0,083944	0,0376739	1606	1629	10,8564731		13404,60829	107,4	1	1	1	16,725					0,05		0,199	0,067	0,02				0,047562	0,078		0,188		0,209	4848	0,001	0,59	0,312	0,108	0,668	0,009	0,009	0,084	0,009	0,022	0,489	0,001	0,003	0,003	0,755	0,0002	0,417	0,107	0,787	0,008	0,009	0,084	0,011	0,018	0,561	0,003	0,038		55,5	0,6	12,3	0,39	2,2			57,3	0,5	9,1	0,16	2,1	
558	г683863<===	15.07.2070 9:00	Э76ХФ	Р65	15	49,8666667	21,8666667	49,8666667	2,7140187	0,33854	0,071168	0,0868835	0,09726	0,0390204	1580	1604	16,6921123		14196,95122	111,4	1	1	1	27,746			0,081		0,05		0,358	0,059	0,02				0,049262	0,113		0,134		0,128	5174	0,001	0,498	0,36	0,121	0,707	0,014	0,008	0,084	0,014	0,025	0,481	0,002	0,003	0,003	0,754	0,0002	0,421	0,121	0,792	0,013	0,011	0,084	0,015	0,016	0,565	0,003	0,039		55,1	0,5	10,4	0,2	2,1			56,4	0,3	10,8	0,12	2,1	
559	г683863<==>	15.07.2070 10:05	Э76ХФ	Р65																																																																																
560	г683863<==?	15.07.2070 11:06	Э76ХФ	Р65	6	46,7	22,4833333	46,7	3,1326977	0,42911	0,141224	0,205595	0,14108	0,0409112	1599	1606	11,8850107		13714,15864	114,6	1	1	1	18,501					0,05		0,452	0,067	0,02				0,051649	0,13		0,32		0,254	5139	0,001	0,437	0,299	0,116	0,606	0,007	0,011	0,078	0,009	0,027	0,438	0,002	0,002	0,003	0,769	0,0003	0,417	0,113	0,778	0,006	0,012	0,077	0,01	0,021	0,568	0,003	0,039		52	0,5	7	0,11	2,4			58,6	0,3	5,6	0,09	2,2	
561	г683863<=>6	15.07.2070 11:58	Э76ХФ	Р65	18	40,3666667	18,35	40,3666667	3	0,283085	0,082844	0,0701165	0,113372	0,0389634	1561	1597	10,25673		14128,61035	112,4	1	1	1	13,801					0,05		0,288	0,081	0,02				0,04919	0,145		0,107		0,149	4321	0,002	0,551	0,351	0,117	0,723	0,008	0,009	0,08	0,015	0,025	0,467	0,002	0,003	0,003	0,762	0,0003	0,421	0,116	0,789	0,007	0,01	0,079	0,015	0,019	0,564	0,003	0,038		58,9	0,3	10,2	0,12	2,2			59,6	0,3	5,5	0,09	2,2	
562	г683863<=>7	15.07.2070 12:49	Э76ХФ	Р65	16	43,85	21,3	43,85	3,6490025	0,29497	0,081176	0,095556	0,118456	0,039422	1548	1585	9,1506608		13577,46479	115	1	1	1	13,271					0,05		0,302	0,075	0,02				0,049769	0,142		0,147		0,146	4820	0,002	0,534	0,351	0,128	0,708	0,011	0,01	0,089	0,014	0,024	0,467	0,003	0,004	0,003	0,772	0,0002	0,42	0,127	0,792	0,011	0,009	0,089	0,015	0,02	0,578	0,004	0,038		53,4	0,4	5	0,09	2,8			62,2	1	2,4	0,12	2,3	
563	г683863<=>8	15.07.2070 13:45	Э76ХФ	Р65	14	41,7	17,7	41,7	3,4375215	0,44644	0,098968	0,110525	0,046096	0,0401096	1577	1586	13,2045746		14003,38983	114,1	1	1	1	18,281			0,132		0,05		0,485	0,074	0,02				0,050637	0,024		0,173		0,178	4131	0,002	0,447	0,336	0,129	0,688	0,008	0,009	0,085	0,014	0,022	0,525	0,002	0,003	0,003	0,769	0,0001	0,424	0,129	0,799	0,007	0,01	0,085	0,015	0,013	0,583	0,003	0,038		55,3	0,6	10,7	0,21	2,1			55,2	0,3	10,5	0,1	2,1	
564	г683863<=>9	15.07.2070 14:39	Э76ХФ	Р65	12	40,55	16,7	40,55	2,7869416	0,42525	0,114536	0,1084495	0,068212	0,0389634	1592	1593	12,638471		13544,91018	110,3	1	1	1	17,083					0,05		0,456	0,048	0,02				0,04919	0,059		0,169		0,206	3770	0,001	0,41	0,317	0,124	0,684	0,008	0,01	0,072	0,009	0,022	0,494	0,001	0,003	0,002	0,769	0,0001	0,413	0,122	0,778	0,007	0,011	0,072	0,009	0,02	0,56	0,003	0,038		57,2	0,2	12,3	0,16	2,1			55,2	0,5	10,6	0,1	2	
565	г683863<=>:	15.07.2070 15:42	Э76ХФ	Р65	7	40,7	14,8166667	40,7	2,9991435	0,35893	0,102304	0,0425255	0,065556	0,0401381	1591	1586	11,2407862		13330,93363	115,7	1	1	1	15,25					0,05		0,379	0,07	0,02				0,050673	0,083		0,065		0,184	3292	0,002	0,496	0,332	0,134	0,744	0,007	0,007	0,079	0,014	0,02	0,497	0,002	0,003	0,003	0,77	0,0003	0,415	0,131	0,781	0,006	0,009	0,079	0,015	0,019	0,559	0,003	0,038		62,3	0,2	8,2	0,1	2,5			56,7	0,4	10,2	0,11	2,1	
566	"г683863<=>;"	15.07.2070 16:31	Э76ХФ	Р65	7	41,5333333	16,2	41,5333333	3,0585791	0,44469	0,145672	0,1635285	0,097692	0,0398593	1597	1580	14,2439807		13622,22222	112,7	1	1	1	19,72			0,073		0,05		0,472	0,059	0,02				0,050094	0,081		0,255		0,262	3678	0,001	0,423	0,293	0,128	0,644	0,006	0,008	0,071	0,007	0,02	0,478	0,001	0,003	0,002	0,761	0,0002	0,416	0,126	0,793	0,006	0,01	0,072	0,008	0,016	0,573	0,003	0,039		55	1	11,9	0,2	2,1			59,3	0,3	9,5	0,07	2,2	
567	г683863<=><	15.07.2070 17:25	Э76ХФ	Р65	7	40,8833333	17,5333333	40,8833333	2,8385093	0,49636	0,140112	0,1852135	0,10498	0,0413642	1584	1586	11,9718712		14194,67681	115	1	1	1	16,315					0,05		0,536	0,059	0,02				0,051939	0,083		0,289		0,252	4148	0,001	0,396	0,3	0,117	0,624	0,008	0,007	0,072	0,006	0,018	0,459	0,001	0,002	0,003	0,775		0,414	0,116	0,784	0,008	0,01	0,073	0,007	0,018	0,563	0,003	0,038		52,9	0,4	7,4	0,15	2,5			58,3	0,6	4,6	0,08	2,2	
568	г683863<=>=	15.07.2070 18:15	Э76ХФ	Р65	11	41,35	19,8	41,35	2,856833	0,449015	0,161796	0,170781	0,080896	0,0405288	1561	1584	12,6188634		14260,60606	113,6	1	1	1	17,393					0,05		0,474	0,069	0,02				0,05089	0,052		0,267		0,291	4706	0,001	0,413	0,281	0,114	0,632	0,007	0,01	0,073	0,006	0,019	0,478	0,002	0,002	0,002	0,769	0,0001	0,415	0,114	0,78	0,006	0,011	0,073	0,007	0,019	0,556	0,003	0,038		50,4	0,4	8	0,11	2,3			60,5	0,8	4,6	0,11	2,2	
569	г683863<=>>	15.07.2070 19:18	Э76ХФ	Р65	6	47,3666667	17,6666667	47,3666667	1,9586155	0,43113	0,093492	0,115967	0,121727	0,0388866	1617	1596	17,4939479		12399,62264	111,5000001	1	1	1	27,621			0,073		0,05		0,467	0,077	0,02				0,048828	0,139		0,179		0,168	3651	0,001	0,412	0,344	0,105	0,688	0,007	0,008	0,073	0,011	0,029	0,468	0,001	0,003	0,003	0,754	0,0003	0,421	0,104	0,793	0,006	0,01	0,073	0,012	0,014	0,57	0,003	0,038		50,5	1	15,6	0,15	2			53,5	0,6	15,1	0,21	2,1	
570	г683863<=>?	15.07.2070 20:08	Э76ХФ	Р65	11	47,5333333	17,35	47,5333333	2,9702499	0,47016	0,12232	0,160671	0,139227	0,0413929	1598	1592	10,6384698		13442,07493	114,5	1	1	1	16,531					0,05		0,508	0,057	0,02				0,051975	0,147		0,249		0,22	3887	0,001	0,384	0,318	0,12	0,655	0,008	0,008	0,077	0,01	0,023	0,444	0,001	0,002	0,003	0,759	0,0002	0,417	0,117	0,793	0,007	0,01	0,076	0,01	0,018	0,564	0,003	0,039		58,8	0,7	9,6	0,14	2,3			59,1	0,6	8,1	0,14	2,2	
571	г683863<=?6	15.07.2070 20:58	Э76ХФ	Р65	14	43,2166667	17,2333333	43,2166667	3,1945824	0,464295	0,144004	0,177044	0,105688	0,0409318	1596	1597	12,0560127		13731,52805	113,2	1	1	1	16,932			0,057		0,05		0,496	0,036	0,02				0,051396	0,088		0,276		0,259	3944	0,001	0,414	0,301	0,119	0,647	0,007	0,008	0,077	0,008	0,02	0,481	0,001	0,002	0,003	0,76	0,0003	0,417	0,119	0,799	0,006	0,01	0,077	0,009	0,017	0,559	0,003	0,039		57	0,4	12,5	0,16	2,1			57	0,5	12	0,16	2,1	
572	г683863<=?7	15.07.2070 21:51	Э76ХФ	Р65	15	41,8666667	17,8166667	41,8666667	3,6485411	0,394755	0,140668	0,170877	0,083985	0,0412774	1579	1591	8,0100725		13655,75304	115,7	1	1	1	11,045					0,05		0,411	0,059	0,02				0,05183	0,057		0,267		0,253	4055	0,002	0,473	0,305	0,1	0,647	0,007	0,008	0,071	0,008	0,02	0,498	0,002	0,003	0,004	0,758	0,0011	0,418	0,099	0,792	0,006	0,009	0,071	0,008	0,019	0,577	0,003	0,039		55,3	0,9	11,5	0,16	2			56,8	0,5	11,2	0,17	2,1	
573	г683863<=?8	15.07.2070 22:45	Э76ХФ	Р65	8	43,6833333	16,8666667	43,6833333	3	0,38052	0,113424	0,185402	0,082192	0,040125	1586	1594	11,077885		13443,083	112,4	1	1	1	15,946					0,05		0,398	0,059	0,02				0,050383	0,048		0,29		0,204	3779	0,001	0,456	0,322	0,109	0,632	0,008	0,008	0,079	0,007	0,021	0,504	0,002	0,003	0,002	0,762	0,0001	0,417	0,112	0,792	0,007	0,01	0,08	0,009	0,018	0,569	0,003	0,039		58,7	0,2	12,4	0,16	2,1			58,4	0,7	9,4	0,16	2,2	
574	г683863<=?9	15.07.2070 23:37	Э76ХФ	Р65	4	47,7166667	16,85	47,7166667	3,3231274	0,453565	0,121764	0,175966	0,114422	0,0398949	1608	1597	11,8688594		13687,83383	110,4	1	1	1	18,644					0,05		0,487	0,052	0,02				0,050094	0,102		0,274		0,219	3844	0,001	0,406	0,313	0,104	0,633	0,008	0,007	0,083	0,007	0,022	0,456	0,001	0,002	0,003	0,759	0,0002	0,415	0,103	0,792	0,007	0,009	0,083	0,008	0,017	0,569	0,003	0,039		50,7	0,5	12,1	0,24	2,1			58,4	0,7	8,5	0,16	2,2	
575	г683863<=?:	16.07.2070 0:28	Э76ХФ	Р65	8	48,3333333	17,2333333	48,3333333	2,669024	0,370005	0,115092	0,178458	0,11253	0,041537	1593	1591	11,2189628		13143,13346	116,2	1	1	1	17,486					0,05		0,385	0,056	0,02				0,052156	0,098		0,278		0,207	3775	0,002	0,474	0,325	0,116	0,646	0,013	0,007	0,086	0,009	0,023	0,483	0,002	0,003	0,003	0,761	0,0002	0,418	0,114	0,795	0,012	0,009	0,085	0,01	0,019	0,576	0,003	0,039		51,9	0,5	9,1	0,17	2,2			56,9	0,6	10,8	0,17	2,1	
576	"г683863<=?;"	16.07.2070 1:19	Э76ХФ	Р65	10	45,8666667	16,0166667	45,8666667	3,8100649	0,40696	0,139	0,15491	0,077638	0,0408163	1604	1602	11,0705202		13680,74922	113,8	1	1	1	16,492					0,05		0,427	0,06	0,02				0,051251	0,054		0,242		0,25	3652	0,002	0,472	0,306	0,101	0,659	0,008	0,007	0,074	0,008	0,018	0,505	0,002	0,003	0,003	0,759		0,415	0,098	0,785	0,007	0,009	0,073	0,008	0,015	0,57	0,003	0,039		54,6	0,5	11,5	0,19	2,2			57,2	0,4	11,4	0,14	2,1	
577	г683863<=?<	16.07.2070 2:13	Э76ХФ	Р65	7	44,2	23,3	44,2	3,8399803	0,254385	0,10286	0,089327	0,060808	0,0395492	1565	1634	9,0671564		14477,25322	110,1	1	1	1	13,029			0,09		0,05		0,248	0,062	0,02				0,04966	0,056		0,139		0,185	5622	0,002	0,574	0,331	0,127	0,722	0,009	0,007	0,083	0,01	0,021	0,526	0,003	0,003	0,004	0,783	0,0007	0,418	0,126	0,796	0,008	0,007	0,082	0,011	0,016	0,558	0,003	0,039		64,9	1	10,5	0,2	3,2			57,5	0,5	11,2	0,17	2,1	
578	г683863<=?=	16.07.2070 3:23	Э76ХФ	Р65	4	45,8666667	19,8666667	45,8666667	2,7427558	0,327525	0,146228	0,220878	0,082962	0,0402692	1595	1613	9,5356831		13285,57047	112,6	1	1	1	14,579					0,05		0,325	0,036	0,02				0,050564	0,034		0,346		0,263	4399	0,002	0,524	0,294	0,1	0,601	0,006	0,007	0,066	0,006	0,025	0,496	0,002	0,003	0,003	0,782	0,0004	0,418	0,1	0,795	0,005	0,007	0,066	0,007	0,02	0,568	0,003	0,039		60,2	0,4	9,8	0,12	2,4			58,2	1	6,8	0,19	2,1	
579	г683863<=?>	16.07.2070 4:15	Э76ХФ	Р65	7	48,3666667	20,9833333	48,3666667	3,2219262	0,300475	0,115092	0,104601	0,064383	0,0382527	1586	1613	13,4072247		13891,02462	109	1	1	1	21,135					0,05		0,302	0,055	0,02				0,048032	0,055		0,163		0,207	4858	0,002	0,533	0,316	0,1	0,699	0,007	0,009	0,077	0,009	0,023	0,509	0,002	0,003	0,003	0,751	0,0004	0,416	0,096	0,798	0,006	0,009	0,074	0,008	0,018	0,596	0,003	0,038		60,4	1	6,7	0,12	2,6			59,7	0,5	7,3	0,13	2,2	
580	г683863<=??	16.07.2070 5:07	Э76ХФ	Р65	8	49,5166667	23,0166667	49,5166667	3,3772553	0,429855	0,144004	0,164079	0,099318	0,0405001	1593	1608	8,2387597		13675,30775	116,2	1	1	1	13,285					0,05		0,454	0,06	0,02				0,050854	0,084		0,255		0,259	5246	0,002	0,447	0,3	0,094	0,657	0,006	0,007	0,068	0,008	0,018	0,48	0,001	0,003	0,003	0,758	0,0003	0,418	0,092	0,803	0,005	0,007	0,067	0,008	0,019	0,577	0,003	0,038		57,3	0,6	8,5	0,14	2,2			56,8	0,6	10,7	0,17	2,1	
581	г683863<>66	16.07.2070 6:08	Э76ХФ	Р65	7	45,3833333	13,7	45,3833333	2,1651481	0,395535	0,14734	0,165827	0,130942	0,0399522	1633	1600	12,4271336		12402,91971	111,2	1	1	1	18,727					0,05		0,411	0,037	0,02				0,050166	0,133		0,255		0,265	2832	0,002	0,449	0,294	0,097	0,65	0,007	0,008	0,07	0,008	0,018	0,461	0,001	0,003	0,002	0,753		0,418	0,1	0,796	0,006	0,008	0,072	0,01	0,017	0,572	0,002	0,039		52,7	0,8	12,3	0,41	2			57,5	0,5	8,9	0,15	2,1	
582	г683863<>67	16.07.2070 7:02	Э76ХФ	Р65	9	47,0166667	20,1166667	47,0166667	3,0265369	0,446165	0,140668	0,21078	0,110917	0,0413642	1594	1597	7,8738981		12965,36868	115,3	1	1	1	12,058			0,079		0,153		0,384	0,054	0,02				0,051939	0,083		0,326		0,253	4347	0,002	0,437	0,302	0,101	0,637	0,008	0,008	0,068	0,007	0,018	0,477	0,001	0,003	0,003	0,768	0,0003	0,415	0,102	0,805	0,007	0,008	0,069	0,008	0,019	0,566	0,003	0,038		48,4	0,6	8,6	0,19	2,3			54,4	0,5	9,3	0,19	2,1	
583	г683863<>68	16.07.2070 7:58	Э76ХФ	Р65	10	40,6666667	19,2333333	40,6666667	2,855792	0,383835	0,112868	0,087812	0,040674	0,0392609	1572	1598	9,5392531		13370,53726	112,5	1	1	1	12,772					0,05		0,406	0,09	0,02				0,049298	0,026		0,136		0,203	4286	0,002	0,488	0,319	0,108	0,704	0,006	0,009	0,074	0,009	0,022	0,518	0,001	0,003	0,003	0,77	0,0002	0,413	0,106	0,779	0,006	0,011	0,074	0,009	0,02	0,568	0,003	0,038		60,6	0,3	9	0,13	2,5			63,8	0,3	3,8	0,07	2,4	
584	г683863<>69	16.07.2070 8:51	Э76ХФ	Р65	8	40,6833333	19	40,6833333	2,6020824	0,3222988	0,113424	0,060764	0,031377	0,0381093	1549	1598	11,9723192		13537,89474	110,8	1	1	1	16,003		0,011904			0,05		0,317	0,139	0,02				0,047852	0,023		0,094		0,204	4287	0,002	0,494	0,316	0,11	0,729	0,006	0,008	0,071	0,013	0,025	0,535	0,002	0,004	0,003	0,756	0,0002	0,413	0,111	0,785	0,005	0,009	0,072	0,013	0,018	0,558	0,003	0,038		61,4	0,2	9,7	0,11	2,4			56,8	0,2	5,2	0,06	2,5	
585	г683863<>6:	16.07.2070 9:42	Э76ХФ	Р65	7	41,0333333	16,5166667	41,0333333	2,6020824	0,38292	0,154568	0,192874	0,11056	0,0411046	1579	1595	9,3297319		13164,88396	116,9	1	1	1	12,761					0,05		0,393	0,081	0,02				0,051613	0,09		0,298		0,278	3624	0,002	0,496	0,291	0,109	0,636	0,007	0,009	0,076	0,008	0,023	0,488	0,002	0,003	0,003	0,774	0,0002	0,415	0,11	0,791	0,005	0,011	0,077	0,008	0,017	0,566	0,003	0,038		46,8	0,5	9,3	0,25	2			56,8	0,3	8,4	0,11	2,1
