Repository: Siella/alloy_building

# Прогнозирование химического состава шлака
Задание по Data science от компании EVRAZ (оптимизация сталеплавильного производства) в рамках хакатона ```</beCoder>```.

Мы реализовали наше решение как простой и лаконичный веб-сервис!
В папке `EDA` результаты анализа данных в рамках отборочного задания, в `modelling` — результаты моделирования целевых показателей химического состава шлака и `сыпуч известь РП`.

File: _data/Исходные данные.txt (part 7 of 78)
оком	t продувка	ПСН гр.	чист расход C	чист расход Cr	чист расход Mn	чист расход Si	чист расход V	температура первая	температура последняя	Ar (интенс.)	N2 (интенс.)	эл. энергия (интенс.)	произв жидкая сталь	произв количество обработок	произв  количество плавок	произв количество плавок (цел)	расход газ Ar	расход газ  N2	расход C пров.	сыпуч известь РП	сыпуч кварцит	сыпуч кокс пыль УСТК	сыпуч  кокс. мелочь (сух.)	сыпуч  кокс. мелочь КМ1	сыпуч  шпат плав.	ферспл CaC2	ферспл FeMo	ферспл FeSi-75	ферспл FeV азот.	ферспл  FeV-80	ферспл  Mn5Si65Al0.5	ферспл  Ni H1 пласт.	ферспл SiMn18	ферспл  ферванит	ферспл  фх850А	эл. энергия	химсталь первый Al_1	химсталь первый C_1	химсталь первый Cr_1	химсталь первый Cu_1	химсталь первый Mn_1	химсталь первый Mo_1	химсталь первый N_1	химсталь первый Ni_1	химсталь первый P_1	химсталь первый S_1	химсталь первый Si_1	химсталь первый Ti_1	химсталь первый V_1	химсталь последний Al	химсталь последний C	химсталь последний Ca	химсталь последний Cr	химсталь последний Cu	химсталь последний Mn	химсталь последний Mo	химсталь последний N	химсталь последний Ni	химсталь последний P	химсталь последний S	химсталь последний Si	химсталь последний Ti	химсталь последний V	химшлак первый Al2O3_1	химшлак первый CaO_1	химшлак первый FeO_1	химшлак первый MgO_1	химшлак первый MnO_1	химшлак первый R_1	химшлак первый SiO2_1	химшлак последний Al2O3	химшлак последний CaO	химшлак последний FeO	химшлак последний MgO	химшлак последний MnO	химшлак последний R	химшлак последний SiO2
586	"г683863<>6;"	16.07.2070 10:41	Э76ХФ	Р65	6	40,6833333	22,65	40,6833333	2,6206043	0,3621287	0,112312	0,08819	0,058197	0,0396934	1548	1591	7,4367063		13279,4702	112,4	1	1	1	10,085		0,011346			0,05		0,366	0,102	0,02				0,049841	0,053		0,136		0,202	5013	0,002	0,503	0,319	0,116	0,738	0,008	0,008	0,073	0,009	0,025	0,543	0,005	0,003	0,003	0,769	0,0002	0,413	0,116	0,779	0,007	0,009	0,074	0,01	0,019	0,56	0,003	0,038		50,6	0,5	9,2	0,15	2,3			59,2	0,2	10,3	0,07	2,2	
587	г683863<>6<	16.07.2070 11:38	Э76ХФ	Р65	8	41,55	11,8833333	41,55	2	0,33131	0,104528	0,132934	0,058116	0,0393191	1614	1610	5,7862816		12653,01543	111,8	1	1	1	8,014					0,05		0,341	0,09	0,02				0,049371	0,034		0,206		0,188	2506	0,003	0,525	0,325	0,122	0,669	0,01	0,01	0,076	0,008	0,021	0,521	0,002	0,003	0,003	0,756	0,0002	0,413	0,121	0,782	0,008	0,01	0,077	0,009	0,016	0,562	0,003	0,038		56,1	0,4	13,7	0,28	2,4			58,2	0,3	9,6	0,09	2,3	
588	г683863<>6=	16.07.2070 12:32	Э76ХФ	Р65	10	45,55	24,0333333	45,55	2,4994772	0,347555	0,07506	0,096926	0,048316	0,0390881	1547	1609	8,7411636		13281,5534	113,3	1	1	1	13,272			0,067		0,05		0,368	0,137	0,02				0,049081	0,034		0,15		0,135	5320	0,002	0,504	0,352	0,114	0,701	0,011	0,008	0,075	0,008	0,022	0,519	0,002	0,004	0,003	0,762	0,0001	0,413	0,115	0,785	0,01	0,01	0,076	0,009	0,018	0,558	0,003	0,038		61,9	0,2	8,7	0,09	2,6			61,6	1	3,1	0,09	2,3	
589	г683863<>6>	16.07.2070 13:24	Э76ХФ	Р65	18	42,0166667	20,0166667	41,85	2,4310567	0,339285	0,07506	0,066049	0,068946	0,0387425	1577	1590	8,0603232		12550,54122	110,8	1	1	1	11,224					0,05		0,359	0,126	0,02				0,048647	0,079		0,101		0,135	4187	0,001	0,525	0,35	0,119	0,74	0,008	0,008	0,08	0,011	0,024	0,519	0,002	0,003	0,003	0,769		0,415	0,121	0,798	0,007	0,009	0,081	0,012	0,017	0,575	0,003	0,038	2,7	58,6	0,3	13,1	0,23	2,3	25,6	3,2	54,8	0,8	6,1	0,09	2,4	23,2
590	г683863<>6?	16.07.2070 14:28	Э76ХФ	Р65	9	40,3833333	19,8333333	40,3833333	3,1434142	0,44215	0,167912	0,235313	0,151789	0,0401832	1560	1602	8,6649608		13807,05882	117,1	1	1	1	11,664			0,089		0,05		0,462		0,02				0,050456	0,136		0,363		0,302	4564	0,002	0,437	0,278	0,099	0,596	0,007	0,012	0,071	0,006	0,023	0,452	0,002	0,003	0,003	0,766		0,413	0,106	0,791	0,006	0,01	0,073	0,007	0,022	0,568	0,003	0,037		49,8	0,5	13,7	0,21	2,1			57,9	0,4	6,6	0,11	2,1	
591	г683863<>76	16.07.2070 15:26	Э76ХФ	Р65	12	39,85	16	39,85	2,6101231	0,388575	0,126212	0,175947	0,125954	0,0399235	1591	1595	7,64266		12885	112,2	1	1	1	10,152			0,125		0,05		0,406	0,052	0,02				0,05013	0,121		0,271		0,227	3436	0,001	0,461	0,306	0,102	0,628	0,007	0,009	0,07	0,008	0,025	0,454	0,001	0,003	0,003	0,761	0,0006	0,412	0,102	0,789	0,006	0,01	0,07	0,009	0,019	0,575	0,003	0,039		58,1	0,5	8,3	0,24	2,2			49,2	0,4	7,9	0,1	2,1	
592	г683863<>77	16.07.2070 16:21	Э76ХФ	Р65	13	43,3833333	19,6833333	42,8666667	2	0,46538	0,156792	0,229358	0,142426	0,04194	1586	1599	4,4612613		12461,30398	116,7	1	1	1	6,19					0,05		0,493	0,034	0,02				0,052662	0,124		0,354		0,282	4088	0,001	0,421	0,284	0,102	0,605	0,007	0,01	0,074	0,007	0,022	0,446	0,001	0,002	0,003	0,762	0,0002	0,411	0,101	0,801	0,006	0,011	0,074	0,008	0,02	0,591	0,003	0,039		47,8	0,3	8	0,14	2,1			57	0,5	9,4	0,16	2,1	
593	г683863<>78	16.07.2070 17:13	Э76ХФ	Р65	23	42,8833333	25,75	42,7166667	1	0,45843	0,113424	0,097304	0,065839	0,0396066	1542	1578	6,7357784		13069,51456	111,8	1	1	1	9,591					0,141		0,419	0,085	0,02				0,049732	0,061		0,15		0,204	5609	0,002	0,416	0,321	0,119	0,698	0,007	0,009	0,072	0,007	0,023	0,491	0,002	0,003	0,003	0,761	0,0001	0,418	0,121	0,789	0,007	0,01	0,073	0,008	0,02	0,571	0,003	0,038		49,8	0,4	6,2	0,42	2,2			62,5	0,4	3,9	0,08	2,7	
594	г683863<>79	16.07.2070 18:05	Э76ХФ	Р65	24	45,5333333	22,35	45,2	2,6433278	0,295835	0,076172	0,069039	0,029758	0,0386851	1545	1596	7,1973451		13232,21477	109,8	1	1	1	10,844					0,05		0,305	0,127	0,02				0,048575	0,017		0,107		0,137	4929	0,002	0,552	0,35	0,131	0,731	0,01	0,009	0,082	0,01	0,023	0,554	0,002	0,003	0,003	0,777	0,0001	0,415	0,131	0,791	0,009	0,01	0,083	0,011	0,018	0,573	0,003	0,038		57,6	0,7	11,1	0,17	2,3			60,6	0,7	6,7	0,12	2,3	
595	г683863<>7:	16.07.2070 19:00	Э76ХФ	Р65	23	45,5666667	20,7333333	45,5666667	2,6352327	0,38599	0,132328	0,167113	0,131292	0,0411914	1569	1595	7,5048281		13352,41158	116,7	1	1	1	11,399			0,148		0,05		0,402	0,096	0,02				0,051722	0,133		0,257		0,238	4614	0,002	0,491	0,314	0,107	0,659	0,007	0,008	0,075	0,009	0,025	0,469	0,001	0,003	0,002	0,725		0,409	0,108	0,777	0,006	0,01	0,075	0,01	0,019	0,558	0,003	0,038		55,4	1	9,9	0,31	2,2			57,3	0,6	9,4	0,16	2,1	
596	"г683863<>7;"	16.07.2070 19:52	Э76ХФ	Р65	26	41,5	20,85	41,5	2,8674948	0,281395	0,107308	0,129426	0,073291	0,0393477	1561	1596	8,2344578		14132,3741	112,1	1	1	1	11,391			0,094		0,05		0,279	0,048	0,02				0,049407	0,059		0,2		0,193	4911	0,002	0,547	0,324	0,103	0,663	0,008	0,01	0,076	0,008	0,024	0,493	0,002	0,003	0,002	0,752	0,0001	0,413	0,102	0,772	0,008	0,011	0,077	0,008	0,019	0,552	0,003	0,038		53,6	0,4	12	0,19	2,1			57,9	0,5	10,1	0,12	2,2	
597	г683863<>7<	16.07.2070 20:44	Э76ХФ	Р65	27	50,8333333	29,7333333	50,8333333	3,1331702	0,415055	0,115092	0,153944	0,083835	0,040356	1579	1629	6,1406557		13643,27354	115	1	1	1	10,405			0,087		0,561			0,095	0,02				0,050673	0,065		0,238		0,207	6761	0,001	0,449	0,323	0,1	0,661	0,007	0,008	0,071	0,009	0,024	0,493	0,002	0,003	0,003	0,752	0,0002	0,416	0,099	0,789	0,006	0,009	0,071	0,01	0,02	0,565	0,003	0,038		50,7	0,7	6,4	0,09	2,3			60,1	1	3,5	0,1	2,2	
598	г683863<>7=	16.07.2070 21:37	Э76ХФ	Р65	34	46,0166667	24,6166667	46,0166667	2,8980978	0,367695	0,08062	0,117893	0,042409	0,0390594	1546	1608	13,217385		14346,37779	113,4	1	1	1	20,274			0,192		0,05		0,391	0,079	0,02				0,049045	0,016		0,183		0,145	5886	0,002	0,499	0,353	0,116	0,696	0,011	0,007	0,089	0,012	0,024	0,528	0,002	0,003	0,003	0,745	0,0003	0,421	0,116	0,791	0,011	0,01	0,091	0,013	0,018	0,565	0,003	0,039		51	0,5	8,2	0,1	2,2			55,8	0,4	12,4	0,18	2	
599	г683863<>7>	16.07.2070 22:34	Э76ХФ	Р65	32	45,0166667	19,0166667	45,0166667	3	0,41137	0,118984	0,110822	0,099842	0,0387425	1591	1609	14,0028138		13797,37073	111,5	1	1	1	21,012			0,046		0,05		0,438	0,06	0,02				0,048647	0,108		0,17		0,214	4373	0,002	0,445	0,312	0,115	0,679	0,008	0,009	0,082	0,011	0,024	0,47	0,001	0,004	0,003	0,758	0,0003	0,42	0,118	0,786	0,008	0,012	0,082	0,012	0,016	0,563	0,003	0,037		56,5	0,3	11,8	0,24	2,1			58	0,4	9,6	0,09	2,2	
600	г683863<>7?	16.07.2070 23:28	Э76ХФ	Р65	35	41,5333333	22,7166667	41,5333333	3,7445255	0,453945	0,103972	0,121404	0,116271	0,0402405	1558	1593	13,3230337		14582,24505	116,5	1	1	1	18,445					0,05		0,493	0,059	0,02				0,050528	0,129		0,186		0,187	5521	0,002	0,43	0,334	0,111	0,694	0,009	0,009	0,075	0,014	0,025	0,473	0,002	0,003	0,003	0,759	0,0005	0,415	0,11	0,794	0,008	0,012	0,075	0,014	0,018	0,566	0,003	0,038		55,9	0,7	11,9	0,31	2,1			56,6	0,6	9,2	0,11	2,2	
601	г683863<>86	17.07.2070 0:22	Э76ХФ	Р65	33	41,8666667	20,5166667	41,8666667	2,8843227	0,461065	0,118428	0,148647	0,104975	0,0392323	1562	1587	9,0340977		14522,82697	112,9	1	1	1	12,585			0,073		0,05		0,498	0,065	0,02				0,049262	0,1		0,229		0,213	4966	0,001	0,387	0,319	0,121	0,66	0,01	0,01	0,084	0,01	0,027	0,474	0,002	0,003	0,003	0,758	0,0003	0,416	0,122	0,789	0,009	0,011	0,084	0,011	0,022	0,569	0,003	0,038		49,2	0,7	9,2	0,17	2,1			58	0,4	9,3	0,1	2,1	
602	г683863<>87	17.07.2070 1:13	Э76ХФ	Р65	33	48,35	18,85	48,35	3,2327044	0,480635	0,105084	0,156981	0,136352	0,0413642	1589	1592	6,9635988		13712,46684	116,3	1	1	1	11,223			0,072		0,408		0,215	0,082	0,02				0,051939	0,145		0,241		0,189	4308	0,002	0,404	0,333	0,127	0,658	0,012	0,009	0,11	0,011	0,027	0,445	0,001	0,003	0,003	0,762	0,0003	0,416	0,126	0,794	0,011	0,011	0,109	0,012	0,022	0,564	0,003	0,038		51,7	2,4	10,4	0,46	2,1			59,9	0,5	7,4	0,08	2,2	
603	г683863<>88	17.07.2070 2:05	Э76ХФ	Р65	40	44,5666667	17,7166667	44,5666667	3	0,485785	0,118428	0,1625	0,124875	0,0403846	1569	1587	16,5035901		14701,4111	115,5	1	1	1	24,517			0,131		0,05		0,528	0,08	0,02				0,050709	0,125		0,25		0,213	4341	0,002	0,408	0,32	0,133	0,653	0,01	0,009	0,094	0,01	0,023	0,465	0,002	0,003	0,003	0,778	0,0002	0,413	0,132	0,788	0,009	0,012	0,093	0,011	0,019	0,571	0,003	0,038		54,6	1,2	10	0,24	2,2			57,4	0,4	8,9	0,1	2,2	
604	г683863<>89	17.07.2070 2:59	Э76ХФ	Р65	39	46,2166667	18,8666667	46,2166667	2	0,500465	0,13622	0,182699	0,142631	0,0399817	1578	1585	18,1311215		13932,50883	112,8	1	1	1	27,932			0,209		0,05		0,542	0,072	0,02				0,050203	0,144		0,281		0,245	4381	0,001	0,384	0,302	0,143	0,621	0,008	0,01	0,089	0,01	0,03	0,438	0,001	0,002	0,003	0,759	0,0002	0,415	0,141	0,784	0,008	0,013	0,089	0,011	0,023	0,574	0,003	0,038		50,5	0,7	11,3	0,42	1,9			55,4	0,3	8,9	0,09	2	
605	г683863<>8:	17.07.2070 3:56	Э76ХФ	Р65	37	46,2	20,7166667	46,2	3	0,50882	0,17236	0,248818	0,214822	0,0415657	1568	1578	17,484399		13898,95414	117,1	1	1	1	26,586			0,303		0,05		0,543	0,063	0,02				0,052192	0,228		0,382		0,31	4799	0,001	0,385	0,277	0,123	0,572	0,008	0,01	0,085	0,007	0,031	0,391	0,001	0,002	0,003	0,755	0,0004	0,412	0,121	0,781	0,006	0,012	0,085	0,008	0,024	0,562	0,003	0,037		54,1	1,4	9,5	0,85	2,2			57,4	0,7	6,7	0,18	2,4	
606	"г683863<>8;"	17.07.2070 4:48	Э76ХФ	Р65	40	45,7166667	23,1333333	45,7166667	2,4701031	0,464465	0,127324	0,162402	0,120332	0,038944	1535	1583	11,5579293		14169,16427	112,7	1	1	1	17,613			0,218		0,05		0,5	0,074	0,02				0,0489	0,118		0,25		0,229	5463	0,002	0,405	0,311	0,127	0,642	0,007	0,01	0,089	0,01	0,031	0,461	0,002	0,003	0,003	0,756	0,0004	0,417	0,126	0,787	0,007	0,013	0,09	0,011	0,02	0,568	0,003	0,039		53	1,7	12,5	0,65	2,1			59,1	0,4	9,7	0,1	2,3	
607	г683863<>8<	17.07.2070 5:42	Э76ХФ	Р65	41	47,7166667	21,7333333	47,7166667	2,8626692	0,61779	0,12788	0,107202	0,109825	0,040356	1552	1580	6,4945861		14101,84049	116,8	1	1	1	10,33			0,158		0,6		0,216	0,136	0,02				0,050673	0,125		0,164		0,23	5108	0,002	0,41	0,316	0,109	0,693	0,007	0,01	0,079	0,013	0,028	0,464	0,001	0,003	0,003	0,763	0,0003	0,419	0,108	0,786	0,007	0,011	0,079	0,014	0,023	0,567	0,003	0,038		54,3	1,4	11	0,52	2,1			59,8	1	5,6	0,1	2,3	
608	г683863<>8=	17.07.2070 6:35	Э76ХФ	Р65	45	45,55	18	45,55	3	0,498415	0,11954	0,094916	0,132934	0,0404707	1587	1590	14,7958288		13680	116	1	1	1	22,465			0,088		0,05		0,546	0,105	0,02				0,050817	0,166		0,144		0,215	4104	0,002	0,408	0,32	0,113	0,702	0,007	0,008	0,077	0,013	0,026	0,453	0,001	0,003	0,003	0,777	0,0003	0,416	0,113	0,785	0,006	0,013	0,079	0,014	0,016	0,555	0,003	0,038		45,6	0,8	8,3	0,35	2,1			58,5	0,5	11,3	0,13	2,2	
609	г683863<>8>	17.07.2070 7:26	Э76ХФ	Р65	49	47,8666667	22,65	47,8666667	3,1639493	0,42563	0,106752	0,134977	0,123191	0,0393191	1538	1581	12,6971448		13666,22517	112	1	1	1	20,259			0,068		0,05		0,457	0,048	0,02				0,049371	0,134		0,207		0,192	5159	0,001	0,419	0,331	0,106	0,665	0,015	0,01	0,129	0,008	0,022	0,467	0,002	0,003	0,002	0,776	0,0004	0,419	0,105	0,785	0,014	0,013	0,128	0,009	0,018	0,562	0,002	0,038		53,6	0,7	13,5	0,43	2,1			60,2	0,5	10,8	0,12	2,3	
610	г683863<>8?	17.07.2070 8:31	Э76ХФ	Р65	43	46,7	20,5	46,7	2,3316708	0,48774	0,140112	0,224454	0,211417	0,0419113	1579	1583	22,2937901		13826,34146	117,4	1	1	1	34,704			0,488		0,05		0,524	0,058	0,02				0,052626	0,233		0,344		0,252	4724	0,001	0,394	0,307	0,122	0,588	0,009	0,012	0,091	0,007	0,037	0,407	0,001	0,002	0,003	0,752	0,0007	0,419	0,117	0,786	0,008	0,015	0,089	0,008	0,024	0,567	0,002	0,039		49,2	1,4	13,5	1,1	1,8			56,3	0,4	11,7	0,17	2,1	
611	г683863<>96	17.07.2070 9:23	Э76ХФ	Р65	49	45,85	18,2	45,85	3,3882064	0,481175	0,149564	0,201166	0,198627	0,0407876	1597	1590	12,7552463		13849,45055	114,6	1	1	1	19,349			0,4		0,05		0,515	0,059	0,02				0,051215	0,223		0,308		0,269	4201	0,001	0,392	0,295	0,114	0,604	0,01	0,011	0,098	0,007	0,027	0,406	0,001	0,002	0,002	0,755	0,0004	0,418	0,114	0,788	0,009	0,013	0,099	0,008	0,019	0,564	0,002	0,038		56	1,7	12,3	0,96	2,1			58,8	0,4	12	0,16	2,2	
612	г683863<>97	17.07.2070 10:22	Э76ХФ	Р65	46	44,6833333	19,45	44,6833333	2,0568268	0,4264	0,10008	0,142693	0,125291	0,0415076	1569	1570	6,1183735		12502,82776	117,6	1	1	1	9,028					0,22		0,312	0,098	0,02				0,052119	0,134		0,219		0,18	4053	0,001	0,451	0,332	0,107	0,662	0,008	0,011	0,079	0,01	0,022	0,448	0,001	0,003	0,003	0,768	0,0005	0,414	0,107	0,788	0,008	0,012	0,079	0,011	0,018	0,559	0,003	0,038		55,3	1	12,5	0,38	2,1			62,4	0,8	7,8	0,1	2,3	
613	г683863<>98	17.07.2070 11:16	Э76ХФ	Р65	45	42,3333333	14,65	42,3333333	4	0,4356	0,1112	0,14872	0,197257	0,0400964	1587	1580	8,9530435		13441,63823	114,3	1	1	1	12,584			0,089		0,05		0,468	0,084	0,02				0,050347	0,243		0,226		0,2	3282	0,001	0,431	0,324	0,104	0,651	0,006	0,01	0,074	0,01	0,023	0,397	0,001	0,002	0,003	0,745	0,0004	0,417	0,103	0,79	0,005	0,011	0,074	0,011	0,017	0,574	0,003	0,038		57,2	0,5	11,6	0,47	2,3			52,3	0,3	9,5	0,11	2,2	
614	г683863<>99	17.07.2070 12:08	Э76ХФ	Р65	50	44,85	16,7166667	44,85	4	0,45238	0,151232	0,178521	0,186012	0,0407876	1592	1579	14,0120401		12781,25623	114,5	1	1	1	20,948			0,171		0,05		0,48	0,059	0,02				0,051215	0,213		0,273		0,272	3561	0,001	0,417	0,292	0,12	0,627	0,009	0,011	0,087	0,009	0,023	0,414	0,001	0,002	0,002	0,774	0,0003	0,416	0,118	0,786	0,008	0,012	0,086	0,01	0,017	0,574	0,003	0,038		52,9	0,9	14,5	0,76	2			57,3	0,5	9,6	0,13	2,1	
615	г683863<>9:	17.07.2070 13:03	Э76ХФ	Р65	48	43,5333333	20,8833333	43,5333333	4	0,44214	0,102304	0,089465	0,146935	0,0398089	1595	1600	11,0770291		12092,89705	113,5	1	1	1	16,074			0,135		0,05		0,48	0,058	0,02				0,049986	0,19		0,135		0,184	4209	0,001	0,412	0,331	0,103	0,704	0,009	0,011	0,08	0,013	0,024	0,442	0,001	0,002	0,002	0,754	0,0003	0,415	0,102	0,786	0,008	0,012	0,081	0,014	0,02	0,563	0,002	0,038		47,8	2,1	21,1	0,65	2			57,7	0,5	10,1	0,13	2,2	
616	"г683863<>9;"	17.07.2070 14:06	Э76ХФ	Р65	39	41,2166667	16,2166667	41,2166667	3	0,501965	0,088404	0,075962	0,14326	0,040759	1582	1580	12,5825313		12864,54265	114,4	1	1	1	17,287			0,111		0,05		0,557	0,069	0,02				0,051179	0,19		0,114		0,159	3477	0,002	0,381	0,345	0,115	0,721	0,008	0,009	0,08	0,013	0,021	0,454	0,001	0,002	0,003	0,775	0,0002	0,415	0,103	0,782	0,008	0,01	0,08	0,014	0,014	0,557	0,002	0,038		52	0,9	15,3	0,53	2			58	0,7	10,2	0,13	2,1	
617	г683863<>9<	17.07.2070 14:58	Э76ХФ	Р65	35	42,0666667	16,35	42,0666667	2,4635053	0,473005	0,1251	0,151374	0,142493	0,0416517	1578	1573	6,5942721		13258,7156	116,8	1	1	1	9,21					0,371		0,234	0,077	0,02				0,0523	0,157		0,232		0,225	3613	0,001	0,412	0,311	0,093	0,651	0,009	0,01	0,075	0,008	0,022	0,433	0,001	0,002	0,003	0,761	0,0004	0,413	0,094	0,79	0,008	0,012	0,075	0,009	0,019	0,56	0,003	0,038		51,6	1	11,6	0,87	2			56,9	0,5	9,8	0,14	2,1	
618	г683863<>9=	17.07.2070 15:50	Э76ХФ	Р65	35	41,3666667	25,8666667	41,3666667	3,9789559	0,395475	0,101748	0,100519	0,066714	0,0399235	1558	1627	10,3995146		14251,54639	112,8	1	1	1	14,282			0,203		0,05		0,422	0,059	0,02				0,05013	0,061		0,155		0,183	6144	0,001	0,453	0,332	0,103	0,702	0,007	0,011	0,072	0,011	0,02	0,52	0,002	0,003	0,003	0,764	0,0002	0,416	0,103	0,787	0,006	0,012	0,072	0,011	0,012	0,57	0,003	0,038		51	0,5	11,1	0,27	2,1			56,8	0,6	9,8	0,15	2,2	
619	г683863<>9>	17.07.2070 16:42	Э76ХФ	Р65	34	53,85	22,9833333	53,85	2,6385542	0,444995	0,115092	0,118736	0,170386	0,0413929	1581	1596	14,299285		13363,59681	114,6	1	1	1	25,556			0,135		0,05		0,48	0,049	0,02				0,051975	0,214		0,18		0,207	5119	0,002	0,407	0,325	0,103	0,684	0,008	0,01	0,071	0,01	0,022	0,414	0,001	0,002	0,003	0,763	0,0005	0,417	0,102	0,788	0,007	0,012	0,071	0,011	0,017	0,556	0,003	0,038		57,9	0,3	11,5	0,14	2,3			58	0,4	9,4	0,14	2,2	
620	г683863<>9?	17.07.2070 17:36	Э76ХФ	Р65	42	45,3833333	20,8666667	45,3833333		0,40147	0,096744	0,059412	0,146498	0,0410759	1577	1589	12,4913907		12323,96166	115,3	1	1	1	18,862			0,134		0,05		0,432	0,047	0,02				0,051577	0,202		0,088		0,174	4286	0,002	0,449	0,34	0,105	0,734	0,007	0,01	0,071	0,014	0,024	0,448	0,002	0,002	0,003	0,773	0,0007	0,418	0,105	0,786	0,006	0,013	0,071	0,015	0,019	0,565	0,003	0,038		55,1	0,8	15,7	0,43	2,1			58,4	0,6	9,5	0,13	2,1	
621	г683863<>:6	17.07.2070 18:45	Э76ХФ	Р65	25	47,85	16,6833333	47,85		0,475465	0,138444	0,149935	0,164683	0,0411914	1611	1605	12,2524768		12857,14286	115,3	1	1	1	19,444			0,073		0,05		0,512	0,049	0,02				0,051722	0,192		0,229		0,249	3575	0,001	0,374	0,306	0,105	0,65	0,007	0,011	0,07	0,01	0,025	0,424	0,001	0,002	0,003	0,759	0,0003	0,416	0,103	0,774	0,006	0,014	0,069	0,011	0,019	0,567	0,003	0,037		54,5	0,9	11,4	0,19	2,1			56	0,4	8,4	0,09	2,1	
622	г683863<>:7	17.07.2070 19:37	Э76ХФ	Р65	33	44,85	19,85	44,85	2,6765217	0,4649336	0,112868	0,132728	0,167097	0,0409318	1562	1593	6,5108452		13320,9068	117,2	1	1	1	9,372		0,056588	0,093		0,513		0,038	0,093	0,02				0,051396	0,203		0,202		0,203	4407	0,002	0,441	0,322	0,105	0,674	0,007	0,011	0,071	0,01	0,025	0,432	0,001	0,002	0,003	0,766	0,0006	0,412	0,106	0,784	0,006	0,013	0,071	0,011	0,02	0,561	0,003	0,037		52,4	1,1	12,2	0,5	2,1			56,9	0,5	9,7	0,13	2,2	
623	г683863<>:8	17.07.2070 20:29	Э76ХФ	Р65	37	40,05	12,85	40,05	2,1098712	0,44309	0,131216	0,150074	0,141494	0,0409891	1588	1592	7,3850187		12728,40467	115,7	1	1	1	9,859			0,041		0,062		0,463	0,127	0,02				0,051468	0,156		0,23		0,236	2726	0,002	0,444	0,304	0,087	0,657	0,006	0,01	0,063	0,011	0,022	0,438	0,002	0,002	0,003	0,777	0,0004	0,41	0,087	0,784	0,005	0,012	0,063	0,011	0,016	0,559	0,003	0,037		47,4	0,7	9,3	0,24	2,3			59,9	0,4	6,7	0,07	2,3	
624	г683863<>:9	17.07.2070 21:24	Э76ХФ	Р65	38	40,0333333	10,3166667	40,0333333	2	0,480825	0,11398	0,202829	0,186821	0,0409031	1605	1591	11,4879267		12178,35218	113	1	1	1	15,33					0,1		0,478	0,037	0,02				0,05136	0,204		0,311		0,205	2094	0,001	0,398	0,318	0,111	0,634	0,006	0,011	0,069	0,01	0,023	0,416	0,001	0,002	0,003	0,772	0,0003	0,413	0,112	0,808	0,005	0,013	0,069	0,011	0,02	0,58	0,003	0,038		55,1	0,5	10,3	0,32	2,2			45	0,2	8,9	0,13	2,1	
625	г683863<>::	17.07.2070 22:17	Э76ХФ	Р65	36	40,7166667	19,5166667	40,7166667	2,5679363	0,2862772	0,098968	0,106224	0,123753	0,04093	1547	1577	6,5155137		12985,82408	115	1	1	1	8,843		0,037976			0,05		0,243	0,091	0,02				0,051541	0,147		0,162		0,178	4224	0,002	0,554	0,333	0,095	0,691	0,008	0,01	0,073	0,008	0,019	0,467	0,002	0,002	0,003	0,778	0,0004	0,414	0,095	0,782	0,008	0,01	0,073	0,009	0,016	0,563	0,003	0,038		48,3	0,7	13,4	0,24	2,3			57,4	0,6	10,3	0,17	2,1	
626	"г683863<>:;"	17.07.2070 23:17	Э76ХФ	Р65	27	42,1833333	21,8666667	42,1833333	3,0172414	0,286915	0,112868	0,09785	0,09115	0,0399947	1533	1600	8,517819		14109,14634	112,7	1	1	1	11,977					0,05		0,286	0,102	0,02				0,050492	0,1		0,15		0,203	5142	0,002	0,516	0,319	0,106	0,698	0,005	0,011	0,068	0,009	0,021	0,479	0,002	0,002	0,003	0,795	0,0003	0,413	0,104	0,779	0,004	0,012	0,068	0,01	0,019	0,559	0,003	0,038		58,5	0,3	12,1	0,15	2,2			56,2	0,8	9,4	0,14	2,1	
627	г683863<>:<	18.07.2070 0:17	Э76ХФ	Р65	30	41,5333333	15,0666667	41,5333333	3,1374723	0,341585	0,115092	0,15238	0,129863	0,0407108	1556	1587	6,6907705		14244,69027	114,8	1	1	1	9,263					0,05		0,351	0,102	0,02				0,051396	0,137		0,234		0,207	3577	0,002	0,478	0,318	0,105	0,662	0,006	0,009	0,08	0,01	0,025	0,461	0,002	0,002	0,003	0,758	0,0002	0,413	0,104	0,787	0,005	0,013	0,08	0,01	0,018	0,564	0,003	0,038		52,7	0,6	12,8	0,38	2,2			45,6	0,6	6,8	0,1	2,1	
628	г683863<>:=	18.07.2070 1:07	Э76ХФ	Р65	29	40,3833333	19,3333333	40,3833333	2,9964476	0,3501902	0,113424	0,160711	0,13084	0,0398513	1557	1583	5,6496079		13459,65517	112,8	1	1	1	7,605		0,029516	0,056		0,05		0,327	0,07	0,02				0,050311	0,135		0,247		0,204	4337	0,002	0,468	0,32	0,096	0,663	0,007	0,012	0,069	0,007	0,02	0,464	0,002	0,002	0,003	0,773	0,0002	0,417	0,098	0,802	0,006	0,012	0,07	0,009	0,018	0,577	0,003	0,039		49	0,6	9,1	0,16	2,3			56,5	0,6	9,8	0,15	2,1	
629	г683863<>:>	18.07.2070 2:01	Э76ХФ	Р65	25	47,55	23,0166667	47,55	3,5450886	0,34825	0,130104	0,194021	0,134099	0,0411409	1549	1581	10,3731382		14207,09631	114,7	1	1	1	15,747			0,052				0,398	0,084	0,05				0,051939	0,126		0,299		0,234	5450	0,001	0,464	0,304	0,113	0,613	0,008	0,011	0,081	0,006	0,031	0,425	0,001	0,002	0,003	0,767	0,0002	0,411	0,111	0,778	0,007	0,012	0,081	0,007	0,024	0,55	0,003	0,038		53,2	0,3	13,1	0,3	2,1			57,5	0,8	8,8	0,14	2,1	
630	г683863<>:?	18.07.2070 2:54	Э76ХФ	Р65	33	42,0166667	15,0166667	42,0166667	2,9233716	0,04691	0,065608	0,061884	0,083297	0,0384477	1552	1591	11,0163427		14236,18202	113,5	1	1	1	15,429			0,039		0,05			0,115	0,02				0,048539	0,103		0,094		0,118	3563	0,004	0,744	0,348	0,098	0,736	0,007	0,009	0,069	0,012	0,018	0,509	0,003	0,004	0,004	0,792		0,402	0,094	0,778	0,005	0,009	0,069	0,012	0,012	0,548	0,003	0,038		58,9	0,3	10,1	0,13	2,3			57,3	0,6	8,8	0,11	2,3	
631	"г683863<>;6"	18.07.2070 3:52	Э76ХФ	Р65	27	40,1666667	20,7666667	40,1666667	2,7982833	0,286538	0,072836	0,122522	0,108833	0,0409112	1542	1585	7,1233243		13556,34029	115,1	1	1	1	9,476		0,01974			0,05		0,269	0,066	0,02				0,051649	0,117		0,188		0,131	4692	0,002	0,526	0,356	0,106	0,679	0,009	0,011	0,072	0,008	0,02	0,477	0,002	0,003	0,003	0,775	0,0007	0,414	0,104	0,781	0,009	0,012	0,071	0,009	0,018	0,564	0,004	0,038		58,7	0,4	9,3	0,14	2,5			59,8	0,4	9,8	0,15	2,6	
632	"г683863<>;7"	18.07.2070 4:43	Э76ХФ	Р65	24	42,6833333	15,7	42,6833333	2,5580087	0,288565	0,100636	0,097991	0,127319	0,0415702	1564	1601	5,6994143		13677,70701	116,1	1	1	1	8,109					0,386			0,144	0,02				0,052481	0,156		0,149		0,181	3579	0,002	0,513	0,332	0,105	0,702	0,006	0,009	0,075	0,01	0,018	0,457	0,002	0,003	0,004	0,756	0,0005	0,414	0,106	0,782	0,006	0,008	0,075	0,011	0,014	0,557	0,004	0,039		49,5	0,6	7,3	0,18	2,5			61	0,9	3,9	0,1	2,3	
633	"г683863<>;8"	18.07.2070 5:35	Э76ХФ	Р65	36	40,3333333	18,2833333	40,3333333	2,7339826	0,372925	0,117872	0,141071	0,109365	0,0408256	1557	1584	5,6350413		13346,58159	116,3	1	1	1	7,576		0,0329			0,05		0,351	0,119					0,051541	0,11		0,217		0,212	4067	0,002	0,449	0,315	0,115	0,657	0,007	0,009	0,082	0,008	0,02	0,459	0,002	0,002	0,003	0,787	0,0002	0,412	0,114	0,783	0,007	0,01	0,081	0,009	0,018	0,566	0,004	0,038		59,3	0,4	7,3	0,24	2,6			57,6	1	5,1	0,1	2,5	
634	"г683863<>;9"	18.07.2070 6:25	Э76ХФ	Р65	37	40,5333333	23,0833333	40,5333333	2,9415693	0,2896614	0,08896	0,100128	0,078221	0,0398228	1513	1578	17,9925987		13630,61372	113,9	1	1	1	24,31		0,009212			0,05		0,283	0,115					0,050275	0,079		0,154		0,16	5244	0,002	0,481	0,339	0,113	0,698	0,008	0,011	0,08	0,007	0,019	0,487	0,003	0,003	0,003	0,778	0,0001	0,413	0,115	0,783	0,008	0,011	0,081	0,009	0,017	0,557	0,004	0,038		56,5	0,6	6	0,13	2,6			62,2	1	2,7	0,1	2,3	
635	"г683863<>;:"	18.07.2070 7:19	Э76ХФ	Р65	30	44,8833333	17,7	44,8833333	3,0670391	0,35714	0,121208	0,153834	0,138001	0,0413413	1595	1597	10,462584		13016,94915	115,3000001	1	1	1	15,566					0,05		0,369	0,094	0,02				0,052192	0,149		0,236		0,218	3840	0,002	0,507	0,313	0,112	0,665	0,009	0,011	0,079	0,009	0,016	0,454	0,002	0,003	0,004	0,787	0,0006	0,418	0,11	0,807	0,008	0,013	0,078	0,01	0,012	0,576	0,003	0,039		60,3	0,4	8,9	0,09	2,3			52,8	0,7	5,2	0,08	2,5	
636	"г683863<>;;"	18.07.2070 8:09	Э76ХФ	Р65	34	43,05	18,6666667	43,05	2,8261121	0,395625	0,118428	0,180742	0,140808	0,0413413	1580	1583	10,6317757		13426,07143	114,6	1	1	1	15,168					0,05		0,416	0,05	0,02				0,052192	0,142		0,278		0,213	4177	0,002	0,45	0,321	0,113	0,636	0,008	0,012	0,083	0,008	0,021	0,447	0,001	0,002	0,004	0,783	0,0009	0,418	0,113	0,796	0,007	0,013	0,083	0,009	0,018	0,571	0,003	0,039		59	0,6	9,2	0,13	2,4			54,2	0,5	6,8	0,11	2,3	
637	"г683863<>;<"	18.07.2070 9:08	Э76ХФ	Р65	27	43,1666667	19,5666667	43,1666667	2,8013771	0,43266	0,14456	0,201276	0,144461	0,0406823	1586	1593	10,1828571		13201,02215	113,7	1	1	1	14,652					0,05		0,456	0,058	0,02				0,05136	0,139		0,31		0,26	4305	0,002	0,424	0,296	0,097	0,621	0,007	0,012	0,062	0,007	0,019	0,441	0,002	0,002	0,003	0,77	0,0004	0,417	0,098	0,795	0,006	0,014	0,062	0,009	0,017	0,566	0,003	0,038		54,3	0,3	4,7	0,11	2,4			57,3	0,5	8,4	0,13	2,1	
638	"г683863<>;="	18.07.2070 10:00	Э76ХФ	Р65	29	51,2	25,9166667	51,2	2,8296552	0,392045	0,120652	0,130364	0,116774	0,0406823	1604	1634	6,5671522		12941,4791	112,8	1	1	1	10,896			0,167		0,528			0,074	0,02				0,05136	0,126		0,2		0,217	5590	0,002	0,469	0,315	0,106	0,678	0,007	0,011	0,066	0,012	0,021	0,467	0,002	0,003	0,003	0,791	0,0006	0,417	0,107	0,796	0,006	0,013	0,066	0,013	0,015	0,558	0,003	0,039		60,4	1	7,4	0,12	2,5			58,6	0,7	7,7	0,14	2,2	
639	"г683863<>;>"	18.07.2070 10:58	Э76ХФ	Р65	32	45,2	18,8666667	45,2	3,2605042	0,3261	0,118984	0,104435	0,129718	0,0413983	1594	1605	10,2735125		13264,66431	113,7	1	1	1	15,396					0,05		0,333	0,058	0,02				0,052264	0,157		0,159		0,214	4171	0,002	0,509	0,322	0,12	0,699	0,007	0,012	0,073	0,011	0,019	0,461	0,002	0,002	0,003	0,769	0,0004	0,419	0,119	0,789	0,006	0,012	0,073	0,012	0,014	0,569	0,003	0,039		59,9	0,4	7,2	0,09	2,6			57,4	0,7	8,3	0,16	2,1	
640	"г683863<>;?"	18.07.2070 12:03	Э76ХФ	Р65	31	46,0333333	19,4666667	46,0333333	2,8657244	0,394225	0,151788	0,180757	0,171136	0,0418855	1613	1618	9,6184993		13244,17808	114,3	1	1	1	14,385			0,091		0,05		0,408	0,044	0,02				0,052879	0,189		0,277		0,273	4297	0,002	0,469	0,297	0,119	0,633	0,008	0,011	0,073	0,009	0,022	0,418	0,001	0,002	0,003	0,76	0,0004	0,42	0,118	0,791	0,007	0,013	0,073	0,01	0,013	0,565	0,003	0,039		54,5	0,7	11,9	0,25	2,1			49,9	0,8	9,2	0,12	2,1	
641	г683863<><6	18.07.2070 12:54	Э76ХФ	Р65																																																																																
642	г683863<><7	18.07.2070 14:22	Э76ХФ	Р65	3	46,5833333	19,0166667	46,5833333	2,8629442	0,401915	0,13066	0,114471	0,120836	0,040969	1601	1591	10,7577945		12446,97634	112,8	1	1	1	16,313			0,067		0,05		0,424	0,048	0,02				0,051722	0,139		0,175		0,235	3945	0,002	0,451	0,31	0,112	0,692	0,009	0,011	0,078	0,01	0,024	0,46	0,001	0,002	0,003	0,771	0,0003	0,42	0,112	0,8	0,008	0,013	0,078	0,011	0,018	0,566	0,003	0,038		55,1	0,3	7,2	0,1	2,6			60,2	0,3	8,1	0,11	2,4	
643	г683863<><8	18.07.2070 15:17	Э76ХФ	Р65	3	44,7166667	20,4	44,7166667	2,9831244	0,399775	0,1251	0,098535	0,093272	0,0417706	1586	1587	7,0630778		13044,11765	114,7	1	1	1	10,059			0,092		0,05		0,423	0,035	0,02				0,052734	0,103		0,151		0,225	4435	0,002	0,479	0,315	0,107	0,704	0,007	0,01	0,079	0,01	0,022	0,478	0,002	0,002	0,003	0,767	0,0003	0,419	0,106	0,793	0,007	0,012	0,08	0,01	0,018	0,576	0,004	0,039		64,4	0,3	6,1	0,07	2,8			59,8	0,4	8,6	0,11	2,3	
644	г683863<><9	18.07.2070 16:10	Э76ХФ	Р65	4	44,0333333	17,3666667	44,0333333	2,1855908	0,407685	0,128436	0,128337	0,111706	0,0411409	1614	1594	10,4821886		12434,16507	112,2	1	1	1	15,007					0,05		0,431	0,038	0,02				0,051939	0,119		0,197		0,231	3599	0,002	0,456	0,311	0,115	0,671	0,008	0,011	0,08	0,009	0,021	0,463	0,002	0,002	0,003	0,761	0,0002	0,418	0,117	0,792	0,007	0,012	0,08	0,009	0,016	0,564	0,003	0,039		60,4	0,7	5,6	0,11	2,7			58	0,5	6,6	0,2	2,2	
645	г683863<><:	18.07.2070 17:03	Э76ХФ	Р65	3	46,7166667	22,55	46,7166667	3,2696715	0,383085	0,110644	0,101876	0,099988	0,0413393	1560	1588	10,1829694		13548,55876	112,9	1	1	1	15,546					0,05		0,405	0,038	0,02				0,052192	0,112		0,156		0,199	5092	0,002	0,463	0,328	0,125	0,701	0,006	0,01	0,077	0,009	0,022	0,479	0,002	0,002	0,003	0,781	0,0002	0,418	0,124	0,791	0,006	0,012	0,077	0,01	0,016	0,57	0,003	0,039		51,7	0,3	4,5	0,07	2,4			56,4	0,4	10,6	0,13	2,1	
646	"г683863<><;"	18.07.2070 18:01	Э76ХФ	Р65	8	42,1666667	21,3333333	42,1666667	3,4904909	0,31249	0,07784	0,076589	0,083428	0,0393778	1563	1603	11,2123506		13553,4375	108,9	1	1	1	15,635					0,05		0,325	0,065	0,02				0,049732	0,097		0,117		0,14	4819	0,002	0,529	0,352	0,125	0,728	0,008	0,01	0,078	0,01	0,02	0,504	0,002	0,003	0,003	0,781	0,0002	0,417	0,125	0,795	0,007	0,012	0,079	0,011	0,016	0,561	0,003	0,039		59,8	0,8	5,1	0,1	2,8			57,7	0,6	7,7	0,16	2,1	
647	г683863<><<	18.07.2070 18:55	Э76ХФ	Р65	6	44,5333333	24,0166667	44,5333333	3,4503007	0,3837	0,07228	0,101358	0,075975	0,0411538	1569	1593	10,5467066		12953,50451	113,6	1	1	1	15,656					0,05		0,413	0,06	0,02				0,051975	0,075		0,156		0,13	5185	0,002	0,467	0,357	0,115	0,693	0,008	0,01	0,075	0,009	0,019	0,485	0,002	0,002	0,003	0,793	0,0002	0,414	0,114	0,783	0,007	0,012	0,075	0,01	0,014	0,551	0,003	0,038		57,9	1	3,2	0,09	2,9			57,7	0,6	7,9	0,15	2,2	
648	г683863<><=	18.07.2070 19:49	Э76ХФ	Р65	7	42,1666667	16,8	42,1666667		0,3376688	0,088404	0,097403	0,100061	0,0399796	1589	1589	6,6785714		12425	112,4	1	1	1	9,35		0,015604			0,05		0,335	0,077	0,02				0,050492	0,114		0,149		0,159	3479	0,002	0,468	0,34	0,112	0,699	0,008	0,01	0,079	0,011	0,022	0,47	0,002	0,002	0,003	0,777	0,0003	0,416	0,11	0,788	0,007	0,011	0,079	0,012	0,017	0,564	0,003	0,038		63	0,3	6	0,11	2,8			62,9	0,2	6,2	0,1	2,8	
649	г683863<><>	18.07.2070 20:41	Э76ХФ	Р65	9	43,2	16,8166667	43,2	4	0,289765	0,132884	0,169895	0,141727	0,0412971	1595	1585	11,0007746		12922,89395	113,3	1	1	1	15,78			0,193		0,05		0,283	0,048	0,02				0,052156	0,148		0,261		0,239	3622	0,002	0,565	0,308	0,105	0,635	0,007	0,011	0,074	0,008	0,02	0,444	0,001	0,002	0,003	0,768	0,0001	0,419	0,105	0,788	0,006	0,012	0,074	0,009	0,017	0,57	0,003	0,038		56,4	0,6	9,1	0,18	2,2			57,4	0,6	8,9	0,17	2,1	
650	г683863<><?	18.07.2070 21:38	Э76ХФ	Р65	7	42,05	19,7333333	42,05		0,41329	0,13344	0,180295	0,149719	0,0415545	1581	1587	9,752597		12563,51351	114,9	1	1	1	13,613			0,09		0,05		0,435	0,047	0,02				0,052481	0,156		0,277		0,24	4132	0,002	0,427	0,311	0,116	0,628	0,008	0,01	0,074	0,008	0,023	0,445	0,002	0,002	0,003	0,773	0,0002	0,42	0,115	0,787	0,007	0,012	0,074	0,009	0,018	0,57	0,003	0,038		55,4	0,3	10,6	0,11	2,2			57,2	0,6	9,2	0,11	2,2	
651	г683863<>=6	18.07.2070 22:33	Э76ХФ	Р65	6	44,7166667	16,0666667	44,7166667		0,428465	0,120652	0,132098	0,137892	0,0398362	1608	1586	10,9981839		12062,24066	111,1	1	1	1	16,149			0,058		0,05		0,458	0,046	0,02				0,050311	0,158		0,202		0,217	3230	0,002	0,454	0,319	0,109	0,666	0,008	0,009	0,071	0,009	0,021	0,457	0,001	0,002	0,003	0,763	0,0004	0,42	0,111	0,787	0,007	0,01	0,071	0,01	0,014	0,561	0,003	0,038		57,9	0,3	11,4	0,14	2,2			51,9	0,6	12,9	0,15	2,4	
652	г683863<>=7	18.07.2070 23:32	Э76ХФ	Р65	7	45,0333333	16,9833333	45,0333333	2,3071161	0,49259	0,145672	0,18994	0,152344	0,0413826	1604	1588	7,8106785		13099,90186	114,2	1	1	1	11,703			0,088		0,122		0,468	0,086	0,02				0,052264	0,156		0,292		0,262	3708	0,002	0,37	0,297	0,115	0,63	0,014	0,01	0,093	0,008	0,023	0,446	0,001	0,002	0,003	0,772	0,0005	0,415	0,114	0,786	0,012	0,012	0,092	0,009	0,02	0,568	0,003	0,038		57,4	0,5	9,9	0,17	2,5			59,6	0,2	6,7	0,07	2,2	
653	г683863<>=8	19.07.2070 0:25	Э76ХФ	Р65	7	47,1833333	20,95	47,1833333	2,3684211	0,5161	0,149008	0,186991	0,1638	0,0423851	1578	1592	6,4506729		13191,40811	116,5	1	1	1	9,986			0,078		0,155		0,468	0,107	0,02				0,05353	0,175		0,287		0,268	4606	0,001	0,371	0,296	0,118	0,617	0,007	0,01	0,071	0,007	0,022	0,427	0,001	0,002	0,003	0,772	0,0002	0,418	0,117	0,788	0,006	0,013	0,072	0,008	0,019	0,577	0,003	0,038		57,5	1,4	6,8	0,17	2,3			60,1	0,2	5,4	0,07	2,3	
654	г683863<>=9	19.07.2070 1:18	Э76ХФ	Р65	11	45,4	17,7166667	45,4		0,42739	0,114536	0,127569	0,135369	0,0408672	1584	1584	8,659101		13075,82314	113,3	1	1	1	13,056			0,089		0,05		0,458	0,047	0,02				0,051613	0,156		0,195		0,206	3861	0,002	0,442	0,325	0,121	0,685	0,012	0,009	0,087	0,01	0,022	0,463	0,002	0,002	0,003	0,764	0,0002	0,42	0,12	0,795	0,011	0,012	0,087	0,011	0,019	0,576	0,003	0,038		59,3	0,8	7,6	0,17	2,5			62,6	0,5	3,6	0,08	2,8	
655	г683863<>=:	19.07.2070 2:10	Э76ХФ	Р65	14	43,3666667	21,55	43,3666667	2,4960098	0,46293	0,121208	0,091337	0,115185	0,0411538	1572	1585	9,5594169		13205,56845	114,6	1	1	1	13,662					0,05		0,502	0,075	0,02				0,051975	0,14		0,139		0,218	4743	0,002	0,424	0,317	0,107	0,705	0,008	0,01	0,069	0,01	0,021	0,463	0,002	0,002	0,003	0,765	0,0001	0,417	0,107	0,785	0,007	0,012	0,069	0,011	0,018	0,579	0,004	0,038		61,4	0,6	7,6	0,15	2,7			63,8	0,5	4,8	0,08	2,8	
656	"г683863<>=;"	19.07.2070 3:11	Э76ХФ	Р65	6	41,3333333	22,55	41,3333333	2,915608	0,278105	0,095076	0,084207	0,080985	0,0401799	1554	1582	7,8257684		13607,09534	113,4	1	1	1	10,68					0,05		0,279	0,096	0,02				0,050745	0,09		0,129		0,171	5114	0,002	0,548	0,336	0,1	0,708	0,011	0,009	0,078	0,01	0,024	0,485	0,003	0,003	0,003	0,778	0,0002	0,417	0,102	0,789	0,01	0,009	0,079	0,011	0,019	0,564	0,004	0,038		59,8	1,4	6,4	0,13	3			61,6	0,3	6,3	0,1	2,8	
657	г683863<>=<	19.07.2070 4:01	Э76ХФ	Р65	9	46,35	22,9833333	46,35		0,4499	0,139	0,132098	0,137892	0,040552	1622	1628	8,4466019		12977,22988	112,6	1	1	1	13,05			0,156		0,05		0,481	0,049	0,02				0,051215	0,158		0,202		0,25	4971	0,002	0,423	0,304	0,091	0,678	0,007	0,009	0,061	0,009	0,019	0,456	0,002	0,002	0,003	0,765	0,0004	0,419	0,088	0,792	0,006	0,011	0,06	0,01	0,014	0,575	0,003	0,038		59,6	0,3	11,8	0,11	2,6			57,6	0,4	7,1	0,1	2,6	
658	г683863<>==	19.07.2070 4:53	Э76ХФ	Р65	11	54,7	28,6833333	54,7	3,934554	0,51083	0,165688	0,215422	0,148311	0,0416693	1554	1597	6,6123472		14853,92214	115,4	1	1	1	11,871			0,114		0,168		0,446	0,095	0,02				0,052626	0,139		0,332		0,298	7101	0,002	0,387	0,283	0,126	0,606	0,011	0,01	0,082	0,006	0,021	0,44	0,002	0,002	0,003	0,763	0,0002	0,419	0,125	0,788	0,01	0,012	0,082	0,007	0,018	0,573	0,004	0,038		62,4	0,3	7	0,12	2,8			64	0,4	3	0,08	2,6	
659	г683863<>=>	19.07.2070 5:48	Э76ХФ	Р65	18	48,7166667	17,5166667	48,7166667		0,44595	0,123432	0,108098	0,151361	0,0412393	1611	1599	9,6691197		13009,32445	114,1	1	1	1	15,621					0,05		0,48	0,049	0,02				0,052083	0,189		0,164		0,222	3798	0,002	0,43	0,317	0,106	0,695	0,011	0,009	0,087	0,012	0,021	0,446	0,001	0,002	0,003	0,767	0,0002	0,417	0,106	0,792	0,01	0,012	0,087	0,012	0,016	0,57	0,003	0,038		60,4	0,5	8,5	0,14	2,6			59,4	0,6	9,1	0,14	2,5	
660	г683863<>=?	19.07.2070 6:49	Э76ХФ	Р65	12	51,0666667	21,7333333	51,0666667		0,525875	0,127324	0,131916	0,129455	0,0418981	1608	1601	10,458094		12945,09202	115,6	1	1	1	17,802					0,05		0,577	0,048	0,02				0,052915	0,145		0,202		0,229	4689	0,002	0,35	0,311	0,097	0,671	0,01	0,009	0,077	0,009	0,018	0,443	0,001	0,002	0,003	0,773	0,0001	0,413	0,095	0,788	0,009	0,012	0,076	0,009	0,016	0,572	0,003	0,038		61,7	0,4	6,3	0,16	2,8			61	0,3	3,4	0,07	2,8	
661	г683863<>>6	19.07.2070 7:44	Э76ХФ	Р65	26	45,6833333	17,85	45,6833333	2,963807	0,541255	0,133633	0,157176	0,174396	0,0405235	1597	1590	12,1639548		14315,96639	114,1	1	1	1	18,523			0,144		0,05		0,594	0,059	0,02				0,051179	0,204		0,24		0,239	4259	0,002	0,351	0,307	0,111	0,65	0,007	0,01	0,081	0,009	0,025	0,414	0,001	0,002	0,003	0,752	0,0004	0,415	0,106	0,794	0,007	0,016	0,08	0,01	0,013	0,576	0,003	0,038		49	0,4	8,1	0,14	2,5			54,9	0,6	10,6	0,12	2,2	
662	г683863<>>7	19.07.2070 17:31	Э76ХФ	Р65																																																																																
663	г683863<>>8	19.07.2070 18:27	Э76ХФ	Р65	6	82,2166667	35,2	82,2166667	3	0,68391	0,156514	0,210644	0,223143	0,0401229	1621	1619	15,040746		13445,45455	111,3	1	1	1	41,22			0,283		0,05		0,764	0,081	0,02				0,050673	0,257		0,322		0,278	7888	0,001	0,22	0,288	0,129	0,594	0,009	0,01	0,083	0,012	0,026	0,383	0,001	0,002	0,003	0,771	0,0003	0,415	0,13	0,78	0,008	0,014	0,083	0,014	0,017	0,567	0,003	0,038		50,4	0,9	14,7	1,1	1,8			58,1	0,6	8,9	0,13	2,2	
664	г683863<>>9	19.07.2070 19:22	Э76ХФ	Р65	48	50,8833333	27,1833333	50,8833333	4,0404676	0,549005	0,151447	0,220092	0,187003	0,0420414	1568	1606	15,4709012		14227,83568	114,1	1	1	1	25,845			0,087		0,05		0,598	0,066	0,02				0,053096	0,197		0,338		0,269	6446	0,001	0,344	0,293	0,125	0,601	0,009	0,009	0,085	0,009	0,027	0,398	0,001	0,002	0,003	0,753	0,0007	0,417	0,123	0,797	0,008	0,013	0,085	0,01	0,024	0,589	0,004	0,039		49,6	0,8	19,2	0,89	2			58,6	0,3	9,5	0,08	2,3	
665	г683863<>>:	19.07.2070 20:40	Э76ХФ	Р65	26	44,8666667	22,8833333	44,8666667	3,7976407	0,42792	0,158766	0,224314	0,204927	0,0422417	1584	1608	9,6960624		13998,83467	114,9	1	1	1	14,501			0,09		0,05		0,447	0,052	0,02				0,053349	0,223		0,344		0,282	5339	0,001	0,452	0,289	0,122	0,598	0,01	0,011	0,085	0,009	0,026	0,397	0,001	0,002	0,003	0,748	0,0004	0,417	0,119	0,784	0,009	0,011	0,085	0,01	0,022	0,563	0,003	0,039		54,7	0,3	10,3	0,62	2			54,8	0,4	10,9	0,67	2,1	
666	"г683863<>>;"	19.07.2070 21:32	Э76ХФ	Р65	27	44,8666667	22,6666667	44,8666667	3,8000903	0,401705	0,142439	0,163432	0,126377	0,0404158	1573	1607	18,1225902		13973,82353	111	1	1	1	27,053					0,05		0,42	0,045	0,02				0,050926	0,128		0,25		0,253	5279	0,002	0,421	0,297	0,1	0,647	0,01	0,01	0,084	0,008	0,02	0,455	0,001	0,002	0,003	0,767	0,0005	0,418	0,099	0,793	0,01	0,011	0,084	0,009	0,016	0,568	0,003	0,039		57	0,2	12,6	0,14	2,2			56,1	0,5	9,5	0,19	2,1	
667	г683863<>><	19.07.2070 22:29	Э76ХФ	Р65	23	44,3666667	18,8166667	44,3666667	3,255914	0,363855	0,144691	0,161124	0,124552	0,0416413	1577	1595	10,9334588		13577,32507	113,3	1	1	1	16,139					0,05		0,373	0,059	0,02				0,052445	0,128		0,244		0,257	4258	0,002	0,483	0,3	0,11	0,653	0,009	0,009	0,083	0,007	0,02	0,461	0,002	0,002	0,004	0,74	0,0026	0,417	0,108	0,795	0,008	0,011	0,083	0,008	0,017	0,566	0,003	0,038		54,9	0,3	13,2	0,2	2,1			56,3	0,5	9,6	0,21	2,1	
668	г683863<>>=	19.07.2070 23:21	Э76ХФ	Р65	34	40,7166667	19,8666667	40,7166667	3,2891422	0,41808	0,133994	0,132835	0,107507	0,0404067	1578	1601	9,6750469		13134,56376	109,7	1	1	1	12,892					0,05		0,443	0,067	0,02				0,05089	0,113		0,201		0,238	4349	0,002	0,43	0,304	0,096	0,671	0,007	0,01	0,071	0,008	0,02	0,471	0,002	0,002	0,003	0,755	0,0002	0,419	0,098	0,786	0,006	0,011	0,071	0,008	0,02	0,559	0,004	0,039		49,9	1,8	13,6	0,6	1,8			55,1	0,5	5	0,14	2,3	
669	г683863<>>>	20.07.2070 0:15	Э76ХФ	Р65	27	44,5166667	27,8333333	44,5166667	4,1125065	0,37582	0,143002	0,137019	0,120858	0,0412682	1524	1597	10,8257482		14033,53293	116,2	1	1	1	15,977					0,05		0,389	0,037	0,02				0,051975	0,132		0,207		0,254	6510	0,002	0,484	0,301	0,107	0,672	0,009	0,01	0,072	0,008	0,022	0,458	0,002	0,002	0,003	0,774	0,0002	0,419	0,107	0,791	0,008	0,011	0,073	0,009	0,02	0,561	0,003	0,039		58,9	1,2	10,5	0,73	2,6			58,4	0,5	6,1	0,13	2,2	
670	г683863<>>?	20.07.2070 1:11	Э76ХФ	Р65	32	45,2	20,2333333	45,2	3,5008043	0,407965	0,128927	0,153624	0,138088	0,0415262	1568	1591	5,5046353		13984,84349	115,2	1	1	1	8,049					0,391		0,136	0,061	0,02				0,0523	0,152		0,232		0,229	4716	0,002	0,443	0,314	0,109	0,666	0,008	0,009	0,074	0,008	0,022	0,449	0,002	0,002	0,003	0,754	0,0004	0,417	0,109	0,793	0,007	0,01	0,074	0,009	0,018	0,577	0,004	0,037		60,1	0,4	9,7	0,12	2,5			58,1	0,6	8,6	0,15	2,2	
671	г683863<>?6	20.07.2070 2:04	Э76ХФ	Р65	33	41,85	20,6666667	41,85	2,8687577	0,384085	0,132305	0,142901	0,152721	0,0412682	1560	1587	11,1303479		13247,41935	113	1	1	1	15,465					0,05		0,401	0,054	0,02				0,051975	0,179		0,215		0,235	4563	0,002	0,458	0,307	0,11	0,664	0,008	0,009	0,074	0,007	0,021	0,437	0,001	0,002	0,003	0,777	0,0004	0,417	0,109	0,789	0,007	0,01	0,075	0,007	0,016	0,567	0,003	0,039		57,1	0,5	11,8	0,4	2,2			57,5	0,6	9,2	0,18	2,1	
672	г683863<>?7	20.07.2070 3:01	Э76ХФ	Р65	27	41,8833333	18,8	41,8833333	2,9099379	0,45443	0,153136	0,16918	0,196993	0,0412682	1580	1581	11,7983616		13385,10638	114,6	1	1	1	16,403			0,14		0,05		0,483	0,036	0,02				0,051975	0,237		0,254		0,272	4194	0,002	0,416	0,294	0,095	0,643	0,009	0,009	0,072	0,008	0,022	0,405	0,001	0,002	0,003	0,746	0,0003	0,417	0,094	0,788	0,009	0,011	0,072	0,008	0,017	0,566	0,003	0,038		50,9	0,4	15,5	0,54	1,9			54,3	0,7	12,4	0,23	2,1	
673	г683863<>?8	20.07.2070 3:57	Э76ХФ	Р65	22	41,8166667	15,6666667	41,8166667	2,4346642	0,38328	0,132868	0,140527	0,163074	0,0400041	1600	1590	12,6767807		12802,97872	110	1	1	1	17,501			0,145		0,05		0,4	0,037	0,02				0,050383	0,196		0,211		0,236	3343	0,002	0,48	0,306	0,102	0,667	0,011	0,008	0,072	0,009	0,02	0,426	0,001	0,002	0,002	0,78	0,0003	0,417	0,1	0,792	0,01	0,011	0,072	0,009	0,018	0,565	0,003	0,038		50,5	0,7	15,7	0,44	1,9			57,5	0,6	9,5	0,18	2,1	
674	г683863<>?9	20.07.2070 4:59	Э76ХФ	Р65	12	41,5166667	19,6666667	41,5166667	2,5803489	0,426825	0,154825	0,211233	0,189871	0,0415556	1582	1584	10,4124646		12996,61017	114,5	1	1	1	14,294			0,101		0,05		0,447	0,038	0,02				0,052337	0,209		0,319		0,275	4260	0,001	0,453	0,291	0,099	0,609	0,009	0,009	0,081	0,007	0,026	0,405	0,001	0,002	0,003	0,762	0,0002	0,416	0,096	0,791	0,008	0,011	0,08	0,007	0,017	0,567	0,003	0,038		44	0,7	10,6	0,38	2,1			56,1	0,7	10,8	0,22	2,1
