Repository: Siella/alloy_building

# Прогнозирование химического состава шлака
Задание по Data science от компании EVRAZ (оптимизация сталеплавильного производства) в рамках хакатона ```</beCoder>```.

Мы реализовали наше решение как простой и лаконичный веб-сервис!
В папке `EDA` результаты анализа данных в рамках отборочного задания, в `modelling` — результаты моделирования целевых показателей химического состава шлака и `сыпуч известь РП`.

File: _data/Исходные данные.txt (part 8 of 78)
оком	t продувка	ПСН гр.	чист расход C	чист расход Cr	чист расход Mn	чист расход Si	чист расход V	температура первая	температура последняя	Ar (интенс.)	N2 (интенс.)	эл. энергия (интенс.)	произв жидкая сталь	произв количество обработок	произв  количество плавок	произв количество плавок (цел)	расход газ Ar	расход газ  N2	расход C пров.	сыпуч известь РП	сыпуч кварцит	сыпуч кокс пыль УСТК	сыпуч  кокс. мелочь (сух.)	сыпуч  кокс. мелочь КМ1	сыпуч  шпат плав.	ферспл CaC2	ферспл FeMo	ферспл FeSi-75	ферспл FeV азот.	ферспл  FeV-80	ферспл  Mn5Si65Al0.5	ферспл  Ni H1 пласт.	ферспл SiMn18	ферспл  ферванит	ферспл  фх850А	эл. энергия	химсталь первый Al_1	химсталь первый C_1	химсталь первый Cr_1	химсталь первый Cu_1	химсталь первый Mn_1	химсталь первый Mo_1	химсталь первый N_1	химсталь первый Ni_1	химсталь первый P_1	химсталь первый S_1	химсталь первый Si_1	химсталь первый Ti_1	химсталь первый V_1	химсталь последний Al	химсталь последний C	химсталь последний Ca	химсталь последний Cr	химсталь последний Cu	химсталь последний Mn	химсталь последний Mo	химсталь последний N	химсталь последний Ni	химсталь последний P	химсталь последний S	химсталь последний Si	химсталь последний Ti	химсталь последний V	химшлак первый Al2O3_1	химшлак первый CaO_1	химшлак первый FeO_1	химшлак первый MgO_1	химшлак первый MnO_1	химшлак первый R_1	химшлак первый SiO2_1	химшлак последний Al2O3	химшлак последний CaO	химшлак последний FeO	химшлак последний MgO	химшлак последний MnO	химшлак последний R	химшлак последний SiO2
675	г683863<>?:	20.07.2070 5:50	Э76ХФ	Р65	11	42,0166667	20,5166667	42,0166667	2,7065047	0,39765	0,162144	0,174329	0,164775	0,041785	1564	1584	10,999115		13546,06011	115,8	1	1	1	15,191			0,142		0,05		0,411	0,034	0,02				0,052626	0,185		0,263		0,288	4632	0,002	0,478	0,289	0,108	0,645	0,007	0,009	0,074	0,008	0,023	0,435	0,001	0,002	0,003	0,784	0,0004	0,418	0,106	0,794	0,006	0,01	0,074	0,009	0,018	0,568	0,003	0,039		51,1	0,6	11,6	0,19	2			57,8	0,6	8,7	0,18	2,1	
676	"г683863<>?;"	20.07.2070 6:40	Э76ХФ	Р65	10	43,2	18,1333333	43,2	2,2314348	0,38053	0,143002	0,158666	0,131011	0,0414404	1583	1588	10,5156042		12877,94118	113,9	1	1	1	14,938					0,05		0,394	0,038	0,02				0,052192	0,139		0,24		0,254	3892	0,002	0,482	0,3	0,105	0,658	0,007	0,008	0,072	0,009	0,022	0,453	0,001	0,003	0,003	0,764	0,0003	0,419	0,107	0,801	0,006	0,01	0,073	0,01	0,018	0,568	0,003	0,038		51,1	0,9	8,2	0,14	2,3			57	0,4	10	0,33	2,1	
677	г683863<>?<	20.07.2070 7:33	Э76ХФ	Р65	8	50,2	17,65	50,2	2	0,464905	0,158203	0,211555	0,204798	0,0408656	1600	1591	11,490239		13033,42776	114,3	1	1	1	19,227			0,109		0,1650001		0,394	0,038	0,02				0,051468	0,232		0,319		0,281	3834	0,002	0,418	0,289	0,101	0,62	0,007	0,009	0,072	0,008	0,019	0,409	0,001	0,002	0,003	0,771	0,0004	0,416	0,102	0,803	0,006	0,01	0,073	0,009	0,016	0,585	0,003	0,037		51,1	1,2	14,6	0,31	2			51,2	0,5	15,7	0,14	2,1	
678	г683863<>?=	20.07.2070 8:26	Э76ХФ	Р65	17	41,7333333	14,8833333	41,7333333	3	0,38743	0,161018	0,189651	0,15263	0,0406647	1583	1594	8,8662939		13230,90705	112,5	1	1	1	12,334					0,05		0,398	0,057	0,02				0,051215	0,16		0,287		0,286	3282	0,002	0,482	0,281	0,094	0,637	0,005	0,011	0,064	0,007	0,021	0,441	0,001	0,002	0,003	0,769	0,0003	0,414	0,092	0,8	0,005	0,011	0,064	0,008	0,017	0,591	0,004	0,039		53,7	0,6	16,7	0,35	2			54,8	0,5	11,6	0,09	2,1	
679	г683863<>?>	20.07.2070 9:18	Э76ХФ	Р65	26	40,5166667	18,1833333	40,5166667	2,5929163	0,36975	0,156514	0,163461	0,142585	0,0414119	1569	1588	7,7545866		13139,50504	116,1	1	1	1	10,473			0,041		0,05		0,378	0,071	0,02				0,052156	0,155		0,247		0,278	3982	0,002	0,499	0,286	0,092	0,651	0,007	0,01	0,065	0,006	0,019	0,446	0,002	0,002	0,003	0,76	0,0003	0,412	0,089	0,793	0,005	0,012	0,065	0,007	0,015	0,581	0,003	0,038		53,5	0,6	11,2	0,32	2,3			59	0,5	8,4	0,09	2,2	
680	г683863<>??	20.07.2070 10:17	Э76ХФ	Р65	21	40,5	18,5	40,5	2,8921875	0,33366	0,147506	0,16695	0,153819	0,0418422	1553	1594	6,8912165		13686,48649	116	1	1	1	9,284			0,051		0,05		0,335	0,062	0,02				0,052698	0,171		0,252		0,262	4220	0,001	0,477	0,29	0,082	0,649	0,005	0,011	0,056	0,007	0,019	0,443	0,002	0,002	0,003	0,75	0,0003	0,412	0,081	0,797	0,004	0,01	0,056	0,008	0,018	0,565	0,003	0,038		56,7	0,2	11,5	0,22	2,2			57	0,8	9,2	0,21	2,1	
681	г683863<?66	20.07.2070 11:16	Э76ХФ	Р65	25	40,5166667	16,0333333	40,5166667	2	0,353145	0,131179	0,169758	0,163585	0,040521	1580	1590	7,7912219		12659,87526	113,4	1	1	1	10,503			0,108		0,05		0,362		0,02				0,051034	0,185		0,256		0,233	3383	0,002	0,503	0,307	0,082	0,647	0,006	0,011	0,065	0,007	0,019	0,438	0,001	0,002	0,003	0,759	0,0001	0,415	0,085	0,795	0,005	0,01	0,066	0,008	0,014	0,583	0,003	0,037		51,6	0,7	12,7	0,28	1,9			49,4	0,4	10,3	0,09	2,1	
682	г683863<?67	20.07.2070 12:11	Э90ХАФ	Р65	25	40,5	20,6666667	40,3166667	3,8361942	0,3998186	0,093458	0,152658	0,093307	0,0892012	1564	1628	15,1930886	12,715797	14577,09677	108,1	1	1	1	7,816	9,883	0,009588	0,098		0,05		0,416		0,02				0,077329	0,083		0,232	0,063766	0,166	5021	0,002	0,482	0,203	0,087	0,662	0,005	0,009	0,059	0,007	0,019	0,465	0,001	0,002	0,003	0,846	0,0003	0,291	0,089	0,819	0,003	0,015	0,06	0,008	0,015	0,574	0,003	0,088		55,5	0,4	12,9	0,14	2,1			52,5	0,5	8	0,08	2,2	
683	г683863<?68	20.07.2070 13:02	Э90ХАФ	Р65	20	49,6833333	21,2166667	49,5333333	3	0,347675	0,052359	0,08649	0,036069	0,0857699	1549	1604	9,6371901	15,6043421	13752,39592	104,9	1	1	1	7,774	13,177		0,062		0,05		0,373	0,083	0,02				0,081091	0,021		0,132	0,049045	0,093	4863	0,002	0,564	0,242	0,092	0,724	0,006	0,01	0,063	0,008	0,018	0,514	0,002	0,002	0,003	0,871	0,0001	0,29	0,091	0,81	0,004	0,016	0,063	0,009	0,011	0,552	0,003	0,086		50	0,6	12,3	0,12	2,4			56,4	0,4	14,4	0,08	2,2	
684	г683863<?69	20.07.2070 13:54	Э90ХАФ	Р65	29	45,5833333	21,0666667	45,25	2	0,51387	0,09008	0,197804	0,139264	0,0960669	1572	1591	10,5461024	9,3967016	13699,36709	115,9	1	1	1	3,946	10,446		0,051		0,05		0,567	0,045	0,02				0,091001	0,136		0,3	0,054615	0,16	4810	0,001	0,432	0,211	0,098	0,638	0,006	0,01	0,066	0,008	0,022	0,416	0,001	0,002	0,003	0,869	0,0002	0,285	0,096	0,806	0,004	0,014	0,066	0,009	0,016	0,55	0,003	0,086		41,5	0,7	7,3	0,16	2,4			57,6	0,5	7,4	0,09	2,1	
685	г683863<?6:	20.07.2070 15:42	Э90ХАФ	Р65	3	39,8833333	15,65	39,6833333		0,4799374	0,078257	0,164128	0,143404	0,0964236	1597	1606	13,7019475	14,0685	13560,38339	116,6	1	1	1	8,99	9,379	0,043992	0,041		0,05		0,477	0,036	0,02				0,106445	0,156		0,248	0,027308	0,139	3537	0,002	0,477	0,224	0,089	0,665	0,006	0,009	0,062	0,009	0,021	0,428	0,001	0,002	0,003	0,819		0,286	0,089	0,789	0,004	0,013	0,062	0,01	0,016	0,527	0,003	0,087		52,6	0,6	11,5	0,3	2,2			51,2	0,8	10,9	0,13	2,1	
686	"г683863<?6;"	20.07.2070 16:36	Э90ХАФ	Р65	6	40,0166667	12,8833333	39,8666667	3	0,44185	0,099088	0,18195	0,126747	0,0939716	1589	1593	17,716141	18,6430653	13063,38939	113	1	1	1	5,305	19,192		0,108		0,05		0,477		0,02				0,103516	0,123		0,276	0,027018	0,176	2805	0,002	0,473	0,2	0,101	0,648	0,007	0,009	0,07	0,009	0,022	0,439	0,001	0,002	0,003	0,854		0,285	0,101	0,794	0,005	0,013	0,07	0,01	0,019	0,561	0,003	0,087		40,8	0,6	6,7	0,1	2,3			56,3	0,5	5,7	0,08	2,3	
687	г683863<?6<	20.07.2070 17:29	Э90ХАФ	Р65	5	44,2	17,4833333	42,0333333	2,7625	0,445325	0,089517	0,183755	0,120118	0,0924442	1574	1576	11,3808917	10,6267095	13868,06482	112,8	1	1	1	2,978	11,958		0,068		0,05		0,483	0,059	0,02				0,102069	0,112		0,279	0,02615	0,159	4041	0,001	0,484	0,209	0,103	0,634	0,007	0,009	0,072	0,008	0,022	0,435	0,001	0,002	0,004	0,854	0,0004	0,287	0,103	0,809	0,005	0,014	0,072	0,009	0,018	0,561	0,003	0,086		61	2	14,2	0,36	2,7			58,7	0,9	8	0,11	2,3	
688	г683863<?6=	20.07.2070 18:21	Э90ХАФ	Р65	8	41,1833333	13,9666667	41	2,8869779	0,412195	0,068123	0,106365	0,084482	0,0890023	1586	1595	12,9467681	15,1854742	13192,8401	108,2	1	1	1	5,675	14,055				0,05		0,449	0,077	0,02				0,097873	0,088		0,161	0,025897	0,121	3071	0,002	0,526	0,226	0,094	0,696	0,007	0,009	0,07	0,009	0,019	0,458	0,001	0,002	0,003	0,871	0,0002	0,289	0,094	0,798	0,006	0,014	0,069	0,009	0,016	0,554	0,003	0,083		58	0,4	14,4	0,19	2,2			58,3	0,4	10,6	0,08	2,2	
689	г683863<?6>	20.07.2070 19:10	Э90ХАФ	Р65	9	47,5166667	21,3333333	47,35	2,3670449	0,528685	0,087265	0,166194	0,118773	0,0932179	1564	1586	9,4148571	10,6221106	13106,25	112,8	1	1	1	5,492	10,569				0,05		0,587	0,042	0,02				0,103262	0,117		0,252	0,025752	0,155	4660	0,002	0,445	0,212	0,1	0,655	0,007	0,009	0,077	0,007	0,02	0,448	0,001	0,002	0,003	0,847		0,291	0,1	0,804	0,005	0,016	0,077	0,008	0,019	0,567	0,004	0,077		58,2	2,9	7,9	0,73	2,6			45,7	1	3,5	0,21	2,1	
690	г683863<?6?	20.07.2070 20:01	Э90ХАФ	Р65	16	48,5333333	19,8833333	48,35	3,1980645	0,473675	0,089517	0,130904	0,108295	0,1040885	1579	1590	12,5629067	8,4204632	13570,15926	115,8	1	1	1	6,435	9,19		0,072		0,05		0,52	0,048	0,02				0,115741	0,115		0,198	0,027959	0,159	4497	0,002	0,507	0,213	0,087	0,673	0,007	0,01	0,073	0,006	0,018	0,447	0,002	0,002	0,003	0,853	0,0001	0,288	0,088	0,788	0,005	0,016	0,074	0,007	0,014	0,544	0,003	0,086		62	0,8	8,1	0,18	2,7			59,2	0,6	6	0,16	2,2	
691	г683863<?76	20.07.2070 20:55	Э90ХАФ	Р65	20	40,85	18,0333333	40,6833333	3,6925287	0,41313	0,068686	0,107797	0,090663	0,0928649	1566	1584	18,0719315	13,5466187	14346,76525	113,2	1	1	1	10,552	10,461		0,136		0,05		0,45	0,06	0,02				0,102539	0,097		0,163	0,026259	0,122	4312	0,002	0,545	0,229	0,096	0,694	0,007	0,009	0,068	0,007	0,018	0,459	0,002	0,002	0,003	0,837	0,0003	0,287	0,096	0,793	0,005	0,016	0,068	0,008	0,013	0,538	0,003	0,085		58,6	1,7	8,2	0,19	2,5			56,4	0,8	6,5	0,13	2,5	
692	г683863<?77	20.07.2070 21:48	Э90ХАФ	Р65	16	43,7166667	19,2166667	43,5333333	3	0,467465	0,086139	0,156189	0,106488	0,0941555	1568	1590	12,4048374	11,7140625	14415,61145	115	1	1	1	8,263	9,163				0,05		0,512	0,048	0,02				0,103986	0,102		0,237	0,026584	0,153	4617	0,002	0,5	0,221	0,097	0,653	0,007	0,008	0,071	0,007	0,017	0,445	0,001	0,002	0,003	0,85	0,0003	0,29	0,096	0,793	0,006	0,015	0,072	0,008	0,016	0,547	0,003	0,085		62,2	0,6	8	0,15	2,7			59,6	0,7	6,4	0,09	2,3	
693	г683863<?78	20.07.2070 22:41	Э90ХАФ	Р65	15	43,8666667	23,4333333	43,7	3	0,498575	0,104155	0,105092	0,115773	0,0979675	1571	1613	15,8973294	13,3576588	14471,69275	114,9	1	1	1	8,929	11,918		0,118		0,05		0,549	0,06	0,02				0,108687	0,137		0,158	0,026693	0,185	5652	0,002	0,481	0,202	0,1	0,697	0,006	0,009	0,068	0,008	0,019	0,449	0,001	0,002	0,003	0,853	0,0007	0,287	0,099	0,789	0,005	0,016	0,068	0,009	0,016	0,532	0,003	0,084		60,9	0,7	14,4	0,16	2,7			61	0,5	9,6	0,12	2,5	
694	г683863<?79	20.07.2070 23:34	Э90ХАФ	Р65	15	45,2	19	45,0166667	3	0,46598	0,085576	0,110647	0,102376	0,0939883	1583	1587	12,8260312	9,986087	13345,26316	114	1	1	1	7,774	8,932		0,059		0,05		0,512	0,049	0,02				0,103443	0,114		0,167	0,02662	0,152	4226	0,002	0,503	0,217	0,116	0,693	0,009	0,01	0,081	0,008	0,018	0,455	0,002	0,002	0,003	0,829	0,0003	0,289	0,116	0,789	0,007	0,015	0,081	0,009	0,018	0,54	0,003	0,086		56,5	1,7	13,3	0,17	2,4			58,4	0,9	6,6	0,09	2,2	
695	г683863<?7:	21.07.2070 0:25	Э90ХАФ	Р65	17	46,8666667	18,8666667	46,6833333	2,7115987	0,51409	0,082198	0,110992	0,088268	0,0938378	1586	1583	13,572	12,912026	13760,77739	113,8	1	1	1	7,163	13,242		0,073		0,05		0,572	0,06	0,02				0,102937	0,092		0,168	0,027199	0,146	4327	0,002	0,46	0,22	0,113	0,691	0,007	0,009	0,079	0,008	0,017	0,451	0,002	0,002	0,004	0,856	0,0003	0,288	0,109	0,793	0,006	0,015	0,078	0,01	0,016	0,552	0,003	0,086		58	0,9	9,7	0,12	2,5			60	0,5	5,4	0,08	2,6	
696	"г683863<?7;"	21.07.2070 1:19	Э90ХАФ	Р65	20	48,5333333	21,6833333	48,0333333	2,7792793	0,533655	0,103029	0,137014	0,090525	0,0942989	1561	1581	9,9081756	7,8587234	14557,72483	114,6	1	1	1	14,543	1,026				0,151		0,504	0,06	0,02				0,103516	0,085		0,208	0,027199	0,183	5261	0,002	0,454	0,2	0,117	0,671	0,007	0,009	0,082	0,008	0,019	0,46	0,002	0,002	0,004	0,861	0,0002	0,289	0,117	0,796	0,005	0,013	0,082	0,01	0,019	0,543	0,003	0,086		54,2	0,7	7,5	0,17	3,1			54,2	0,8	5,8	0,12	2,5	
697	г683863<?7<	21.07.2070 2:13	Э90ХАФ	Р65	23	42,1833333	16,7833333	42	3	0,518665	0,089517	0,092419	0,100212	0,0933453	1580	1582	11,3165217	11,2253212	14264,15094	114	1	1	1	5,784	9,95				0,05		0,577	0,06	0,02				0,102358	0,118		0,139	0,027127	0,159	3990	0,002	0,473	0,216	0,113	0,707	0,008	0,008	0,103	0,011	0,019	0,454	0,002	0,002	0,003	0,85	0,0003	0,292	0,113	0,797	0,006	0,015	0,103	0,012	0,018	0,553	0,003	0,086		60,9	0,5	7,7	0,15	2,8			61,6	0,6	4,7	0,08	2,6	
698	г683863<?7=	21.07.2070 3:13	Э90ХАФ	Р65	13	43,6833333	22,8	43,5166667	3,7915222	0,493595	0,087265	0,052283	0,105897	0,0933395	1553	1591	12,4163966	9,5151943	13805,26316	114,4	1	1	1	7,236	8,228				0,05		0,548	0,077	0,02				0,102648	0,143		0,077	0,026584	0,155	5246	0,002	0,488	0,214	0,105	0,743	0,006	0,009	0,076	0,009	0,017	0,459	0,002	0,002	0,003	0,815	0,0003	0,289	0,104	0,795	0,005	0,014	0,075	0,011	0,016	0,548	0,003	0,083		61	0,7	11,3	0,16	2,5			56,8	0,9	7,4	0,12	2,5	
699	г683863<?7>	21.07.2070 4:06	Э90ХАФ	Р65	13	46,5166667	18,4666667	46,35	3,1452724	0,518425	0,106407	0,133894	0,126498	0,0950014	1586	1591	14,6258824	12,9812606	13795,66787	114,9	1	1	1	8,288	12,7		0,073		0,05		0,572	0,06	0,02				0,104022	0,142		0,202	0,027886	0,189	4246	0,002	0,467	0,202	0,113	0,671	0,008	0,009	0,077	0,008	0,018	0,438	0,002	0,002	0,003	0,843	0,0002	0,291	0,112	0,791	0,006	0,017	0,077	0,009	0,015	0,544	0,003	0,083		47,7	0,5	7,9	0,11	2,4			57,8	1	6,9	0,12	2,2	
700	г683863<?7?	21.07.2070 5:06	Э90ХАФ	Р65	9	43,5166667	16,4666667	43,5166667	2,7873754	0,50879	0,100214	0,114052	0,109716	0,0963836	1597	1592	15,3079046	13,9121495	13649,39271	114	1	1	1	10,167	10,751				0,05		0,562	0,049	0,02				0,106807	0,124		0,172	0,025969	0,178	3746	0,002	0,475	0,204	0,114	0,681	0,007	0,01	0,074	0,01	0,019	0,444	0,002	0,002	0,004	0,846	0,0006	0,29	0,113	0,792	0,005	0,017	0,073	0,011	0,016	0,546	0,003	0,084		59,4	0,5	8,2	0,14	2,6			56,1	0,8	6,9	0,11	2,4	
701	г683863<?86	21.07.2070 6:07	Э90ХАФ	Р65	6	43,6833333	18,45	43,5333333	2,7716263	0,53445	0,069812	0,070259	0,096379	0,101573	1590	1589	16,7614203	16,0704459	13869,9187	113,3	1	1	1	9,703	14,017		0,073		0,05		0,601	0,075	0,02				0,11263	0,121		0,105	0,027235	0,124	4265	0,002	0,46	0,23	0,101	0,718	0,007	0,009	0,07	0,01	0,023	0,456	0,002	0,002	0,004	0,84	0,0002	0,29	0,101	0,789	0,006	0,015	0,071	0,011	0,016	0,542	0,003	0,086		56,2	0,4	8,3	0,14	2,2			52,3	0,4	6,8	0,09	2,5	
702	г683863<?87	21.07.2070 7:01	Э76ХФ	Р65	7	46,85	25,9	46,85	2,7751479	0,361245	0,139061	0,098161	0,125585	0,0409031	1578	1630	10,1903949		14437,06564	114	1	1	1	15,914			0,103		0,122		0,311	0,061	0,02				0,05136	0,155		0,147		0,247	6232	0,002	0,486	0,304	0,104	0,704	0,007	0,008	0,074	0,009	0,021	0,464	0,002	0,002	0,004	0,766	0,0005	0,417	0,103	0,791	0,006	0,01	0,074	0,009	0,016	0,56	0,003	0,037		52,4	0,4	6	0,11	2,8			58	1	6,2	0,11	2,4	
703	г683863<?88	21.07.2070 7:52	Э76ХФ	Р65	18	47,8833333	23,9166667	47,8833333	2,9725686	0,300125	0,085013	0,015095	0,127838	0,0394632	1550	1589	8,5734811		13015,19164	114,5	1	1	1	13,327					0,05		0,311	0,048	0,02				0,049552	0,192		0,019		0,151	5188	0,002	0,552	0,351	0,104	0,772	0,008	0,008	0,084	0,013	0,019	0,471	0,002	0,003	0,004	0,772	0,0005	0,419	0,104	0,79	0,008	0,008	0,084	0,014	0,013	0,572	0,003	0,038		60,2	0,6	9,5	0,2	2,5			56,9	1	6	0,12	2,5	
704	г683863<?89	21.07.2070 8:45	Э76ХФ	Р65	26	46,1666667	21,4833333	46,1666667		0,47648	0,148632	0,091403	0,173518	0,0418912	1584	1598	11,6293671		12637,70365	117,5	1	1	1	17,864			0,113		0,05		0,514	0,047	0,02				0,052626	0,232		0,135		0,264	4525	0,002	0,416	0,297	0,105	0,702	0,008	0,009	0,077	0,011	0,018	0,433	0,001	0,002	0,003	0,762	0,0005	0,415	0,104	0,782	0,007	0,011	0,077	0,012	0,013	0,562	0,003	0,038		55,5	1,3	9,7	0,31	2,4			57,6	0,5	9,7	0,17	2,2	
705	г683863<?8:	21.07.2070 9:42	Э76ХФ	Р65	31	45,7166667	21,35	45,7166667		0,524505	0,155951	0,177916	0,180552	0,0417061	1589	1602	10,2993073		12739,11007	116,8	1	1	1	15,695			0,092		0,06		0,56	0,049	0,02				0,052626	0,208		0,268		0,277	4533	0,002	0,379	0,289	0,1	0,642	0,007	0,01	0,07	0,007	0,018	0,422	0,002	0,002	0,003	0,742	0,0002	0,415	0,102	0,787	0,006	0,011	0,071	0,008	0,014	0,568	0,003	0,038		54,7	0,6	10,2	0,38	2,2			57,2	0,3	11,4	0,15	2,3	
706	"г683863<?8;"	21.07.2070 10:43	Э76ХФ	Р65	26	41,6833333	20	41,6833333		0,480055	0,149195	0,178863	0,194351	0,0407884	1570	1584	12,1221112		12549	114,3	1	1	1	16,843			0,092		0,05		0,515	0,039	0,02				0,051468	0,229		0,269		0,265	4183	0,001	0,406	0,297	0,099	0,639	0,006	0,008	0,074	0,007	0,019	0,422	0,001	0,002	0,003	0,759	0,0004	0,42	0,099	0,8	0,006	0,011	0,074	0,008	0,015	0,561	0,003	0,037		58,6	0,7	11,5	0,25	2,4			59,1	0,5	9,8	0,17	2,3	
707	г683863<?8<	21.07.2070 11:35	Э76ХФ	Р65	22	43,05	18,85	43,05		0,44547	0,120482	0,062675	0,106021	0,0405023	1566	1573	9,7013124		12671,61804	114,4	1	1	1	13,757			0,08		0,05		0,482	0,049	0,02				0,051107	0,139		0,093		0,214	3981	0,002	0,426	0,316	0,124	0,729	0,009	0,008	0,077	0,01	0,021	0,47	0,002	0,002	0,003	0,765	0,0002	0,417	0,125	0,793	0,009	0,01	0,078	0,011	0,017	0,573	0,003	0,038		60,4	0,4	7,1	0,14	2,6			58,1	0,5	8,8	0,21	2,7	
708	г683863<?8=	21.07.2070 12:26	Э76ХФ	Р65	23	43,4166667	16,8333333	43,4166667		0,448675	0,134557	0,151712	0,169858	0,0417061	1588	1576	9,4048874		12635,64356	115,8	1	1	1	13,577			0,079		0,05		0,48	0,035	0,02				0,052626	0,202		0,228		0,239	3545	0,002	0,429	0,309	0,112	0,656	0,009	0,008	0,073	0,007	0,02	0,439	0,002	0,002	0,003	0,768	0,0003	0,416	0,11	0,778	0,008	0,009	0,073	0,008	0,017	0,573	0,003	0,038		59,7	0,5	10,9	0,23	2,7			57,8	0,9	6,1	0,13	2,4	
709	г683863<?8>	21.07.2070 13:26	Э76ХФ	Р65	18	49,7166667	16,5333333	47,7166667		0,436485	0,123297	0,099957	0,14864	0,0387826	1599	1591	7,0487179		13158,87097	110,1	1	1	1	10,996			0,068		0,05		0,469	0,063	0,02				0,048937	0,19		0,149		0,219	3626	0,002	0,395	0,316	0,102	0,689	0,006	0,009	0,069	0,009	0,021	0,434	0,001	0,003	0,003	0,764	0,0003	0,419	0,099	0,801	0,006	0,012	0,068	0,009	0,018	0,583	0,003	0,038		52,9	2,1	10,5	0,68	2,3			56,5	0,5	8,7	0,18	2,2	
710	г683863<?8?	21.07.2070 14:16	Э76ХФ	Р65	24	48,55	20,3166667	48,55		0,386285	0,127801	0,131637	0,172376	0,0409318	1573	1589	10,5864144		12932,23954	115,2	1	1	1	17,1					0,05		0,405	0,036	0,02				0,051649	0,214		0,197		0,227	4379	0,002	0,485	0,313	0,106	0,671	0,007	0,011	0,078	0,008	0,017	0,437	0,002	0,002	0,004	0,755	0,0008	0,417	0,108	0,789	0,006	0,012	0,078	0,009	0,015	0,565	0,003	0,038		59,2	0,9	11,3	0,25	2,6			59,1	0,9	7,5	0,15	2,5	
711	г683863<?96	21.07.2070 15:06	Э76ХФ	Р65	33	43,0333333	18,7833333	43,0333333		0,405765	0,070375	0,089812	0,129865	0,0401869	1570	1591	7,3631506		12742,14729	114,6	1	1	1	10,335					0,276		0,246	0,038	0,02				0,050709	0,165		0,134		0,125	3989	0,002	0,449	0,364	0,095	0,708	0,008	0,009	0,077	0,01	0,019	0,481	0,002	0,002	0,004	0,768	0,0006	0,42	0,096	0,789	0,007	0,012	0,078	0,011	0,016	0,57	0,003	0,036		58,6	0,6	7,7	0,34	2,8			60,1	0,6	7	0,25	2,8	
712	г683863<?97	21.07.2070 15:58	Э76ХФ	Р65	32	42,3833333	16,2	42,3833333		0,43716	0,09571	0,098996	0,134192	0,0405879	1582	1579	9,985293		12603,7037	114,2	1	1	1	14,107					0,05		0,475	0,059	0,02				0,051215	0,168		0,148		0,17	3403	0,002	0,44	0,336	0,102	0,694	0,007	0,009	0,068	0,009	0,021	0,456	0,002	0,002	0,003	0,762	0,0004	0,414	0,101	0,78	0,006	0,012	0,068	0,01	0,017	0,575	0,003	0,038		58,6	0,6	7,8	0,19	2,7			60	0,6	7,5	0,16	2,5	
713	г683863<?98	21.07.2070 16:51	Э76ХФ	Р65	32	43,3833333	19,6833333	43,3833333		0,364095	0,108659	0,135928	0,160586	0,0410182	1565	1580	8,7413753		12939,88146	114,6	1	1	1	12,641					0,05		0,381	0,036	0,02				0,051758	0,194		0,204		0,193	4245	0,002	0,49	0,327	0,113	0,673	0,007	0,011	0,073	0,009	0,023	0,431	0,002	0,002	0,003	0,768	0,0004	0,416	0,113	0,792	0,006	0,011	0,073	0,01	0,02	0,567	0,003	0,038		62,4	0,5	11,3	0,13	2,7			61,5	0,5	12,3	0,11	2,7	
714	г683863<?99	21.07.2070 17:44	Э76ХФ	Р65	30	48,6833333	18,8666667	48,6833333		0,42851	0,109222	0,093282	0,110117	0,0400434	1561	1584	5,8376018		12987,98587	111,5	1	1	1	9,358					0,05		0,462	0,05	0,02				0,050528	0,133		0,14		0,194	4084	0,002	0,427	0,326	0,104	0,7	0,007	0,01	0,073	0,009	0,021	0,469	0,002	0,002	0,003	0,755	0,0004	0,42	0,104	0,787	0,006	0,012	0,073	0,01	0,019	0,57	0,003	0,038		56,2	0,7	7,9	0,14	2,7			60,4	0,7	11,7	0,13	2,6	
715	г683863<?9:	21.07.2070 18:44	Э76ХФ	Р65	25	44,3666667	19,8333333	44,3666667		0,452915	0,116541	0,16723	0,166799	0,0414771	1572	1586	10,9521412		12563,69748	115,4	1	1	1	16,197			0,136		0,05		0,488	0,038	0,02				0,052337	0,191		0,252		0,207	4153	0,002	0,414	0,326	0,107	0,64	0,008	0,011	0,078	0,007	0,031	0,438	0,001	0,002	0,003	0,753	0,0004	0,418	0,106	0,781	0,007	0,013	0,078	0,007	0,023	0,565	0,003	0,037		54,8	0,5	11,2	0,11	2,3			61	1	10,1	0,23	2,8	
716	"г683863<?9;"	21.07.2070 19:42	Э76ХФ	Р65	23	41,5	17,1666667	41,5	3,1004785	0,47957	0,131742	0,22218	0,185622	0,0420501	1569	1588	10,759281		13592,62136	116,3	1	1	1	14,797					0,05		0,516	0,048	0,02				0,05306	0,198		0,336		0,234	3889	0,002	0,436	0,309	0,116	0,609	0,007	0,01	0,075	0,008	0,026	0,41	0,001	0,002	0,003	0,764	0,0002	0,416	0,116	0,799	0,006	0,011	0,075	0,009	0,021	0,57	0,003	0,038		50,5	0,8	10,7	0,17	2,2			57,5	0,6	7,7	0,18	2,2	
717	г683863<?9<	21.07.2070 20:36	Э76ХФ	Р65	18	41,0166667	15,9666667	41,0166667	2,7217007	0,423855	0,135683	0,154846	0,134534	0,0413622	1572	1582	8,7410809		13084,75992	114,6	1	1	1	11,951					0,05		0,449	0,068	0,02				0,052192	0,146		0,234		0,241	3482	0,002	0,44	0,303	0,104	0,653	0,008	0,009	0,077	0,007	0,021	0,452	0,002	0,002	0,003	0,76	0,0002	0,414	0,105	0,791	0,007	0,011	0,077	0,008	0,016	0,572	0,003	0,036		55,6	0,6	7,6	0,18	2,6			60	0,4	5,1	0,08	2,6	
718	г683863<?9=	21.07.2070 21:35	Э76ХФ	Р65	9	41,1666667	17,4833333	41	3,4753503	0,41473	0,097962	0,122182	0,125385	0,0410182	1563	1583	6,8926829		13442,51668	114,7	1	1	1	9,42					0,05		0,446	0,098	0,02				0,051758	0,145		0,184		0,174	3917	0,002	0,453	0,338	0,111	0,683	0,013	0,009	0,091	0,01	0,024	0,452	0,002	0,002	0,003	0,771	0,0003	0,417	0,11	0,791	0,013	0,01	0,091	0,01	0,019	0,564	0,003	0,037		60,6	0,4	10,4	0,16	2,5			55,8	1	7,9	0,18	2,1	
719	г683863<?9>	21.07.2070 22:28	Э76ХФ	Р65	9	41,4	17,2166667	41,2333333	3,2243547	0,34868	0,133994	0,141464	0,116207	0,0400149	1562	1590	5,7965238		13779,67086	109,9	1	1	1	7,967			0,099		0,05		0,357	0,102	0,02				0,050492	0,123		0,214		0,238	3954	0,002	0,499	0,303	0,106	0,659	0,008	0,009	0,074	0,007	0,023	0,457	0,001	0,002	0,003	0,766	0,0002	0,416	0,106	0,796	0,007	0,01	0,075	0,008	0,017	0,572	0,003	0,037		51,8	0,4	9	0,14	2,3			57	0,5	8,6	0,17	2,2	
720	г683863<?9?	21.07.2070 23:24	Э76ХФ	Р65	8	41,2166667	17,05	41,2166667	2,499384	0,346695	0,114289	0,147621	0,130717	0,0412758	1575	1580	7,455047		12548,97361	114,9	1	1	1	9,909					0,05		0,358	0,024	0,02				0,052083	0,143		0,223		0,203	3566	0,002	0,495	0,322	0,127	0,664	0,009	0,008	0,078	0,009	0,023	0,454	0,002	0,002	0,003	0,78	0,0001	0,416	0,128	0,794	0,008	0,01	0,077	0,01	0,02	0,571	0,003	0,038		49,1	0,4	8	0,11	2,6			56,7	0,6	8,4	0,17	2,2	
721	г683863<?:6	22.07.2070 0:22	Э76ХФ	Р65	7	42,35	19,35	42,35	4,1787521	0,433095	0,128927	0,172491	0,139773	0,0409318	1545	1596	13,3883943		15060,46512	114,1	1	1	1	18,714					0,05		0,461	0,072	0,02				0,051649	0,147		0,261		0,229	4857	0,002	0,419	0,309	0,119	0,644	0,008	0,008	0,077	0,008	0,024	0,45	0,001	0,002	0,003	0,764	0,0002	0,412	0,117	0,799	0,007	0,01	0,076	0,008	0,017	0,57	0,003	0,037		44,4	1,4	6,3	0,17	2,6			57,2	0,8	4,2	0,11	2,4	
722	г683863<?:7	22.07.2070 1:22	Э90ХАФ	Р65	6	40,7	21,2	40,5333333	3,1607502	0,47095	0,092332	0,195756	0,104527	0,0903978	1573	1616	8,0115254	13,9799659	13658,49057	109,8	1	1	1	2,626	13,646				0,06		0,505		0,02				0,099899	0,083		0,298	0,025752	0,164	4826	0,002	0,488	0,208	0,113	0,639	0,008	0,009	0,078	0,007	0,022	0,469	0,001	0,002	0,003	0,845	0,0002	0,288	0,112	0,817	0,006	0,016	0,078	0,008	0,018	0,572	0,003	0,087		55	0,6	9,8	0,09	2,5			55,6	0,3	6,8	0,08	2,2	
723	г683863<?:8	22.07.2070 2:14	Э90ХАФ	Р65	8	43,1833333	20,8166667	43	2,8774878	0,41874	0,069812	0,180299	0,140515	0,0942348	1564	1591	7,4680435	7,7938369	14025,30024	114,1	1	1	1	3,817	7,166		0,077		0,05		0,454	0,038	0,02				0,104239	0,145		0,273	0,026801	0,124	4866	0,002	0,531	0,228	0,106	0,646	0,007	0,009	0,072	0,007	0,022	0,442	0,001	0,002	0,003	0,836	0,0003	0,287	0,106	0,807	0,005	0,013	0,072	0,008	0,016	0,553	0,003	0,087		57	0,6	13,2	0,19	2,4			55,6	0,7	8,3	0,19	2,1	
724	г683863<?:9	22.07.2070 3:07	Э90ХАФ	Р65	8	45,8666667	18,85	45,55	2,7218494	0,47362	0,072064	0,16173	0,092442	0,0903128	1565	1607	9,1278311	7,4956419	13607,42706	108,8	1	1	1	5,284	7,023		0,057		0,05		0,522		0,02				0,099103	0,078		0,246	0,027163	0,128	4275	0,002	0,47	0,223	0,113	0,654	0,008	0,008	0,075	0,007	0,021	0,457	0,001	0,002	0,003	0,837	0,0003	0,287	0,113	0,808	0,006	0,013	0,075	0,008	0,019	0,559	0,003	0,087		56,1	1,2	10,3	0,21	2,5			59,9	0,7	3,3	0,09	2,3	
725	г683863<?::	22.07.2070 4:01	Э90ХАФ	Р65	15	49,55	29,7166667	49,3833333	3,6653485	0,4946696	0,06756	0,13061	0,094666	0,0939339	1508	1598	7,8347368	9,8024831	14448,45766	115,5	1	1	1	4,135	9,65	0,034968			0,05		0,509	0,079	0,02				0,103696	0,094		0,198	0,027127	0,12	7156	0,002	0,456	0,231	0,113	0,696	0,008	0,008	0,076	0,008	0,022	0,471	0,002	0,002	0,003	0,855	0,0007	0,286	0,111	0,801	0,006	0,014	0,076	0,009	0,021	0,543	0,003	0,085		54,3	0,6	6,1	0,1	2,6			56	0,9	8,8	0,19	2,1	
726	"г683863<?:;"	22.07.2070 4:58	Э90ХАФ	Р65	16	40,0333333	15,7166667	39,9	2	0,496255	0,083887	0,129071	0,113626	0,0934492	1570	1589	11,0973392	17,34371	13510,49841	114,2	1	1	1	5,561	13,557		0,042		0,05		0,549	0,069	0,02				0,103841	0,124		0,195	0,025752	0,149	3539	0,002	0,49	0,215	0,112	0,689	0,008	0,007	0,074	0,008	0,019	0,443	0,002	0,002	0,003	0,858	0,0001	0,283	0,111	0,803	0,006	0,016	0,074	0,009	0,015	0,55	0,003	0,083		55	0,6	9,1	0,13	2,6			57,6	0,7	6,1	0,11	2,2	
727	г683863<?:<	22.07.2070 5:58	Э90ХАФ	Р65	7	40,2	17,05	40,05	3,1520501	0,402634	0,057989	0,15312	0,114724	0,0933534	1551	1587	7,7963459	8,9616534	14002,34604	114,6	1	1	1	3,556	7,829	0,01222			0,05		0,423	0,07	0,02				0,10366	0,116		0,232	0,025861	0,103	3979	0,002	0,528	0,239	0,11	0,673	0,007	0,008	0,073	0,01	0,023	0,452	0,002	0,002	0,003	0,854	0,0002	0,289	0,111	0,808	0,005	0,014	0,073	0,011	0,019	0,561	0,003	0,085		58,7	0,3	8	0,11	2,7			58,7	0,7	3,1	0,09	2,3	
728	г683863<?:=	22.07.2070 6:55	Э90ХАФ	Р65	5	42,0166667	19,0166667	41,85	2,6919729	0,447125	0,087265	0,14749	0,094543	0,093991	1573	1593	7,1686315	9,26	13402,97984	114,4	1	1	1	3,885	7,871				0,05		0,487	0,092	0,02				0,104565	0,087		0,224	0,02568	0,155	4248	0,002	0,522	0,214	0,115	0,673	0,011	0,007	0,088	0,007	0,018	0,466	0,002	0,002	0,004	0,846	0,0003	0,287	0,116	0,801	0,009	0,013	0,088	0,008	0,013	0,562	0,003	0,086		61,4	0,4	7,3	0,09	2,7			62,3	0,6	4	0,08	2,4	
729	г683863<?:>	22.07.2070 7:46	Э90ХАФ	Р65	6	48,0333333	19,3666667	48,0333333	2,2302885	0,462835	0,083887	0,147765	0,07719	0,0913639	1585	1590	19,3731823	17,8162571	13139,07057	109,5	1	1	1	14,729	15,708				0,05		0,507	0,071	0,02				0,100948	0,06		0,225	0,026223	0,149	4241	0,002	0,474	0,219	0,108	0,661	0,01	0,009	0,079	0,006	0,017	0,473	0,002	0,002	0,003	0,862	0,0002	0,292	0,108	0,798	0,008	0,014	0,079	0,007	0,015	0,545	0,003	0,087		64,4	0,2	5,9	0,08	2,8			49,9	0,5	4,8	0,1	2,3	
730	г683863<?:?	22.07.2070 8:38	Э90ХАФ	Р65	9	53,2166667	30,5333333	52,7	3,3864635	0,53171	0,109222	0,183214	0,12514	0,0971443	1562	1588	19,0348817	22,0682696	11784,49782	117,3	1	1	1	6,033	31,104		0,148		0,05		0,586	0,033	0,02				0,107711	0,12		0,278	0,027199	0,194	5997	0,002	0,426	0,198	0,114	0,636	0,009	0,009	0,078	0,006	0,02	0,463	0,002	0,002	0,003	0,865	0,001	0,288	0,114	0,786	0,007	0,018	0,078	0,008	0,018	0,519	0,003	0,087		55,4	0,6	5,9	0,1	2,6			59,2	0,7	6,7	0,11	2,3	
731	"г683863<?;6"	22.07.2070 9:35	Э90ХАФ	Р65	12	50,85	27,3166667	50,6833333	3,5090639	0,448585	0,080509	0,12276	0,091977	0,0963265	1573	1605	21,312	13,8542521	13923,36791	115,5	1	1	1	0,296	22,898		0,163		0,05		0,491	0,026	0,02				0,107096	0,093		0,186	0,02644	0,143	6339	0,002	0,537	0,222	0,099	0,684	0,007	0,009	0,076	0,008	0,019	0,459	0,001	0,002	0,004	0,838	0,0006	0,286	0,098	0,788	0,005	0,016	0,075	0,008	0,014	0,52	0,002	0,086		55,2	0,8	13,4	0,2	2,6			58,8	0,6	8,3	0,13	2,2	
732	"г683863<?;7"	22.07.2070 10:31	Э90ХАФ	Р65	16	49,3833333	25,4833333	49,3833333	3,4454148	0,460895	0,055737	0,144533	0,107971	0,0943945	1554	1589		22,5863099	13764,29039	115,8	1	1	1		36,113				0,05		0,51	0,051	0,02				0,105433	0,109		0,219	0,025029	0,099	5846	0,002	0,501	0,242	0,11	0,67	0,008	0,009	0,082	0,008	0,02	0,458	0,002	0,002	0,004	0,858	0,0003	0,286	0,109	0,792	0,006	0,015	0,082	0,009	0,018	0,578	0,004	0,084		55,1	0,6	5,5	0,1	3			57,9	0,6	8,1	0,15	2,2	
733	"г683863<?;8"	22.07.2070 11:22	Э90ХАФ	Р65	25	42,7166667	21,1833333	42,25	4,2126437	0,44773	0,07319	0,10533	0,126806	0,0954363	1547	1585	22,171875	17,753954	14425,49174	115,3	1	1	1	2,365	22,513				0,05		0,492	0,112	0,02				0,106626	0,154		0,158	0,024848	0,13	5093	0,002	0,52	0,229	0,1	0,705	0,007	0,007	0,073	0,008	0,018	0,446	0,002	0,002	0,003	0,843	0,0002	0,291	0,1	0,798	0,005	0,014	0,073	0,009	0,015	0,565	0,003	0,087		49,9	1	4,8	0,12	2,1			59,4	0,6	7,6	0,13	2,2	
734	"г683863<?;9"	22.07.2070 12:12	Э90ХАФ	Р65	34	41,0333333	19,0166667	40,5333333	3,5440696	0,38511	0,063056	0,093193	0,07589	0,0905251	1556	1590	16,9935872	16,8695469	13680,63103	110,6	1	1	1	4,711	17,788				0,05		0,417	0,089	0,02				0,100188	0,08		0,141	0,025174	0,112	4336	0,002	0,542	0,23	0,108	0,712	0,007	0,008	0,072	0,008	0,017	0,503	0,002	0,002	0,003	0,86	0,0002	0,285	0,106	0,795	0,006	0,014	0,072	0,008	0,014	0,569	0,003	0,086		62	0,2	8,7	0,16	2,5			61,8	0,3	8,8	0,17	2,5	
735	"г683863<?;:"	22.07.2070 13:05	Э90ХАФ	Р65	24	50,35	20,8166667	50,35	3,5375	0,51223	0,099088	0,152187	0,101574	0,0959742	1571	1583		22,7815293	13809,1273	117,3	1	1	1		38,235				0,05		0,565	0,048	0,02				0,106952	0,096		0,231	0,025354	0,176	4791	0,002	0,439	0,207	0,104	0,673	0,007	0,008	0,073	0,007	0,018	0,466	0,002	0,002	0,003	0,84	0,0001	0,289	0,104	0,798	0,006	0,016	0,073	0,008	0,018	0,567	0,003	0,087		60	1,2	6,6	0,11	2,7			60,5	0,4	4,7	0,07	2,6	
736	"г683863<?;;"	22.07.2070 14:02	Э90ХАФ	Р65	32	42,0666667	23	42,0666667	3,7970639	0,48367	0,104718	0,171045	0,132943	0,0958796	1542	1575		12,4406604	13977,3913	117,2	1	1	1		17,372				0,05		0,528	0,074	0,02				0,106952	0,137		0,259	0,025137	0,186	5358	0,002	0,484	0,2	0,115	0,653	0,007	0,008	0,072	0,007	0,021	0,432	0,001	0,002	0,003	0,845	0,0002	0,286	0,113	0,797	0,005	0,015	0,072	0,007	0,018	0,549	0,003	0,085		55,7	0,7	5,9	0,14	2,6			59	0,6	7,5	0,13	2,2	
737	"г683863<?;<"	22.07.2070 14:53	Э90ХАФ	Р65	36	42,0333333	21,5333333	41,8666667	3,942057	0,485125	0,083887	0,109173	0,094248	0,0941502	1545	1578	23,58	15,9017059	14138,0805	115,2	1	1	1	0,262	21,75				0,05		0,536	0,049	0,02				0,104456	0,102		0,165	0,025716	0,149	5074	0,002	0,491	0,217	0,098	0,702	0,007	0,004	0,075	0,009	0,017	0,471	0,002	0,003	0,004	0,836	0,0005	0,289	0,1	0,804	0,006	0,015	0,075	0,009	0,014	0,579	0,004	0,086		58,7	0,4	5,1	0,09	2,8			59,2	0,7	7,1	0,12	2,3	
738	"г683863<?;="	22.07.2070 15:46	Э90ХАФ	Р65	31	42,85	24,3833333	42,5166667	4,0398075	0,48758	0,06193	0,059419	0,075487	0,0945918	1523	1572	23,07	15,3975992	14082,57006	114,8	1	1	1	0,769	21,022				0,05		0,545	0,043	0,02				0,105469	0,093		0,089	0,024884	0,11	5723	0,002	0,482	0,237	0,106	0,748	0,007	0,007	0,073	0,01	0,019	0,484	0,002	0,003	0,004	0,845	0,0006	0,286	0,103	0,797	0,005	0,013	0,072	0,011	0,015	0,563	0,004	0,087		63,6	0,3	6,7	0,12	2,8			58,6	0,7	6,6	0,11	2,2	
739	"г683863<?;>"	22.07.2070 16:49	Э90ХАФ	Р65	18	44,05	18,5166667	43,55	3,4048443	0,505415	0,027587	0,017389	0,053574	0,0885784	1588	1579	15,8594595	18,5472233	12397,47975	108,9	1	1	1	0,978	25,42				0,05		0,575	0,163	0,02				0,097041	0,076		0,025	0,02644	0,049	3826	0,002	0,493	0,264	0,104	0,781	0,007	0,008	0,078	0,014	0,019	0,502	0,002	0,003	0,004	0,854	0,0002	0,289	0,102	0,803	0,006	0,015	0,078	0,016	0,016	0,581	0,003	0,086		53,6	1	3,6	0,11	3,5			57,6	0,7	7,7	0,16	2,2	
740	"г683863<?;?"	22.07.2070 17:45	Э90ХАФ	Р65	19	43,8666667	20,8166667	43,8666667	4,0690058	0,475965	0,079337	0,097564	0,128011	0,0944167	1559	1581		14,3504682	14178,06245	116,8	1	1	1		20,86				0,05		0,526	0,073	0,02				0,105288	0,159		0,146	0,024812	0,141	4919	0,002	0,503	0,228	0,106	0,711	0,008	0,009	0,079	0,01	0,019	0,441	0,002	0,002	0,003	0,855	0,0002	0,291	0,106	0,794	0,006	0,014	0,079	0,011	0,017	0,572	0,003	0,083		57,8	0,5	4,8	0,08	3			58,8	0,7	7,1	0,13	2,2	
741	г683863<?<6	22.07.2070 18:43	Э90ХАФ	Р65	14	40,85	21,8333333	40,85	3,9488007	0,507475	0,094809	0,1757	0,138027	0,0958168	1559	1584	13,8692308	16,4739653	14048,24427	116,9	1	1	1	1,803	20,565				0,05		0,559	0,074	0,02				0,106952	0,143		0,266	0,024993	0,169	5112	0,002	0,469	0,207	0,105	0,643	0,008	0,008	0,074	0,007	0,018	0,442	0,002	0,002	0,003	0,865	0,0002	0,285	0,103	0,796	0,006	0,015	0,073	0,008	0,015	0,572	0,003	0,086		54,9	0,8	6	0,1	3			58	0,6	7,7	0,14	2,2	
742	г683863<?<7	22.07.2070 19:37	Э76ХФ	Р65	9	48,8666667	25,5166667	48,8666667	3,8546471	0,398695	0,113883	0,099756	0,109221	0,0402629	1593	1633	11,1843111		14077,85761	112,9	1	1	1	18,218			0,137		0,05		0,424	0,039	0,02				0,050709	0,129		0,15		0,203	5987	0,001	0,465	0,325	0,093	0,697	0,006	0,007	0,064	0,009	0,015	0,47	0,002	0,002	0,004	0,76	0,0002	0,421	0,092	0,789	0,005	0,011	0,064	0,01	0,012	0,578	0,003	0,039		62,3	0,5	6,1	0,09	2,8			56,6	0,6	5,3	0,09	2,8	
743	г683863<?<8	22.07.2070 20:30	Э76ХФ	Р65	14	45,7166667	27,25	45,7166667		0,355635	0,123981	0,09838	0,105636	0,040837	1558	1602	9,0584032		12524,0367	115	1	1	1	13,804					0,05		0,369	0,037	0,02				0,051432	0,124		0,148		0,221	5688	0,002	0,514	0,318	0,105	0,702	0,007	0,01	0,075	0,009	0,018	0,485	0,002	0,003	0,003	0,769	0,0002	0,42	0,106	0,79	0,007	0,011	0,076	0,009	0,014	0,573	0,003	0,038		56,5	1,1	6,6	0,15	2,9			61,3	0,5	4,3	0,11	2,8	
744	г683863<?<9	22.07.2070 21:24	Э76ХФ	Р65	17	52,0333333	28,0166667	52,0333333		0,40777	0,081906	0,077689	0,079598	0,0390569	1564	1600	8,045804		12763,83105	110,3	1	1	1	13,955					0,05		0,442	0,038	0,02				0,04919	0,092		0,117		0,146	5960	0,003	0,461	0,343	0,104	0,727	0,007	0,011	0,074	0,008	0,018	0,514	0,003	0,002	0,004	0,765	0,0002	0,414	0,107	0,782	0,006	0,013	0,075	0,009	0,014	0,583	0,004	0,038		62,5	1	4,7	0,13	3			57	0,8	7,1	0,15	2,2	
745	г683863<?<:	22.07.2070 22:21	Э76ХФ	Р65	25	52,7	24,5333333	52,7		0,442975	0,116127	0,151875	0,147313	0,0416413	1578	1601	8,6925996		12827,44565	116	1	1	1	15,27					0,092		0,44	0,04	0,02				0,052445	0,167		0,229		0,207	5245	0,002	0,403	0,324	0,107	0,662	0,007	0,011	0,076	0,008	0,02	0,449	0,002	0,002	0,004	0,78	0,0005	0,419	0,106	0,789	0,006	0,013	0,076	0,009	0,017	0,58	0,003	0,038		61,6	1,1	4,8	0,12	2,8			59,2	0,7	4,7	0,08	2,6	
746	"г683863<?<;"	22.07.2070 23:20	Э76ХФ	Р65	27	42,6833333	21,5	42,6833333		0,34947	0,105468	0,095372	0,146801	0,0412682	1570	1579	8,3435377		12301,39535	117,5	1	1	1	11,871					0,05		0,365	0,037	0,02				0,051975	0,189		0,142		0,188	4408	0,002	0,52	0,334	0,106	0,717	0,007	0,009	0,075	0,012	0,02	0,455	0,002	0,003	0,004	0,767	0,0004	0,419	0,106	0,796	0,006	0,012	0,077	0,013	0,016	0,585	0,004	0,038		54	1,1	8,4	0,2	2,8			62,6	0,3	4,6	0,09	2,8	
747	г683863<?<<	23.07.2070 0:13	Э76ХФ	Р65	26	48,3666667	25,5333333	48,3666667	2,9646119	0,483715	0,127347	0,164361	0,124104	0,0415262	1556	1581	11,515162		13234,46475	115,7	1	1	1	18,565					0,05		0,524	0,049	0,02				0,0523	0,126		0,249		0,227	5632	0,002	0,407	0,314	0,11	0,653	0,008	0,012	0,08	0,007	0,019	0,452	0,002	0,002	0,003	0,754	0,0002	0,419	0,11	0,795	0,008	0,012	0,08	0,008	0,016	0,578	0,004	0,038		62	0,7	4,1	0,1	3,4			63,7	0,4	4	0,08	2,8	
748	г683863<?<=	23.07.2070 1:08	Э76ХФ	Р65	29	42,55	19,5333333	42,55		0,422225	0,109395	0,123432	0,123129	0,0402629	1571	1582	12,0768508		12947,09898	114,6	1	1	1	17,129					0,05		0,453	0,049	0,02				0,050709	0,141		0,186		0,195	4215	0,002	0,443	0,33	0,104	0,686	0,008	0,01	0,073	0,012	0,022	0,458	0,002	0,003	0,004	0,77	0,0003	0,42	0,103	0,791	0,007	0,012	0,073	0,013	0,021	0,58	0,004	0,038		54,6	0,5	4,3	0,14	2,9			59,6	0,6	3,7	0,09	2,6	
749	г683863<?<>	23.07.2070 2:01	Э76ХФ	Р65	29	43,1833333	19,7	43,1833333		0,371085	0,093687	0,118138	0,118524	0,0400041	1569	1581	8,5449633		12639,59391	111,7	1	1	1	12,3					0,05		0,393	0,036	0,02				0,050383	0,136		0,178		0,167	4150	0,002	0,477	0,34	0,108	0,688	0,012	0,01	0,071	0,01	0,021	0,466	0,002	0,002	0,003	0,755	0,0001	0,417	0,108	0,787	0,011	0,01	0,07	0,01	0,018	0,573	0,003	0,038		54,1	0,4	4,9	0,12	2,7			61,1	0,8	4,9	0,12	2,8	
750	г683863<?<?	23.07.2070 2:56	Э76ХФ	Р65	27	47,2166667	16	47,2166667		0,43057	0,127908	0,199227	0,175129	0,0416985	1600	1579	8,7801624		12735	116,1	1	1	1	13,819					0,05		0,457	0,037	0,02				0,052517	0,191		0,301		0,228	3396	0,002	0,451	0,314	0,098	0,632	0,008	0,011	0,071	0,007	0,019	0,432	0,001	0,002	0,003	0,768	0,0003	0,416	0,099	0,799	0,008	0,012	0,072	0,009	0,016	0,572	0,003	0,038		56,1	1,4	9	0,34	2,5			61,5	0,6	5,3	0,14	2,6	
751	г683863<?=6	23.07.2070 3:53	Э76ХФ	Р65																																																																																
752	г683863<?=7	23.07.2070 4:46	Э76ХФ	Р65	11	65,0833333	25,5333333	65,0833333		0,416075	0,120615	0,158965	0,174973	0,0415556	1574	1579	7,3078617		12644,64752	117,1	1	1	1	15,854					0,05		0,442	0,036	0,02				0,052337	0,207		0,239		0,215	5381	0,002	0,45	0,318	0,105	0,645	0,009	0,011	0,075	0,009	0,021	0,429	0,001	0,002	0,003	0,766	0,0003	0,418	0,106	0,79	0,008	0,013	0,076	0,01	0,019	0,572	0,003	0,038		53,5	0,8	7,7	0,16	2,6			49,5	0,9	7,3	0,16	2,3	
753	г683863<?=8	23.07.2070 5:46	Э76ХФ	Р65	27	43,5166667	21,0166667	43,5166667		0,42364	0,107712	0,09915	0,141331	0,0405504	1560	1581	9,0110303		12484,37748	115,5	1	1	1	13,071					0,05		0,456	0,038	0,02				0,051071	0,179		0,148		0,192	4373	0,002	0,446	0,327	0,113	0,696	0,009	0,009	0,075	0,011	0,019	0,448	0,002	0,003	0,004	0,767	0,0003	0,415	0,113	0,784	0,009	0,014	0,076	0,012	0,017	0,574	0,003	0,038		53,5	1,1	6,3	0,2	2,9			62,8	0,4	3,9	0,09	2,7	
754	г683863<?=9	23.07.2070 6:39	Э76ХФ	Р65	27	42,0333333	17,8	42,0333333		0,376025	0,083589	0,090917	0,090786	0,0388266	1575	1576	8,8451229		12508,98876	109,3	1	1	1	12,393					0,05		0,402	0,036	0,02				0,0489	0,104		0,137		0,149	3711	0,003	0,449	0,342	0,121	0,704	0,009	0,009	0,085	0,011	0,019	0,489	0,002	0,002	0,003	0,773	0,0001	0,415	0,12	0,781	0,008	0,012	0,085	0,012	0,017	0,571	0,003	0,038		65,1	1,6	6,1	0,18	3			62,2	1	3,6	0,13	2,7	
755	г683863<?=:	23.07.2070 7:32	Э76ХФ	Р65	26	52,3833333	32,4166667	50,2166667	3,4818288	0,39118	0,08415	0,134202	0,140776	0,0407227	1527	1600	11,4814543		14583,23907	115	1	1	1	19,123			0,204		0,05		0,419	0,093	0,02				0,051288	0,164		0,202		0,15	7879	0,002	0,494	0,347	0,115	0,666	0,012	0,012	0,1	0,012	0,025	0,455	0,002	0,003	0,004	0,758	0,0003	0,419	0,115	0,792	0,011	0,013	0,099	0,014	0,018	0,556	0,003	0,039		69,4	2	5,3	0,17	3,8			58,9	0,9	6,3	0,09	2,7	
756	"г683863<?=;"	23.07.2070 8:29	Э76ХФ	Р65	34	42,8833333	19,8166667	42,8833333	3,2531561	0,29673	0,087516	0,100166	0,068025	0,0386543	1561	1582	13,1230162		13597,64508	108,1	1	1	1	18,467					0,05		0,303	0,073	0,02				0,048683	0,065		0,152		0,156	4491	0,003	0,533	0,343	0,111	0,7	0,009	0,01	0,083	0,01	0,019	0,505	0,002	0,002	0,004	0,747	0,0004	0,419	0,109	0,79	0,008	0,011	0,083	0,01	0,017	0,579	0,004	0,038		60,8	0,8	5,6	0,16	2,9			62,3	0,5	3,8	0,07	2,8	
757	г683863<?=<	23.07.2070 9:23	Э76ХФ	Р65	32	40,8666667	20,8833333	40,8666667	3,7242967	0,39697	0,139128	0,157561	0,17009	0,0415262	1547	1575	14,7795269		14006,38468	116,6	1	1	1	20,133			0,148		0,05		0,415	0,075	0,02				0,0523	0,2		0,237		0,248	4875	0,002	0,46	0,302	0,113	0,648	0,009	0,01	0,079	0,01	0,023	0,431	0,001	0,002	0,003	0,772	0,0002	0,416	0,114	0,795	0,008	0,012	0,08	0,012	0,016	0,562	0,003	0,037		57,5	0,4	12,7	0,38	2,2			58,4	0,7	8,4	0,17	2,2	
758	г683863<?==	23.07.2070 10:23	Э76ХФ	Р65	17	40,85	16,6666667	40,85	3,1305953	0,49814	0,148104	0,215939	0,167218	0,0406361	1580	1588	12,5732342		14245,2	114,5	1	1	1	16,911			0,073		0,05		0,536	0,048	0,02				0,051179	0,172		0,327		0,264	3957	0,002	0,394	0,296	0,113	0,606	0,009	0,011	0,082	0,008	0,023	0,423	0,001	0,002	0,003	0,758	0,0003	0,418	0,111	0,795	0,008	0,013	0,083	0,009	0,018	0,576	0,003	0,038		56,2	0,4	11,8	0,24	2,1			58	0,6	8,2	0,15	2,1	
759	г683863<?=>	23.07.2070 11:19	Э76ХФ	Р65	10	40,7	14,9833333	40,7	2,8707627	0,425025	0,103785	0,163209	0,130903	0,0398032	1599	1581	16,4786241		12902,33593	109,7	1	1	1	22,356			0,073		0,05		0,456	0,083	0,02				0,05013	0,137		0,247		0,185	3222	0,002	0,435	0,327	0,119	0,643	0,011	0,012	0,099	0,009	0,024	0,454	0,001	0,002	0,003	0,75	0,0001	0,421	0,119	0,8	0,01	0,013	0,098	0,01	0,017	0,575	0,003	0,036		57,8	0,9	11,5	0,15	2,4			58	0,3	10,2	0,09	2,3	
760	г683863<?=?	23.07.2070 12:16	Э76ХФ	Р65	6	44,1833333	24,9666667	44,1833333	4,4235561	0,362825	0,106029	0,131016	0,113487	0,0408656	1530	1584	16,8070162		14385,58077	116,1	1	1	1	24,753			0,057		0,05		0,38	0,098	0,02				0,051468	0,123		0,198		0,189	5986	0,002	0,501	0,329	0,11	0,683	0,008	0,009	0,079	0,009	0,022	0,484	0,003	0,003	0,004	0,761	0,0006	0,419	0,111	0,795	0,007	0,013	0,08	0,01	0,016	0,573	0,004	0,037		62,9	1,1	11,9	0,17	3,2			60,2	0,7	5,1	0,11	2,7	
761	г683863<?>6	23.07.2070 13:21	Э76ХФ	Р65	5	49,2166667	23,1666667	49,2166667	3,1951539	0,42458	0,070686	0,073841	0,081823	0,0389417	1557	1575	7,1158822		13853,52518	110,8	1	1	1	11,674					0,05		0,465	0,126	0,02				0,049045	0,097		0,111		0,126	5349	0,002	0,458	0,356	0,103	0,727	0,007	0,009	0,075	0,01	0,02	0,493	0,002	0,003	0,003	0,77	0,0002	0,415	0,101	0,785	0,007	0,012	0,074	0,011	0,018	0,583	0,004	0,037		62,9	1	6,5	0,14	2,6			62,6	0,7	4,6	0,08	2,7
