Repository: Siella/alloy_building

# Прогнозирование химического состава шлака
Задание по Data science от компании EVRAZ (оптимизация сталеплавильного производства) в рамках хакатона ```</beCoder>```.

Мы реализовали наше решение как простой и лаконичный веб-сервис!
В папке `EDA` результаты анализа данных в рамках отборочного задания, в `modelling` — результаты моделирования целевых показателей химического состава шлака и `сыпуч известь РП`.

File: _data/Исходные данные.txt (part 9 of 78)
оком	t продувка	ПСН гр.	чист расход C	чист расход Cr	чист расход Mn	чист расход Si	чист расход V	температура первая	температура последняя	Ar (интенс.)	N2 (интенс.)	эл. энергия (интенс.)	произв жидкая сталь	произв количество обработок	произв  количество плавок	произв количество плавок (цел)	расход газ Ar	расход газ  N2	расход C пров.	сыпуч известь РП	сыпуч кварцит	сыпуч кокс пыль УСТК	сыпуч  кокс. мелочь (сух.)	сыпуч  кокс. мелочь КМ1	сыпуч  шпат плав.	ферспл CaC2	ферспл FeMo	ферспл FeSi-75	ферспл FeV азот.	ферспл  FeV-80	ферспл  Mn5Si65Al0.5	ферспл  Ni H1 пласт.	ферспл SiMn18	ферспл  ферванит	ферспл  фх850А	эл. энергия	химсталь первый Al_1	химсталь первый C_1	химсталь первый Cr_1	химсталь первый Cu_1	химсталь первый Mn_1	химсталь первый Mo_1	химсталь первый N_1	химсталь первый Ni_1	химсталь первый P_1	химсталь первый S_1	химсталь первый Si_1	химсталь первый Ti_1	химсталь первый V_1	химсталь последний Al	химсталь последний C	химсталь последний Ca	химсталь последний Cr	химсталь последний Cu	химсталь последний Mn	химсталь последний Mo	химсталь последний N	химсталь последний Ni	химсталь последний P	химсталь последний S	химсталь последний Si	химсталь последний Ti	химсталь последний V	химшлак первый Al2O3_1	химшлак первый CaO_1	химшлак первый FeO_1	химшлак первый MgO_1	химшлак первый MnO_1	химшлак первый R_1	химшлак первый SiO2_1	химшлак последний Al2O3	химшлак последний CaO	химшлак последний FeO	химшлак последний MgO	химшлак последний MnO	химшлак последний R	химшлак последний SiO2
762	г683863<?>7	23.07.2070 14:13	Э90ХАФ	Р65	11	48,0666667	26,5333333	47,9	2,8150538	0,560285	0,090321	0,09713	0,107892	0,0950839	1582	1621	12,6379804	10,9698113	14594,47236	116,1	1	1	1	9,317	9,367		0,116		0,05		0,628	0,082	0,02				0,104962	0,128		0,146	0,027163	0,161	6454	0,002	0,435	0,215	0,086	0,71	0,006	0,011	0,061	0,011	0,02	0,446	0,002	0,002	0,004	0,836	0,0004	0,29	0,085	0,796	0,005	0,015	0,061	0,012	0,016	0,552	0,003	0,083		61,1	0,4	7,5	0,14	2,7			51,5	0,7	5,3	0,08	2,6	
763	г683863<?>8	23.07.2070 15:08	Э90ХАФ	Р65	13	41,7166667	25,1833333	41,7166667	2,7592339	0,36764	0,068442	0,024367	0,076042	0,0924531	1538	1598	13,7353293	15,4092348	13747,18729	115,1	1	1	1	7,646	12,978				0,05		0,397	0,08	0,02				0,102105	0,108		0,035	0,02662	0,122	5770	0,003	0,558	0,231	0,09	0,768	0,006	0,01	0,064	0,013	0,019	0,474	0,003	0,004	0,004	0,855	0,0003	0,29	0,091	0,793	0,005	0,016	0,064	0,014	0,013	0,555	0,004	0,085		50,9	0,5	8,3	0,16	2,6			54,8	0,4	4,4	0,07	2,6	
764	г683863<?>9	23.07.2070 16:02	Э90ХАФ	Р65	9	47,0333333	19,1833333	46,8666667	2,8484848	0,37146	0,063954	0,012319	0,059353	0,0899362	1579	1595	16,6504634	16,0680065	14068,46221	109,9	1	1	1	8,982	16,434				0,05		0,403	0,105	0,02				0,098488	0,087		0,017	0,027416	0,114	4498	0,002	0,558	0,232	0,091	0,779	0,008	0,01	0,086	0,01	0,017	0,484	0,002	0,003	0,003	0,826	0,0003	0,28	0,094	0,791	0,008	0,017	0,091	0,012	0,013	0,532	0,003	0,087		55,9	0,7	5,3	0,15	3,1			56,7	1	6,1	0,1	2,5	
765	г683863<?>:	23.07.2070 16:55	Э90ХАФ	Р65	13	48,1833333	27,6333333	48,0166667	2	0,43396	0,07293	0,051443	0,066957	0,0913448	1534	1593	11,7975404	16,5224051	14185,04222	112,6	1	1	1	8,527	14,503				0,05		0,477	0,116	0,02				0,100984	0,083		0,077	0,026114	0,13	6533	0,002	0,508	0,228	0,1	0,745	0,008	0,006	0,072	0,009	0,018	0,472	0,002	0,003	0,004	0,853	0,0002	0,289	0,097	0,788	0,006	0,014	0,071	0,01	0,013	0,549	0,004	0,085		65	1,8	6,2	0,2	3			60,4	0,5	5,6	0,09	2,6	
766	"г683863<?>;"	23.07.2070 17:56	Э90ХАФ	Р65	10	42,0333333	19	41,6833333	3	0,61692	0,10659	0,146478	0,107832	0,0948447	1579	1580	10,6784314	8,6951613	13837,89474	114,6	1	1	1	10,892	2,995				0,05		0,693	0,083	0,02				0,104528	0,108		0,222	0,027705	0,19	4382	0,002	0,368	0,199	0,105	0,649	0,008	0,008	0,073	0,006	0,019	0,433	0,001	0,002	0,003	0,811		0,286	0,103	0,787	0,007	0,013	0,073	0,007	0,016	0,55	0,003	0,086		53,8	0,7	6,7	0,15	2,8			53,3	0,5	6,2	0,07	2,4	
767	г683863<?><	23.07.2070 18:49	Э90ХАФ	Р65	8	44,7166667	14,85	44,55	3,198324	0,582345	0,090321	0,182659	0,129513	0,0961713	1614	1591	16,2722821	14,498063	14028,28283	116,4	1	1	1	9,23	13,306		0,058		0,05		0,652	0,075	0,02				0,106084	0,127		0,277	0,027922	0,161	3472	0,002	0,425	0,212	0,111	0,63	0,009	0,01	0,074	0,007	0,018	0,426	0,001	0,002	0,004	0,871	0,0002	0,289	0,109	0,793	0,007	0,017	0,075	0,008	0,014	0,544	0,003	0,087		59	0,4	8,5	0,12	2,4			58,4	0,4	10,3	0,08	2,3	
768	г683863<?>=	23.07.2070 19:41	Э90ХАФ	Р65	11	44,5333333	26,1833333	44,3666667	4,5375845	0,379955	0,051051	0,063468	0,112681	0,0923951	1522	1584	15,0276498	22,1037417	14216,67728	115,4	1	1	1	5,435	23,958				0,05		0,414	0,101	0,02				0,102828	0,149		0,094	0,025174	0,091	6204	0,003	0,551	0,245	0,128	0,729	0,009	0,01	0,077	0,011	0,022	0,457	0,003	0,004	0,004	0,855	0,0002	0,29	0,128	0,794	0,008	0,016	0,077	0,012	0,015	0,563	0,004	0,087		59,5	0,8	6,2	0,17	3,9			58,6	0,5	10,1	0,08	2,3	
769	г683863<?>>	23.07.2070 20:37	Э90ХАФ	Р65	14	43,55	22,45	43,55	2,75	0,34255	0,069564	0,0984125	0,081557	0,0911348	1566	1582		14,4723307	12919,37639	111,3	1	1	1		21,009				0,05		0,363	0,118	0,02				0,101635	0,086		0,149	0,02445	0,124	4834	0,003	0,609	0,227	0,113	0,71	0,012	0,009	0,077	0,01	0,017	0,482	0,002	0,003	0,004	0,842	0,0003	0,289	0,113	0,802	0,01	0,015	0,077	0,011	0,012	0,563	0,004	0,086		60,1	1	6,9	0,33	2,4			58,4	0,6	10	0,09	2,3	
770	г683863<?>?	23.07.2070 21:29	Э90ХАФ	Р65	16	44,2166667	18,35	44,2166667	2,715625	0,442075	0,104907	0,1850805	0,156947	0,094188	1580	1583		15,8234139	13314,44142	115,1	1	1	1		23,278				0,05		0,476	0,036	0,02				0,105252	0,167		0,281	0,024884	0,187	4072	0,002	0,518	0,201	0,116	0,637	0,01	0,011	0,08	0,008	0,019	0,424	0,001	0,002	0,003	0,845	0,0004	0,29	0,116	0,803	0,008	0,016	0,08	0,009	0,015	0,55	0,003	0,086		57,3	0,5	12,9	0,19	2,2			55,7	0,4	13,6	0,2	2,2	
771	г683863<??6	23.07.2070 22:24	Э90ХАФ	Р65	15	42,1666667	22,3666667	42		0,422345	0,100419	0,1702525	0,122796	0,094212	1564	1585	10,0095652	10,4042647	12709,9851	114,6	1	1	1	6,395	7,861				0,05		0,453	0,069	0,02				0,105143	0,121		0,26	0,025137	0,179	4738	0,002	0,514	0,211	0,108	0,652	0,01	0,009	0,075	0,007	0,019	0,448	0,001	0,002	0,003	0,845	0,0004	0,297	0,107	0,805	0,008	0,014	0,075	0,008	0,017	0,548	0,003	0,087		58,8	0,3	9,9	0,14	2,3			58	0,5	9,9	0,1	2,3	
772	г683863<??7	23.07.2070 23:18	Э90ХАФ	Р65	24	43,85	25,4166667	43,5	3,7939035	0,383385	0,072369	0,121615	0,112239	0,0964844	1535	1583	18,1812081	13,0299001	14345,70492	118,6	1	1	1	1,505	17,746				0,05		0,412	0,088	0,02				0,107096	0,124		0,185	0,026403	0,129	6077	0,002	0,557	0,225	0,128	0,692	0,009	0,009	0,081	0,008	0,017	0,456	0,002	0,003	0,005	0,836	0,0005	0,287	0,128	0,803	0,007	0,015	0,081	0,009	0,016	0,558	0,004	0,086		60,7	0,6	8,2	0,18	2,7			57,5	0,4	9,2	0,09	2,3	
773	г683863<??8	24.07.2070 0:10	Э90ХАФ	Р65	25	41,85	26,7	41,85	4,6874057	0,384125	0,069003	0,0833865	0,105666	0,0936784	1513	1580		15,5096774	14755,05618	116	1	1	1		21,636				0,05		0,415	0,093	0,02				0,104239	0,129		0,126	0,025029	0,123	6566	0,002	0,556	0,227	0,103	0,722	0,008	0,009	0,077	0,009	0,016	0,463	0,002	0,003	0,004	0,859	0,0006	0,287	0,102	0,795	0,006	0,015	0,076	0,01	0,013	0,545	0,004	0,085		53,9	2,1	5,7	0,33	2,7			57,8	0,3	9,4	0,09	2,3	
774	г683863<??9	24.07.2070 1:02	Э90ХАФ	Р65	24	43,2	19,35	43,05	3,8937527	0,431015	0,070125	0,074187	0,063479	0,0910021	1566	1589	16,6604651	14,8987142	14170,54264	110,9	1	1	1	1,592	19,956				0,05		0,473	0,042	0,02				0,100948	0,068		0,113	0,024884	0,125	4570	0,002	0,505	0,228	0,12	0,727	0,008	0,008	0,083	0,01	0,018	0,498	0,002	0,003	0,004	0,849	0,0003	0,289	0,12	0,798	0,006	0,016	0,083	0,01	0,016	0,564	0,003	0,085		55	0,7	4,8	0,14	3			57,9	0,4	9,6	0,09	2,3	
775	г683863<??:	24.07.2070 1:58	Э90ХАФ	Р65	22	41,85	16,4833333	41,85	2,5849582	0,482535	0,085833	0,145079	0,123499	0,0946522	1591	1585		15,8952628	13974,11527	116,5	1	1	1		22,09				0,05		0,531	0,068	0,02				0,105505	0,132		0,221	0,024957	0,153	3839	0,002	0,504	0,22	0,119	0,677	0,009	0,009	0,087	0,009	0,02	0,449	0,002	0,002	0,004	0,851	0,0004	0,29	0,118	0,799	0,007	0,016	0,087	0,01	0,017	0,555	0,003	0,084		59,3	0,3	8,9	0,1	2,6			56,6	0,4	4,6	0,07	2,6	
776	"г683863<??;"	24.07.2070 2:52	Э90ХАФ	Р65	19	43,7	16,2	43,3666667	2,5745212	0,44561	0,079662	0,1596685	0,109628	0,0933535	1603	1591	12,7402202	10,6805507	12970,37037	112,6	1	1	1	8,359	8,405				0,05		0,486	0,061	0,02				0,103552	0,105		0,244	0,025535	0,142	3502	0,002	0,494	0,22	0,116	0,658	0,007	0,008	0,071	0,008	0,02	0,452	0,002	0,002	0,003	0,86	0,0004	0,29	0,116	0,807	0,005	0,014	0,071	0,01	0,019	0,558	0,003	0,087		50,9	0,6	9,6	0,1	2,5			58,2	0,5	9,9	0,1	2,2	
777	г683863<??<	24.07.2070 3:43	Э90ХАФ	Р65	22	40,6833333	20,5333333	40,0166667	3,9263315	0,489435	0,080223	0,1075745	0,121029	0,0956425	1555	1584	14,8476923	14,2191067	14286,03896	118	1	1	1	6,434	12,734				0,05		0,542	0,066	0,02				0,106554	0,143		0,163	0,025318	0,143	4889	0,002	0,483	0,225	0,11	0,702	0,009	0,008	0,073	0,01	0,021	0,452	0,002	0,002	0,004	0,859	0,0004	0,291	0,108	0,799	0,008	0,014	0,072	0,011	0,017	0,572	0,004	0,086		55,2	0,4	6	0,12	3			58,5	0,4	9,7	0,1	2,2	
778	г683863<??=	24.07.2070 4:36	Э90ХАФ	Р65	22	44,55	19,8666667	43,7166667	3,777475	0,414685	0,076857	0,0639165	0,100656	0,0941252	1562	1584		16,1880609	13708,38926	116,3	1	1	1		23,05				0,05		0,452	0,072	0,02				0,104782	0,129		0,096	0,025065	0,137	4539	0,002	0,504	0,224	0,087	0,738	0,006	0,008	0,055	0,012	0,017	0,468	0,002	0,003	0,004	0,89	0,0006	0,287	0,086	0,798	0,004	0,016	0,055	0,013	0,015	0,547	0,003	0,08		59,6	0,4	6,8	0,11	2,8			57,5	0,4	9	0,1	2,2	
779	г683863<??>	24.07.2070 5:28	Э90ХАФ	Р65	25	42,05	20,0166667	41,5333333	3,8176568	0,491175	0,115005	0,177105	0,14349	0,0955423	1569	1587	16,9119101	18,4556533	14091,25729	111,8	1	1	1	8,362	16,323				0,05		0,535	0,049	0,02				0,106626	0,15		0,27	0,024957	0,205	4701	0,002	0,453	0,19	0,092	0,638	0,006	0,009	0,062	0,007	0,02	0,431	0,001	0,002	0,003	0,867	0,0002	0,289	0,091	0,797	0,004	0,015	0,062	0,008	0,019	0,564	0,003	0,083		59,5	0,2	7,9	0,08	2,2			57,7	0,5	9,2	0,12	2,2	
780	г683863<???	24.07.2070 6:30	Э90ХАФ	Р65	15	44,3666667	17,2	44,3666667	3,1723437	0,487105	0,113883	0,208732	0,176434	0,0947448	1598	1591		18,0317806	13674,4186	113,9	1	1	1		26,667				0,05		0,529	0,077	0,02				0,105324	0,188		0,318	0,025499	0,203	3920	0,001	0,434	0,19	0,097	0,615	0,006	0,009	0,066	0,007	0,026	0,416	0,001	0,002	0,003	0,85	0,0005	0,289	0,098	0,81	0,004	0,016	0,067	0,008	0,019	0,559	0,003	0,087		54,2	0,6	8,5	0,36	2,5			58,2	0,5	9,3	0,12	2,2	
781	г683863=666	24.07.2070 7:25	Э90ХАФ	Р65	11	50,5333333	19,55	50,5333333	3,868791	0,461285	0,099297	0,151594	0,126481	0,0930235	1568	1592	13,2079734	14,0042228	13936,57289	113,3	1	1	1	3,313	21,372				0,05		0,502	0,068	0,02				0,103154	0,134		0,231	0,025571	0,177	4541	0,002	0,489	0,209	0,094	0,678	0,007	0,007	0,064	0,009	0,019	0,451	0,001	0,003	0,003	0,853	0,0004	0,285	0,096	0,804	0,007	0,017	0,067	0,011	0,018	0,568	0,003	0,087		57,7	0,8	12,2	0,29	2,7			54,4	0,7	12,5	0,15	2,2	
782	г683863=667	24.07.2070 8:28	Э73Ф	ОР65	8	43,3833333	22,5	43,3833333	2,8221492	0,3608094		0,178651	0,089054	0,0405879	1617	1629	5,7969266		13442,66667	112,6	1	1	1	8,383		0,033652	0,063		0,05		0,356	0,064	0,02				0,051215	0,066		0,274			5041	0,002	0,425	0,074	0,094	0,703	0,007	0,01	0,063	0,009	0,019	0,241	0,001	0,002	0,003	0,712	0,0004	0,075	0,092	0,858	0,006	0,011	0,063	0,01	0,016	0,311	0,002	0,038		61,3	0,4	11,4	0,12	2,7			57,8	0,5	9,9	0,1	2,2	
783	г683863=668	24.07.2070 9:22	Э73Ф	ОР65	6	48,7333333	22,55	48,7333333	2,7591111	0,42294		0,2333055	0,144243	0,0407599	1563	1617	6,8805062		13466,07539	115	1	1	1	11,177					0,594				0,02				0,051432	0,129		0,357			5061	0,002	0,338	0,061	0,107	0,637	0,011	0,025	0,079	0,006	0,024	0,199	0,001	0,002	0,003	0,71	0,0005	0,063	0,107	0,842	0,01	0,013	0,08	0,007	0,02	0,294	0,002	0,037		47,8	1,5	10,7	0,66	2,3			58,9	1	6,3	0,17	2,2	
784	г683863=669	24.07.2070 10:22	Э73Ф	ОР65	12	40,55	19,0333333	40,55	2,5199474	0,39885		0,164224	0,111453	0,0400434	1575	1602	7,204439		13542,55692	109,5	1	1	1	9,738					0,05		0,443	0,066	0,02				0,050528	0,106		0,251			4296	0,001	0,41	0,088	0,106	0,681	0,008	0,011	0,073	0,009	0,023	0,182	0,001	0,002	0,002	0,709	0,0004	0,088	0,104	0,832	0,006	0,014	0,073	0,01	0,02	0,292	0,002	0,038		55,3	1	13	0,78	2,3			58,1	0,4	7	0,1	2,3	
785	г683863=66:	24.07.2070 11:15	Э73Ф	ОР65	11	47,0333333	20,8666667	47,0333333	2,5274262	0,37989		0,1795375	0,101685	0,0423369	1563	1593	15,1469171		13338,97764	116	1	1	1	23,747			0,069		0,05		0,419	0,09	0,02				0,053422	0,085		0,275			4639	0,002	0,429	0,105	0,114	0,692	0,011	0,011	0,082	0,009	0,023	0,212	0,001	0,002	0,002	0,76		0,106	0,114	0,848	0,01	0,014	0,082	0,01	0,017	0,293	0,002	0,039		55	0,6	13,1	0,66	2,1			56,1	0,5	9	0,12	2,2	
786	"г683863=66;"	24.07.2070 12:05	Э73Ф	ОР65	18	40,8833333	20,0333333	40,55	3,0729064	0,37007		0,1233985	0,070267	0,0407028	1550	1597	6,28799		13675,20799	112	1	1	1	8,377					0,05		0,409	0,071	0,02				0,05136	0,059		0,189			4566	0,001	0,407	0,107	0,109	0,723	0,009	0,011	0,078	0,01	0,022	0,229	0,001	0,002	0,002	0,71	0,0002	0,108	0,108	0,834	0,007	0,013	0,078	0,011	0,019	0,29	0,002	0,038		55,2	0,5	10,7	0,38	2,5			59,6	0,9	5,2	0,15	2,3	
787	г683863=66<	24.07.2070 12:59	Э73Ф	ОР65	16	42,3333333	23,1666667	42,3333333	2,9269184	0,38554		0,178801	0,096926	0,0434829	1531	1588	6,9153224		13791,36691	120,8	1	1	1	9,741					0,05		0,426	0,089	0,02				0,054868	0,078		0,274			5325	0,002	0,411	0,079	0,107	0,69	0,009	0,012	0,075	0,008	0,019	0,221	0,001	0,002	0,002	0,73	0,0002	0,079	0,105	0,837	0,008	0,013	0,074	0,008	0,017	0,29	0,002	0,038		44,8	1,5	6	0,37	2,5			57,4	0,6	9,1	0,12	2,2	
788	г683863=66=	24.07.2070 13:54	Э73Ф	ОР65	16	40,6833333	20,5166667	40,6833333	2,8908432	0,28972		0,118219	0,069587	0,0414192	1545	1589	5,3513314		13238,99269	113,1	1	1	1	7,257					0,05		0,31	0,082	0,02				0,052264	0,06		0,181			4527	0,002	0,483	0,081	0,11	0,723	0,008	0,013	0,073	0,008	0,021	0,241	0,001	0,002	0,002	0,707	0,0002	0,081	0,107	0,823	0,007	0,013	0,072	0,008	0,021	0,3	0,002	0,038		58,2	0,8	6,9	0,21	2,6			60,3	1	2,5	0,15	2,4	
789	г683863=66>	24.07.2070 14:46	Э73Ф	ОР65	16	41,2	20,2	41,2	2,5146832	0,28996		0,072864	0,061833	0,0398429	1555	1593	6,5446602		13099,0099	110	1	1	1	8,988		0,0094			0,05		0,301	0,153	0,02				0,050275	0,066		0,111			4410	0,002	0,466	0,101	0,111	0,773	0,01	0,011	0,083	0,01	0,022	0,247	0,001	0,002	0,002	0,72	0,0002	0,102	0,112	0,839	0,009	0,013	0,083	0,011	0,018	0,304	0,002	0,038		61,2	0,7	7,9	0,18	2,7			57,7	1	4,4	0,11	2,6	
790	г683863=66?	24.07.2070 15:38	Э73Ф	ОР65	18	42,0333333	20	42,0333333	3,1551584	0,25241		0,0381305	0,069215	0,0409318	1529	1600	12,4786677		14364	115,4	1	1	1	17,484					0,05		0,267	0,132	0,02				0,051649	0,091		0,057			4788	0,002	0,498	0,108	0,092	0,794	0,007	0,011	0,068	0,012	0,02	0,246	0,002	0,003	0,003	0,726	0,0001	0,109	0,092	0,83	0,006	0,012	0,067	0,013	0,016	0,303	0,002	0,039		61,7	0,3	7,6	0,33	2,7			61,3	0,8	7,7	0,36	2,7	
791	г683863=676	24.07.2070 16:32	Э73Ф	ОР65	18	43,35	15,6333333	43,35		0,29801		0,046256	0,088931	0,0392121	1570	1589	7,7990755		12638,37953	111,8	1	1	1	11,248					0,05		0,323	0,125	0,02				0,049479	0,118		0,069			3293	0,001	0,449	0,12	0,111	0,774	0,011	0,01	0,086	0,013	0,021	0,218	0,001	0,003	0,002	0,738	0,0002	0,121	0,112	0,825	0,011	0,013	0,086	0,014	0,017	0,292	0,002	0,038		51,6	0,5	9,2	0,54	2,4			56,5	0,3	7,9	0,1	2,5	
792	г683863=677	24.07.2070 17:27	Э73Ф	ОР65	18	41,7333333	16,7166667	41,5666667		0,36007		0,1148125	0,094169	0,041649	1583	1581	6,7913043		12993,02094	115,5	1	1	1	9,372					0,05		0,397	0,103	0,02				0,052554	0,099		0,175			3620	0,001	0,435	0,096	0,1	0,734	0,007	0,013	0,071	0,009	0,021	0,221	0,001	0,002	0,002	0,727	0,0004	0,096	0,099	0,834	0,006	0,013	0,069	0,01	0,018	0,3	0,002	0,038		51,5	1,2	13,2	0,6	2,3			55,6	0,5	8,4	0,1	2,3	
793	г683863=678	24.07.2070 18:26	Э73Ф	ОР65	14	41,0333333	20,2333333	41,0333333	2,6683849	0,30453		0,099398	0,064744	0,0414478	1561	1598	6,7942323		13436,24382	113,5	1	1	1	9,293					0,05		0,329	0,096	0,02				0,0523	0,06		0,152			4531	0,002	0,464	0,088	0,105	0,749	0,009	0,012	0,086	0,008	0,018	0,237	0,001	0,002	0,003	0,714	0,0003	0,089	0,099	0,84	0,008	0,014	0,084	0,008	0,016	0,301	0,002	0,039		59,5	0,6	8,5	0,53	2,8			58,3	0,5	9,4	0,12	2,2	
794	г683863=679	24.07.2070 19:18	Э73Ф	ОР65	12	50,2	19,7	50,2	1,7112376	0,29939		0,0899995	0,046006	0,0397566	1575	1592	7,8083665		12243,65482	109,3	1	1	1	13,066					0,05		0,323	0,13	0,02				0,050166	0,035		0,138			4020	0,002	0,486	0,097	0,097	0,753	0,008	0,011	0,076	0,008	0,015	0,25	0,001	0,002	0,003	0,728	0,0001	0,098	0,098	0,834	0,007	0,012	0,077	0,009	0,012	0,299	0,002	0,038		60,9	0,5	6,7	0,3	3			64,8	0,4	3,5	0,11	2,8	
795	г683863=67:	24.07.2070 20:09	Э73Ф	ОР65	20	42,1	35,5166667	42,1	3	0,23288		0,113676	0,068418	0,0413043	1539	1592	16,484323		8412,951666	115,3	1	1	1	23,133					0,05		0,24	0,085	0,02				0,052119	0,06		0,174			4980	0,003	0,551	0,101	0,101	0,733	0,01	0,011	0,083	0,008	0,017	0,245	0,002	0,002	0,003	0,734	0,0001	0,103	0,102	0,831	0,009	0,012	0,083	0,009	0,015	0,297	0,002	0,038		63,9	0,4	5,3	0,2	3			63,9	0,4	3,7	0,11	2,8	
796	"г683863=67;"	24.07.2070 21:06	Э73Ф	ОР65	15	41,5333333	17,5833333	41,5333333	3	0,42085		0,141733	0,083471	0,0412187	1579	1587	9,8082665		13512,79621	112,8	1	1	1	13,579			0,057		0,05		0,471	0,058	0,02				0,052011	0,072		0,217			3960	0,001	0,395	0,072	0,099	0,707	0,006	0,01	0,07	0,007	0,019	0,228	0,001	0,002	0,002	0,73	0,0003	0,072	0,098	0,832	0,005	0,012	0,07	0,008	0,017	0,298	0,002	0,038		59,5	0,2	11,5	0,15	2,2			58,3	0,6	11,4	0,16	2,2	
797	г683863=67<	24.07.2070 21:59	Э73Ф	ОР65	12	51,2166667	32,4833333	51,2166667	3,8638316	0,49648		0,166544	0,063744	0,0421935	1510	1585	9,6747803		14449,87173	116,5	1	1	1	16,517			0,074		0,614		0,076	0,098	0,02				0,053241	0,032		0,256			7823	0,002	0,342	0,082	0,101	0,7	0,011	0,009	0,084	0,007	0,024	0,241	0,001	0,001	0,003	0,737	0,0002	0,082	0,099	0,827	0,009	0,013	0,083	0,007	0,015	0,294	0,002	0,037		62,7	0,5	8,5	0,19	2,7			63,5	0,5	3,9	0,09	2,8	
798	г683863=67=	24.07.2070 22:53	Э73Ф	ОР65	18	41,3166667	19,9833333	41,3166667	3,7634298	0,44559		0,156161	0,095017	0,0408748	1552	1586	12,230816		14430,02502	114,4	1	1	1	16,78					0,05		0,501	0,077	0,02				0,051577	0,084		0,239			4806	0,001	0,383	0,069	0,109	0,703	0,007	0,009	0,071	0,009	0,023	0,224	0,001	0,002	0,002	0,734	0,0004	0,07	0,106	0,839	0,006	0,012	0,07	0,01	0,018	0,297	0,002	0,038		58,3	0,8	8,9	0,44	2,7			53,2	1	8,2	0,21	2,5	
799	г683863=67>	24.07.2070 23:45	Э76Ф	Р50	13	42,2	18,05	42,2	3	0,45143		0,135193	0,079177	0,0392121	1584	1584	11,585545		13529,08587	111,2	1	1	1	16,297					0,05		0,509	0,074	0,02				0,049479	0,068		0,207			4070	0,002	0,417	0,101	0,1	0,759	0,013	0,009	0,091	0,012	0,021	0,234	0,001	0,002	0,003	0,787	0,0003	0,102	0,1	0,881	0,012	0,014	0,092	0,013	0,018	0,309	0,002	0,037		60	0,8	8,9	0,27	2,7			60,8	0,6	4,4	0,1	2,7	
800	г683863=67?	25.07.2070 0:45	Э76Ф	Р50	8	51,3833333	14,65	51,3833333	1,7464853	0,58634		0,2823305	0,175136	0,0405875	1622	1593	8,8517029		13666,8942	114,5	1	1	1	15,161			0,058		0,05		0,67	0,047	0,02				0,051215	0,157		0,432			3337	0,001	0,297	0,053	0,115	0,621	0,007	0,01	0,071	0,009	0,024	0,164	0,001	0,002	0,002	0,795	0,0002	0,054	0,114	0,87	0,005	0,012	0,07	0,011	0,019	0,314	0,002	0,038		55,7	0,7	10,8	0,85	2,2			58,5	0,3	11,6	0,17	2,2	
801	г683863=686	25.07.2070 1:44	Э76Ф	Р50	9	41,5333333	19,3166667	41,5333333	3	0,51227		0,2170795	0,106123	0,04031	1564	1583	10,2221509		14797,58412	113,3	1	1	1	14,152					0,05		0,581	0,06	0,02				0,05089	0,077		0,333			4764	0,001	0,36	0,078	0,097	0,672	0,01	0,009	0,079	0,009	0,021	0,22	0,001	0,002	0,002	0,736	0,0002	0,078	0,095	0,867	0,009	0,011	0,078	0,009	0,02	0,311	0,002	0,038		58,5	0,3	11,3	0,17	2,2			55,9	0,4	3,3	0,1	2,8	
802	г683863=687	25.07.2070 4:22	Э90ХАФ	Р65	6	57,55	29,8833333	57,3833333	3,8092389	0,579015	0,117249	0,1787165	0,194169	0,0920028	1606	1634	15,5834101	18,8239141	14345,78918	111,8	1	1	1	11,272	22,39		0,147		0,05		0,643	0,058	0,02				0,101816	0,227		0,271	0,026042	0,209	7145	0,001	0,392	0,187	0,093	0,631	0,006	0,011	0,07	0,01	0,022	0,38	0,001	0,002	0,003	0,849	0,0004	0,289	0,093	0,805	0,004	0,017	0,069	0,011	0,015	0,566	0,003	0,086		54,2	0,4	9,9	0,33	2			58,7	0,4	11,4	0,15	2,2	
803	г683863=688	25.07.2070 5:12	Э90ХАФ	Р65	23	47,8833333	36,4166667	47,3833333	3,9173653	0,46834	0,076296	0,1250465	0,088969	0,0933638	1498	1608	9,5022865	8,6788489	15184,25629	115,5	1	1	1	11,313	3,351		0,074		0,05		0,516	0,075	0,02				0,102937	0,087		0,191	0,027127	0,136	9216	0,002	0,508	0,228	0,113	0,685	0,012	0,014	0,085	0,01	0,026	0,469	0,002	0,003	0,003	0,831	0,0002	0,291	0,115	0,798	0,01	0,013	0,084	0,011	0,017	0,551	0,004	0,086		58,5	0,7	6,9	0,19	2,5			61	0,4	4,9	0,08	2,6	
804	г683863=689	25.07.2070 6:07	Э90ХАФ	Р65	25	54,8833333	25,55	54,7166667	2,8721649	0,616155	0,065637	0,1123175	0,132694	0,0938083	1591	1608	13,6323314	12,0438596	14470,4501	114,2	1	1	1	9,323	13,73				0,05		0,701	0,101	0,02				0,102901	0,159		0,17	0,028212	0,117	6162	0,001	0,394	0,233	0,104	0,693	0,009	0,011	0,073	0,011	0,021	0,424	0,001	0,002	0,003	0,851	0,0002	0,288	0,102	0,797	0,007	0,017	0,072	0,013	0,017	0,552	0,003	0,086		59,3	0,6	12,4	0,24	2,7			54,4	0,5	6,9	0,11	2,5	
805	г683863=68:	25.07.2070 7:05	Э90ХАФ	Р65	30	51,0666667	24,5833333	50,8833333	3,6267248	0,511605	0,067881	0,046406	0,096803	0,0928068	1569	1595	12,0016349	13,1820803	13499,38983	113,3	1	1	1	7,341	14,222				0,05		0,574	0,117	0,02				0,102214	0,13		0,069	0,027163	0,121	5531	0,002	0,43	0,248	0,106	0,757	0,011	0,008	0,085	0,017	0,027	0,452	0,002	0,003	0,004	0,86	0,0005	0,303	0,105	0,801	0,01	0,017	0,085	0,019	0,021	0,546	0,003	0,087		56	0,6	5,6	0,15	2,9			58,8	0,7	4,5	0,13	2,5	
806	"г683863=68;"	25.07.2070 8:04	Э90ХАФ	Р65	31	49,5666667	24,9	49,4	2,4660462	0,5513908	0,070125	0,1157	0,140745	0,0949942	1570	1600	10,9749721	12,7097401	13322,89157	115,9	1	1	1	5,457	14,535	0,009964			0,754			0,061	0,02				0,104637	0,17		0,175	0,027778	0,125	5529	0,002	0,367	0,23	0,109	0,694	0,008	0,01	0,079	0,013	0,025	0,421	0,001	0,002	0,003	0,862	0,0005	0,288	0,107	0,799	0,006	0,018	0,079	0,015	0,019	0,542	0,003	0,087		55,1	1,1	8,8	0,42	2,3			54	0,7	5,1	0,1	2,3	
807	г683863=68<	25.07.2070 8:58	Э90ХАФ	Р65	48	43,05	23,8833333	42,8833333		0,432815	0,056661	0,0415505	0,079234	0,0931873	1551	1586	10,8251969	12,9438723	12726,86671	113	1	1	1	3,437	13,965				0,05		0,479	0,093	0,02				0,102575	0,105		0,062	0,02738	0,101	5066	0,002	0,509	0,239	0,107	0,753	0,011	0,01	0,093	0,012	0,019	0,462	0,002	0,002	0,003	0,859	0,0002	0,288	0,107	0,791	0,01	0,016	0,092	0,013	0,016	0,543	0,003	0,088		60	2,4	5,5	0,42	2,6			61,6	0,5	3,4	0,07	2,8	
808	г683863=68=	25.07.2070 9:50	Э90ХАФ	Р65	46	45,3833333	22,1833333	45,3833333	2,676296	0,44534	0,087516	0,060085	0,102934	0,0955652	1534	1584	17,1823678	25,2095872	13418,18182	117,6	1	1	1	11,369	21,036				0,05		0,488	0,059	0,02				0,105975	0,134		0,09	0,026657	0,156	4961	0,002	0,507	0,216	0,109	0,738	0,007	0,009	0,075	0,013	0,019	0,448	0,002	0,002	0,004	0,865	0,0004	0,287	0,108	0,787	0,005	0,016	0,075	0,014	0,016	0,542	0,003	0,084		62	0,9	6,3	0,17	2,7			61,2	0,3	3,4	0,06	2,8	
809	г683863=68>	25.07.2070 11:19	Э90ХАФ	Р65	10	50,8666667	19,1666667	50,7		0,5196	0,08976	0,093883	0,114242	0,0951285	1598	1588	8,3511798	12,3425278	12521,73913	115,4	1	1	1	2,851	16,059				0,249		0,406	0,046	0,02				0,104926	0,138		0,142	0,027561	0,16	4000	0,002	0,488	0,21	0,11	0,708	0,012	0,011	0,088	0,011	0,023	0,45	0,002	0,002	0,003	0,851	0,0002	0,285	0,109	0,794	0,01	0,021	0,089	0,012	0,017	0,549	0,003	0,086		54	0,5	6,6	0,08	2,8			54,4	0,9	6,2	0,1	2,4	
810	г683863=68?	25.07.2070 12:13	Э90ХАФ	Р65	18	42,3833333	16,3666667	42,2166667		0,4663678	0,116688	0,148822	0,082684	0,0922978	1587	1580	11,266242	10,4210987	12299,389	112,1	1	1	1	2,948	11,909	0,013724			0,05		0,489	0,058	0,02				0,102069	0,068		0,228	0,026259	0,208	3355	0,002	0,458	0,184	0,114	0,648	0,008	0,009	0,075	0,007	0,02	0,456	0,002	0,001	0,003	0,864	0,0002	0,285	0,112	0,786	0,006	0,015	0,074	0,008	0,017	0,545	0,003	0,085		61,7	0,7	5,7	0,14	3			51	0,7	3,2	0,07	2,8	
811	г683863=696	25.07.2070 13:07	Э90ХАФ	Р65	14	50,0333333	21,85	49,8666667		0,44133	0,079662	0,1200295	0,096817	0,0949653	1578	1573	8,1653465	11,0592926	12626,08696	115,3	1	1	1	2,749	14,331				0,608			0,058	0,02				0,10489	0,101		0,183	0,026874	0,142	4598	0,002	0,476	0,221	0,106	0,692	0,009	0,009	0,082	0,009	0,019	0,47	0,002	0,002	0,003	0,86	0,0004	0,287	0,105	0,789	0,008	0,014	0,082	0,009	0,018	0,539	0,003	0,085		53,2	1	3,4	0,11	3,1			62,3	0,4	3,3	0,06	2,8	
812	г683863=697	25.07.2070 14:04	Э90ХАФ	Р65	14	45,0333333	15,1833333	44,8666667		0,364685	0,094809	0,087392	0,078627	0,0920767	1600	1590	16,9089385	19,0013712	12218,66081	112,6	1	1	1	6,726	21,556				0,05		0,386	0,098	0,02				0,100911	0,086		0,133	0,027416	0,169	3092	0,003	0,57	0,207	0,132	0,713	0,007	0,009	0,077	0,01	0,016	0,47	0,002	0,002	0,004	0,856	0,0003	0,289	0,132	0,796	0,006	0,018	0,077	0,011	0,012	0,545	0,003	0,085		63,5	4,5	4,7	0,27	3,3			62,6	0,5	3,5	0,08	2,8	
813	г683863=698	25.07.2070 15:00	Э90ХАФ	Р65	10	46,2	15,85	46,05		0,562145	0,126225	0,191084	0,165365	0,0971285	1605	1579	12,5762751	12,7190381	12847,94953	117,3	1	1	1	12,192	7,052				0,05		0,62	0,057	0,02				0,107313	0,178		0,291	0,027344	0,225	3394	0,002	0,407	0,184	0,105	0,627	0,01	0,01	0,094	0,007	0,021	0,399	0,001	0,001	0,004	0,862	0,0006	0,289	0,104	0,797	0,008	0,015	0,093	0,008	0,016	0,545	0,003	0,086		61,7	0,3	6,5	0,11	2,7			55,3	0,5	5,9	0,1	2,4	
814	г683863=699	25.07.2070 15:55	Э90ХАФ	Р65	11	47,3666667	21,8666667	47,2		0,501945	0,120615	0,130701	0,114577	0,0945235	1563	1582	10,3109827	12,2718499	12495,73171	114,6	1	1	1	2,973	15,258				0,05		0,549	0,058	0,02				0,103913	0,124		0,199	0,027561	0,215	4554	0,002	0,443	0,196	0,097	0,675	0,006	0,009	0,062	0,008	0,019	0,43	0,002	0,002	0,003	0,866	0,0003	0,297	0,097	0,791	0,004	0,015	0,062	0,009	0,015	0,537	0,003	0,085		62,9	0,5	7,2	0,17	2,8			59,2	0,3	5	0,08	2,4	
815	г683863=69:	25.07.2070 16:47	Э90ХАФ	Р65	12	44,8666667	17,7166667	44,35		0,552805	0,090321	0,141634	0,112168	0,0937086	1596	1578	7,9482471	9,2602574	12845,53151	113,4	1	1	1	2,645	10,194				0,116		0,56	0,059	0,02				0,104456	0,116		0,216	0,024703	0,161	3793	0,001	0,414	0,208	0,1	0,651	0,011	0,01	0,086	0,008	0,021	0,434	0,001	0,002	0,003	0,872	0,0004	0,284	0,099	0,786	0,009	0,015	0,085	0,009	0,017	0,551	0,003	0,084		64,1	0,5	6	0,14	2,9			62	0,8	4,4	0,11	2,7	
816	"г683863=69;"	25.07.2070 17:44	Э90ХАФ	Р65	7	52,5333333	25,1333333	52,0333333		0,566265	0,126225	0,2196275	0,172057	0,1023897	1576	1585	8,5521028	10,9520902	12595,22546	116,8	1	1	1	4,067	13,754				0,05		0,624	0,037	0,02			0,013455	0,114728	0,177		0,335	0,011249	0,225	5276	0,002	0,401	0,181	0,107	0,603	0,007	0,009	0,075	0,006	0,021	0,394	0,001	0,002	0,003	0,872	0,0006	0,285	0,105	0,783	0,005	0,015	0,074	0,007	0,019	0,542	0,003	0,083		62,8	0,3	7,2	0,16	2,7			57,5	0,5	6,3	0,13	2,7	
817	г683863=69<	25.07.2070 19:14	Э90ХАФ	Р65	3	44,0166667	22,5333333	44,0166667	2,1316085	0,50074	0,113322	0,184069	0,136143	0,0942355	1591	1609		24,2519697	12623,9645	113,3	1	1	1		34,714				0,11		0,495	0,058	0,02			0,024812	0,103841	0,136		0,281		0,202	4741	0,001	0,448	0,189	0,111	0,611	0,006	0,01	0,069	0,007	0,02	0,419	0,001	0,002	0,003	0,867	0,0003	0,288	0,11	0,787	0,004	0,018	0,069	0,008	0,016	0,545	0,003	0,084		54,5	0,5	6,3	0,15	2,7			58,3	0,6	7,7	0,12	2,6	
818	г683863=69=	25.07.2070 20:09	Э90ХАФ	Р65	7	41,0333333	17,3833333	41,0333333	3,0044798	0,5234106	0,108273	0,2004565	0,148846	0,0955729	1580	1589		9,5709992	13602,68456	114,6	1	1	1		13,091	0,018048			0,05		0,554	0,083	0,02			0,025391	0,105179	0,149		0,306		0,193	3941	0,001	0,424	0,196	0,105	0,613	0,006	0,009	0,068	0,008	0,022	0,402	0,001	0,002	0,003	0,862	0,0002	0,289	0,106	0,799	0,005	0,014	0,068	0,009	0,021	0,55	0,003	0,081	3,6	59,7	0,2	7,1	0,11	2,4	24,5	4,6	61,8	0,5	6,1	0,08	2,4	26,1
819	г683863=69>	25.07.2070 21:11	Э76ХФ	Р65	7	45,2166667	23,5333333	45,2166667	2,6503115	0,387395	0,129591	0,1821115	0,202876	0,0395452	1593	1633	9,0457796		13438,8102	110,4	1	1	1	13,634			0,24		0,05		0,404		0,02				0,049805	0,239		0,276		0,231	5271	0,002	0,457	0,301	0,108	0,629	0,006	0,009	0,065	0,009	0,024	0,378	0,001	0,003	0,003	0,767	0,0004	0,415	0,106	0,808	0,006	0,009	0,065	0,01	0,015	0,578	0,003	0,037		54,2	0,6	11,9	0,56	2			58,2	0,4	8,1	0,09	2,1	
820	г683863=69?	25.07.2070 22:24	Э76ХФ	Р65	5	43,9	26,7666667	43,9	2,3495883	0,3697046	0,102102	0,123762	0,123236	0,0396889	1545	1609	6,2925534		13534,74471	113,1	1	1	1	9,084		0,020868			0,05		0,365	0,129	0,02				0,049986	0,14		0,188		0,182	6038	0,002	0,464	0,333	0,109	0,694	0,007	0,007	0,07	0,011	0,024	0,461	0,002	0,003	0,004	0,8		0,423	0,109	0,817	0,007	0,011	0,07	0,012	0,017	0,601	0,004	0,038		65,3	0,3	4,3	0,13	3,2			63,3	0,3	3,3	0,06	2,8	
821	г683863=6:6	25.07.2070 23:19	Э76ХФ	Р65	8	49,5333333	21,15	49,5333333	2,2680412	0,4541394	0,113322	0,1499605	0,176325	0,0409521	1598	1611	9,3537012		13327,65957	115	1	1	1	15,444		0,014852	0,092		0,144		0,392		0,02				0,051577	0,211		0,227		0,202	4698	0,002	0,388	0,32	0,119	0,661	0,007	0,008	0,068	0,009	0,025	0,398	0,001	0,002	0,004	0,789	0,0005	0,416	0,119	0,798	0,006	0,011	0,068	0,01	0,016	0,553	0,003	0,037		54,5	0,2	12,5	0,22	2,2			52	0,1	11,1	0,1	2,1	
822	г683863=6:7	26.07.2070 0:13	Э76ХФ	Р65	12	42,1833333	23,3666667	42,1833333	2,3581315	0,428215	0,138567	0,1471385	0,129904	0,0401478	1558	1613	9,0288651		13696,43367	115,2	1	1	1	12,199					0,05		0,454	0,069	0,02				0,050564	0,141		0,224		0,247	5334	0,002	0,421	0,302	0,106	0,667	0,007	0,01	0,07	0,009	0,021	0,453	0,002	0,003	0,003	0,78	0,0001	0,417	0,109	0,802	0,006	0,011	0,072	0,01	0,017	0,562	0,004	0,037		59,9	0,5	5,9	0,13	2,8			61,4	0,9	6,1	0,11	2,6	
823	г683863=6:8	26.07.2070 1:14	Э76ХФ	Р65	7	40,5333333	19,4666667	40,5333333	3,1351194	0,411075	0,120615	0,0999615	0,128209	0,0409521	1569	1599	8,9023894		13974,65753	114,3	1	1	1	11,902			0,036		0,05		0,438	0,092					0,051577	0,157		0,151		0,215	4534	0,002	0,475	0,316	0,102	0,706	0,007	0,008	0,074	0,01	0,019	0,447	0,002	0,002	0,003	0,782	0,0002	0,416	0,102	0,793	0,006	0,011	0,075	0,01	0,015	0,555	0,003	0,038		60,8	0,3	7,6	0,13	2,8			63,5	0,4	6,4	0,08	2,5	
824	г683863=6:9	26.07.2070 2:09	Э76ХФ	Р65	8	40,85	15,6166667	40,85	2,5516605	0,3707	0,092004	0,0874315	0,148485	0,0398318	1583	1592	8,295716		13931,27001	114,4	1	1	1	11,296					0,05		0,394	0,08					0,050166	0,193		0,131		0,164	3626	0,002	0,468	0,338	0,118	0,706	0,007	0,008	0,085	0,011	0,019	0,439	0,002	0,003	0,004	0,782	0,0007	0,416	0,117	0,793	0,007	0,009	0,085	0,013	0,015	0,569	0,004	0,039		58,5	0,5	9,6	0,82	2,6			59,6	0,3	4	0,1	2,2	
825	г683863=6::	26.07.2070 3:04	Э76ХФ	Р65	7	41,0333333	20	41,0333333	2,6911215	0,3545	0,099858	0,0740755	0,09152	0,0396889	1562	1593	6,4864338		13620	111,9	1	1	1	8,872					0,05		0,373	0,131					0,049986	0,111		0,112		0,178	4540	0,002	0,419	0,329	0,093	0,715	0,006	0,008	0,081	0,009	0,019	0,469	0,002	0,002	0,004	0,778	0,0003	0,416	0,092	0,787	0,006	0,011	0,082	0,01	0,015	0,573	0,004	0,036		63,2	0,2	4,8	0,1	2,9			64,6	1	2,1	0,09	2,6	
826	"г683863=6:;"	26.07.2070 3:55	Э76ХФ	Р65	8	45,8333333	16,6833333	45,8333333	2,9515096	0,435545	0,106029	0,0847105	0,141257	0,0402915	1567	1592	9,7113653		14097,9021	115,1	1	1	1	14,621			0,047		0,429		0,144	0,125					0,050745	0,183		0,127		0,189	3920	0,002	0,413	0,326	0,098	0,71	0,007	0,009	0,07	0,011	0,019	0,437	0,002	0,003	0,004	0,757	0,0003	0,414	0,097	0,784	0,006	0,012	0,069	0,011	0,013	0,572	0,003	0,035		49,1	1,1	7,6	0,36	2,2			55	0,3	9,4	0,12	2,2	
827	г683863=6:<	26.07.2070 4:48	Э76ХФ	Р65	10	41,5166667	18	41,5166667	2	0,4128	0,113322	0,1132665	0,148605	0,0412682	1576	1582	7,6409493		13780	114,4	1	1	1	10,553			0,149		0,05		0,441	0,081	0,02				0,051975	0,183		0,171		0,202	4134	0,002	0,464	0,318	0,095	0,687	0,007	0,01	0,068	0,009	0,017	0,44	0,002	0,002	0,004	0,77	0,0003	0,413	0,095	0,785	0,006	0,008	0,069	0,01	0,011	0,571	0,003	0,037		45,9	0,3	7,5	0,1	2,4			56,5	0,6	8	0,13	2,2	
828	г683863=6:=	26.07.2070 5:40	Э76ХФ	Р65	9	42,8666667	22,6666667	42,8666667	2,5683544	0,448535	0,125103	0,136367	0,106896	0,0411244	1548	1581	7,9965719		13388,82353	115,2	1	1	1	11,404					0,05		0,482	0,117					0,051794	0,11		0,208		0,223	5058	0,002	0,419	0,311	0,099	0,672	0,006	0,009	0,067	0,009	0,02	0,459	0,003	0,003	0,004	0,773	0,0007	0,415	0,098	0,787	0,006	0,011	0,067	0,01	0,017	0,56	0,004	0,038		64,9	0,8	6	0,16	3			62,2	0,5	3,2	0,08	2,7	
829	г683863=6:>	26.07.2070 6:34	Э76ХФ	Р65	13	57,5333333	21,3333333	57,5333333	2,1041105	0,41157	0,135762	0,101399	0,203649	0,0404924	1584	1594	13,0317343		13308,75	115	1	1	1	22,563			0,348		0,14		0,358	0,117	0,02				0,050998	0,272		0,151		0,242	4732	0,002	0,435	0,3	0,097	0,687	0,006	0,009	0,077	0,01	0,02	0,413	0,002	0,003	0,003	0,777	0,0006	0,412	0,096	0,784	0,005	0,011	0,076	0,01	0,01	0,575	0,003	0,038		55,3	0,7	9,7	0,54	2,2			54,8	0,5	9,7	0,15	2,1	
830	г683863=6:?	26.07.2070 7:28	Э76ХФ	Р65	23	44,8333333	15,8166667	44,8333333	2,1262866	0,40933	0,114444	0,100374	0,149857	0,0411244	1605	1594	11,5158132		13095,04742	112,8	1	1	1	17,053			0,193		0,05		0,437	0,069	0,02				0,051794	0,19		0,151		0,204	3452	0,002	0,438	0,321	0,104	0,703	0,006	0,009	0,069	0,01	0,02	0,449	0,002	0,002	0,003	0,762	0,0003	0,418	0,103	0,785	0,005	0,012	0,07	0,012	0,011	0,567	0,003	0,038		54,5	0,7	10	0,51	2,3			58,7	0,3	8,1	0,1	2,2	
831	"г683863=6;6"	26.07.2070 8:37	Э76ХФ	Р65	7	53,85	20,15	53,85	2,638171	0,613485	0,130713	0,134772	0,192653	0,0395738	1575	1593	9,443337		13616,87345	108,5	1	1	1	16,476					0,597		0,212	0,11	0,02				0,049841	0,242		0,203		0,233	4573	0,002	0,231	0,294	0,095	0,628	0,007	0,008	0,064	0,007	0,017	0,436	0,001	0,002	0,003	0,768	0,0009	0,411	0,096	0,807	0,006	0,014	0,065	0,011	0,013	0,541	0,004	0,04		51,7	12,1	7,3	4,2	2,8			57,6	0,5	11,2	0,34	2,2	
832	"г683863=6;7"	26.07.2070 17:47	Э76ХФ	Р65																																																																																
833	"г683863=6;8"	26.07.2070 18:50	Э76ХФ	Р65	8	79,4166667	28,8333333	79,4166667	3,947328	0,30545	0,126786	0,164175	0,142774	0,0400621	1608	1624	10,6310884		13584,27746	109,3	1	1	1	27,756			0,194		0,05		0,304	0,045	0,02				0,050456	0,154		0,25		0,226	6528	0,002	0,541	0,307	0,107	0,647	0,009	0,011	0,077	0,009	0,018	0,444	0,001	0,002	0,003	0,775	0,0002	0,417	0,106	0,792	0,008	0,012	0,078	0,01	0,012	0,534	0,003	0,038		48,8	1,1	18,5	0,26	2,1			60,4	1	6,5	0,11	2,7	
834	"г683863=6;9"	26.07.2070 19:51	Э76ХФ	Р65	33	43,6833333	26,6833333	43,6833333	2,5917431	0,368305	0,113883	0,1072005	0,135294	0,0412682	1559	1618	10,7835177		13309,43161	115,3	1	1	1	15,702					0,056		0,381	0,064	0,02				0,051975	0,165		0,162		0,203	5919	0,002	0,493	0,323	0,097	0,691	0,007	0,011	0,067	0,01	0,023	0,453	0,002	0,002	0,004	0,764	0,0004	0,417	0,097	0,782	0,007	0,011	0,068	0,011	0,017	0,567	0,003	0,037		57	0,9	4,6	0,24	2,9			62,5	0,7	3,5	0,1	2,8	
835	"г683863=6;:"	26.07.2070 20:44	Э76ХФ	Р65	29	43,3666667	20,8333333	43,3666667		0,338915	0,082467	0,048553	0,1078	0,0397175	1589	1615	12,119216		12792,96	114,1	1	1	1	17,519			0,116		0,05		0,358	0,049	0,02				0,050022	0,146		0,072		0,147	4442	0,003	0,517	0,348	0,097	0,741	0,009	0,009	0,08	0,017	0,02	0,474	0,003	0,003	0,004	0,778	0,0005	0,418	0,098	0,784	0,008	0,01	0,079	0,018	0,016	0,566	0,003	0,037		60,5	0,4	6,9	0,16	2,7			63,9	0,6	5,9	0,07	2,8	
836	"г683863=6;;"	26.07.2070 21:36	Э76ХФ	Р65	28	56,35	28,0666667	56,35		0,49532	0,08976	0,094308	0,136546	0,0402629	1573	1600	20,6640639		12807,36342	114	1	1	1	38,814			0,115		0,05		0,548	0,097	0,02				0,050709	0,172		0,142		0,16	5991	0,002	0,354	0,342	0,101	0,709	0,01	0,009	0,078	0,013	0,02	0,449	0,002	0,002	0,003	0,761	0,0004	0,417	0,101	0,792	0,009	0,012	0,078	0,014	0,015	0,571	0,003	0,038		68,5	1,3	7,7	0,13	3,1			55,5	0,8	6,3	0,1	2,6	
837	"г683863=6;<"	26.07.2070 22:30	Э76ХФ	Р65	36	51,0333333	25,1833333	51,0333333		0,37553	0,096492	0,090239	0,12636	0,0403781	1554	1589	10,3408883		12760,82065	115,3	1	1	1	17,591					0,05		0,399	0,049	0,02				0,050854	0,158		0,136		0,172	5356	0,002	0,481	0,334	0,11	0,703	0,012	0,008	0,098	0,013	0,018	0,453	0,002	0,003	0,003	0,775	0,0003	0,415	0,108	0,781	0,012	0,011	0,098	0,014	0,016	0,566	0,004	0,037		64	1,2	10	0,14	3,1			60,5	0,5	3,9	0,09	2,8	
838	"г683863=6;="	26.07.2070 23:28	Э76ХФ	Р65	36	43,35	21,1833333	43,35		0,42908	0,132396	0,152617	0,112383	0,0405504	1554	1587	10,2470588		12904,48466	111,4	1	1	1	14,807					0,05		0,456	0,049	0,02				0,051071	0,112		0,233		0,236	4556	0,002	0,44	0,307	0,102	0,654	0,016	0,01	0,086	0,008	0,021	0,461	0,002	0,002	0,003	0,783	0,0002	0,421	0,104	0,788	0,015	0,013	0,087	0,009	0,017	0,561	0,003	0,038		60,2	0,5	10,6	0,12	2,6			58,7	0,5	8,1	0,08	2,5	
839	"г683863=6;>"	27.07.2070 0:27	Э76ХФ	Р65	31	44,3833333	29,2	44,3833333	2,2610497	0,46487	0,149226	0,180575	0,156133	0,0411244	1522	1582	12,4539992		13382,87671	115,6	1	1	1	18,425					0,05		0,496	0,048	0,02				0,051794	0,168		0,275		0,266	6513	0,002	0,413	0,292	0,094	0,641	0,011	0,01	0,08	0,008	0,02	0,445	0,002	0,002	0,004	0,763	0,0002	0,415	0,092	0,782	0,01	0,012	0,079	0,008	0,016	0,566	0,004	0,037		76,1	0,7	4,7	0,27	5,1			62,1	0,6	3,8	0,11	2,8	
840	"г683863=6;?"	27.07.2070 1:19	Э76ХФ	Р65	34	41,85	19,55	41,85		0,46954	0,146982	0,1588955	0,136846	0,0410093	1559	1582	12,3921147		13043,47826	114,2	1	1	1	17,287					0,05		0,503	0,036	0,02				0,051649	0,147		0,242		0,262	4250	0,002	0,396	0,295	0,092	0,643	0,006	0,01	0,062	0,008	0,018	0,439	0,002	0,002	0,003	0,766	0,0002	0,419	0,092	0,783	0,006	0,013	0,063	0,009	0,015	0,574	0,003	0,038		62,4	0,4	5,2	0,13	2,9			63,9	0,6	3,2	0,13	2,8	
841	г683863=6<6	27.07.2070 2:11	Э76ХФ	Р65	36	42,1833333	18,45	42,1833333		0,388275	0,100419	0,0903765	0,133576	0,0412682	1564	1570	18,8451306		12975,60976	114,4	1	1	1	26,446					0,05		0,414	0,036	0,02				0,051975	0,169		0,136		0,179	3990	0,002	0,455	0,331	0,102	0,707	0,01	0,01	0,076	0,012	0,02	0,456	0,002	0,002	0,004	0,774	0,0003	0,415	0,1	0,782	0,01	0,01	0,075	0,013	0,014	0,567	0,003	0,038		60,3	0,6	7,7	0,19	2,8			49,8	0,7	5,9	0,14	2,4	
842	г683863=6<7	27.07.2070 3:03	Э76ХФ	Р65	34	51,8333333	24,7166667	51,8333333		0,404875	0,120615	0,12204	0,134543	0,0418708	1558	1586	10,872926		12754,147	116	1	1	1	18,786					0,547			0,098	0,02				0,052734	0,158		0,185		0,215	5254	0,002	0,447	0,314	0,094	0,678	0,008	0,009	0,067	0,009	0,02	0,436	0,002	0,002	0,004	0,776	0,0005	0,402	0,096	0,774	0,007	0,012	0,068	0,011	0,016	0,53	0,003	0,038		61	0,6	6,8	0,14	2,6			63,3	0,8	6,6	0,15	2,8	
843	г683863=6<8	27.07.2070 3:56	Э76ХФ	Р65	41	42,05	19,0833333	42,05		0,40897	0,1122	0,09895	0,109018	0,0398032	1553	1577	9,9502973		12969,43231	110,8	1	1	1	13,947					0,05		0,437	0,035	0,02				0,05013	0,128		0,15		0,2	4125	0,002	0,433	0,319	0,092	0,695	0,01	0,01	0,071	0,01	0,021	0,469	0,002	0,002	0,004	0,776	0,0005	0,415	0,091	0,787	0,009	0,012	0,071	0,012	0,017	0,572	0,003	0,038		59,6	0,6	8,7	0,19	2,8			60,5	0,3	6,9	0,09	2,7	
844	г683863=6<9	27.07.2070 4:50	Э76ХФ	Р65	36	45,2	19,7	45,2		0,41172	0,15708	0,099425	0,133946	0,0412967	1562	1574	15,2418871		12852,79188	116,2	1	1	1	22,884					0,05		0,432	0,044	0,02				0,052011	0,166		0,15		0,28	4220	0,002	0,466	0,286	0,084	0,698	0,005	0,01	0,058	0,011	0,019	0,45	0,002	0,002	0,004	0,779	0,0004	0,417	0,084	0,782	0,004	0,011	0,058	0,012	0,016	0,575	0,004	0,038		59,8	0,5	7,9	0,18	2,9			58,9	0,8	4,5	0,12	2,4	
845	г683863=6<:	27.07.2070 5:46	Э76ХФ	Р65	33	42,0333333	13,8666667	42,0333333		0,4393	0,107712	0,0812415	0,162559	0,0399469	1589	1582	15,2850119		13197,11538	113,5	1	1	1	21,416					0,05		0,476	0,038	0,02				0,050311	0,217		0,121		0,192	3050	0,002	0,424	0,328	0,086	0,722	0,008	0,01	0,096	0,012	0,019	0,436	0,002	0,003	0,004	0,774	0,0004	0,417	0,087	0,794	0,007	0,01	0,096	0,013	0,013	0,571	0,003	0,038		57,6	0,2	10,9	0,25	2,2			59,9	0,4	6,9	0,08	2,6	
846	"г683863=6<;"	27.07.2070 6:40	Э76ХФ	Р65	28	42,0166667	19,8333333	42,0166667		0,449225	0,145299	0,138989	0,142821	0,0413539	1562	1580	14,2936136		12972,10084	114,6	1	1	1	20,019					0,05		0,479	0,038	0,02				0,052083	0,164		0,211		0,259	4288	0,002	0,409	0,295	0,08	0,672	0,005	0,01	0,06	0,007	0,017	0,444	0,002	0,002	0,003	0,766	0,0003	0,414	0,081	0,784	0,004	0,015	0,062	0,008	0,015	0,569	0,003	0,038		56,6	0,5	10,3	0,24	2,2			59,5	0,5	6,5	0,09	2,5	
847	г683863=6<<	27.07.2070 7:31	Э76ХФ	Р65	26	46,2	18,7	46,2	2,8605033	0,45689	0,15708	0,1057525	0,127088	0,0407227	1572	1580	6,4441558		13835,29412	116,2	1	1	1	9,924					0,407		0,179	0,038	0,02				0,051288	0,153		0,16		0,28	4312	0,002	0,428	0,284	0,088	0,704	0,005	0,01	0,062	0,01	0,021	0,452	0,002	0,003	0,003	0,763	0,0003	0,422	0,086	0,79	0,005	0,014	0,059	0,011	0,02	0,577	0,004	0,038		62,4	0,4	6,4	0,09	2,8			62,3	0,4	5,2	0,11	2,7	
848	г683863=6<=	27.07.2070 8:26	Э76ХФ	Р65	25	41,2166667	16,2	41,2166667	2,9375527	0,45169	0,126786	0,178278	0,137264	0,0406933	1575	1582	10,0633712		13629,62963	111,9	1	1	1	13,798					0,05		0,484	0,045	0,02				0,051251	0,14		0,272		0,226	3680	0,002	0,407	0,308	0,089	0,634	0,006	0,013	0,063	0,007	0,02	0,446	0,002	0,002	0,003	0,782	0,0003	0,416	0,088	0,785	0,005	0,013	0,063	0,008	0,019	0,566	0,003	0,038		63,7	0,5	8,2	0,13	2,8			58,6	0,5	8,9	0,12	2,2	
849	г683863=6<>	27.07.2070 9:21	Э76ХФ	Р65	19	53,0333333	21,25	53,0333333	3	0,44973	0,153714	0,1401495	0,135939	0,0427037	1569	1580	13,4507857		14106,35294	118,8	1	1	1	23,778			0,073		0,05		0,478	0,04	0,02				0,053783	0,153		0,213		0,274	4996	0,002	0,435	0,29	0,091	0,669	0,005	0,012	0,059	0,009	0,023	0,453	0,002	0,002	0,003	0,778	0,0002	0,415	0,092	0,787	0,005	0,014	0,06	0,01	0,02	0,562	0,003	0,038		60,4	0,5	8	0,11	2,7			60,4	0,5	5,2	0,12	2,4
