Repository: Siella/alloy_building

# Прогнозирование химического состава шлака
Задание по Data science от компании EVRAZ (оптимизация сталеплавильного производства) в рамках хакатона ```</beCoder>```.

Мы реализовали наше решение как простой и лаконичный веб-сервис!
В папке `EDA` результаты анализа данных в рамках отборочного задания, в `modelling` — результаты моделирования целевых показателей химического состава шлака и `сыпуч известь РП`.

File: _data/Исходные данные.txt (part 10 of 78)
оком	t продувка	ПСН гр.	чист расход C	чист расход Cr	чист расход Mn	чист расход Si	чист расход V	температура первая	температура последняя	Ar (интенс.)	N2 (интенс.)	эл. энергия (интенс.)	произв жидкая сталь	произв количество обработок	произв  количество плавок	произв количество плавок (цел)	расход газ Ar	расход газ  N2	расход C пров.	сыпуч известь РП	сыпуч кварцит	сыпуч кокс пыль УСТК	сыпуч  кокс. мелочь (сух.)	сыпуч  кокс. мелочь КМ1	сыпуч  шпат плав.	ферспл CaC2	ферспл FeMo	ферспл FeSi-75	ферспл FeV азот.	ферспл  FeV-80	ферспл  Mn5Si65Al0.5	ферспл  Ni H1 пласт.	ферспл SiMn18	ферспл  ферванит	ферспл  фх850А	эл. энергия	химсталь первый Al_1	химсталь первый C_1	химсталь первый Cr_1	химсталь первый Cu_1	химсталь первый Mn_1	химсталь первый Mo_1	химсталь первый N_1	химсталь первый Ni_1	химсталь первый P_1	химсталь первый S_1	химсталь первый Si_1	химсталь первый Ti_1	химсталь первый V_1	химсталь последний Al	химсталь последний C	химсталь последний Ca	химсталь последний Cr	химсталь последний Cu	химсталь последний Mn	химсталь последний Mo	химсталь последний N	химсталь последний Ni	химсталь последний P	химсталь последний S	химсталь последний Si	химсталь последний Ti	химсталь последний V	химшлак первый Al2O3_1	химшлак первый CaO_1	химшлак первый FeO_1	химшлак первый MgO_1	химшлак первый MnO_1	химшлак первый R_1	химшлак первый SiO2_1	химшлак последний Al2O3	химшлак последний CaO	химшлак последний FeO	химшлак последний MgO	химшлак последний MnO	химшлак последний R	химшлак последний SiO2
850	г683863=6<?	27.07.2070 10:13	Э76ХФ	Р65	36	41,4	16,3666667	41,4	3	0,490285	0,134079	0,1604445	0,184245	0,0408084	1589	1590	11,2586957		14224,03259	114,7	1	1	1	15,537			0,073		0,05		0,531		0,02				0,051396	0,219		0,243		0,239	3880	0,002	0,402	0,305	0,098	0,658	0,006	0,011	0,069	0,009	0,025	0,408	0,001	0,002	0,003	0,77		0,416	0,098	0,795	0,005	0,013	0,069	0,01	0,018	0,577	0,003	0,038		50,2	0,5	10,1	0,23	2,1			59,3	0,5	7,3	0,12	2,3	
851	г683863=6=6	27.07.2070 11:06	Э76ХФ	Р65	36	44,2	18,85	44,2	2,8751836	0,563375	0,118371	0,163975	0,132278	0,0406647	1568	1588	17,1017065		14546,4191	114	1	1	1	25,054			0,121		0,05		0,624	0,024	0,02				0,051215	0,138		0,25		0,211	4570	0,002	0,319	0,318	0,108	0,65	0,007	0,01	0,075	0,011	0,027	0,45	0,001	0,002	0,003	0,748	0,0003	0,419	0,106	0,796	0,006	0,014	0,074	0,013	0,022	0,591	0,003	0,039		57,5	0,6	9	0,15	2,3			50,3	0,5	5,1	0,08	2,4	
852	г683863=6=7	27.07.2070 11:56	Э76ХФ	Р65	44	47,5333333	29,2333333	47,5333333	3	0,49945	0,135762	0,078432	0,116794	0,0403781	1567	1625	6,9475456		14213,22691	114,2	1	1	1	11,008			0,049		0,447		0,202	0,039	0,02				0,050854	0,148		0,118		0,242	6925	0,002	0,384	0,306	0,073	0,727	0,004	0,009	0,046	0,015	0,025	0,463	0,002	0,003	0,004	0,762	0,0003	0,421	0,068	0,792	0,004	0,012	0,047	0,017	0,022	0,56	0,004	0,039		61,5	0,4	8,4	0,16	2,6			52,7	0,7	3,6	0,09	2,7	
853	г683863=6=8	27.07.2070 12:52	Э76ХФ	Р65	44	46,8333333	19,15	46,8333333		0,447345	0,125103	0,124936	0,150955	0,0399469	1594	1605	12,0119573		14537,85901	112,9	1	1	1	18,752			0,074		0,05		0,481	0,034	0,02				0,050311	0,182		0,189		0,223	4640	0,002	0,437	0,313	0,078	0,689	0,005	0,01	0,064	0,012	0,023	0,438	0,002	0,002	0,003	0,764	0,0005	0,416	0,077	0,797	0,004	0,012	0,065	0,013	0,017	0,563	0,003	0,038		53,8	0,3	13,3	0,21	2,1			58,6	0,5	7,7	0,14	2,2	
854	г683863=6=9	27.07.2070 13:50	Э76ХФ	Р65	57	43,8666667	21,15	43,8666667	2,8078512	0,49249	0,143616	0,132725	0,186904	0,0421011	1575	1601	15,3382979		14487,94326	118	1	1	1	22,428			0,091		0,05		0,533	0,057	0,02				0,053024	0,234		0,2		0,256	5107	0,002	0,402	0,301	0,1	0,672	0,006	0,01	0,07	0,012	0,026	0,399	0,001	0,002	0,003	0,78	0,0005	0,417	0,098	0,788	0,005	0,013	0,071	0,013	0,021	0,563	0,003	0,038		52,4	0,8	10,6	0,58	2,2			61,9	0,4	7,3	0,12	2,4	
855	г683863=6=:	27.07.2070 14:41	Э76ХФ	Р65																																																																																
856	"г683863=6=;"	27.07.2070 15:32	Э76ХФ	Р65	49	47,8833333	20,6833333	47,8833333	2,836689	0,44541	0,11781	0,1246745	0,171124	0,0403487	1562	1584	11,8180995		14443,5133	114,4	1	1	1	18,863			0,074		0,05		0,48	0,049	0,02				0,050817	0,213		0,188		0,21	4979	0,002	0,433	0,32	0,086	0,684	0,007	0,009	0,065	0,012	0,027	0,427	0,002	0,003	0,004	0,779	0,0004	0,417	0,085	0,79	0,007	0,012	0,065	0,012	0,02	0,58	0,003	0,038		50,7	0,5	6,3	0,22	2,4			50,5	0,2	3,9	0,07	2,5	
857	г683863=6=<	27.07.2070 16:27	Э76ХФ	Р65	51	42,6833333	18,95	42,6833333	3	0,464345	0,117249	0,1106455	0,146625	0,0412682	1561	1591	10,3846154		14162,53298	116,6	1	1	1	14,775					0,05		0,504	0,047	0,02				0,051975	0,181		0,167		0,209	4473	0,002	0,421	0,321	0,092	0,704	0,006	0,009	0,076	0,012	0,024	0,447	0,002	0,003	0,003	0,765	0,0003	0,417	0,091	0,795	0,005	0,011	0,076	0,013	0,02	0,58	0,003	0,039		59,8	0,4	7,5	0,12	2,4			59,6	0,3	4,7	0,06	2,6	
858	г683863=6==	27.07.2070 17:27	Э76ХФ	Р65	43	44,1833333	17,8333333	44,1833333	2,8066667	0,475615	0,110517	0,1683075	0,190185	0,0409521	1572	1581	11,9332327		14319,25234	115,5	1	1	1	17,575			0,146		0,05		0,517	0,047	0,02				0,051577	0,225		0,255		0,197	4256	0,001	0,402	0,328	0,105	0,645	0,013	0,01	0,09	0,01	0,024	0,404	0,001	0,002	0,003	0,769	0,0004	0,42	0,106	0,796	0,012	0,012	0,089	0,011	0,019	0,579	0,004	0,038		52,5	0,7	15	0,63	2			59,4	0,4	9,1	0,14	2,2	
859	г683863=6=>	27.07.2070 18:28	Э76ХФ	Р65	38	47,1666667	18,55	47,1666667	3	0,4521	0,124542	0,1779435	0,221387	0,0409236	1584	1588	19,6696113		13914,8248	116,1	1	1	1	30,925			0,359		0,05		0,485	0,07	0,02				0,051541	0,269		0,269		0,222	4302	0,001	0,411	0,315	0,091	0,626	0,009	0,009	0,068	0,009	0,041	0,383	0,001	0,003	0,003	0,756	0,00048	0,416	0,09	0,784	0,008	0,013	0,069	0,011	0,016	0,563	0,003	0,038		52	0,8	11,2	0,6	2			59,5	0,4	7,7	0,13	2,3	
860	г683863=6=?	27.07.2070 19:21	Э76ХФ	Р65	43	47,5166667	17,6333333	47,5166667	3,6186564	0,42294	0,062832	0,086546	0,169799	0,0392577	1575	1590	14,965128		14185,63327	112,5	1	1	1	22,244			0,179		0,05		0,464	0,05	0,02				0,049443	0,226		0,129		0,112	4169	0,002	0,419	0,367	0,088	0,722	0,007	0,011	0,07	0,012	0,022	0,419	0,002	0,004	0,003	0,769	0,0005	0,416	0,088	0,792	0,006	0,012	0,07	0,013	0,015	0,555	0,003	0,039		55,2	0,1	11,7	0,32	2			52,6	0,2	10,9	0,3	2,1	
861	г683863=6>6	27.07.2070 20:13	Э76ХФ	Р65	43	51,55	24,1833333	51,55	3,5945548	0,41158	0,076296	0,072368	0,171373	0,0406647	1569	1613	10,9700132		13849,20744	114,5	1	1	1	18,454			0,204		0,05		0,448	0,064	0,02				0,051215	0,234		0,107		0,136	5582	0,002	0,444	0,356	0,095	0,737	0,006	0,008	0,066	0,014	0,022	0,432	0,002	0,003	0,004	0,783		0,42	0,094	0,805	0,006	0,012	0,067	0,015	0,018	0,565	0,003	0,039		53,8	0,5	18,3	0,16	2,7			58,2	0,5	8,1	0,15	2,2	
862	г683863=6>7	27.07.2070 21:05	Э76ХФ	Р65	47	47,7166667	20,4166667	47,7166667	3,3637127	0,4462	0,057222	0,025963	0,108515	0,0398318	1555	1583	6,5995742		13973,87755	115,4	1	1	1	10,332			0,092		0,44		0,159	0,046	0,02				0,050166	0,156		0,037		0,102	4755	0,002	0,413	0,369	0,103	0,769	0,009	0,008	0,079	0,015	0,019	0,473	0,002	0,004	0,004	0,762	0,0008	0,415	0,101	0,787	0,009	0,011	0,08	0,016	0,016	0,569	0,004	0,038		56,9	0,3	5,3	0,11	2,7			60,7	0,6	3,9	0,08	2,8	
863	г683863=6>8	27.07.2070 21:57	Э76ХФ	Р65	47	55,85	20,1833333	55,85	3,2589612	0,460355	0,107151	0,0829	0,114027	0,0408084	1595	1601	8,5937968		13766,80429	114,1	1	1	1	15,624					0,05		0,502	0,089	0,02				0,051396	0,142		0,125		0,191	4631	0,002	0,418	0,325	0,087	0,698	0,006	0,012	0,066	0,009	0,018	0,452	0,002	0,002	0,004	0,76	0,0005	0,417	0,093	0,773	0,006	0,01	0,068	0,011	0,018	0,548	0,004	0,038		60,6	0,3	5,7	0,1	2,7			58,7	0,4	8,9	0,13	2,2	
864	г683863=6>9	27.07.2070 22:54	Э76ХФ	Р65	51	45,55	18,6666667	45,55	3,901847	0,338955	0,126225	0,125662	0,121362	0,0399755	1501	1585	11,5396268		13583,57143	113	1	1	1	17,521					0,05		0,347	0,036	0,02				0,050347	0,136		0,188		0,225	4226	0,002	0,509	0,312	0,09	0,692	0,006	0,009	0,065	0,009	0,019	0,471	0,002	0,002	0,003	0,775	0,0002	0,418	0,09	0,797	0,005	0,011	0,066	0,009	0,016	0,562	0,003	0,038		51,7	0,4	8	0,12	2,6			57,5	0,5	8,4	0,13	2,2	
865	г683863=6>:	27.07.2070 23:45	Э76ХФ	Р65	64	40,85	22,15	40,85	4,2284752	0,282405	0,103785	0,0565465	0,13284	0,041785	1529	1582	12,0646267		14302,48307	115,8	1	1	1	16,428			0,102		0,05		0,284	0,036	0,02				0,052626	0,181		0,082		0,185	5280	0,002	0,547	0,333	0,09	0,747	0,007	0,01	0,063	0,012	0,021	0,461	0,003	0,003	0,004	0,772	0,0005	0,416	0,09	0,79	0,006	0,01	0,063	0,013	0,017	0,561	0,004	0,039		59,6	0,4	9,2	0,1	2,6			57,8	0,5	8,3	0,14	2,2	
866	"г683863=6>;"	28.07.2070 1:07	Э76ХФ	Р65	27	44,2166667	17,3333333	44,2166667	3,1992263	0,36872	0,092004	0,076331	0,099468	0,0410959	1573	1580	8,4751441		13946,53846	112,5	1	1	1	12,256					0,05		0,392	0,066	0,02				0,051758	0,122		0,113		0,164	4029	0,002	0,493	0,338	0,087	0,719	0,008	0,009	0,079	0,01	0,018	0,47	0,002	0,002	0,003	0,766	0,0004	0,416	0,086	0,788	0,008	0,012	0,08	0,01	0,016	0,57	0,004	0,039		61,4	0,9	6,4	0,11	2,8			52,4	0,6	3,8	0,08	2,5	
867	г683863=6><	28.07.2070 1:58	Э76ХФ	Р65	25	52,5333333	29,8666667	52,5333333	2,9381885	0,35599	0,10659	0,097852	0,088088	0,0396595	1519	1580	6,3070866		13469,86607	115	1	1	1	10,68					0,236		0,212	0,084	0,02				0,049949	0,096		0,146		0,19	6705	0,002	0,502	0,328	0,09	0,709	0,007	0,009	0,072	0,009	0,021	0,483	0,003	0,003	0,005	0,772	0,0004	0,417	0,089	0,794	0,006	0,011	0,073	0,01	0,016	0,578	0,005	0,038		60,1	0,3	3,8	0,12	3,1			58,4	0,4	8,7	0,14	2,2	
868	г683863=6>=	28.07.2070 2:51	Э76ХФ	Р65	30	41,5333333	14,85	41,5333333	4	0,343835	0,100419	0,0685995	0,108556	0,0404352	1583	1583	8,9052239		13696,9697	115,5	1	1	1	11,933					0,05		0,36	0,053	0,02				0,050926	0,139		0,101		0,179	3390	0,002	0,511	0,336	0,089	0,736	0,005	0,011	0,062	0,012	0,018	0,479	0,002	0,003	0,004	0,759	0,0002	0,417	0,089	0,792	0,005	0,011	0,062	0,013	0,015	0,566	0,003	0,038		60,5	0,3	6,7	0,11	2,7			57,9	0,5	6,7	0,13	2,2	
869	г683863=6>>	28.07.2070 3:42	Э76ХФ	Р65	25	44,0166667	21,4666667	44,0166667	3,7408391	0,335515	0,093687	0,0946795	0,094444	0,0398318	1538	1585	10,8402235		13840,99379	112,6	1	1	1	15,631					0,05		0,35	0,036	0,02				0,050166	0,107		0,141		0,167	4952	0,002	0,512	0,339	0,089	0,718	0,007	0,01	0,062	0,01	0,02	0,484	0,003	0,003	0,003	0,773	0,0004	0,418	0,088	0,799	0,006	0,011	0,062	0,011	0,017	0,577	0,004	0,039		60,2	0,4	8,6	0,09	2,5			52,3	0,5	5	0,09	2,4	
870	г683863=6>?	28.07.2070 4:37	Э76ХФ	Р65	21	52,2	16,05	52,2	2,6704675	0,39638	0,077418	0,073796	0,13928	0,0409236	1590	1585	9,2184296		13360,74766	115,5	1	1	1	15,784			0,092		0,05		0,429	0,041	0,02				0,051541	0,184		0,108		0,138	3574	0,002	0,479	0,355	0,104	0,736	0,008	0,007	0,07	0,014	0,021	0,459	0,002	0,003	0,004	0,772	0,0007	0,417	0,102	0,791	0,007	0,01	0,069	0,015	0,017	0,571	0,003	0,038		48,3	1,3	8,8	0,15	2,4			57,1	0,5	8,3	0,17	2,2	
871	г683863=6?6	28.07.2070 5:32	Э76ХФ	Р65	23	46,5166667	14,5333333	46,5166667	3,447099	0,364995	0,086955	0,085524	0,09794	0,0405504	1598	1593	10,8976693		13198,62385	111,5	1	1	1	16,625					0,05		0,388	0,113	0,02				0,051071	0,116		0,127		0,155	3197	0,002	0,483	0,341	0,103	0,709	0,007	0,01	0,072	0,011	0,023	0,47	0,002	0,002	0,004	0,776	0,0005	0,414	0,099	0,783	0,007	0,01	0,072	0,012	0,018	0,569	0,003	0,039		62	1,1	9,5	0,15	3,1			59,6	0,5	3,6	0,07	2,4	
872	г683863=6?7	28.07.2070 6:28	Э76ХФ	Р65	18	51,3666667	25,1833333	51,3666667	3,4026507	0,296845	0,075735	0,0576575	0,087436	0,03943	1584	1644	6,8749584		14221,31039	111,1	1	1	1	11,485			0,184		0,05		0,307	0,048	0,02				0,04966	0,111		0,085		0,135	5969	0,002	0,546	0,357	0,095	0,747	0,008	0,008	0,073	0,015	0,02	0,488	0,003	0,003	0,005	0,756	0,0005	0,422	0,094	0,796	0,007	0,009	0,073	0,016	0,016	0,561	0,004	0,039		62,1	0,4	6,4	0,09	2,9			60,5	0,7	4,2	0,1	2,8	
873	г683863=6?8	28.07.2070 7:22	Э76ХФ	Р65	22	49,2166667	20,8333333	49,2166667	3,521875	0,24992	0,094248	0,0480655	0,137164	0,0396889	1581	1599	9,7788859		12988,8	114,8	1	1	1	15,361					0,05		0,246	0,041	0,02				0,049986	0,191		0,069		0,168	4510	0,003	0,589	0,342	0,094	0,75	0,007	0,009	0,071	0,015	0,019	0,461	0,003	0,003	0,004	0,773	0,0003	0,421	0,094	0,788	0,007	0,009	0,071	0,016	0,013	0,567	0,003	0,038		54,4	0,6	9,7	0,16	2,6			55	0,6	7,3	0,1	2,5	
874	г683863=6?9	28.07.2070 8:14	Э76ХФ	Р65	25	49,5166667	21,7	49,5166667		0,235665	0,101541	0,074682	0,082068	0,0392863	1574	1602	8,1169463		12688,47926	111,6	1	1	1	13,172					0,05		0,226	0,037	0,02				0,049479	0,096		0,111		0,181	4589	0,002	0,601	0,33	0,108	0,717	0,008	0,007	0,083	0,012	0,018	0,492	0,003	0,003	0,004	0,772	0,0005	0,417	0,106	0,782	0,007	0,013	0,083	0,013	0,014	0,552	0,003	0,038		61,8	0,6	7,9	0,12	2,8			56,2	0,9	7,6	0,13	2,6	
875	г683863=6?:	28.07.2070 9:11	Э76ХФ	Р65																																																																																
876	"г683863=6?;"	28.07.2070 10:24	Э76ХФ	Р65	12	46,55	20,75	46,55		0,33015	0,105468	0,0998135	0,121888	0,0409807	1577	1596	7,5834586		12977,3494	115,8	1	1	1	11,767					0,05		0,341	0,038	0,02				0,051613	0,147		0,148		0,188	4488	0,002	0,515	0,33	0,105	0,694	0,009	0,009	0,074	0,008	0,019	0,465	0,002	0,002	0,003	0,748		0,414	0,102	0,776	0,008	0,009	0,073	0,009	0,014	0,564	0,003	0,038		55,9	0,3	13,9	0,15	2,4			54,4	0,3	13,1	0,12	2,2	
877	г683863=6?<	28.07.2070 11:13	Э76ХФ	Р65	19	42,05	23,1833333	42,05	2,914066	0,381985	0,101245	0,0922065	0,10294	0,0389989	1533	1587	7,3258842		13921,20776	111,6	1	1	1	10,126			0,054		0,05		0,406	0,055	0,02				0,049117	0,121		0,137		0,181	5379	0,002	0,489	0,328	0,099	0,716	0,008	0,007	0,071	0,01	0,018	0,479	0,002	0,003	0,004	0,77	0,0004	0,414	0,095	0,796	0,008	0,01	0,07	0,01	0,013	0,578	0,004	0,038		56,6	0,2	13,4	0,19	2,3			57,6	0,5	7,5	0,1	2,3	
878	г683863=6?=	28.07.2070 12:12	Э76ХФ	Р65	10	46,8833333	23,0333333	46,8833333		0,36019	0,093576	0,07778	0,106372	0,0395166	1564	1585	7,624589		12623,44428	113,7	1	1	1	11,852					0,05		0,381	0,036	0,02				0,049769	0,132		0,115		0,168	4846	0,002	0,499	0,336	0,098	0,714	0,008	0,009	0,073	0,009	0,017	0,477	0,002	0,003	0,004	0,769	0,0003	0,413	0,097	0,776	0,007	0,008	0,073	0,01	0,013	0,568	0,003	0,038		59,9	0,3	8,9	0,1	2,5			57,9	0,4	7,5	0,07	2,5	
879	г683863=6?>	28.07.2070 13:02	Э76ХФ	Р65	14	47,1833333	19,6166667	47,1833333		0,30127	0,112514	0,042694	0,097256	0,0395738	1574	1583	8,2401978		13152,08156	111,9	1	1	1	12,96					0,05		0,306	0,039	0,02				0,049841	0,132		0,062		0,202	4300	0,003	0,548	0,324	0,097	0,746	0,006	0,008	0,067	0,01	0,016	0,485	0,003	0,003	0,003	0,783	0,0004	0,422	0,101	0,786	0,006	0,011	0,073	0,011	0,015	0,556	0,003	0,039		61,7	0,6	8,2	0,09	2,8			59,9	0,6	5,8	0,1	2,6	
880	г683863=6??	28.07.2070 13:52	Э76ХФ	Р65	21	47,8666667	27,3	47,8666667		0,246755	0,081879	0,0017	0,089216	0,0380517	1539	1589	9,2193593		12698,9011	110,8	1	1	1	14,71					0,05		0,246	0,036	0,02				0,047924	0,136				0,147	5778	0,003	0,598	0,344	0,102	0,779	0,007	0,01	0,07	0,012	0,017	0,492	0,003	0,004	0,004	0,762	0,0004	0,416	0,105	0,782	0,006	0,011	0,071	0,013	0,014	0,558	0,004	0,038		54,8	0,6	5,8	0,13	2,9			61	0,5	4,7	0,09	2,6	
881	г683863=766	28.07.2070 14:43	Э76ХФ	Р65	26	43,6833333	23,0166667	43,6833333		0,37546	0,134794	0,107233	0,130996	0,041153	1556	1586	7,7902542		12528,31282	114,8	1	1	1	11,324					0,05		0,391	0,036	0,02				0,05183	0,158		0,159		0,242	4806	0,002	0,483	0,306	0,099	0,702	0,007	0,01	0,067	0,01	0,017	0,455	0,002	0,002	0,003	0,777	0,0003	0,416	0,099	0,789	0,006	0,01	0,067	0,01	0,013	0,565	0,003	0,038		59,3	0,4	8,9	0,13	2,7			56,7	0,6	6,8	0,09	2,6	
882	г683863=767	28.07.2070 15:39	Э76ХФ	Р65	22	43,6833333	17,6333333	43,6833333		0,383365	0,133123	0,1089565	0,117736	0,0396595	1569	1594	8,8784433		12885,82231	111,5	1	1	1	12,928					0,05		0,401	0,075	0,02				0,049949	0,137		0,162		0,239	3787	0,002	0,462	0,298	0,096	0,684	0,007	0,009	0,071	0,007	0,014	0,469	0,002	0,002	0,003	0,751	0,0005	0,411	0,096	0,779	0,006	0,012	0,072	0,008	0,011	0,565	0,003	0,038		59,8	0,5	8,2	0,18	2,5			58,8	0,7	9	0,13	2,3	
883	г683863=768	28.07.2070 16:32	Э76ХФ	Р65	21	47,7166667	29,8333333	47,7166667	3,4459746	0,427035	0,148719	0,161604	0,115096	0,0410093	1522	1593	8,55104		13338,10056	114,6	1	1	1	13,361					0,05		0,45	0,036	0,02				0,051649	0,112		0,242		0,267	6632	0,002	0,453	0,294	0,083	0,655	0,006	0,009	0,058	0,007	0,017	0,463	0,002	0,002	0,004	0,759	0,0003	0,418	0,083	0,788	0,005	0,012	0,058	0,007	0,012	0,559	0,003	0,036		61,3	0,2	8,5	0,16	2,5			60,6	0,4	9,6	0,23	2,4	
884	г683863=769	28.07.2070 17:25	Э76ХФ	Р65	23	45,2	19,8	45,2		0,28059	0,1114	0,0345505	0,119292	0,0401221	1559	1582	8,3429204		12903,0303	114,2	1	1	1	12,57					0,05		0,281	0,075	0,02				0,050564	0,169		0,049		0,2	4258	0,002	0,564	0,324	0,087	0,755	0,006	0,01	0,065	0,011	0,017	0,468	0,002	0,003	0,003	0,771	0,0006	0,417	0,086	0,783	0,005	0,01	0,065	0,011	0,012	0,565	0,003	0,035		61,9	0,5	7,8	0,12	2,8			61,8	0,4	7,9	0,11	2,8	
885	г683863=76:	28.07.2070 18:16	Э76ХФ	Р65	25	43,5166667	23,5333333	43,5166667		0,27578	0,075752	0,02788	0,080352	0,0381903	1539	1582	9,1331759		12515,86402	109,3	1	1	1	12,893					0,05		0,282	0,084	0,02				0,048141	0,112		0,04		0,136	4909	0,003	0,542	0,35	0,095	0,759	0,007	0,009	0,072	0,012	0,019	0,487	0,003	0,004	0,004	0,795	0,0005	0,413	0,094	0,775	0,007	0,009	0,072	0,013	0,014	0,564	0,004	0,038		61,2	0,7	8,2	0,13	3			59,2	0,7	4,2	0,07	2,8	
886	"г683863=76;"	28.07.2070 19:07	Э76ХФ	Р65	24	48,7	27,2333333	48,7	3,4632233	0,278	0,088006	0,0668885	0,122472	0,0444169	1524	1587	9,1437779		13712,6071	114,1	1	1	1	14,818					0,05		0,281	0,037	0,02				0,05599	0,161		0,098		0,158	6224	0,002	0,552	0,345	0,095	0,744	0,011	0,01	0,12	0,011	0,017	0,474	0,003	0,004	0,004	0,761	0,0005	0,419	0,095	0,794	0,01	0,011	0,12	0,012	0,016	0,574	0,004	0,039		59,3	0,5	8,8	0,13	2,7			58,3	0,5	8,6	0,1	2,3	
887	г683863=76<	28.07.2070 19:59	Э76ХФ	Р65	30	42,4	13,0166667	42,4	1,6558045	0,400585	0,107501	0,0846875	0,12318	0,0408875	1609	1590	9,1747642		12685,27529	110,7	1	1	1	12,967			0,059		0,05		0,428	0,037	0,02				0,051541	0,155		0,125		0,193	2752	0,002	0,447	0,324	0,084	0,718	0,006	0,011	0,068	0,009	0,017	0,456	0,002	0,002	0,003	0,762	0,0003	0,417	0,083	0,789	0,005	0,015	0,069	0,009	0,012	0,571	0,003	0,036		57,1	0,5	10,4	0,12	2,2			58,9	0,4	10,2	0,13	2,2	
888	г683863=76=	28.07.2070 21:04	Э76ХФ	Р65	18	50,2166667	16,8	50,2166667	1,5363523	0,55611	0,135908	0,130154	0,193088	0,0430389	1619	1595	10,2742781		12967,85714	114	1	1	1	17,198			0,099		0,05		0,613	0,036	0,02				0,054253	0,244		0,192		0,244	3631	0,002	0,363	0,304	0,102	0,683	0,01	0,009	0,08	0,012	0,018	0,407	0,001	0,002	0,003	0,766	0,0003	0,415	0,1	0,796	0,009	0,012	0,079	0,012	0,015	0,585	0,003	0,039		54,3	0,5	11,5	0,35	2,1			55,4	0,4	10,2	0,12	2,2	
889	г683863=76>	28.07.2070 22:06	Э76ХФ	Р65	28	44,8666667	21,1666667	44,8666667	3,0415245	0,48781	0,135908	0,1746075	0,175264	0,0412032	1578	1601	9,5382615		13654,48819	113,9	1	1	1	14,265			0,155		0,05		0,527	0,018	0,02				0,051939	0,199		0,26		0,244	4817	0,001	0,4	0,307	0,095	0,638	0,007	0,009	0,066	0,008	0,022	0,424	0,001	0,002	0,003	0,76	0,0003	0,417	0,094	0,787	0,005	0,012	0,065	0,009	0,015	0,575	0,003	0,038		52,1	1	11,3	0,4	2,1			56,2	0,4	10	0,12	2,2	
890	г683863=76?	28.07.2070 23:01	Э76ХФ	Р65	27	47,55	21,9	47,55	3,0779093	0,38703	0,118084	0,0920445	0,129008	0,039596	1572	1594	9,2103071		13367,12329	111,2	1	1	1	14,496					0,05		0,409	0,047	0,02				0,049913	0,161		0,136		0,212	4879	0,002	0,477	0,317	0,097	0,712	0,007	0,01	0,078	0,01	0,018	0,454	0,002	0,003	0,003	0,771	0,0004	0,416	0,096	0,792	0,007	0,01	0,077	0,011	0,016	0,571	0,003	0,038		58	0,3	12,3	0,22	2,2			58,3	0,5	6,7	0,11	2,2	
891	г683863=776	28.07.2070 23:51	Э76ХФ	Р65	37	48,3666667	22,3166667	48,3666667	2,8109541	0,489465	0,140921	0,1231335	0,13578	0,0410882	1567	1594	11,0685734		14346,22853	115,5	1	1	1	17,845					0,05		0,53	0,048	0,02				0,051794	0,159		0,183		0,253	5336	0,002	0,405	0,302	0,112	0,691	0,009	0,009	0,08	0,011	0,02	0,45	0,002	0,002	0,003	0,757	0,0002	0,418	0,112	0,799	0,008	0,01	0,08	0,012	0,019	0,569	0,003	0,037		57	0,4	11	0,35	2,2			52,3	0,6	6,3	0,12	2,6	
892	г683863=777	29.07.2070 1:50	Э76ХФ	Р65	6	40,7	25,75	40,7	4,1634954	0,49602	0,12811	0,163478	0,144304	0,040256	1581	1637	9,9825553		14646,99029	111,7	1	1	1	13,543					0,05		0,539	0,058	0,02				0,050745	0,156		0,244		0,23	6286	0,002	0,376	0,312	0,098	0,653	0,009	0,008	0,076	0,008	0,021	0,437	0,001	0,002	0,004	0,75	0,0003	0,42	0,098	0,806	0,008	0,01	0,076	0,009	0,016	0,575	0,003	0,038		59	0,6	7,1	0,15	2,8			58,8	0,6	4,8	0,08	2,5	
893	г683863=778	29.07.2070 2:46	Э76ХФ	Р65	6	41,8666667	24,0166667	41,8666667	2,8311688	0,41289	0,153732	0,1241575	0,12038	0,0409732	1565	1596	8,1852707		14207,63359	114,6	1	1	1	11,423					0,05		0,433	0,087	0,02				0,051649	0,135		0,185		0,276	5687	0,002	0,462	0,291	0,096	0,678	0,006	0,009	0,069	0,008	0,018	0,456	0,002	0,002	0,002	0,763	0,0001	0,418	0,096	0,785	0,005	0,009	0,069	0,009	0,018	0,564	0,003	0,038		61,9	0,7	5,8	0,1	2,8			62,1	0,7	3,9	0,09	2,8	
894	г683863=779	29.07.2070 3:37	Э76ХФ	Р65	6	40,8666667	22,7166667	40,8666667	3,7783019	0,393485	0,121983	0,0715875	0,094238	0,0400553	1560	1602	10,0989396		14180,7777	112,8	1	1	1	13,757					0,05		0,417	0,059	0,02				0,050492	0,117		0,105		0,219	5369	0,002	0,471	0,316	0,087	0,734	0,009	0,009	0,071	0,01	0,018	0,483	0,002	0,003	0,004	0,765	0,0006	0,417	0,086	0,792	0,008	0,008	0,071	0,011	0,013	0,574	0,004	0,038		58,9	0,7	8,5	0,1	2,7			53,5	0,6	4,4	0,08	2,7	
895	г683863=77:	29.07.2070 4:28	Э76ХФ	Р65	7	48,7166667	30,2333333	48,7166667	3,3470745	0,303245	0,119755	0,04677	0,132543	0,0394817	1551	1609	9,3873418		14259,09592	114	1	1	1	15,244			0,222		0,05		0,307	0,108	0,02				0,049769	0,187		0,065		0,215	7185	0,002	0,555	0,319	0,101	0,753	0,006	0,009	0,068	0,013	0,023	0,465	0,003	0,003	0,004	0,772	0,0006	0,419	0,099	0,79	0,006	0,009	0,067	0,013	0,015	0,563	0,003	0,038		64,6	0,5	17,5	0,17	3,5			51,1	0,5	6,2	0,09	2,6	
896	"г683863=77;"	29.07.2070 5:20	Э76ХФ	Р65	12	42,35	17,3166667	42,35	3	0,29395	0,101374	0,019448	0,11965	0,0403425	1583	1598	13,4217237		13973,82098	114,8	1	1	1	18,947					0,05		0,3	0,071	0,02				0,050854	0,178		0,024		0,182	4033	0,002	0,553	0,334	0,106	0,774	0,007	0,009	0,07	0,013	0,018	0,466	0,002	0,003	0,004	0,764	0,0007	0,415	0,104	0,783	0,006	0,01	0,07	0,013	0,016	0,566	0,003	0,038		62,8	0,5	8,5	0,18	2,9			59,3	0,8	7,2	0,11	2,6	
897	г683863=77<	29.07.2070 6:18	Э76ХФ	Р65	7	45,2166667	26,2333333	45,2166667	3	0,409165	0,106387	0,080014	0,103196	0,038391	1524	1595	11,7421305		14093,5197	111,4	1	1	1	17,698					0,05		0,439	0,049	0,02				0,048394	0,128		0,117		0,191	6162	0,002	0,444	0,324	0,098	0,711	0,007	0,009	0,076	0,009	0,018	0,469	0,002	0,003	0,003	0,766	0,0003	0,419	0,098	0,792	0,007	0,011	0,076	0,01	0,014	0,576	0,004	0,038		58,8	0,6	7,6	0,16	2,7			62,3	0,8	4	0,11	2,7	
898	г683863=77=	29.07.2070 7:08	Э76ХФ	Р65	13	49,4	26,0333333	49,4	3,7562068	0,29509	0,12254	0,01592	0,090406	0,0385917	1528	1585	10,4356275		14446,09475	113,1	1	1	1	17,184					0,326		0,059	0,11	0,02				0,048647	0,134		0,02		0,22	6268	0,002	0,528	0,318	0,128	0,783	0,007	0,008	0,073	0,014	0,018	0,481	0,003	0,005	0,004	0,779	0,0002	0,419	0,125	0,792	0,007	0,012	0,075	0,014	0,013	0,565	0,004	0,038		52,6	0,6	3,4	0,12	3			59,8	0,6	4,5	0,08	2,6	
899	г683863=77>	29.07.2070 8:00	Э76ХФ	Р65	17	56,2	17,5166667	56,2		0,440435	0,095247	0,07295	0,129688	0,0400267	1587	1580	10,1007403		13050,42816	112,7	1	1	1	17,435					0,05		0,48	0,06	0,02				0,050456	0,172		0,105		0,171	3810	0,002	0,415	0,335	0,111	0,724	0,007	0,012	0,074	0,011	0,019	0,464	0,002	0,002	0,003	0,781	0,0004	0,414	0,111	0,787	0,007	0,013	0,073	0,012	0,015	0,567	0,003	0,038		59,1	0,5	8,9	0,16	2,6			56,7	0,4	8,8	0,15	2,6	
900	г683863=77?	29.07.2070 8:51	Э76ХФ	Р65	23	45,2166667	24,6333333	45,2166667	2,4097065	0,418405	0,115299	0,073392	0,122721	0,0403131	1545	1580	10,8278658		13031,12314	116	1	1	1	16,32					0,05		0,449	0,036	0,02				0,050817	0,161		0,106		0,207	5350	0,002	0,428	0,325	0,105	0,726	0,008	0,01	0,079	0,011	0,021	0,472	0,002	0,003	0,003	0,773	0,0002	0,417	0,104	0,782	0,007	0,013	0,079	0,012	0,017	0,562	0,003	0,038		60,6	0,8	8,5	0,16	2,8			53,9	0,6	10,7	0,13	2,5	
901	г683863=786	29.07.2070 9:44	Э76ХФ	Р65	25	45,7166667	21,5	45,7166667		0,263045	0,106387	0,01712	0,129346	0,0397396	1550	1580	9,3744921		12432,55814	115,2	1	1	1	13,843					0,05		0,261	0,059	0,02				0,050094	0,194		0,02		0,191	4455	0,003	0,563	0,334	0,095	0,77	0,007	0,01	0,071	0,012	0,017	0,47	0,003	0,003	0,004	0,78	0,0006	0,42	0,096	0,782	0,006	0,011	0,071	0,013	0,015	0,565	0,003	0,038		61,6	0,4	7,9	0,17	3			56,4	0,6	5,6	0,11	2,8	
902	г683863=787	29.07.2070 10:36	Э76ХФ	Р65	29	44,3666667	17,85	44,3666667	3	0,42328	0,109172	0,077866	0,118733	0,0396539	1577	1583	9,0269493		12823,52941	112,7	1	1	1	12,896					0,05		0,456	0,077	0,02				0,049986	0,153		0,113		0,196	3815	0,002	0,447	0,327	0,1	0,725	0,007	0,011	0,07	0,011	0,018	0,468	0,002	0,003	0,003	0,77	0,0003	0,416	0,1	0,787	0,006	0,014	0,071	0,012	0,016	0,565	0,003	0,038		60	1,2	6,1	0,15	2,9			61,9	0,5	5,8	0,12	2,8	
903	г683863=788	29.07.2070 11:27	Э76ХФ	Р65	33	44,35	24,9	44,35		0,269995	0,106387	0,058588	0,111149	0,039796	1540	1581	9,8414966		12619,27711	114,2	1	1	1	14,467					0,05		0,268	0,073	0,02				0,050166	0,149		0,084		0,191	5237	0,003	0,548	0,327	0,098	0,733	0,006	0,009	0,073	0,01	0,015	0,471	0,003	0,003	0,004	0,777	0,0002	0,417	0,099	0,784	0,006	0,011	0,074	0,012	0,012	0,567	0,003	0,038		58,1	7,2	5,7	0,28	2,8			57,4	0,8	9,1	0,16	2,5	
904	г683863=789	29.07.2070 12:17	Э76ХФ	Р65	37	44,2333333	16,05	44,2333333		0,469825	0,098589	0,117684	0,153543	0,0410441	1560	1581	10,2879427		12960,74766	114,4	1	1	1	15,169					0,05		0,514	0,046	0,02				0,051758	0,191		0,172		0,177	3467	0,002	0,39	0,334	0,1	0,681	0,01	0,011	0,074	0,01	0,022	0,44	0,002	0,002	0,004	0,763	0,0005	0,414	0,098	0,78	0,009	0,014	0,073	0,011	0,017	0,573	0,003	0,039		56,9	0,6	10,4	0,18	2,5			56,8	1	7	0,15	2,2	
905	г683863=78:	29.07.2070 13:08	Э76ХФ	Р65	35	48,7	27,0833333	48,7		0,35622	0,121426	0,1294	0,150149	0,0404993	1533	1575	10,7593429		12871,38462	115,7	1	1	1	17,466					0,05		0,369	0,048	0,02				0,051071	0,181		0,19		0,218	5810	0,002	0,489	0,319	0,091	0,672	0,007	0,01	0,069	0,01	0,017	0,441	0,002	0,003	0,003	0,771	0,0002	0,416	0,09	0,781	0,007	0,013	0,069	0,01	0,014	0,572	0,003	0,038		56,9	1,2	9,1	0,4	2,4			55,3	0,6	8,3	0,16	2,6	
906	"г683863=78;"	29.07.2070 14:00	Э76ХФ	Р65	42	43,2333333	21,0166667	43,2333333		0,42145	0,11697	0,085948	0,146585	0,0411012	1562	1580	10,2099845		12435,84457	115,5	1	1	1	14,657					0,05		0,452	0,062	0,02				0,05183	0,193		0,124		0,21	4356	0,002	0,419	0,322	0,092	0,707	0,006	0,01	0,073	0,01	0,018	0,444	0,002	0,002	0,003	0,775	0,0003	0,418	0,092	0,78	0,005	0,012	0,073	0,011	0,017	0,565	0,003	0,037		50,6	0,9	6,3	0,17	2,9			55	1	5,2	0,09	2,6	
907	г683863=78<	29.07.2070 14:56	Э76ХФ	Р65	38	42,5166667	16,85	42,5166667		0,466715	0,135351	0,150144	0,141375	0,0401551	1570	1585	9,3012936		12754,89614	111,7	1	1	1	13,182					0,05		0,502	0,037	0,02				0,050637	0,159		0,222		0,243	3582	0,002	0,382	0,304	0,085	0,663	0,005	0,011	0,06	0,01	0,017	0,445	0,002	0,002	0,003	0,77	0,0002	0,415	0,084	0,79	0,005	0,013	0,061	0,011	0,015	0,577	0,003	0,038		61,8	0,4	6,8	0,17	2,7			60	1	4,6	0,12	2,6	
908	г683863=78=	29.07.2070 15:49	Э76ХФ	Р65	36	46,6833333	13,5833333	46,6833333		0,295005	0,132009	0,113934	0,138405	0,040757	1599	1582	9,4309404		13017,42331	115,5	1	1	1	14,597					0,05		0,292	0,037	0,02				0,051396	0,169		0,167		0,237	2947	0,003	0,551	0,31	0,102	0,698	0,007	0,009	0,069	0,014	0,015	0,459	0,002	0,003	0,004	0,762	0,0004	0,419	0,107	0,79	0,006	0,01	0,069	0,015	0,013	0,573	0,003	0,038		61,9	0,6	7	0,13	2,9			60,3	0,3	5,8	0,1	2,8	
909	г683863=78>	29.07.2070 16:44	Э76ХФ	Р65	37	44,3666667	17,05	44,3666667		0,351015	0,138693	0,138106	0,15563	0,040872	1579	1584	9,7377493		12675,65982	114,8	1	1	1	14,374					0,05		0,359	0,076	0,02				0,051541	0,186		0,203		0,249	3602	0,002	0,508	0,304	0,093	0,676	0,005	0,009	0,059	0,011	0,015	0,432	0,002	0,002	0,003	0,761	0,0003	0,416	0,092	0,788	0,004	0,011	0,059	0,011	0,013	0,566	0,003	0,038		61	0,5	8	0,13	2,9			55,9	0,9	4,3	0,11	2,7	
910	г683863=78?	29.07.2070 17:42	Э76ХФ	Р65	34	43,5166667	11,6	43,5166667		0,41199	0,145934	0,16222	0,149663	0,0412447	1613	1579	9,0651109		12806,89655	115,8	1	1	1	12,948					0,05		0,432	0,073	0,02				0,052011	0,167		0,24		0,262	2476	0,002	0,448	0,297	0,084	0,644	0,004	0,009	0,051	0,013	0,016	0,437	0,001	0,002	0,003	0,766	0,0001	0,414	0,084	0,776	0,003	0,011	0,051	0,013	0,014	0,565	0,003	0,038		55,4	0,7	12,1	0,32	2,4			62	0,5	7,7	0,27	2,7	
911	г683863=796	29.07.2070 18:42	Э76ХФ	Р65	26	44,1833333	19,6333333	44,1833333		0,40476	0,171556	0,222742	0,174401	0,0411876	1571	1590	9,0627346		12856,70628	115,2	1	1	1	13,146					0,05		0,416	0,037	0,02				0,051939	0,181		0,331		0,308	4207	0,001	0,461	0,279	0,077	0,604	0,004	0,01	0,048	0,008	0,016	0,439	0,001	0,002	0,003	0,768	0,0005	0,418	0,077	0,796	0,003	0,012	0,049	0,009	0,013	0,589	0,003	0,039		54,8	1,4	10,9	0,64	2,4			55,1	0,9	9,5	0,19	2,3	
912	г683863=797	29.07.2070 19:35	900А	UIC54	27	45,5166667	22,0666667	45,5166667	2,7153229	0,32992		0,169554	0,238482		1594	1641	9,5793482		13141,08761	110,2	1	1	1	14,534					0,05		0,358	0,075	0,02					0,302		0,247			4833	0,002	0,451	0,06	0,074	0,805	0,002	0,009	0,048	0,011	0,013	0,145	0,001	0,002	0,003	0,699	0,0008	0,063	0,072	0,954	0,003	0,011	0,048	0,012	0,011	0,346	0,002	0,003		61,3	1	9,1	0,35	2,7			60,5	1	8,7	0,33	2,7	
913	г683863=798	29.07.2070 20:48	900А	UIC54	8	49,55	21,1666667	49,55	2,6363333	0,3385		0,238544	0,239668		1608	1604	7,0885974		13325,66929	114	1	1	1	11,708					0,05		0,366	0,124	0,02					0,276		0,352			4701	0,002	0,432	0,052	0,072	0,769	0,003	0,012	0,05	0,008	0,014	0,14	0,001	0,002	0,003	0,676	0,0004	0,054	0,074	0,964	0,003	0,013	0,051	0,01	0,012	0,352	0,002	0,003		56,6	1,6	6,8	0,16	2,8			62,9	0,5	7,4	0,15	2,8	
914	г683863=799	29.07.2070 21:43	900А	UIC54	13	43,7	22,8	43,7	2,6739294	0,21386		0,133408	0,194969		1584	1611	9,280778		13528,94737	114,8	1	1	1	13,519		0,0094			0,05		0,205	0,092	0,02					0,249		0,194			5141	0,002	0,538	0,061	0,073	0,849	0,003	0,011	0,048	0,01	0,013	0,179	0,002	0,003	0,003	0,701	0,0003	0,063	0,074	0,956	0,003	0,01	0,049	0,011	0,01	0,344	0,002	0,003		63,9	0,5	7,9	0,12	2,9			61	0,4	6	0,11	2,8	
915	г683863=79:	29.07.2070 22:48	900А	UIC54	7	44,7	15,7166667	44,7	1	0,40062		0,204138	0,252618		1630	1612	11,1577035		12388,12301	115,1	1	1	1	16,033					0,05		0,444	0,061	0,02					0,31		0,299			3245	0,001	0,393	0,043	0,077	0,789	0,004	0,01	0,046	0,009	0,016	0,137	0,001	0,002	0,003	0,705	0,0007	0,046	0,073	0,964	0,003	0,011	0,045	0,01	0,015	0,349	0,002	0,003		59,1	0,5	12,3	0,39	2,5			62,5	0,4	6,5	0,11	2,8	
916	"г683863=79;"	29.07.2070 23:38	900А	UIC54	10	43,1833333	18,7	43,1833333	1,6987392	0,32368		0,123496	0,214283		1600	1598	8,3275183		12654,54545	113,9	1	1	1	11,987					0,05		0,352	0,07	0,02					0,283		0,178			3944	0,001	0,456	0,057	0,083	0,857	0,004	0,009	0,054	0,008	0,012	0,166	0,001	0,003	0,002	0,688	0,0003	0,059	0,085	0,964	0,004	0,01	0,054	0,01	0,011	0,345	0,002	0,003		60,5	0,3	10,9	0,18	2,6			60,7	0,5	9,2	0,18	2,7	
917	г683863=79<	30.07.2070 0:27	900А	UIC54	13	48,8666667	21,4166667	48,8666667	3,2265625	0,23978		0,027566	0,19129		1605	1597	7,526603		13920,93385	110,2	1	1	1	12,26					0,05		0,252	0,038	0,02					0,286		0,033			4969	0,002	0,518	0,082	0,072	0,943	0,003	0,009	0,046	0,013	0,011	0,182	0,002	0,004	0,003	0,682	0,0005	0,083	0,074	0,967	0,003	0,01	0,046	0,014	0,01	0,355	0,002	0,004		63,1	0,4	8,4	0,22	2,8			60,9	0,7	5,8	0,14	2,6	
918	г683863=79=	30.07.2070 1:17	900А	UIC54	19	44,6833333	21,3	44,6833333	3,3722254	0,2517		0,100146	0,202422		1586	1594	8,0667661		14039,43662	115,1	1	1	1	12,015					0,05		0,264	0,094	0,02					0,274		0,143			4984	0,002	0,52	0,082	0,076	0,881	0,004	0,008	0,053	0,012	0,012	0,176	0,002	0,004	0,003	0,689	0,0003	0,083	0,077	0,964	0,004	0,01	0,053	0,012	0,009	0,345	0,003	0,004		61,7	1,7	6,3	0,29	2,7			64,5	0,9	3	0,13	2,8	
919	г683863=79>	30.07.2070 2:08	900А	UIC54	20	43,1833333	16,6	43,1833333	3,186563	0,1283		0,036472	0,203261		1607	1595	8,2247009		13724,09639	114,6	1	1	1	11,839		0,0188			0,05		0,092	0,118	0,02					0,301		0,046			3797	0,002	0,614	0,094	0,071	0,927	0,005	0,008	0,057	0,016	0,012	0,176	0,002	0,004	0,003	0,691	0,0006	0,095	0,072	0,953	0,005	0,009	0,057	0,016	0,01	0,348	0,002	0,005		60,5	0,6	6,9	0,17	2,9			58,2	0,4	9,1	0,17	2,6	
920	г683863=79?	30.07.2070 3:01	900А	UIC54	17	45,05	24,5333333	45,05		0,25637		0,17483	0,239209		1594	1595	8,4466149		13668,75	115,9	1	1	1	12,684					0,05		0,267	0,123	0,02					0,301		0,255			5589	0,002	0,527	0,07	0,075	0,822	0,006	0,01	0,059	0,009	0,014	0,161	0,002	0,003	0,003	0,706	0,0008	0,072	0,074	0,963	0,006	0,011	0,059	0,01	0,011	0,346	0,002	0,003		63,1	0,8	7,8	0,3	2,9			61,6	0,8	6,9	0,24	2,5	
921	г683863=7:6	30.07.2070 3:57	900А	UIC54	15	46,1833333	18,05	46,1833333	1	0,3577134		0,17152	0,238349		1607	1604	7,7424035		12664,81994	114,9	1	1	1	11,919		0,022372			0,05		0,366	0,093	0,02					0,301		0,25			3810	0,002	0,419	0,071	0,076	0,821	0,004	0,009	0,052	0,01	0,012	0,146	0,001	0,002	0,003	0,684	0,0005	0,072	0,069	0,964	0,004	0,011	0,052	0,012	0,01	0,352	0,002	0,003		62,1	1,2	8,9	0,12	2,7			56,6	0,5	5,2	0,11	2,5	
922	г683863=7:7	30.07.2070 4:49	900А	UIC54	21	45,8333333	20,5	45,8333333	2	0,30159		0,169936	0,229568		1582	1588	7,589011		13756,09756	112,5	1	1	1	11,51					0,05		0,323	0,083	0,02					0,288		0,248			4700	0,001	0,476	0,058	0,069	0,817	0,003	0,009	0,045	0,011	0,01	0,149	0,001	0,003	0,003	0,691	0,0004	0,059	0,072	0,962	0,003	0,01	0,045	0,012	0,01	0,349	0,002	0,003		63,1	1,5	6,7	0,14	2,8			60,1	0,7	5,8	0,13	2,6	
923	г683863=7:8	30.07.2070 5:39	900А	UIC54	27	46,5333333	17,3833333	46,5333333	2,1273666	0,40434		0,219786	0,248958		1601	1594	8,5087393		13102,20518	113,9	1	1	1	13,198					0,05		0,448	0,092	0,02					0,298		0,323			3796	0,001	0,397	0,056	0,073	0,767	0,004	0,009	0,045	0,01	0,014	0,129	0,001	0,003	0,003	0,696	0,0004	0,058	0,074	0,96	0,003	0,012	0,045	0,012	0,011	0,35	0,002	0,003		55,5	0,8	9,4	0,43	2,2			56	0,5	9	0,14	2,2	
924	г683863=7:9	30.07.2070 6:29	900А	UIC54	33	42,3666667	19	42,3666667	1,5832817	0,27403		0,169294	0,230045		1551	1585	9,2354641		13146,31579	115,4	1	1	1	12,963					0,05		0,289	0,081	0,02					0,289		0,247			4163	0,002	0,506	0,061	0,077	0,82	0,003	0,009	0,044	0,012	0,013	0,154	0,001	0,003	0,003	0,7		0,063	0,073	0,966	0,003	0,01	0,044	0,013	0,01	0,349	0,002	0,003		61,5	0,3	8,2	0,22	2,8			62,2	0,4	5,2	0,12	2,6	
925	г683863=7::	30.07.2070 7:24	900А	UIC54	28	45,9	23,4666667	45,9	2,6940123	0,33295		0,188634	0,218331		1560	1597	10,0960784		13607,38636	114,7	1	1	1	15,447					0,05		0,361	0,09	0,02					0,263		0,277			5322	0,001	0,447	0,064	0,08	0,8	0,003	0,009	0,045	0,01	0,015	0,148	0,001	0,003	0,002	0,69	0,0004	0,064	0,075	0,954	0,002	0,011	0,044	0,011	0,014	0,339	0,002	0,003		59,8	0,4	7,8	0,21	2,6			60,6	0,5	3,7	0,12	2,4	
926	"г683863=7:;"	30.07.2070 8:16	900А	UIC54	28	44,3666667	17,4	44,3666667	3,4899882	0,24041		0,182834	0,24322		1591	1599	8,9707177		13017,24138	115	1	1	1	13,02					0,05		0,247	0,046	0,02					0,304		0,267			3775	0,001	0,531	0,064	0,077	0,808	0,003	0,009	0,046	0,012	0,015	0,146	0,001	0,002	0,002	0,705	0,0004	0,065	0,078	0,965	0,003	0,011	0,046	0,013	0,014	0,344	0,002	0,003		55	0,9	9,1	0,28	2,5			59,7	0,8	7	0,25	2,4	
927	г683863=7:<	30.07.2070 9:07	900А	UIC54	30	46,0833333	26,5333333	46,0833333	3,719685	0,28576		0,10105	0,189137		1570	1640	7,8193693		14031,40704	109,2	1	1	1	11,64			0,103		0,05		0,306	0,082	0,02					0,253		0,145			6205	0,002	0,46	0,078	0,079	0,87	0,004	0,008	0,054	0,013	0,015	0,171	0,001	0,003	0,003	0,667	0,0011	0,079	0,078	0,955	0,003	0,01	0,053	0,014	0,01	0,345	0,003	0,004		62,9	0,9	7,9	0,22	2,7			57,6	0,5	8,2	0,13	2,2	
928	г683863=7:=	30.07.2070 10:05	900А	UIC54	27	50,9	22,5333333	50,9	3,4205109	0,31888		0,125162	0,204415		1568	1607	8,924558		13635,79882	115,5	1	1	1	15,142					0,05		0,346	0,077	0,02					0,267		0,181			5121	0,002	0,451	0,075	0,08	0,856	0,004	0,009	0,051	0,011	0,013	0,171	0,001	0,003	0,003	0,692	0,0006	0,077	0,081	0,962	0,004	0,011	0,051	0,013	0,011	0,331	0,002	0,003		64,9	1	5,7	0,21	2,9			57,5	0,6	9,3	0,15	2,2	
929	г683863=7:>	30.07.2070 10:57	900А	UIC54	33	50,4	21,3333333	50,4	3,4322231	0,24161		0,168132	0,213648		1576	1610	8,554509		13488,75	113,2	1	1	1	14,229					0,05		0,249	0,066	0,02					0,264		0,246			4796	0,001	0,517	0,06	0,077	0,817	0,005	0,01	0,056	0,011	0,014	0,165	0,001	0,002	0,003	0,683	0,0007	0,062	0,076	0,957	0,005	0,01	0,055	0,011	0,012	0,346	0,002	0,003		62,6	0,3	8	0,19	2,5			62,6	0,7	4,4	0,16	2,5	
930	г683863=7:?	30.07.2070 11:52	900А	UIC54	37	47,5666667	26,85	47,5666667	3,3454125	0,31891		0,152986	0,212288		1556	1614	7,6257183		13852,51397	114,9	1	1	1	12,091					0,05		0,345	0,134	0,02					0,268		0,223			6199	0,002	0,465	0,082	0,08	0,83	0,006	0,009	0,055	0,013	0,015	0,158	0,001	0,003	0,003	0,694	0,0005	0,082	0,077	0,951	0,005	0,011	0,054	0,013	0,01	0,347	0,003	0,004		66,2	0,8	6,3	0,17	3,1			65,1	0,3	2,8	0,08	2,6	
931	"г683863=7;6"	30.07.2070 12:45	900А	UIC54	41	42,3833333	19,65	42,3833333	3,8298441	0,33434		0,15463	0,223016		1571	1603	10,3453901		13899,23664	115,3	1	1	1	14,587					0,05		0,364	0,069	0,02					0,284		0,225			4552	0,001	0,429	0,08	0,074	0,833	0,004	0,01	0,05	0,012	0,015	0,148	0,001	0,002	0,003	0,69	0,0007	0,08	0,076	0,954	0,004	0,01	0,049	0,012	0,013	0,336	0,002	0,003		61,6	0,4	7,1	0,21	2,9			62,6	0,7	4,2	0,16	2,5	
932	"г683863=7;7"	30.07.2070 13:41	900А	UIC54	33	51,3833333	35,5666667	51,3833333		0,34563		0,179726	0,227605		1585	1598	8,8778603		8099,156514	112,9	1	1	1	14,937					0,05		0,377	0,079	0,02					0,281		0,263			4801	0,001	0,435	0,053	0,077	0,805	0,005	0,01	0,044	0,011	0,014	0,144	0,001	0,002	0,003	0,687	0,0009	0,054	0,074	0,963	0,004	0,012	0,044	0,012	0,014	0,346	0,002	0,003		62	1	4,2	0,88	2,4			57,5	0,5	9,4	0,14	2,2	
933	"г683863=7;8"	30.07.2070 14:32	900А	UIC54	41	46,1833333	21,6166667	46,1833333	4	0,35971		0,216538	0,2288		1565	1601	8,9072165		14272,32074	115	1	1	1	13,44					0,05		0,393	0,092	0,02					0,268		0,319			5142	0,002	0,428	0,044	0,075	0,779	0,003	0,009	0,046	0,009	0,014	0,143	0,001	0,003	0,003	0,685	0,0005	0,045	0,075	0,958	0,003	0,011	0,046	0,01	0,013	0,335	0,002	0,003		62,7	0,8	4,8	0,17	2,9			58,9	0,5	8,2	0,15	2,3	
934	"г683863=7;9"	30.07.2070 15:26	900А	UIC54	44	43,4	17,7166667	43,4	3,5313869	0,34827		0,159846	0,221796		1588	1603	7,8308988		13661,71214	115,3	1	1	1	11,109					0,05		0,381	0,076	0,02					0,28		0,233			4034	0,001	0,439	0,065	0,081	0,825	0,005	0,009	0,055	0,014	0,015	0,152	0,001	0,003	0,003	0,69	0,0009	0,066	0,081	0,949	0,004	0,01	0,055	0,015	0,013	0,341	0,002	0,003		62,5	0,6	6,4	0,19	2,7			60,5	0,5	4,4	0,12	2,7	
935	"г683863=7;:"	30.07.2070 16:20	900А	UIC54	39	45,9	21,0333333	45,9	3	0,37337		0,186546	0,235815		1577	1605	9,0073361		13512,83677	115,9	1	1	1	13,506					0,05		0,411	0,087	0,02					0,291		0,273			4737	0,001	0,412	0,067	0,079	0,802	0,005	0,008	0,056	0,011	0,017	0,144	0,001	0,002	0,003	0,699	0,0006	0,068	0,078	0,956	0,005	0,011	0,056	0,012	0,014	0,341	0,002	0,003		65,3	0,5	5,6	0,18	3			60,7	1	4,2	0,17	2,4	
936	"г683863=7;;"	30.07.2070 17:51	900А	UIC54	7	50,3666667	20,0166667	50,3666667	3,0831452	0,39118		0,213646	0,262814		1587	1596	6,540546		13932,38968	116	1	1	1	10,781					0,05		0,432	0,083	0,02					0,322		0,313			4648	0,001	0,417	0,06	0,08	0,782	0,004	0,01	0,053	0,009	0,017	0,14	0,001	0,002	0,003	0,685	0,0008	0,061	0,079	0,954	0,004	0,012	0,053	0,01	0,015	0,341	0,002	0,003		61,1	0,7	7,1	0,17	2,8			55,9	0,4	4	0,1	2,5	
937	"г683863=7;<"	30.07.2070 18:42	900А	UIC54	11	46,7	22,55	46,7	3,914204	0,35959		0,158984	0,215134		1577	1595	13,4529777		13160,08869	112,8	1	1	1	20,456					0,05		0,395	0,089	0,02					0,27		0,232			4946	0,001	0,407	0,082	0,082	0,823	0,004	0,009	0,056	0,011	0,017	0,149	0,001	0,003	0,004	0,675	0,0006	0,083	0,081	0,952	0,004	0,011	0,055	0,012	0,014	0,352	0,003	0,003		64,4	0,3	5,4	0,07	2,8			64,3	0,4	2,8	0,09	2,8	
938	"г683863=7;="	30.07.2070 19:33	900А	UIC54	13	52,05	17,5333333	52,05	4	0,36472		0,16454	0,224947		1602	1598	6,1309408		13020,91255	115,6	1	1	1	10,535					0,13		0,332	0,1	0,02					0,283		0,24			3805	0,001	0,429	0,077	0,079	0,822	0,004	0,009	0,058	0,012	0,016	0,149	0,001	0,003	0,003	0,686	0,0008	0,079	0,08	0,958	0,004	0,011	0,058	0,014	0,015	0,337	0,002	0,003		61,7	1,2	7,4	0,39	2,9			54,3	1	7,9	0,16	2,2	
939	"г683863=7;>"	30.07.2070 20:24	900А	UIC54	23	42,2166667	21	42,2166667	2,5886857	0,30646		0,196938	0,232077		1556	1594	6,891591		13265,71429	115,5	1	1	1	9,698					0,05		0,328	0,075	0,02					0,281		0,289			4643	0,001	0,433	0,058	0,084	0,778	0,004	0,009	0,057	0,012	0,018	0,138	0,001	0,003	0,003	0,708	0,0007	0,06	0,083	0,95	0,004	0,011	0,057	0,013	0,014	0,339	0,003	0,004		55,5	0,7	5,5	0,29	2,9			60,7	0,5	4,4	0,11	2,8	
940	"г683863=7;?"	30.07.2070 21:17	900А	UIC54	18	46,0166667	20,8166667	46,0166667		0,29308		0,129594	0,220374		1567	1586	9,0932271		12434,26741	116,3	1	1	1	13,948					0,05		0,314	0,066	0,02					0,29		0,187			4314	0,001	0,457	0,084	0,079	0,845	0,004	0,009	0,05	0,015	0,016	0,153	0,001	0,003	0,003	0,696	0,0004	0,086	0,073	0,951	0,004	0,011	0,049	0,016	0,013	0,343	0,002	0,004		63,8	0,5	6,8	0,2	3			59,5	1	3,9	0,14	2,6	
941	г683863=7<6	30.07.2070 22:07	900А	UIC54	20	46,5	24,8	46,5	3,1860643	0,30481		0,222576	0,232944		1537	1593	8,2741198		13797,58065	115,5	1	1	1	12,664					0,05		0,325	0,049	0,02					0,272		0,328			5703	0,001	0,446	0,064	0,075	0,778	0,004	0,01	0,052	0,01	0,017	0,142	0,001	0,003	0,003	0,696	0,0005	0,065	0,074	0,958	0,004	0,011	0,051	0,011	0,014	0,349	0,003	0,003		62,9	0,3	7,1	0,19	2,8			62,4	0,5	7	0,19	2,8
