Repository: Siella/alloy_building

# Прогнозирование химического состава шлака
Задание по Data science от компании EVRAZ (оптимизация сталеплавильного производства) в рамках хакатона ```</beCoder>```.

Мы реализовали наше решение как простой и лаконичный веб-сервис!
В папке `EDA` результаты анализа данных в рамках отборочного задания, в `modelling` — результаты моделирования целевых показателей химического состава шлака и `сыпуч известь РП`.

File: _data/Исходные данные.txt (part 11 of 78)
оком	t продувка	ПСН гр.	чист расход C	чист расход Cr	чист расход Mn	чист расход Si	чист расход V	температура первая	температура последняя	Ar (интенс.)	N2 (интенс.)	эл. энергия (интенс.)	произв жидкая сталь	произв количество обработок	произв  количество плавок	произв количество плавок (цел)	расход газ Ar	расход газ  N2	расход C пров.	сыпуч известь РП	сыпуч кварцит	сыпуч кокс пыль УСТК	сыпуч  кокс. мелочь (сух.)	сыпуч  кокс. мелочь КМ1	сыпуч  шпат плав.	ферспл CaC2	ферспл FeMo	ферспл FeSi-75	ферспл FeV азот.	ферспл  FeV-80	ферспл  Mn5Si65Al0.5	ферспл  Ni H1 пласт.	ферспл SiMn18	ферспл  ферванит	ферспл  фх850А	эл. энергия	химсталь первый Al_1	химсталь первый C_1	химсталь первый Cr_1	химсталь первый Cu_1	химсталь первый Mn_1	химсталь первый Mo_1	химсталь первый N_1	химсталь первый Ni_1	химсталь первый P_1	химсталь первый S_1	химсталь первый Si_1	химсталь первый Ti_1	химсталь первый V_1	химсталь последний Al	химсталь последний C	химсталь последний Ca	химсталь последний Cr	химсталь последний Cu	химсталь последний Mn	химсталь последний Mo	химсталь последний N	химсталь последний Ni	химсталь последний P	химсталь последний S	химсталь последний Si	химсталь последний Ti	химсталь последний V	химшлак первый Al2O3_1	химшлак первый CaO_1	химшлак первый FeO_1	химшлак первый MgO_1	химшлак первый MnO_1	химшлак первый R_1	химшлак первый SiO2_1	химшлак последний Al2O3	химшлак последний CaO	химшлак последний FeO	химшлак последний MgO	химшлак последний MnO	химшлак последний R	химшлак последний SiO2
942	г683863=7<7	30.07.2070 23:00	Э76ХФ	Р65	20	47,7	23,7	47,7		0,36425	0,120312	0,13361	0,180214	0,0394954	1597	1627	7,039972		12640,50633	110,3	1	1	1	11,174			0,115		0,05		0,379	0,084	0,02				0,049805	0,226		0,195		0,216	4993	0,002	0,476	0,317	0,106	0,674	0,009	0,01	0,071	0,012	0,019	0,419	0,001	0,002	0,003	0,756	0,0003	0,418	0,105	0,79	0,008	0,012	0,071	0,013	0,015	0,579	0,003	0,038		54,6	0,5	8,8	0,23	2,6			57,7	0,6	10,8	0,26	2,5	
943	г683863=7<8	30.07.2070 23:50	Э76ХФ	Р65	25	50,8833333	22,3666667	50,8833333		0,417525	0,132009	0,204046	0,164393	0,0413018	1589	1602	5,5973619		12755,58867	115,9	1	1	1	9,43					0,441		0,102	0,06	0,02				0,052083	0,173		0,303		0,237	4755	0,002	0,466	0,31	0,102	0,62	0,006	0,011	0,065	0,007	0,018	0,429	0,002	0,002	0,003	0,759	0,0004	0,417	0,102	0,79	0,006	0,011	0,065	0,008	0,015	0,581	0,003	0,038		58,6	0,4	9,2	0,19	2,7			57,8	0,4	8,6	0,18	2,7	
944	г683863=7<9	31.07.2070 0:45	Э76ХФ	Р65	27	52,55	20,0333333	52,55		0,428085	0,157631	0,180214	0,158201	0,0410155	1611	1605	6,6567878		12579,03494	115,8	1	1	1	11,605					0,05		0,449	0,049	0,02				0,051722	0,173		0,267		0,283	4200	0,002	0,434	0,291	0,113	0,639	0,008	0,01	0,073	0,011	0,022	0,424	0,002	0,002	0,004	0,772	0,0005	0,418	0,111	0,786	0,007	0,012	0,074	0,012	0,018	0,561	0,003	0,038		57,5	0,4	11,6	0,12	2,5			59,7	0,6	11,8	0,17	2,7	
945	г683863=7<:	31.07.2070 1:36	Э76ХФ	Р65																																																																																
946	"г683863=7<;"	31.07.2070 2:28	Э76ХФ	Р65	19	69,5666667	28,55	69,5666667		0,462475	0,147605	0,189622	0,165152	0,0415032	1576	1589	4,6177288		12674,60595	116,2	1	1	1	10,708					0,05		0,493	0,074	0,02				0,052337	0,18		0,281		0,265	6031	0,002	0,408	0,3	0,111	0,629	0,008	0,01	0,077	0,009	0,025	0,414	0,001	0,002	0,003	0,781	0,0003	0,416	0,108	0,781	0,007	0,012	0,076	0,01	0,02	0,567	0,003	0,038		56,7	0,7	9,5	0,11	2,3			57,5	0,7	10,7	0,13	2,5	
947	г683863=7<<	31.07.2070 3:24	Э76ХФ	Р65	43	44,4	16,7166667	44,4		0,499225	0,146491	0,178848	0,177804	0,0423058	1590	1583	5,7536998		13057,62712	117	1	1	1	8,402					0,05		0,539	0,047	0,02				0,053349	0,204		0,264		0,263	3638	0,002	0,385	0,3	0,111	0,643	0,005	0,009	0,061	0,01	0,023	0,409	0,001	0,002	0,003	0,767	0,0003	0,417	0,109	0,791	0,004	0,011	0,062	0,011	0,018	0,575	0,003	0,038		54	0,4	11,2	0,2	2,2			56,7	0,5	10,7	0,11	2,5	
948	г683863=7<=	31.07.2070 4:16	Э76ХФ	Р65	40	44,9	21,3833333	44,9		0,377805	0,133123	0,140656	0,131828	0,0406135	1571	1584	6,4339566		12988,62042	113,6	1	1	1	9,558					0,05		0,393	0,047	0,02				0,051215	0,148		0,208		0,239	4629	0,001	0,457	0,307	0,107	0,665	0,008	0,01	0,071	0,009	0,02	0,446	0,002	0,002	0,004	0,77	0,0006	0,418	0,108	0,789	0,007	0,013	0,072	0,011	0,019	0,581	0,003	0,038		58,4	0,5	8,4	0,11	2,4			62,7	0,6	3,6	0,07	2,7	
949	г683863=7<>	31.07.2070 5:05	Э76ХФ	Р65	47	49,5166667	20,65	49,5166667		0,453925	0,162087	0,20962	0,1961	0,0420195	1579	1589	8,6411128		12958,83777	116,7	1	1	1	13,977			0,162		0,05		0,479	0,049	0,02				0,052988	0,22		0,31		0,291	4460	0,002	0,422	0,284	0,12	0,606	0,008	0,011	0,076	0,009	0,021	0,41	0,001	0,002	0,003	0,772	0,0003	0,416	0,122	0,782	0,008	0,013	0,077	0,01	0,016	0,571	0,003	0,039		51,9	0,7	10,4	0,24	2,1			57,8	0,4	12,1	0,13	2,4	
950	г683863=7<?	31.07.2070 6:08	Э76ХФ	Р65	42	47,05	19,3333333	47,05		0,3162	0,102488	0,105252	0,091083	0,0394375	1580	1585	8,853576		12367,24138	110,7	1	1	1	13,514					0,05		0,324	0,095	0,02				0,049732	0,099		0,156		0,184	3985	0,002	0,52	0,335	0,098	0,697	0,007	0,01	0,072	0,011	0,026	0,486	0,002	0,002	0,003	0,765	0,0005	0,419	0,096	0,787	0,006	0,011	0,073	0,011	0,02	0,565	0,003	0,038		58,7	0,8	11	0,17	2,9			58,8	0,6	10,2	0,22	2,6	
951	г683863=7=6	31.07.2070 6:59	Э76ХФ	Р65	45	42,6833333	16,5333333	42,6833333	2	0,414965	0,128667	0,159994	0,141359	0,0409577	1589	1583	8,1832878		12821,37097	114,7	1	1	1	11,643					0,05		0,439	0,048	0,02				0,051649	0,155		0,237		0,231	3533	0,002	0,458	0,312	0,113	0,66	0,006	0,01	0,068	0,009	0,021	0,448	0,002	0,002	0,003	0,788	0,0004	0,418	0,114	0,802	0,006	0,012	0,07	0,01	0,019	0,561	0,003	0,038		56,2	0,5	11,9	0,14	2,2			55,5	0,6	11,8	0,14	2,1	
952	г683863=7=7	31.07.2070 7:54	Э76ХФ	Р65	40	42,85	17,2833333	42,85	2,9392523	0,411505	0,134237	0,151628	0,146911	0,041933	1580	1588	6,7505251		13629,31533	116,3	1	1	1	9,642					0,05		0,434	0,047	0,02				0,052879	0,167		0,224		0,241	3926	0,002	0,46	0,311	0,103	0,674	0,006	0,01	0,072	0,01	0,02	0,438	0,002	0,002	0,003	0,778	0,0003	0,419	0,104	0,802	0,005	0,011	0,072	0,011	0,018	0,573	0,003	0,038		41	1,5	3,6	0,16	3,2			61,4	0,8	6,3	0,08	2,6	
953	г683863=7=8	31.07.2070 8:51	Э76ХФ	Р65	36	44,8666667	17,7666667	44,8666667	2,9688658	0,39741	0,118084	0,16984	0,183833	0,0396389	1579	1588	10,1523632		13650,28143	111,8	1	1	1	15,096			0,075		0,05		0,419	0,049	0,02				0,049986	0,217		0,25		0,212	4042	0,001	0,453	0,317	0,109	0,65	0,006	0,01	0,068	0,01	0,022	0,408	0,001	0,002	0,003	0,774	0,0003	0,415	0,107	0,796	0,005	0,012	0,068	0,011	0,02	0,568	0,003	0,038		46,7	0,8	9,8	0,42	2,1			62,6	0,7	4,5	0,1	2,4	
954	г683863=7=9	31.07.2070 10:00	Э76ХФ	Р65	36	46,8833333	19,0333333	46,8833333	3	0,469755	0,115299	0,142436	0,189589	0,0405013	1585	1587	7,8981159		13987,04028	113,5	1	1	1	12,343					0,64			0,084	0,02				0,050998	0,237		0,208		0,207	4437	0,001	0,389	0,325	0,115	0,671	0,007	0,009	0,084	0,01	0,021	0,419	0,001	0,002	0,003	0,775	0,0004	0,419	0,114	0,79	0,006	0,012	0,085	0,011	0,019	0,581	0,003	0,038		59,7	0,9	9,4	0,14	2,2			60,1	0,7	9,5	0,15	2,3	
955	г683863=7=:	31.07.2070 11:22	Э76ХФ	Р65	10	40,7	15,85	40,7	3	0,363165	0,146491	0,18061	0,213671	0,0400444	1586	1588	13,3149877		14388,64353	116,2	1	1	1	18,064					0,05		0,371	0,076	0,02				0,050383	0,259		0,265		0,263	3801	0,001	0,49	0,296	0,112	0,627	0,007	0,012	0,079	0,01	0,023	0,39	0,001	0,003	0,003	0,785	0,0004	0,419	0,11	0,793	0,006	0,012	0,078	0,012	0,018	0,567	0,003	0,039		56,1	0,8	16,1	0,55	2,2			55,5	0,4	14,9	0,14	2,2	
956	"г683863=7=;"	31.07.2070 12:14	Э76ХФ	Р65	12	42,8666667	20,6833333	42,8666667	3,7735679	0,34711	0,12811	0,14224	0,140609	0,0404188	1563	1589	10,7321151		14281,06366	116,2	1	1	1	15,335					0,05		0,356	0,107	0,02				0,050854	0,161		0,21		0,23	4923	0,002	0,47	0,316	0,108	0,673	0,007	0,009	0,069	0,01	0,021	0,446	0,002	0,003	0,003	0,789	0,0003	0,421	0,107	0,795	0,007	0,01	0,069	0,012	0,017	0,576	0,004	0,038		42,7	1,1	7	0,26	2,9			62,6	0,4	5,8	0,07	2,7	
957	г683863=7=<	31.07.2070 13:09	Э76ХФ	Р65	8	40,85	17,9166667	40,85	3	0,305405	0,116413	0,107636	0,125824	0,0391534	1583	1589	9,8144431		13355,16279	111,2	1	1	1	13,364					0,05		0,308	0,106	0,02				0,049262	0,152		0,158		0,209	3988	0,002	0,529	0,319	0,109	0,698	0,008	0,009	0,07	0,01	0,02	0,459	0,002	0,003	0,003	0,767	0,0002	0,419	0,107	0,796	0,007	0,01	0,069	0,01	0,017	0,583	0,003	0,038		65,4	0,1	10,2	0,09	2,6			53,3	0,9	3,5	0,1	2,6	
958	г683863=7==	31.07.2070 14:10	Э76ХФ	Р65	7	40,6833333	15,6333333	40,6833333	3	0,17943	0,074638	0,062742	0,096777	0,0382339	1579	1585	11,3198689		13966,3113	110,9	1	1	1	15,351					0,05		0,162	0,11	0,02				0,048105	0,125		0,091		0,134	3639	0,002	0,644	0,356	0,11	0,743	0,01	0,009	0,088	0,014	0,017	0,487	0,003	0,003	0,004	0,77	0,0004	0,418	0,109	0,79	0,009	0,008	0,087	0,015	0,016	0,565	0,003	0,038		64,6	0,3	6,8	0,07	2,9			56,8	0,7	6,1	0,11	2,8	
959	г683863=7=>	31.07.2070 15:05	Э76ХФ	Р65	6	41,5166667	16,8333333	41,5166667	3	0,36326	0,092462	0,08031	0,155421	0,0398147	1589	1584	14,4281815		13630,09901	114,5	1	1	1	19,967					0,05		0,385	0,113	0,02				0,050094	0,209		0,115		0,166	3824	0,002	0,485	0,343	0,112	0,713	0,007	0,007	0,072	0,016	0,019	0,443	0,002	0,003	0,003	0,766	0,0005	0,418	0,111	0,786	0,007	0,009	0,072	0,015	0,014	0,568	0,003	0,038		61,1	0,6	7,4	0,11	2,6			61,7	0,8	4,5	0,1	2,5	
960	г683863=7=?	31.07.2070 15:59	Э76ХФ	Р65	7	40,7333333	11,55	40,7333333	3	0,433705	0,106387	0,14294	0,163324	0,0411659	1623	1591	11,0290507		13340,25974	116,2	1	1	1	14,975					0,05		0,467	0,08	0,02				0,051794	0,196		0,21		0,191	2568	0,002	0,429	0,331	0,118	0,667	0,008	0,007	0,077	0,011	0,017	0,426	0,002	0,002	0,003	0,774	0,0003	0,415	0,116	0,781	0,007	0,01	0,076	0,011	0,013	0,561	0,003	0,038		50,3	0,8	10,5	0,12	2,4			50,1	0,3	9,1	0,09	2,4	
961	г683863=7>6	31.07.2070 16:54	Э76ХФ	Р65	6	42,2	23,0166667	42,2	3	0,51547	0,158188	0,174116	0,15211	0,0414242	1570	1590	7,9094787		14347,86387	114,9	1	1	1	11,126					0,05		0,557	0,079	0,02				0,052119	0,166		0,258		0,284	5504	0,002	0,353	0,287	0,11	0,635	0,007	0,008	0,069	0,006	0,019	0,442	0,002	0,002	0,003	0,773	0,0004	0,416	0,11	0,784	0,006	0,01	0,07	0,007	0,017	0,578	0,004	0,039		52,5	0,4	5,3	0,12	3			61,1	0,4	8,6	0,19	2,7	
962	г683863=7>7	31.07.2070 17:44	Э76ХФ	Р65	8	42,6833333	25,4	42,6833333	3,8215768	0,37077	0,10026	0,0729705	0,091138	0,0391534	1577	1628	8,2385703		14107,08661	108,7	1	1	1	11,653					0,05		0,393	0,114	0,02				0,049262	0,112		0,107		0,18	5972	0,002	0,474	0,332	0,095	0,729	0,006	0,007	0,066	0,01	0,018	0,479	0,002	0,003	0,004	0,77	0,0004	0,418	0,095	0,794	0,005	0,009	0,066	0,011	0,013	0,572	0,004	0,039		63,5	0,4	7	0,13	3,1			62,3	0,8	4,1	0,11	2,5	
963	г683863=7>8	31.07.2070 18:35	Э76ХФ	Р65	7	49,8666667	29,65	49,8666667	3,264993	0,44933	0,149276	0,227963	0,179566	0,0413383	1557	1599	16,0815671		13521,75379	115,3	1	1	1	26,682			0,167		0,05		0,475	0,079	0,02				0,052011	0,186		0,34		0,268	6682	0,002	0,408	0,295	0,111	0,59	0,007	0,009	0,073	0,007	0,021	0,419	0,002	0,002	0,002	0,785	0,0003	0,416	0,109	0,781	0,006	0,012	0,073	0,008	0,018	0,557	0,003	0,038		59	0,7	7,2	0,13	2,6			57,4	0,6	6,5	0,16	2,1	
964	г683863=7>9	31.07.2070 19:26	Э76ХФ	Р65	15	43,3833333	23,7166667	43,3833333	3,6315144	0,46386	0,163758	0,206184	0,177542	0,0417405	1569	1610	9,3815426		13985,1019	116	1	1	1	13,413					0,05		0,491	0,047	0,02				0,052517	0,19		0,308		0,294	5528	0,002	0,389	0,286	0,111	0,618	0,007	0,007	0,072	0,006	0,019	0,425	0,002	0,002	0,003	0,781		0,418	0,11	0,798	0,006	0,013	0,073	0,007	0,016	0,59	0,004	0,038		45,1	0,5	9,2	0,13	2,4			52	0,3	7,6	0,06	2,4	
965	г683863=7>:	31.07.2070 20:17	Э76ХФ	Р65	14	63,2166667	25,0333333	63,2166667	2,7462942	0,335165	0,148719	0,1520415	0,197793	0,0420568	1600	1621	9,9695228		13251,93076	116,9	1	1	1	21,008					0,05		0,337	0,067	0,02				0,052915	0,243		0,225		0,267	5529	0,002	0,493	0,299	0,1	0,665	0,007	0,012	0,074	0,01	0,017	0,424	0,002	0,002	0,004	0,76	0,0006	0,42	0,099	0,806	0,006	0,014	0,074	0,011	0,01	0,588	0,003	0,039		52,5	0,4	8	0,08	2,7			59,1	0,5	9	0,16	2,3	
966	"г683863=7>;"	31.07.2070 21:09	Э76ХФ	Р65	38	48,4	20,65	48,4	4	0,351975	0,133123	0,169982	0,181238	0,0422579	1599	1607	10,3733688		14001,93705	117,1	1	1	1	15,148					0,05		0,36	0,076	0,02				0,053168	0,21		0,253		0,239	4819	0,002	0,486	0,309	0,139	0,65	0,007	0,011	0,068	0,01	0,018	0,423	0,002	0,002	0,003	0,774	0,0007	0,419	0,142	0,798	0,006	0,013	0,068	0,011	0,015	0,553	0,003	0,038		64	0,6	6,2	0,08	2,7			57,9	0,5	12,1	0,15	2,2	
967	г683863=7><	31.07.2070 22:02	Э76ХФ	Р65	50	46,8833333	21,8833333	46,8833333	3,3669775	0,2884	0,109172	0,116735	0,145024	0,0399586	1571	1599	9,2226804		13360,85301	111	1	1	1	14,413					0,05		0,288	0,063	0,02				0,050275	0,176		0,173		0,196	4873	0,002	0,528	0,325	0,11	0,689	0,007	0,012	0,074	0,009	0,019	0,452	0,002	0,003	0,003	0,78	0,0005	0,419	0,109	0,796	0,006	0,011	0,075	0,01	0,016	0,567	0,003	0,038		59,1	0,2	10,7	0,08	2,2			51,9	0,3	8,1	0,09	2,4	
968	г683863=7>=	31.07.2070 22:54	Э76ХФ	Р65	57	50,55	21,5166667	50,55	3,8080569	0,34143	0,093576	0,101167	0,151216	0,0409934	1570	1602	8,1643917		14143,45469	113,8	1	1	1	13,757					0,05		0,357	0,04	0,02				0,051577	0,192		0,149		0,168	5072	0,002	0,506	0,342	0,103	0,707	0,008	0,011	0,069	0,013	0,02	0,441	0,002	0,003	0,003	0,769	0,0005	0,418	0,1	0,793	0,007	0,012	0,069	0,014	0,018	0,568	0,003	0,037		58,4	0,2	11,1	0,09	2,2			58	0,4	12,5	0,14	2,2	
969	г683863=7>>	31.07.2070 23:46	Э76ХФ	Р65	69	44,85	20,8666667	44,85	3,3342498	0,35802	0,091348	0,0983295	0,142049	0,0409934	1592	1615	10,135786		14118,21086	114,3	1	1	1	15,153			0,08		0,05		0,378	0,06	0,02				0,051577	0,179		0,145		0,164	4910	0,002	0,49	0,338	0,102	0,698	0,007	0,009	0,071	0,01	0,018	0,442	0,002	0,003	0,003	0,773	0,0005	0,414	0,101	0,783	0,007	0,011	0,071	0,011	0,014	0,558	0,003	0,037		56,9	0,3	11,2	0,09	2,2			57,5	0,4	12,3	0,13	2,2	
970	г683863=7>?	01.08.2070 2:05	Э76ХФ	Р65	5	40,6833333	17,3166667	40,6833333	2,9800584	0,352245	0,111957	0,1252165	0,171223	0,0416261	1599	1599	10,2218763		13724,35034	115,5	1	1	1	13,862					0,05		0,366	0,064	0,02				0,052373	0,213		0,185		0,201	3961	0,002	0,513	0,326	0,111	0,692	0,008	0,01	0,074	0,009	0,018	0,439	0,002	0,003	0,003	0,777	0,0005	0,417	0,11	0,803	0,007	0,011	0,074	0,01	0,016	0,572	0,003	0,037		56,6	0,8	12,7	0,35	2,3			57,5	0,4	11,3	0,14	2,2	
971	г683863=7?6	01.08.2070 2:55	Э76ХФ	Р65	8	43,2	19,3666667	43,2	3	0,323405	0,096361	0,107005	0,148894	0,0417405	1595	1605	9,6048611		13170,05164	116,5	1	1	1	13,831					0,05		0,334	0,038	0,02				0,052517	0,186		0,158		0,173	4251	0,002	0,498	0,34	0,113	0,702	0,007	0,01	0,074	0,012	0,022	0,446	0,002	0,002	0,003	0,77	0,0004	0,42	0,113	0,797	0,006	0,012	0,074	0,013	0,02	0,564	0,003	0,037		60,4	0,4	13,4	0,12	2,7			53,5	0,4	11,6	0,1	2,7	
972	г683863=7?7	01.08.2070 3:45	Э76ХФ	Р65	13	43,0333333	19,7	43,0333333	2,9183417	0,275955	0,068511	0,0176835	0,110161	0,0394698	1582	1611	11,69806		13172,58883	111,7	1	1	1	16,582					0,05		0,284	0,066	0,02				0,04966	0,163		0,023		0,123	4325	0,002	0,493	0,363	0,107	0,785	0,006	0,007	0,074	0,014	0,018	0,467	0,002	0,003	0,004	0,781	0,0009	0,419	0,103	0,8	0,006	0,01	0,075	0,015	0,014	0,564	0,003	0,036		59	0,2	11	0,11	2,2			56,6	0,6	8,2	0,1	2,1	
973	г683863=7?8	01.08.2070 4:36	Э76ХФ	Р65	23	43,55	24,7	43,55	3,9029004	0,273305	0,108615	0,1282175	0,104751	0,0403894	1541	1595	10,0725603		14018,62348	112,5	1	1	1	14,622			0,081		0,05		0,269	0,059	0,02				0,050817	0,109		0,192		0,195	5771	0,002	0,528	0,326	0,114	0,68	0,007	0,01	0,081	0,009	0,02	0,47	0,002	0,003	0,003	0,78	0,0004	0,416	0,112	0,791	0,006	0,012	0,081	0,009	0,017	0,553	0,003	0,038		58,9	0,6	9,9	0,1	2,5			56,1	0,6	6,4	0,1	2,3	
974	г683863=7?9	01.08.2070 5:34	Э76ХФ	Р65	14	42,7	17,1833333	42,7	3,226776	0,368325	0,094133	0,1036325	0,144759	0,0414536	1604	1605	9,8529717		12860,13579	115,5	1	1	1	13,723					0,05		0,39	0,063	0,02				0,052156	0,181		0,153		0,169	3683	0,002	0,474	0,342	0,11	0,705	0,007	0,009	0,079	0,01	0,019	0,444	0,002	0,003	0,004	0,77	0,0007	0,418	0,109	0,793	0,006	0,009	0,078	0,01	0,014	0,571	0,003	0,038		52,1	0,4	10,9	0,1	2,4			58,5	0,8	10	0,09	2,2	
975	г683863=7?:	01.08.2070 6:41	Э76ХФ	Р65	5	48,3666667	19,1833333	48,3666667	2,9412495	0,363255	0,116413	0,117805	0,13496	0,0421435	1592	1593	10,9366931		13227,10686	116,7	1	1	1	17,602					0,05		0,379	0,059	0,02				0,053024	0,16		0,175		0,209	4229	0,002	0,471	0,326	0,105	0,693	0,007	0,008	0,073	0,009	0,016	0,448	0,002	0,003	0,003	0,778	0,0003	0,418	0,102	0,793	0,006	0,009	0,072	0,01	0,014	0,556	0,003	0,039		50,8	0,3	9	0,09	2,5			57,4	0,9	9,1	0,14	2,2	
976	"г683863=7?;"	01.08.2070 7:34	Э76ХФ	Р65	10	42,85	24,7833333	42,85	2,5231669	0,413785	0,094133	0,1073615	0,163867	0,0407637	1592	1610	7,9211379		12884,46537	113,5	1	1	1	11,138			0,091		0,05		0,446	0,069	0,02				0,051288	0,209		0,158		0,169	5322	0,002	0,47	0,336	0,108	0,702	0,008	0,008	0,074	0,009	0,018	0,455	0,002	0,002	0,003	0,78	0,0006	0,411	0,101	0,784	0,008	0,011	0,076	0,01	0,015	0,583	0,003	0,04		53,8	1,9	10,9	0,15	2,5			54,3	0,8	9,7	0,15	2,4	
977	г683863=7?<	01.08.2070 8:28	Э76ХФ	Р65	9	46,35	19,8833333	46,35	2,6569873	0,33278	0,11697	0,124744	0,123876	0,0394698	1568	1599	9,2796117		13214,08215	111,1	1	1	1	14,337					0,05		0,341	0,094	0,02				0,04966	0,14		0,186		0,21	4379	0,002	0,506	0,318	0,107	0,69	0,006	0,011	0,069	0,009	0,021	0,466	0,002	0,002	0,003	0,772	0,0002	0,418	0,105	0,805	0,006	0,012	0,069	0,01	0,015	0,582	0,003	0,038		50,6	0,5	9,2	0,11	2,4			58,9	0,4	7,1	0,07	2,4	
978	г683863=7?=	01.08.2070 9:26	Э76ХФ	Р65	12	43,2	15,4833333	43,2	2,4034761	0,293585	0,091905	0,106331	0,093084	0,038981	1570	1589	8,7972222		13446,7169	111,4	1	1	1	12,668					0,05		0,298	0,081	0,02				0,049045	0,1		0,159		0,165	3470	0,002	0,551	0,336	0,109	0,693	0,007	0,01	0,073	0,008	0,021	0,48	0,002	0,003	0,003	0,782	0,0002	0,416	0,106	0,791	0,006	0,016	0,072	0,009	0,015	0,574	0,003	0,039		51,5	0,4	9,3	0,16	2,3			57,7	0,6	8,1	0,13	2,4	
979	г683863=7?>	01.08.2070 10:16	Э76ХФ	Р65	21	39,8666667	22,2333333	39,8666667	3,5444631	0,37125	0,112514	0,107013	0,121728	0,0398719	1536	1599	10,5403846		14162,51874	113,5	1	1	1	14,007			0,037		0,05		0,39	0,096	0,02				0,050166	0,144		0,159		0,202	5248	0,002	0,482	0,32	0,11	0,703	0,006	0,011	0,068	0,008	0,018	0,477	0,002	0,003	0,003	0,786		0,415	0,113	0,801	0,006	0,011	0,069	0,009	0,015	0,579	0,003	0,038		55,3	1,3	11,3	0,22	2,5			59,1	0,7	6,5	0,09	2,3	
980	г683863=7??	01.08.2070 11:09	Э76ХФ	Р65	16	45,0166667	26,9	45,0166667	3,016386	0,35728	0,114742	0,0485405	0,086059	0,0393259	1555	1635	9,3678638		13920,4461	112,1	1	1	1	14,057					0,142		0,295	0,065	0,02				0,049479	0,113		0,071		0,206	6241	0,002	0,491	0,323	0,104	0,755	0,006	0,009	0,068	0,011	0,021	0,485	0,002	0,003	0,003	0,777	0,0002	0,419	0,102	0,797	0,005	0,011	0,068	0,012	0,012	0,553	0,003	0,039		56	1,2	8,5	0,16	2,3			57,4	0,5	8,2	0,14	2,4	
981	г683863=866	01.08.2070 11:59	Э76ХФ	Р65	25	50,3833333	27,7166667	50,3833333	3,1047619	0,407905	0,120869	0,151949	0,138904	0,0403894	1535	1601	6,5009593		14068,79134	114,4	1	1	1	10,918					0,05		0,432	0,091	0,02				0,050817	0,152		0,227		0,217	6499	0,002	0,434	0,314	0,104	0,665	0,007	0,01	0,079	0,008	0,018	0,457	0,002	0,003	0,003	0,78	0,0002	0,415	0,104	0,797	0,006	0,011	0,079	0,008	0,013	0,567	0,003	0,036		58,4	0,9	11,4	0,16	2,6			54,5	1	7,4	0,16	2,3	
982	г683863=867	01.08.2070 12:51	Э76ХФ	Р65	32	40,5166667	19,65	40,5166667	2,7674044	0,36104	0,125882	0,1039195	0,129311	0,038981	1558	1598	8,0307692		13780,15267	110,7	1	1	1	10,846					0,05		0,375	0,072	0,02				0,049045	0,157		0,154		0,226	4513	0,002	0,488	0,31	0,101	0,703	0,006	0,011	0,067	0,009	0,02	0,457	0,002	0,002	0,003	0,759	0,0004	0,417	0,103	0,796	0,006	0,011	0,068	0,01	0,013	0,573	0,003	0,038		45,7	0,8	9,4	0,29	2,1			57,1	0,6	9,5	0,15	2,4	
983	г683863=868	01.08.2070 13:45	Э76ХФ	Р65	35	41,7	20,5166667	41,7	3,6695415	0,403735	0,147605	0,120596	0,142174	0,0398433	1543	1592	6,7870504		14598,86271	112,3	1	1	1	9,434					0,05		0,423	0,049	0,02				0,05013	0,17		0,179		0,265	4992	0,002	0,471	0,289	0,091	0,681	0,005	0,013	0,059	0,007	0,016	0,45	0,002	0,002	0,005	0,771	0,0014	0,415	0,093	0,793	0,005	0,011	0,06	0,008	0,013	0,575	0,003	0,036		54,8	1,2	11	0,45	2,2			48,5	0,7	8,8	0,14	2,3	
984	г683863=869	01.08.2070 14:44	Э76ХФ	Р65	28	45,1666667	22,4833333	45,1666667	3,4275668	0,412425	0,142035	0,1471265	0,156375	0,0396995	1545	1581	10,1530627		13954,33655	113,6	1	1	1	15,286			0,151				0,477	0,069	0,05				0,049949	0,181		0,219		0,255	5229	0,002	0,424	0,295	0,1	0,651	0,007	0,009	0,067	0,006	0,027	0,429	0,001	0,003	0,003	0,774	0,0004	0,415	0,1	0,789	0,007	0,012	0,068	0,007	0,017	0,577	0,004	0,038		51,2	0,7	14,1	0,63	2			57,6	0,8	9,7	0,1	2,4	
985	г683863=86:	01.08.2070 15:37	Э76ХФ	Р65	29	39,8666667	14,2333333	39,8666667	2,2627551	0,44278	0,124768	0,108656	0,190734	0,0414536	1584	1588	7,4882107		13164,87119	116,6	1	1	1	9,951			0,13		0,05		0,476	0,068	0,02				0,052156	0,25		0,159		0,224	3123	0,002	0,438	0,315	0,101	0,697	0,008	0,009	0,071	0,012	0,023	0,408	0,001	0,003	0,003	0,774	0,0003	0,415	0,1	0,789	0,007	0,01	0,071	0,013	0,015	0,568	0,003	0,038		52,1	0,5	13,8	0,62	2			46,2	1	9,6	0,14	2,3	
986	"г683863=86;"	01.08.2070 16:27	Э76ХФ	Р65	27	43,7166667	23,0166667	43,7166667	2,5574485	0,40664	0,142592	0,1077185	0,123857	0,0401597	1550	1587	7,1730785		13722,23027	113,8	2	1	1	9,592			0,026		0,05		0,428	0,083	0,02				0,050528	0,147		0,16		0,256	5264	0,002	0,458	0,294	0,121	0,696	0,006	0,009	0,065	0,008	0,017	0,453	0,002	0,003	0,003	0,767	0,0003	0,414	0,12	0,793	0,006	0,01	0,065	0,009	0,014	0,57	0,003	0,036		54,7	0,9	14,4	0,24	2,4			56	0,6	7,9	0,13	2,3	
987	г683863=86<	01.08.2070 17:16	Э76ХФ	Р65	30	44,4	17,2333333	44,4	3,0570934	0,3619738	0,100817	0,024801	0,079072	0,0391248	1532	1588	8,1540541		14636,75048	109,8	1	1	1	12,068		0,020304			0,05		0,36	0,059	0,02				0,049226	0,112		0,035		0,181	4204	0,002	0,471	0,327	0,105	0,764	0,006	0,009	0,072	0,011	0,019	0,487	0,002	0,003	0,003	0,755	0,0002	0,414	0,104	0,787	0,005	0,011	0,072	0,011	0,014	0,569	0,003	0,035		48,7	2,2	6,9	0,16	2,6			61,5	0,4	6,7	0,07	2,4	
988	г683863=86=	01.08.2070 18:07	Э76ХФ	Р65	33	41,7	18,15	41,7	3,0965665	0,418945	0,117527	0,078738	0,116764	0,0398719	1552	1587	6,3861434		13897,52066	112,5	1	1	1	8,859					0,05		0,449	0,082	0,02				0,050166	0,148		0,116		0,211	4204	0,002	0,429	0,313	0,109	0,716	0,006	0,01	0,067	0,01	0,02	0,456	0,001	0,002	0,002	0,774	0,0002	0,413	0,11	0,788	0,005	0,011	0,067	0,011	0,015	0,577	0,003	0,036		50,6	0,6	10,4	0,32	2,3			57,3	0,6	8,3	0,15	2,2	
989	г683863=86>	01.08.2070 19:00	Э76ХФ	Р65	33	41,7	22,3833333	41,7	1,9495968	0,396625	0,139807	0,0846305	0,089229	0,0392401	1526	1584	10,361082		14139,98511	111,6	1	1	1	14,258			0,075		0,05		0,417	0,037	0,02				0,049371	0,103		0,126		0,251	5275	0,001	0,45	0,299	0,118	0,72	0,006	0,008	0,068	0,008	0,019	0,486	0,002	0,003	0,003	0,78	0,0001	0,417	0,118	0,795	0,006	0,012	0,069	0,009	0,016	0,578	0,004	0,037		42,7	2	6,5	0,14	2,4			61,9	0,7	3,8	0,08	2,7	
990	г683863=86?	01.08.2070 20:06	Э76ХФ	Р65	19	47,0333333	19,65	47,0333333	2,8651144	0,44002	0,125882	0,090414	0,11212	0,0413383	1575	1583	9,8681077		13358,77863	115,9	1	1	1	15,471					0,05		0,473	0,12	0,02				0,052011	0,136		0,134		0,226	4375	0,002	0,426	0,315	0,12	0,712	0,007	0,01	0,067	0,009	0,027	0,47	0,002	0,002	0,003	0,781	0,0003	0,417	0,12	0,792	0,006	0,01	0,067	0,01	0,024	0,571	0,003	0,038		60,6	0,7	7,9	0,14	3,2			60,7	0,6	5,2	0,08	2,6	
991	г683863=876	01.08.2070 21:01	Э76ХФ	Р65	20	43,55	16,2	43,55	3,0558603	0,418505	0,090791	0,093282	0,177572	0,0393839	1593	1580	14,4819747		13248,14815	113,3	1	1	1	21,023			0,143		0,05		0,453	0,075	0,02				0,049552	0,236		0,136		0,163	3577	0,002	0,447	0,342	0,114	0,708	0,008	0,009	0,079	0,013	0,021	0,415	0,001	0,003	0,003	0,776	0,0005	0,417	0,114	0,791	0,007	0,01	0,079	0,014	0,016	0,568	0,003	0,039		48,1	0,4	10,4	0,32	2,1			59	0,7	9,9	0,14	2,2	
992	г683863=877	01.08.2070 21:55	Э76ХФ	Р65																																																																																
993	г683863=878	01.08.2070 22:50	Э76ХФ	Р65	14	47,1833333	21,7	47,1833333	2,8745819	0,46452	0,13067	0,1388855	0,112775	0,0396995	1574	1588	13,9892617		13628,57143	112,9	1	1	1	22,002					0,05		0,501	0,074	0,02				0,049949	0,117		0,208		0,23	4929	0,002	0,4	0,31	0,106	0,66	0,006	0,008	0,067	0,008	0,02	0,457	0,001	0,003	0,003	0,785	0,0001	0,417	0,105	0,788	0,005	0,01	0,068	0,008	0,018	0,575	0,003	0,038		57,5	0,8	8,2	0,12	2,7			55,4	0,3	4,7	0,07	2,5	
994	г683863=879	01.08.2070 23:48	Э76ХФ	Р65	13	42,5333333	15,9833333	42,5333333	3	0,41836	0,159294	0,192469	0,157392	0,0401024	1597	1588	10,1179467		13870,69864	113,1	1	1	1	14,345			0,08		0,05		0,437	0,073	0,02				0,050456	0,164		0,288		0,278	3695	0,002	0,446	0,285	0,106	0,62	0,007	0,009	0,072	0,008	0,02	0,432	0,001	0,002	0,003	0,765	0,0002	0,415	0,105	0,789	0,006	0,01	0,072	0,01	0,019	0,574	0,003	0,038		56,4	0,4	10	0,13	2,2			59,1	0,7	6,8	0,13	2,3	
995	г683863=87:	02.08.2070 0:39	Э76ХФ	Р65	15	44,55	16,3666667	44,55	2,8685524	0,394695	0,154137	0,186163	0,166221	0,0414536	1586	1592	11,8740741		14726,27291	116,6	1	1	1	17,633			0,166		0,05		0,409	0,076	0,02				0,052156	0,181		0,277		0,269	4017	0,002	0,48	0,293	0,105	0,624	0,008	0,009	0,067	0,008	0,019	0,424	0,001	0,002	0,003	0,767	0,0004	0,416	0,106	0,787	0,007	0,01	0,067	0,009	0,016	0,569	0,003	0,038		54,3	0,8	10,8	0,23	2,1			58	0,4	8	0,1	2,1	
996	"г683863=87;"	02.08.2070 1:32	Э76ХФ	Р65	16	44,2	16,8833333	44,2	2,9577546	0,39053	0,153564	0,104126	0,112772	0,0401883	1591	1589	11,491629		13930,89832	113	1	1	1	16,931					0,05		0,407	0,08	0,02				0,050564	0,132		0,154		0,268	3920	0,002	0,468	0,29	0,098	0,696	0,006	0,008	0,061	0,009	0,018	0,459	0,002	0,002	0,003	0,783	0,0004	0,425	0,095	0,787	0,006	0,01	0,065	0,01	0,017	0,559	0,003	0,04		60,3	0,4	9,9	0,14	2,5			63,5	0,3	4,1	0,07	2,4	
997	г683863=87<	02.08.2070 2:32	Э76ХФ	Р65	11	43,7	18,5166667	43,7	3	0,36864	0,145542	0,115468	0,099066	0,0397575	1586	1594	10,2363844		13359,85599	111,9	1	1	1	14,911					0,05		0,381	0,074	0,02				0,050022	0,106		0,172		0,254	4123	0,002	0,477	0,292	0,102	0,684	0,007	0,008	0,068	0,008	0,016	0,469	0,002	0,003	0,004	0,777	0,0003	0,414	0,102	0,788	0,006	0,009	0,068	0,009	0,016	0,568	0,004	0,039		56,9	0,3	6,1	0,12	3			57,3	0,6	4,9	0,1	2,6	
998	г683863=87=	02.08.2070 3:24	Э76ХФ	Р65	12	45,5333333	29,8666667	45,5333333	2,6768402	0,392745	0,149553	0,115347	0,073931	0,0386932	1556	1631	16,7811127		14265,40179	109,4	1	1	1	25,47					0,05		0,41	0,113	0,02				0,048683	0,067		0,173		0,261	7101	0,002	0,439	0,288	0,101	0,678	0,006	0,007	0,071	0,007	0,018	0,482	0,002	0,002	0,004	0,785	0,0002	0,417	0,1	0,785	0,006	0,009	0,071	0,008	0,014	0,578	0,004	0,038		62,2	0,6	7,1	0,11	2,8			61,3	0,5	5	0,09	2,8	
999	г683863=87>	02.08.2070 4:15	Э76ХФ	Р65	15	45,2	26,1333333	45,2	2,4239544	0,42884	0,155856	0,15445	0,133936	0,0408209	1563	1600	9,1493363		14094,64286	114,6	1	1	1	13,785					0,05		0,452	0,109	0,02				0,05136	0,144		0,23		0,272	6139	0,002	0,435	0,287	0,101	0,658	0,007	0,008	0,067	0,007	0,018	0,449	0,002	0,003	0,003	0,769	0,0003	0,418	0,1	0,795	0,006	0,009	0,067	0,008	0,016	0,591	0,004	0,039		51	0,4	5,6	0,11	2,9			60,4	0,5	3,1	0,06	2,8	
1000	г683863=87?	02.08.2070 5:27	Э76ХФ	Р65	6	50,5166667	17	50,5166667	2,2545455	0,45183	0,173046	0,19028	0,236192	0,0428334	1628	1606	14,4136589		13305,88235	118,5	1	1	1	24,271			0,329		0,05		0,476	0,08	0,02				0,053892	0,288		0,28		0,302	3770	0,002	0,436	0,278	0,094	0,623	0,006	0,008	0,063	0,012	0,02	0,372	0,001	0,002	0,003	0,738	0,0005	0,414	0,093	0,784	0,005	0,009	0,063	0,012	0,009	0,564	0,003	0,039		55,7	1,1	9,6	0,36	2,2			61,4	0,5	4,9	0,09	2,3	
1001	г683863=886	02.08.2070 6:18	Э76ХФ	Р65	16	41,0333333	25,8166667	41,0333333	3,7545648	0,378705	0,143823	0,135818	0,123167	0,0382339	1546	1602	12,1233144		14169,91607	114,2	1	1	1	16,582					0,05		0,393	0,083	0,02				0,048105	0,135		0,202		0,251	6097	0,002	0,454	0,3	0,094	0,665	0,023	0,01	0,073	0,008	0,016	0,45	0,002	0,003	0,003	0,769	0,0002	0,419	0,093	0,785	0,022	0,01	0,073	0,009	0,014	0,564	0,004	0,037		51,3	0,9	6,6	0,21	2,8			62	0,6	3,3	0,11	2,3	
1002	г683863=887	02.08.2070 7:07	Э76ХФ	Р65	17	53,35	25,6666667	53,35	3,7318436	0,305925	0,140385	0,075808	0,084612	0,039527	1546	1592	11,5145771		13962,85714	111,9	1	1	1	20,384					0,05		0,306	0,108	0,02				0,049732	0,1		0,112		0,245	5973	0,002	0,531	0,302	0,097	0,724	0,008	0,005	0,059	0,008	0,013	0,476	0,002	0,003	0,004	0,778	0,0002	0,417	0,092	0,781	0,008	0,011	0,061	0,008	0,008	0,573	0,004	0,038		65	0,4	6,6	0,13	3			62,2	0,6	7,9	0,09	2,5	
1003	г683863=888	02.08.2070 8:06	Э76ХФ	Р65	24	41,5333333	15,6666667	41,5333333		0,455935	0,181641	0,20138	0,172216	0,0412811	1597	1593	11,2719401		13446,38298	115,2	1	1	1	15,477					0,05		0,479	0,047	0,02				0,051939	0,184		0,3		0,317	3511	0,002	0,393	0,27	0,095	0,612	0,01	0,01	0,063	0,006	0,016	0,422	0,001	0,002	0,003	0,773	0,0002	0,416	0,095	0,787	0,009	0,012	0,063	0,007	0,013	0,571	0,003	0,039		58,2	0,7	9,2	0,49	2,5			54,2	0,2	10,8	0,09	2	
1004	г683863=889	02.08.2070 17:37	900А	UIC54																																																																																
1005	г683863=88:	02.08.2070 18:37	900А	UIC54	7	108,5833333	50,1333333	108,5833333	2,7050641	0,415149		0,246113	0,202829		1560	1627	8,9099309		11993,21809	113,8	1	1	1	32,249		0,01222	0,117		0,566			0,115	0,02					0,213		0,367			10021	0,001	0,328	0,056	0,087	0,748	0,008	0,009	0,054	0,007	0,019	0,177	0,001	0,001	0,002	0,704	0,0003	0,058	0,088	0,95	0,007	0,011	0,053	0,008	0,014	0,347	0,002	0,002		55,5	0,3	10,8	0,27	2,3			57,6	0,2	11,6	0,37	2,4	
1006	"г683863=88;"	02.08.2070 19:32	900А	UIC54																																																																																
1007	г683863=88<	02.08.2070 20:31	900А	UIC54	47	69,2	32,15	69,2	2,5952128	0,34072		0,14958	0,18799		1555	1606	7,2606936		12352,72162	112,7	1	1	1	16,748			0,106		0,05		0,372	0,108	0,02					0,23		0,22			6619	0,001	0,458	0,077	0,078	0,837	0,005	0,008	0,048	0,013	0,016	0,201	0,001	0,002	0,002	0,71	0,0002	0,078	0,078	0,964	0,005	0,01	0,048	0,013	0,011	0,346	0,002	0,002		53,9	0,7	12,9	0,27	2,4			57,2	0,8	10,7	0,23	2,4	
1008	г683863=88=	02.08.2070 21:37	900А	UIC54	63	40,3333333	13,6833333	40,3333333	2	0,1127776		0,176179	0,181577		1623	1603	6,2702479		11782,21681	109,7	1	1	1	8,43		0,021808	0,048		0,05		0,064	0,048	0,02					0,209		0,261			2687	0,001	0,624	0,061	0,078	0,805	0,005	0,01	0,059	0,012	0,016	0,198	0,001	0,002	0,002	0,703	0,0006	0,062	0,08	0,96	0,005	0,01	0,059	0,013	0,013	0,356	0,002	0,002		54,1	1,1	10,4	0,55	2,1			56,2	0,7	6,3	0,13	2,3	
1009	г683863=88>	02.08.2070 22:41	900А	UIC54	48	45,5333333	23,1333333	45,5333333	2,8743853	0,3350544		0,149559	0,1661		1570	1593	7,3285465		12548,1268	111,7	1	1	1	10,49		0,038352			0,05		0,32	0,073	0,02					0,196		0,221			4838	0,001	0,433	0,064	0,073	0,823	0,004	0,008	0,052	0,012	0,014	0,21	0,001	0,003	0,002	0,707	0,0001	0,066	0,073	0,958	0,004	0,01	0,051	0,014	0,012	0,359	0,002	0,003		50,2	1,2	7,4	0,32	2,5			59,8	0,2	6,3	0,09	2,3	
1010	г683863=88?	02.08.2070 23:39	900А	UIC54	45	42,2	21,8666667	42,2	2,8143615	0,4362846		0,239162	0,168146		1559	1599	8,121543		13102,13415	113,3	1	1	1	11,404		0,058468	0,07		0,05		0,418	0,047	0,02					0,162		0,358			4775	0,001	0,369	0,048	0,1	0,753	0,005	0,01	0,057	0,008	0,017	0,205	0,001	0,001	0,002	0,686	0,0001	0,049	0,103	0,958	0,004	0,01	0,056	0,009	0,012	0,349	0,002	0,002		53,7	0,8	11,5	0,44	2			52,5	0,5	11,7	0,18	2,4	
1011	г683863=896	03.08.2070 0:32	900А	UIC54	42	44,3666667	25,0166667	44,3666667	3,0268562	0,4677274		0,221987	0,141031		1569	1597	10,887244		12730,71286	111	1	1	1	16,098		0,011092	0,117		0,05		0,513		0,02					0,127		0,333			5308	0,001	0,338	0,057	0,084	0,772	0,004	0,009	0,054	0,009	0,017	0,229	0,001	0,001	0,002	0,703	0,0001	0,058	0,083	0,954	0,003	0,011	0,053	0,01	0,013	0,348	0,002	0,002		44,8	0,4	10,6	0,51	2			50,9	0,4	8,8	0,15	2,3	
1012	г683863=897	03.08.2070 1:35	900А	UIC54	33	41,5	22,7833333	41,5	2,5501832	0,39431		0,231565	0,140518		1561	1601	22,166747		12669,78786	114,6	1	1	1	30,664			0,068		0,05		0,435	0,073	0,02					0,122		0,348			4811	0,001	0,399	0,049	0,085	0,767	0,004	0,008	0,057	0,008	0,016	0,233	0,001	0,001	0,002	0,701	0,0001	0,051	0,085	0,966	0,004	0,01	0,056	0,009	0,012	0,348	0,002	0,002		25,4	29,9	6,7	1,1	1,3			57,7	0,8	6,5	0,15	2,3	
1013	г683863=898	03.08.2070 2:27	900А	UIC54	32	40,3833333	22,7166667	40,3833333	3,0898826	0,3873687		0,115239	0,109694		1550	1596	7,4068643		12981,65811	109,9	1	1	1	7,913		0,060346			0,05		0,36	0,098	0,02					0,122		0,172			4915	0,001	0,396	0,077	0,083	0,858	0,004	0,008	0,051	0,012	0,017	0,251	0,001	0,002	0,002	0,685	0,0001	0,078	0,084	0,96	0,004	0,01	0,052	0,013	0,012	0,354	0,002	0,003		49,1	0,7	10,9	0,2	2,3			59,1	0,7	7,2	0,14	2,3	
1014	г683863=899	03.08.2070 3:21	900А	UIC54	25	44,05	23,5	44,05	3,4269006	0,39993		0,1495225	0,119497		1560	1599	7,7907975		13171,91489	114,5	1	1	1	11,288			0,102		0,05		0,445	0,076	0,02					0,123		0,224			5159	0,001	0,412	0,072	0,077	0,843	0,004	0,008	0,056	0,012	0,015	0,254	0,001	0,002	0,002	0,7	0,0001	0,072	0,076	0,965	0,003	0,01	0,055	0,012	0,011	0,35	0,002	0,002		49,6	0,3	9	0,26	2,3			58,8	0,6	6,3	0,13	2,4	
1015	г683863=89:	03.08.2070 4:16	900А	UIC54	23	45,2	16,1666667	45,2	2,8554161	0,44775		0,1781305	0,165949		1602	1603	8,0661504		12180,61856	112,2	1	1	1	12,153			0,053		0,05		0,503		0,02					0,183		0,266			3282	0,001	0,356	0,067	0,089	0,807	0,004	0,008	0,057	0,014	0,018	0,21	0,001	0,003	0,002	0,678	0,0001	0,067	0,088	0,962	0,003	0,011	0,056	0,015	0,015	0,35	0,002	0,003		53,5	0,3	12,1	0,36	2,1			53	0,9	12,2	0,34	2,3	
1016	"г683863=89;"	03.08.2070 5:15	900А	UIC54	18	43,0166667	21,0666667	42,7	3,4776748	0,4473767		0,162152	0,127398		1575	1599	7,5421546		12967,40506	116	1	1	1	10,735		0,014586			0,05		0,486		0,02					0,13		0,243			4553	0,001	0,39	0,062	0,088	0,829	0,003	0,007	0,056	0,011	0,017	0,243	0,001	0,002	0,002	0,728	0,0001	0,063	0,088	0,961	0,003	0,011	0,056	0,012	0,014	0,355	0,002	0,002		53,3	0,4	10,4	0,13	2,2			57,9	0,3	6,6	0,11	2,2	
1017	г683863=89<	03.08.2070 6:10	900А	UIC54	15	43,8666667	19,3666667	43,8666667		0,4286865		0,1876125	0,151663		1588	1607	7,568617		12782,7883	116,1	1	1	1	11,067		0,01287			0,05		0,464	0,038	0,02					0,157		0,281			4126	0,001	0,381	0,063	0,087	0,81	0,003	0,007	0,052	0,012	0,017	0,233	0,001	0,002	0,002	0,693	0,0001	0,063	0,086	0,965	0,003	0,01	0,052	0,013	0,012	0,364	0,002	0,002		57,6	0,5	13	0,14	2,3			55,1	0,4	12,4	0,12	2,3	
1018	г683863=89=	03.08.2070 7:02	900А	UIC54	16	46,05	21,25	46,05	3,4913666	0,42753		0,1514065	0,116119		1575	1596	8,1369415		13039,05882	110,2	1	1	1	12,445					0,05		0,479	0,052	0,02					0,117		0,227			4618	0,001	0,369	0,053	0,089	0,816	0,004	0,008	0,054	0,009	0,018	0,248	0,001	0,002	0,003	0,684	0,0003	0,054	0,089	0,954	0,005	0,011	0,058	0,01	0,015	0,358	0,002	0,004		54,1	1,2	11,8	0,28	2,5			56,4	0,7	7	0,13	2,3	
1019	г683863=89>	03.08.2070 7:53	900А	UIC54	20	52,35	22,8666667	52,35	2,9356085	0,43345		0,187062	0,156044		1593	1595	10,4590866		11686,88047	113,7	1	1	1	18,193			0,097		0,05		0,485	0,035	0,02					0,164		0,28			4454	0,001	0,376	0,054	0,083	0,796	0,004	0,013	0,05	0,01	0,017	0,212	0,001	0,002	0,002	0,674	0,0001	0,054	0,081	0,952	0,004	0,013	0,05	0,011	0,012	0,338	0,002	0,002		53,5	0,4	12,4	0,29	2,2			56,9	0,9	7,5	0,16	2,1	
1020	г683863=89?	03.08.2070 8:58	Э73Ф	ОР50	23	43,85	22,8	43,85	3,5642202	0,45246		0,198529	0,11512	0,0412811	1626	1636	11,9560015		12897,36842	111,3	1	1	1	17,21			0,107		0,05		0,508	0,017	0,02				0,051939	0,096		0,299			4901	0,001	0,36	0,069	0,111	0,668	0,007	0,011	0,067	0,01	0,022	0,207	0,001	0,002	0,002	0,705	0,0003	0,071	0,113	0,839	0,005	0,014	0,068	0,011	0,021	0,294	0,002	0,037		55,6	0,6	12,4	0,21	2			57,9	0,7	8,7	0,18	2,2	
1021	г683863=8:6	03.08.2070 9:53	Э73Ф	ОР50	19	49,8666667	20,5166667	49,8666667	3,3947124	0,47424		0,1687965	0,103945	0,0422579	1612	1607	8,9740443		12224,20796	114,8	1	1	1	14,867					0,05		0,536		0,02				0,053168	0,091		0,254			4180	0,002	0,377	0,094	0,103	0,698	0,006	0,01	0,067	0,012	0,021	0,231	0,001	0,002	0,002	0,743	0,0003	0,094	0,102	0,835	0,005	0,014	0,066	0,013	0,023	0,303	0,002	0,037		57,5	0,6	11,9	0,17	2,5			59,1	1	11,3	0,23	2,3	
1022	г683863=8:7	03.08.2070 10:48	Э73Ф	ОР50	22	44,8666667	24,9	44,8666667	3,1449219	0,45456		0,2142675	0,116089	0,0433508	1585	1617	9,5048576		11855,42169	117,7	1	1	1	14,186					0,05		0,51		0,02				0,054543	0,091		0,323			4920	0,001	0,382	0,084	0,105	0,657	0,007	0,012	0,071	0,011	0,024	0,217	0,001	0,001	0,002	0,724	0,0004	0,085	0,103	0,833	0,005	0,013	0,069	0,012	0,017	0,314	0,002	0,038		53,7	1	15,4	0,28	2,4			55,9	1	9,6	0,2	2,2	
1023	г683863=8:8	03.08.2070 11:42	Э73Ф	ОР50	28	47,2	27,0333333	47,2	3,6740108	0,3824		0,1310555	0,058935	0,0396136	1544	1607	7,0088267		13039,45746	109,9	1	1	1	10,852					0,05		0,424	0,018	0,02				0,049841	0,037		0,198			5875	0,002	0,442	0,099	0,118	0,727	0,005	0,011	0,078	0,012	0,03	0,257	0,002	0,002	0,004	0,715	0,0012	0,101	0,119	0,852	0,004	0,012	0,077	0,013	0,024	0,311	0,002	0,037		58	0,5	12,8	0,17	2,6			57,3	0,8	8,6	0,2	2,2	
1024	г683863=8:9	03.08.2070 12:39	Э73Ф	ОР50	30	42,3666667	26,35	42,3666667	4,384931	0,19207		0,0788935	0,068291	0,0407343	1519	1594	12,7571991		13821,63188	115,8	1	1	1	18,016			0,136		0,05		0,191	0,049	0,02				0,051251	0,073		0,118			6070	0,002	0,585	0,118	0,113	0,769	0,006	0,01	0,076	0,017	0,025	0,247	0,002	0,003	0,003	0,724	0,0007	0,12	0,112	0,839	0,005	0,011	0,075	0,018	0,018	0,296	0,002	0,038		56,1	0,4	11,8	0,48	2,1			57,5	0,8	8,8	0,16	2,1	
1025	г683863=8::	03.08.2070 13:42	Э76Ф	Р65	22	40,85	15,6666667	40,85	2,7634105	0,48243		0,199118	0,139858	0,0406771	1620	1607	13,3492611		12427,65957	112,6	1	1	1	18,066			0,073		0,05		0,545		0,02				0,051179	0,134		0,299			3245	0,001	0,395	0,098	0,114	0,699	0,007	0,01	0,085	0,014	0,026	0,206	0,001	0,002	0,002	0,75	0,0003	0,099	0,112	0,863	0,006	0,013	0,084	0,014	0,021	0,317	0,002	0,037		51,3	0,5	10,9	0,48	2,1			56,3	0,5	11,4	0,47	2,1	
1026	"г683863=8:;"	03.08.2070 14:40	Э76Ф	Р65	16	47,7166667	26,7333333	47,7166667	3,6562717	0,48281		0,26384	0,107982	0,0412811	1549	1591	8,474723		12709,97506	115,9	1	1	1	13,383					0,05		0,543		0,02				0,051939	0,058		0,399			5663	0,001	0,399	0,081	0,104	0,66	0,007	0,01	0,071	0,01	0,026	0,227	0,001	0,002	0,002	0,777	0,0002	0,081	0,102	0,871	0,006	0,013	0,07	0,01	0,022	0,324	0,002	0,037		55,1	1	11	0,27	2,3			57,2	1	10,3	0,25	2,2	
1027	г683863=8:<	03.08.2070 15:35	Э76Ф	Р65	18	40,7166667	17,8666667	40,7166667	3,2529412	0,53261		0,303783	0,135468	0,0430344	1592	1593	10,6135898		12254,10448	117	1	1	1	14,405			0,065		0,05		0,603	0,029	0,02				0,054145	0,084		0,459			3649	0,001	0,366	0,068	0,111	0,636	0,007	0,011	0,069	0,008	0,021	0,212	0,001	0,001	0,003	0,77	0,0003	0,067	0,108	0,878	0,005	0,015	0,068	0,009	0,016	0,335	0,002	0,037		52,7	0,6	14	0,26	2,1			57,9	0,6	8,6	0,17	2,2	
1028	г683863=8:=	03.08.2070 16:26	Э76Ф	Р65	11	42,5333333	19,1333333	42,5333333	2,9052694	0,40865		0,115751	0,076194	0,0391534	1590	1596	13,2862853		12129,61672	109,9	1	1	1	18,837					0,05		0,457		0,02				0,049262	0,07		0,174			3868	0,001	0,423	0,097	0,094	0,778	0,008	0,01	0,059	0,014	0,022	0,253	0,001	0,002	0,002	0,758	0,0003	0,097	0,093	0,878	0,007	0,013	0,058	0,014	0,02	0,322	0,002	0,037		50,6	0,7	11,2	0,19	2,7			54,5	0,5	9,5	0,13	2,6	
1029	г683863=8:>	03.08.2070 17:20	Э76Ф	Р65	9	43,85	18,95	43,85	2,6437346	0,43396		0,175658	0,089606	0,0413956	1586	1596	10,8102818		12012,66491	113,4	1	1	1	15,771					0,05		0,486		0,02				0,052083	0,066		0,265			3794	0,001	0,425	0,071	0,09	0,736	0,005	0,01	0,058	0,011	0,019	0,245	0,001	0,002	0,002	0,755	0,0002	0,071	0,09	0,88	0,004	0,013	0,057	0,012	0,017	0,322	0,002	0,037	4,8	49,1	0,6	10,6	0,18	2,4	20,4	4,7	54,8	0,6	11,6	0,16	2,1	26,1
1030	г683863=8:?	03.08.2070 18:16	Э73Ф	ОР50	5	47,2166667	17	47,2166667	2,6492167	0,15621		0,0183585	0,056005	0,0373691	1600	1596	11,3603562		12250,58824	113,3	1	1	1	17,719					0,05		0,149	0,033	0,02				0,04702	0,079		0,026			3471	0,002	0,651	0,08	0,097	0,846	0,003	0,007	0,056	0,021	0,017	0,268	0,002	0,005	0,003	0,74	0,0007	0,081	0,098	0,86	0,003	0,008	0,056	0,022	0,015	0,311	0,002	0,036		62,1	2,1	10,8	0,22	2,8			57,6	0,7	9,2	0,19	2,2	
1031	"г683863=8;6"	03.08.2070 19:17	Э76Ф	Р65	5	47,9	21,6666667	47,9	2,966843	0,46457		0,1965755	0,088077	0,0414039	1587	1586	7,8995112		12084,92308	114,6	1	1	1	12,569					0,05		0,523	0,033	0,02				0,052192	0,055		0,297			4364	0,001	0,397	0,071	0,101	0,715	0,005	0,011	0,072	0,009	0,02	0,245	0,001	0,002	0,002	0,755	0,0002	0,072	0,102	0,873	0,005	0,013	0,072	0,01	0,016	0,321	0,002	0,036		59,9	0,6	11,4	0,15	2,7			57	0,5	10,2	0,11	2,2	
1032	"г683863=8;7"	03.08.2070 20:13	Э76Ф	Р65	8	42,8666667	13,9666667	42,8666667		0,4415		0,156941	0,07028	0,0417482	1598	1592	11,9065574		11289,73747	115,6	1	1	1	16,947					0,05		0,496	0,035	0,02				0,052626	0,044		0,237			2628	0,001	0,427	0,078	0,088	0,731	0,005	0,011	0,059	0,009	0,016	0,243	0,001	0,001	0,002	0,766	0,0003	0,079	0,087	0,858	0,004	0,014	0,059	0,01	0,014	0,295	0,002	0,037		56,7	0,6	14,7	0,18	2,5			56	0,5	16,3	0,18	2,4	
1033	"г683863=8;8"	03.08.2070 21:07	Э76Ф	Р65	6	43,3333333	23,7833333	43,3333333		0,46839		0,1621775	0,052395	0,0403131	1581	1588	12,1456647		11460,96706	111,2	1	1	1	17,51			0,11		0,05		0,529	0,038	0,02				0,050817	0,015		0,245			4543	0,001	0,358	0,067	0,107	0,725	0,005	0,009	0,065	0,007	0,022	0,259	0,001	0,001	0,002	0,76	0,0001	0,067	0,106	0,854	0,004	0,012	0,064	0,008	0,017	0,311	0,002	0,036		54,7	1,1	13,8	0,22	2,5			48,1	1	8,5	0,08	2,2	
1034	"г683863=8;9"	03.08.2070 22:02	Э76Ф	Р65	6	44,8333333	17,4833333	44,8333333		0,5298		0,184812	0,09264	0,0406574	1608	1591	8,7751673		11706,00572	114,6	1	1	1	13,114					0,05		0,604	0,038	0,02				0,051251	0,068		0,278			3411	0,001	0,359	0,083	0,113	0,708	0,005	0,01	0,063	0,012	0,022	0,223	0,001	0,002	0,002	0,764	0,0002	0,083	0,113	0,861	0,004	0,014	0,063	0,013	0,018	0,299	0,002	0,036		51,7	0,4	11,3	0,16	2,2			53,9	0,3	11,6	0,17	2,3
