Repository: Siella/alloy_building

# Прогнозирование химического состава шлака
Задание по Data science от компании EVRAZ (оптимизация сталеплавильного производства) в рамках хакатона ```</beCoder>```.

Мы реализовали наше решение как простой и лаконичный веб-сервис!
В папке `EDA` результаты анализа данных в рамках отборочного задания, в `modelling` — результаты моделирования целевых показателей химического состава шлака и `сыпуч известь РП`.

File: _data/Исходные данные.txt (part 12 of 78)
оком	t продувка	ПСН гр.	чист расход C	чист расход Cr	чист расход Mn	чист расход Si	чист расход V	температура первая	температура последняя	Ar (интенс.)	N2 (интенс.)	эл. энергия (интенс.)	произв жидкая сталь	произв количество обработок	произв  количество плавок	произв количество плавок (цел)	расход газ Ar	расход газ  N2	расход C пров.	сыпуч известь РП	сыпуч кварцит	сыпуч кокс пыль УСТК	сыпуч  кокс. мелочь (сух.)	сыпуч  кокс. мелочь КМ1	сыпуч  шпат плав.	ферспл CaC2	ферспл FeMo	ферспл FeSi-75	ферспл FeV азот.	ферспл  FeV-80	ферспл  Mn5Si65Al0.5	ферспл  Ni H1 пласт.	ферспл SiMn18	ферспл  ферванит	ферспл  фх850А	эл. энергия	химсталь первый Al_1	химсталь первый C_1	химсталь первый Cr_1	химсталь первый Cu_1	химсталь первый Mn_1	химсталь первый Mo_1	химсталь первый N_1	химсталь первый Ni_1	химсталь первый P_1	химсталь первый S_1	химсталь первый Si_1	химсталь первый Ti_1	химсталь первый V_1	химсталь последний Al	химсталь последний C	химсталь последний Ca	химсталь последний Cr	химсталь последний Cu	химсталь последний Mn	химсталь последний Mo	химсталь последний N	химсталь последний Ni	химсталь последний P	химсталь последний S	химсталь последний Si	химсталь последний Ti	химсталь последний V	химшлак первый Al2O3_1	химшлак первый CaO_1	химшлак первый FeO_1	химшлак первый MgO_1	химшлак первый MnO_1	химшлак первый R_1	химшлак первый SiO2_1	химшлак последний Al2O3	химшлак последний CaO	химшлак последний FeO	химшлак последний MgO	химшлак последний MnO	химшлак последний R	химшлак последний SiO2
1035	"г683863=8;:"	03.08.2070 22:58	Э76Ф	Р65	6	44,85	19,7833333	44,85		0,48037		0,1302535	0,063399	0,0404567	1590	1589	10,2715719		11764,44819	111,9	1	1	1	15,356					0,05		0,545	0,037	0,02				0,050998	0,045		0,196			3879	0,002	0,381	0,084	0,097	0,751	0,005	0,011	0,061	0,01	0,021	0,249	0,001	0,001	0,002	0,77	0,0004	0,084	0,098	0,862	0,005	0,013	0,061	0,011	0,016	0,304	0,002	0,036		58,9	0,4	10	0,13	2,4			55,1	0,6	7,6	0,1	2,4	
1036	"г683863=8;;"	03.08.2070 23:51	Э76Ф	Р65	7	46,7166667	19,2166667	46,7166667		0,54887		0,199137	0,087354	0,0417482	1607	1594	9,2883339		11908,41284	115,9	1	1	1	14,464					0,05		0,627	0,077	0,02				0,052626	0,054		0,3			3814	0,001	0,348	0,065	0,096	0,689	0,005	0,01	0,062	0,008	0,021	0,226	0,001	0,001	0,003	0,77	0,0002	0,066	0,095	0,857	0,004	0,012	0,062	0,009	0,012	0,306	0,002	0,036	4,9	54	0,4	10,9	0,25	2,3	23,8	5,4	51,9	0,5	10,3	0,15	2,1	24,2
1037	"г683863=8;<"	04.08.2070 0:47	Э76Ф	Р65	7	43,1833333	17,9833333	43,1833333		0,46005		0,15485	0,075696	0,0421782	1608	1606	10,7790779		12434,84708	117	1	1	1	15,456					0,05		0,519	0,039	0,02				0,053168	0,054		0,233			3727	0,001	0,412	0,077	0,091	0,731	0,005	0,01	0,057	0,011	0,017	0,24	0,001	0,001	0,002	0,769	0,0002	0,078	0,091	0,858	0,004	0,012	0,057	0,011	0,012	0,298	0,002	0,036		55,5	0,5	11,1	0,14	2,4			57,2	0,3	11,4	0,13	2,6	
1038	"г683863=8;="	04.08.2070 2:06	Э76ХФ	Р65	5	95,9166667	41,2166667	95,7833333	2,5696941	0,40543	0,145034	0,0990735	0,105651	0,0390795	1617	1535	8,0299983		12197,49292	108	3	1	1	25,638					0,097		0,386	0,11	0,02				0,049262	0,123		0,147		0,258	8379	0,001	0,419	0,294	0,084	0,705	0,004	0,01	0,052	0,009	0,015	0,468	0,001	0,002	0,004	0,76	0,0004	0,421	0,084	0,8	0,004	0,007	0,052	0,01	0,004	0,601	0,003	0,039		49	0,8	5,3	0,13	2,9			55,6	0,7	14,6	0,18	2,5	
1039	"г683863=8;>"	04.08.2070 2:55	Э76ХФ	Р65	7	69,1	38,0833333	69,1	2	0,47884	0,165986	0,154076	0,125952	0,0410311	1602	1605	11,3004836		11371,90372	114,6	2	1	1	25,966					0,05		0,511	0,037	0,02				0,051722	0,132		0,23		0,298	7218	0,002	0,397	0,279	0,077	0,65	0,006	0,01	0,05	0,008	0,014	0,455	0,001	0,002	0,003	0,774	0,0003	0,413	0,074	0,774	0,005	0,012	0,05	0,008	0,01	0,553	0,003	0,036		55,7	0,5	10,4	0,13	2,7			48,9	0,3	5,2	0,07	2,5	
1040	"г683863=8;?"	04.08.2070 3:58	Э76ХФ	Р65	17	44,7	22,4333333	44,7	2,207804	0,034395	0,018381	0,0003565	0,014973		1586	1615	8,9481595		10866,86478	113,5	1	1	1	13,032			0,108				0,039							0,023				0,033	4063	0,002	0,257	0,28	0,094	0,631	0,006	0,005	0,062	0,009	0,012	0,43	0,002	0,002	0,007	0,765	0,0003	0,416	0,096	0,779	0,006	0,009	0,065	0,01	0,008	0,561	0,003	0,038		46,4	2,6	15,4	0,29	2,7			53,2	0,7	12,3	0,16	2,8	
1041	г683863=8<6	04.08.2070 6:29	Э76ХФ	Р65	20	44,5333333	23,45	44,5333333		0,48636	0,177126	0,186362	0,15774	0,0415189	1595	1604	8,5601048		12015,35181	114,8	1	1	1	12,707			0,181		0,05		0,517	0,039	0,02				0,052337	0,168		0,278		0,318	4696	0,001	0,392	0,27	0,069	0,621	0,009	0,01	0,048	0,008	0,014	0,429	0,001	0,002	0,002	0,71		0,409	0,069	0,782	0,008	0,01	0,048	0,009	0,012	0,541	0,002	0,038		55,7	0,4	12,4	0,55	2,2			52,3	0,3	11	0,18	2,4	
1042	г683863=8<7	04.08.2070 7:23	Э76ХФ	Р65	19	42,2	19,8	42,2	2,6394381	0,41167	0,153732	0,0843665	0,122481	0,0414039	1580	1595	11,0047393		12987,87879	115,7	1	1	1	15,48					0,05		0,433	0,073	0,02				0,052192	0,155		0,124		0,276	4286	0,002	0,466	0,29	0,086	0,72	0,005	0,008	0,055	0,011	0,014	0,468	0,002	0,002	0,003	0,757	0,0003	0,417	0,088	0,792	0,004	0,01	0,056	0,012	0,01	0,561	0,003	0,038		53,6	1	13,4	0,24	2,7			55,7	0,7	12,6	0,12	2,2	
1043	г683863=8<8	04.08.2070 8:16	Э76ХФ	Р65	18	45,3833333	29,05	45,3833333	2,8733205	0,42769	0,16153	0,1720415	0,108039	0,0388217	1526	1584	8,5590892		13476,7642	109,8	1	1	1	12,948					0,05		0,448	0,035	0,02				0,048937	0,097		0,258		0,29	6525	0,001	0,43	0,279	0,075	0,642	0,007	0,01	0,059	0,007	0,015	0,46	0,002	0,003	0,003	0,762	0,0001	0,416	0,075	0,795	0,006	0,011	0,06	0,008	0,013	0,579	0,004	0,037		56,6	0,4	14	0,17	2,5			40,2	0,8	7,6	0,1	2,1	
1044	г683863=8<9	04.08.2070 9:11	Э76ХФ	Р65	18	41,05	21,8333333	41,05	2,8277886	0,425705	0,165429	0,194893	0,157398	0,0416046	1564	1584	13,3578563		13399,69466	114,3	1	1	1	18,278			0,079		0,05		0,444	0,049	0,02				0,052445	0,164		0,291		0,297	4876	0,001	0,472	0,28	0,099	0,624	0,007	0,01	0,07	0,008	0,017	0,431	0,001	0,002	0,003	0,747	0,0002	0,415	0,098	0,789	0,007	0,011	0,07	0,008	0,015	0,567	0,003	0,036		56,6	0,5	11,6	0,17	2,2			50,2	0,6	5,5	0,08	2,6	
1045	г683863=8<:	04.08.2070 10:09	Э76ХФ	Р65	12	45,3833333	19,7166667	45,3833333	3	0,464305	0,185481	0,2465395	0,229863	0,0473719	1595	1587	9,4805729		12820,62553	115,3	1	1	1	14,342			0,242		0,05		0,486	0,037	0,02				0,059715	0,255		0,367		0,333	4213	0,001	0,435	0,266	0,07	0,577	0,005	0,01	0,051	0,007	0,017	0,378	0,001	0,002	0,003	0,741	0,0002	0,416	0,071	0,793	0,004	0,011	0,052	0,008	0,014	0,572	0,003	0,038		48,8	1,1	13,4	0,85	2			57,2	0,7	8,6	0,24	2,1	
1046	"г683863=8<;"	04.08.2070 11:02	Э76ХФ	Р65	14	53,5333333	31,7166667	53,5333333	3,9026485	0,48086	0,191608	0,1864185	0,132525	0,0412603	1532	1592	10,1045455		13501,41881	114,7	1	1	1	18,031					0,459		0,154	0,068	0,02				0,052011	0,129		0,279		0,344	7137	0,001	0,391	0,265	0,085	0,635	0,005	0,008	0,059	0,007	0,017	0,439	0,001	0,002	0,003	0,763	0,0002	0,411	0,085	0,795	0,004	0,011	0,059	0,008	0,013	0,589	0,004	0,037		56,1	0,7	6,5	0,23	2,6			59,7	0,5	10,6	0,13	2,6	
1047	г683863=8<<	04.08.2070 11:54	Э76ХФ	Р65	27	40,7	18,1833333	40,7	3,6989637	0,4347	0,162644	0,1315765	0,146553	0,0399117	1567	1581	16,4675676		13360,58662	113,4	1	1	1	22,341					0,05		0,458	0,061	0,02				0,050311	0,173		0,195		0,292	4049	0,002	0,43	0,282	0,077	0,67	0,006	0,009	0,053	0,01	0,017	0,434	0,001	0,003	0,003	0,766	0,0002	0,419	0,078	0,795	0,005	0,01	0,054	0,011	0,012	0,559	0,003	0,038		55,9	0,5	14,1	0,47	2,1			55,1	0,4	12,9	0,19	2,1	
1048	г683863=8<=	04.08.2070 12:46	Э76ХФ	Р65	24	45,3666667	21,6333333	45,3666667	2,5145429	0,472435	0,148719	0,110006	0,123408	0,0397396	1574	1580	7,0254225		12056,39445	110,4	1	1	1	10,624					0,05		0,508	0,059	0,02				0,050094	0,146		0,163		0,267	4347	0,002	0,399	0,286	0,088	0,697	0,004	0,008	0,055	0,009	0,019	0,464	0,001	0,002	0,003	0,77	0,0003	0,418	0,093	0,789	0,006	0,012	0,06	0,01	0,016	0,574	0,003	0,038		54,5	0,8	10,9	0,22	2,3			56,9	0,5	7,9	0,12	2,5	
1049	г683863=8<>	04.08.2070 13:40	Э76ХФ	Р65	25	41,7	21,9833333	41,7	2,6548117	0,455905	0,129905	0,098831	0,123054	0,0439861	1560	1579	12,6482014		13089,9166	114,8	1	1	1	17,581					0,05		0,492	0,065	0,02				0,055447	0,15		0,146		0,229	4796	0,002	0,429	0,309	0,091	0,699	0,007	0,009	0,066	0,009	0,019	0,454	0,001	0,003	0,003	0,749	0,0003	0,418	0,088	0,796	0,005	0,012	0,062	0,01	0,014	0,58	0,003	0,038		58,1	0,6	7,9	0,17	2,7			54,6	0,5	7,7	0,14	2,6	
1050	г683863=8<?	04.08.2070 14:30	Э76ХФ	Р65	27	41,05	21,2	41,05	3	0,406735	0,170181	0,1296965	0,122769	0,0441583	1552	1584	11,7284404		13208,49057	115,8	1	1	1	15,98					0,05		0,423	0,062	0,02				0,055664	0,137		0,193		0,297	4667	0,002	0,46	0,279	0,08	0,682	0,004	0,01	0,06	0,008	0,016	0,456	0,002	0,002	0,003	0,757	0,0002	0,415	0,08	0,797	0,004	0,012	0,061	0,009	0,013	0,569	0,003	0,037		60,4	0,6	8,6	0,16	2,7			60,1	0,7	6,8	0,07	2,6	
1051	г683863=8=6	04.08.2070 15:28	Э76ХФ	Р65	17	55,7166667	27,0333333	55,7166667	3,930843	0,447675	0,132363	0,0799045	0,100605	0,0445672	1560	1585	11,3023631		13561,03576	112,4	1	1	1	20,991					0,217		0,338	0,097	0,02				0,056134	0,123		0,118		0,231	6110	0,002	0,468	0,308	0,095	0,724	0,005	0,009	0,061	0,01	0,018	0,473	0,002	0,002	0,003	0,769	0,0002	0,416	0,094	0,797	0,005	0,011	0,061	0,011	0,015	0,57	0,003	0,041		60,5	0,5	5,2	0,13	2,9			60,8	0,4	9,4	0,11	2,7	
1052	г683863=8=7	04.08.2070 16:23	Э76ХФ	Р65	27	40,7166667	24,1333333	40,7166667	3,4206349	0,422655	0,156429	0,1347575	0,142215	0,0423877	1530	1586	12,1341397		13348,34254	117	1	1	1	16,162					0,05		0,445	0,078	0,02				0,053385	0,165		0,2		0,273	5369	0,002	0,463	0,29	0,081	0,679	0,005	0,01	0,056	0,009	0,021	0,454	0,002	0,002	0,003	0,76	0,0006	0,414	0,081	0,794	0,005	0,013	0,057	0,009	0,014	0,571	0,003	0,037		56,5	0,3	11,5	0,22	2,2			57,9	0,3	10,6	0,08	2,3	
1053	г683863=8=8	04.08.2070 17:17	Э76ХФ	Р65	22	44,7333333	19,55	44,7333333	3,3262493	0,39332	0,144396	0,1072845	0,119457	0,0443123	1570	1588	8,7692996		12629,15601	111,1	1	1	1	13,076					0,05		0,412	0,058	0,02				0,055809	0,141		0,159		0,252	4115	0,002	0,442	0,294	0,087	0,698	0,005	0,012	0,058	0,009	0,017	0,466	0,002	0,002	0,003	0,764	0,0004	0,417	0,088	0,798	0,005	0,013	0,059	0,009	0,015	0,573	0,003	0,041		53,7	0,5	7,6	0,17	2,8			51,2	1	6,8	0,11	2,5	
1054	г683863=8=9	04.08.2070 18:09	Э76ХФ	Р65	24	43,2	27,1833333	43,2	2,8825	0,426715	0,138093	0,090589	0,107946	0,0416413	1535	1583	15,0027778		12801,96199	115,7	1	1	1	21,604					0,05		0,455	0,086	0,02				0,052445	0,13		0,134		0,241	5800	0,002	0,456	0,305	0,089	0,711	0,006	0,009	0,061	0,01	0,018	0,461	0,002	0,002	0,004	0,75	0,0003	0,416	0,088	0,789	0,005	0,01	0,062	0,011	0,014	0,564	0,003	0,037		63,5	0,5	6,7	0,13	2,8			58,9	0,5	7,7	0,11	2,6	
1055	г683863=8=:	04.08.2070 19:05	Э76ХФ	Р65	20	40,5166667	19,3333333	40,5166667	3	0,35267	0,161586	0,108085	0,12549	0,0416699	1567	1586	8,6799666		13189,65517	115,4	1	1	1	11,554					0,465			0,102	0,02				0,052481	0,15		0,16		0,282	4250	0,002	0,437	0,285	0,094	0,69	0,006	0,01	0,064	0,008	0,017	0,449	0,002	0,002	0,004	0,753	0,0005	0,416	0,094	0,787	0,005	0,012	0,064	0,009	0,016	0,564	0,003	0,037		61,5	0,3	10,6	0,16	2,7			49,7	0,4	5,6	0,07	2,4	
1056	"г683863=8=;"	04.08.2070 19:55	Э76ХФ	Р65	17	43,6833333	21,8666667	43,6833333	3,2620594	0,43976	0,151272	0,109159	0,115422	0,0410093	1574	1595	9,8172453		12814,02439	112,9	1	1	1	14,295					0,05		0,468	0,062	0,02				0,051649	0,134		0,162		0,264	4670	0,002	0,415	0,291	0,09	0,694	0,006	0,01	0,06	0,008	0,017	0,466	0,002	0,002	0,004	0,754	0,0004	0,414	0,089	0,793	0,005	0,01	0,06	0,009	0,014	0,585	0,003	0,038		61,3	1	5,6	0,2	2,9			56,1	0,3	3,1	0,06	2,8	
1057	г683863=8=<	04.08.2070 20:49	Э76ХФ	Р65	18	44,2166667	25,9166667	44,2166667	3,4339265	0,448985	0,152991	0,1115605	0,133521	0,0427902	1553	1592	13,5132303		12837,29904	117,6	1	1	1	19,917					0,05		0,479	0,082	0,02				0,053892	0,161		0,165		0,267	5545	0,002	0,434	0,294	0,101	0,7	0,006	0,008	0,073	0,008	0,015	0,445	0,002	0,002	0,004	0,757	0,0007	0,417	0,099	0,796	0,006	0,011	0,073	0,009	0,012	0,581	0,004	0,036		57,7	0,8	9,6	0,33	2,3			56,6	0,6	11,4	0,16	2,5	
1058	г683863=8==	04.08.2070 21:46	Э76ХФ	Р65	14	51,7166667	30,3833333	51,7166667	3,8999328	0,52405	0,142104	0,1343335	0,096819	0,0402058	1572	1629	6,4545923		13325,72682	109,4	1	1	1	11,127					0,383		0,285	0,064	0,02				0,050637	0,095		0,201		0,248	6748	0,002	0,357	0,296	0,091	0,677	0,005	0,009	0,068	0,007	0,016	0,464	0,001	0,002	0,004	0,758	0,0012	0,415	0,089	0,797	0,005	0,012	0,068	0,008	0,014	0,581	0,004	0,037		61,7	0,5	5,4	0,09	2,8			55,3	0,7	8,9	0,33	2,2	
1059	г683863=8=>	04.08.2070 22:40	Э76ХФ	Р65	22	42,3666667	23,6833333	42,3666667	3,7168607	0,481135	0,126633	0,1252865	0,130665	0,0415842	1580	1609	17,8208633		12036,31246	113,6	1	1	1	24,771					0,05		0,523	0,049	0,02				0,052373	0,151		0,186		0,221	4751	0,002	0,406	0,318	0,104	0,689	0,007	0,01	0,078	0,008	0,017	0,452	0,002	0,002	0,004	0,774	0,0004	0,419	0,107	0,79	0,006	0,011	0,079	0,009	0,015	0,547	0,003	0,037		59,8	0,3	6,9	0,13	2,4			55,8	0,5	6,3	0,13	2,2	
1060	г683863=8=?	04.08.2070 23:38	Э76ХФ	Р65	12	53,8833333	33,25	53,8833333	2,798995	0,48207	0,146688	0,1646675	0,129387	0,0421296	1531	1612	11,3517476		13214,43609	116,6	1	1	1	20,389					0,05		0,519	0,036	0,02				0,05306	0,133		0,246		0,256	7323	0,002	0,422	0,296	0,089	0,662	0,005	0,009	0,065	0,007	0,022	0,458	0,002	0,002	0,004	0,759	0,0003	0,415	0,089	0,809	0,004	0,009	0,066	0,008	0,016	0,58	0,004	0,038		76	0,4	5,9	0,14	5,1			57	0,4	4,9	0,07	2,8	
1061	г683863=8>6	05.08.2070 0:32	Э76ХФ	Р65	20	48,8666667	24,8333333	48,8666667	3,9054453	0,462245	0,124341	0,127202	0,100764	0,0405504	1575	1613	11,1245192		13455,30201	112,1	1	1	1	17,997			0,088		0,05		0,5	0,039	0,02				0,051071	0,104		0,19		0,217	5569	0,002	0,425	0,317	0,094	0,687	0,006	0,009	0,07	0,009	0,018	0,473	0,002	0,002	0,003	0,755	0,0003	0,418	0,091	0,795	0,005	0,01	0,069	0,009	0,015	0,567	0,003	0,037		59,5	0,4	7,3	0,12	2,7			56,8	0,6	5,7	0,08	2,5	
1062	г683863=8>7	05.08.2070 1:22	Э76ХФ	Р65	28	44,85	25,0666667	44,85	4,0544458	0,44383	0,147834	0,1010675	0,161811	0,0421011	1546	1597	11,8380491		13734,57447	117,5	1	1	1	17,665			0,064		0,05		0,474	0,038	0,02				0,053024	0,209		0,148		0,258	5738	0,002	0,447	0,3	0,094	0,705	0,006	0,009	0,067	0,009	0,016	0,444	0,002	0,002	0,003	0,757	0,0005	0,415	0,096	0,791	0,005	0,011	0,068	0,01	0,013	0,563	0,003	0,037		45,6	0,7	11,8	0,25	2,3			56,6	0,7	11,7	0,3	2,2	
1063	г683863=8>8	05.08.2070 2:12	Э76ХФ	Р65	30	50,55	22,6666667	50,55	2,8939271	0,465245	0,132363	0,126087	0,136698	0,0412967	1580	1590	7,358457		12118,23529	112,8	1	1	1	12,399					0,357		0,237	0,062	0,02				0,052011	0,16		0,187		0,231	4578	0,002	0,395	0,309	0,103	0,685	0,007	0,012	0,079	0,008	0,017	0,438	0,001	0,001	0,003	0,776	0,0006	0,417	0,1	0,797	0,007	0,011	0,078	0,009	0,016	0,586	0,004	0,037		56,8	0,7	11	0,12	2,5			59,2	0,7	6,3	0,1	2,3	
1064	г683863=8>9	05.08.2070 3:03	Э76ХФ	Р65																																																																																
1065	г683863=8>:	05.08.2070 3:55	Э76ХФ	Р65	30	52,0166667	22,3	52,0166667	4	0,49717	0,15471	0,170395	0,176826	0,0427323	1593	1602	11,5433339		13253,81166	117,7	1	1	1	19,986			0,098		0,05		0,536	0,026	0,02				0,053819	0,204		0,253		0,27	4926	0,002	0,416	0,299	0,107	0,649	0,008	0,01	0,072	0,007	0,018	0,418	0,001	0,002	0,003	0,759	0,0003	0,416	0,104	0,784	0,007	0,014	0,071	0,008	0,015	0,558	0,003	0,037		54,4	0,7	12,9	0,22	2,2			59,4	0,9	6,3	0,1	2,5	
1066	"г683863=8>;"	05.08.2070 4:50	Э76ХФ	Р65	35	44,0333333	21,6833333	44,0333333	3,1961689	0,450975	0,135801	0,100597	0,114462	0,0414119	1569	1595	9,9146758		12615,21906	113	1	1	1	14,525			0,098		0,05		0,485	0,033	0,02				0,052156	0,136		0,149		0,237	4559	0,002	0,429	0,306	0,095	0,703	0,006	0,009	0,078	0,008	0,017	0,465	0,002	0,002	0,003	0,762	0,0003	0,416	0,094	0,791	0,006	0,011	0,077	0,009	0,014	0,562	0,003	0,036		57,7	0,5	9,6	0,14	2,5			51,8	0,7	8	0,13	2,5	
1067	г683863=8><	05.08.2070 5:44	Э76ХФ	Р65	36	51,5666667	22,7333333	51,5666667	2,9668752	0,4288	0,14325	0,1340445	0,112269	0,0420145	1573	1589	9,0494505		13038,12317	116,9	1	1	1	15,555					0,05		0,455	0,038	0,02				0,052915	0,119		0,2		0,25	4940	0,002	0,463	0,305	0,1	0,683	0,007	0,007	0,067	0,008	0,015	0,467	0,002	0,002	0,004	0,764	0,0005	0,417	0,1	0,79	0,006	0,01	0,068	0,009	0,015	0,568	0,003	0,037		59,5	0,7	8,9	0,11	2,7			58,7	0,5	5,8	0,07	2,6	
1068	г683863=8>=	05.08.2070 6:36	Э76ХФ	Р65	45	47,5333333	20,5333333	47,5333333	3,5032595	0,4497003	0,132363	0,122927	0,169506	0,0406933	1577	1590	7,0409537		13391,88312	114	1	1	1	11,156		0,059774	0,049		0,498		0,026	0,072	0,02				0,051251	0,212		0,181		0,231	4583	0,002	0,41	0,303	0,098	0,689	0,008	0,008	0,081	0,009	0,015	0,412	0,001	0,003	0,003	0,733		0,404	0,1	0,789	0,008	0,011	0,081	0,01	0,012	0,553	0,003	0,038		53,9	0,3	12,9	0,37	2,1			59,6	0,5	7,6	0,09	2,5	
1069	г683863=8>>	05.08.2070 7:47	Э76ХФ	Р65	29	42,0166667	17,3333333	42,0166667	2,3165323	0,4794754	0,093972	0,101919	0,11481	0,0395166	1578	1593	7,0122174		12070,38462	109,8	1	1	1	9,821		0,017732	0,058		0,05		0,507	0,036	0,02				0,049769	0,136		0,151		0,164	3487	0,001	0,4	0,335	0,099	0,697	0,008	0,009	0,093	0,008	0,017	0,469	0,001	0,002	0,002	0,755	0,0002	0,412	0,099	0,785	0,007	0,011	0,093	0,009	0,014	0,574	0,003	0,036		54,8	0,5	10,5	0,21	2,2			55,4	0,9	10,1	0,24	2,3	
1070	г683863=8>?	05.08.2070 8:43	Э76ХФ	Р65	27	41,5	17,3	41,5	2,5776369	0,39761	0,128352	0,0861425	0,086721	0,0409236	1572	1590	7,8663984		12454,33526	115	1	1	1	10,86					0,05		0,421	0,102	0,02				0,051541	0,099		0,128		0,224	3591	0,003	0,723	0,412	0,101	0,795	0,008	0,009	0,078	0,01	0,013	0,586	0,004	0,038	0,002	0,477		0,313	0,099	0,708	0,008	0,011	0,078	0,009	0,016	0,483	0,002	0,002		64,1	0,6	8	0,23	2,8			58,6	1	5,9	0,11	2,4	
1071	г683863=8?6	05.08.2070 9:38	Э76ХФ	Р65	23	44,0333333	21,3	44,0333333	3,5303381	0,415375	0,081939	0,070955	0,08337	0,0398733	1538	1585	7,308327		13557,74648	111,6	1	1	1	10,727			0,054		0,05		0,452	0,133	0,02				0,050275	0,1		0,105		0,143	4813	0,002	0,453	0,347	0,097	0,73	0,007	0,009	0,079	0,009	0,023	0,488	0,002	0,002	0,003	0,748	0,0003	0,414	0,098	0,792	0,007	0,009	0,079	0,01	0,013	0,564	0,003	0,037		59,2	0,3	8,9	0,2	2,7			56,5	0,9	7	0,11	2,5	
1072	г683863=8?7	05.08.2070 10:31	Э76ХФ	Р65	23	44,5333333	19,6666667	44,5333333	2,4949974	0,513445	0,143823	0,144636	0,115704	0,0419616	1568	1580	6,8025449		11925,76271	115	1	1	1	10,098					0,05		0,559	0,039	0,02				0,052915	0,12		0,216		0,251	3909	0,002	0,407	0,303	0,115	0,655	0,008	0,009	0,077	0,006	0,018	0,456	0,001	0,002	0,003	0,771	0,0002	0,418	0,115	0,779	0,008	0,013	0,077	0,007	0,014	0,564	0,003	0,037		47	0,5	11,1	0,35	2,2			54,2	0,8	9,6	0,11	2,3	
1073	г683863=8?8	05.08.2070 11:27	Э76ХФ	Р65	19	46,2166667	20,6666667	46,2166667	3,0185714	0,4825785	0,1146	0,1463245	0,103857	0,040872	1549	1585	7,4875289		12701,6129	113	1	1	1	10,807		0,05863			0,371		0,18	0,045	0,02				0,051541	0,101		0,219		0,2	4375	0,002	0,368	0,32	0,107	0,668	0,007	0,01	0,071	0,006	0,017	0,474	0,002	0,002	0,003	0,759	0,0003	0,407	0,105	0,776	0,006	0,014	0,071	0,006	0,011	0,57	0,003	0,036		55,3	1,1	14,2	0,27	2,3			58,6	0,9	7,2	0,1	2,4	
1074	г683863=8?9	05.08.2070 12:18	Э76ХФ	Р65	34	40,8333333	21,7333333	40,8333333	3,7681159	0,3948449	0,095118	0,1025645	0,114333	0,0396096	1521	1573	13,6150557		13643,55828	111,8	1	1	1	16,981		0,056342	0,053		0,05		0,357	0,093	0,02				0,049949	0,135		0,152		0,166	4942	0,002	0,467	0,333	0,113	0,702	0,008	0,012	0,072	0,008	0,018	0,464	0,002	0,002	0,003	0,767	0,0002	0,413	0,113	0,792	0,008	0,013	0,072	0,009	0,011	0,566	0,003	0,037		51	0,9	7,5	0,15	2,4			57,4	0,4	8,2	0,11	2,3	
1075	г683863=8?:	05.08.2070 13:12	Э76ХФ	Р65	30	39,35	19,2	39,35	2,9876602	0,291885	0,085377	0,095133	0,07809	0,040757	1546	1585	7,5324015		12946,875	114,7	1	1	1	9,88					0,05		0,298	0,076	0,02				0,051396	0,082		0,142		0,149	4143	0,002	0,576	0,344	0,108	0,716	0,008	0,009	0,079	0,01	0,018	0,5	0,003	0,003	0,004	0,75	0,0003	0,411	0,108	0,795	0,007	0,01	0,079	0,01	0,013	0,564	0,003	0,037		61,3	0,3	6,9	0,11	2,7			61,7	0,6	4,7	0,1	2,7	
1076	"г683863=8?;"	05.08.2070 14:07	Э76ХФ	Р65	23	40,9	20,4	40,9	3,9519671	0,3988853	0,070479	0,001705	0,07161	0,0396674	1526	1583	6,9183374		13400	112,3	1	1	1	9,432		0,045474			0,05		0,383	0,083	0,02				0,050022	0,11				0,123	4556	0,002	0,454	0,357	0,099	0,822	0,006	0,009	0,063	0,014	0,016	0,489	0,003	0,003	0,003	0,776	0,0003	0,416	0,1	0,824	0,006	0,012	0,063	0,015	0,012	0,559	0,003	0,037		58,1	0,5	6,3	0,14	2,7			49,5	0,4	4,4	0,1	2,5	
1077	г683863=8?<	05.08.2070 15:07	Э76ХФ	Р65	13	44,8666667	14,3	44,8666667	2,0794078	0,572505	0,151845	0,1580995	0,184587	0,042048	1613	1588	9,9030601		11546,85315	115,6	1	1	1	14,563			0,053		0,05		0,63	0,034	0,02				0,053024	0,221		0,234		0,265	2752	0,002	0,347	0,293	0,105	0,67	0,006	0,01	0,067	0,007	0,019	0,424	0,001	0,002	0,003	0,765	0,0002	0,415	0,107	0,803	0,005	0,012	0,068	0,008	0,012	0,582	0,003	0,037		53,5	0,5	11,9	0,36	2,2			50,7	0,3	11,6	0,12	2,3	
1078	г683863=8?=	05.08.2070 15:59	Э76ХФ	Р65	13	48,0333333	30,1166667	48,0333333	2,7987537	0,3788302	0,186798	0,128018	0,107448	0,0396096	1514	1585	4,4541732		12011,28943	113,2	1	1	1	7,071		0,030316	0,073		0,455			0,049	0,02				0,049949	0,114		0,191		0,326	6029	0,002	0,443	0,259	0,1	0,684	0,007	0,01	0,07	0,009	0,017	0,481	0,003	0,003	0,003	0,776	0,0003	0,41	0,1	0,789	0,006	0,013	0,071	0,01	0,014	0,561	0,004	0,037		44,1	1,7	5,5	0,14	2,3			62,3	0,5	4,3	0,07	2,7	
1079	г683863=8?>	05.08.2070 16:53	Э90ХАФ	Р65	15	42,6666667	16,9833333	42,5166667	3	0,498485	0,071625	0,1373905	0,087273	0,0877764	1614	1632	8,5414141	11,9269373	12435,7213	106,8	1	1	1	4,228	10,774				0,05		0,554	0,028	0,02			0,023003	0,096824	0,079		0,206		0,125	3520	0,002	0,46	0,224	0,087	0,688	0,007	0,011	0,07	0,01	0,014	0,474	0,002	0,002	0,003	0,871	0,0003	0,289	0,09	0,814	0,006	0,019	0,071	0,012	0,012	0,573	0,003	0,083		52,5	0,8	24	0,2	2,3			51,9	0,7	21,6	0,08	2,3	
1080	г683863=8??	05.08.2070 17:49	Э90ХАФ	Р65	8	51,55	19,8833333	51,55	2,5600766	0,6576	0,107724	0,1339725	0,136833	0,0943791	1624	1613	17,5193182	19,3928148	12245,43168	116	1	1	1	20,556	13,645		0,404		0,05		0,744	0,043	0,02			0,023401	0,10489	0,157		0,199		0,188	4058	0,001	0,344	0,203	0,097	0,685	0,006	0,01	0,067	0,008	0,017	0,42	0,001	0,002	0,004	0,855	0,0002	0,29	0,095	0,803	0,005	0,017	0,067	0,01	0,009	0,546	0,003	0,082		54,2	0,4	15,2	0,15	2,2			53,9	1	8,1	0,12	2,5	
1081	г683863=966	05.08.2070 18:46	Э90ХАФ	Р65	12	46,5333333	21,3666667	45,8666667	3,0256107	0,559745	0,110589	0,1507965	0,098565	0,09156	1579	1608	8,7596591	8,8190363	12622,4649	113	1	1	1	5,139	8,236				0,05		0,622	0,043	0,02			0,022642	0,101454	0,091		0,226		0,193	4495	0,001	0,419	0,196	0,096	0,669	0,007	0,01	0,068	0,007	0,017	0,449	0,001	0,002	0,003	0,84	0,0002	0,291	0,097	0,803	0,005	0,016	0,067	0,008	0,013	0,556	0,003	0,082		52,8	1,4	10,4	0,36	2,2			54,3	0,8	7,5	0,13	2,4	
1082	г683863=967	05.08.2070 19:48	Э90ХАФ	Р65	5	58,5166667	25,25	58,1833333	2,6470854	0,65985	0,077928	0,166604	0,127956	0,0941799	1588	1603	11,2137805	12,6476499	12437,22772	115,3	1	1	1	10,217	13,006		0,078		0,05		0,751		0,02			0,024089	0,103877	0,13		0,249		0,136	5234	0,001	0,379	0,224	0,108	0,648	0,009	0,01	0,065	0,007	0,017	0,43	0,001	0,002	0,003	0,853	0,0002	0,289	0,109	0,798	0,007	0,019	0,065	0,008	0,015	0,546	0,003	0,082		56,8	0,7	15,8	0,16	2,5			48,4	0,5	8,2	0,12	2,1	
1083	г683863=968	05.08.2070 20:44	Э90ХАФ	Р65	16	52,3666667	27,95	52,0166667	2,7539936	0,607055	0,087669	0,124723	0,07941	0,0962522	1554	1582	7,9758197	5,6932584	13543,47048	113,4	1	1	1	12,974	0,563		0,143		0,414		0,371	0,036	0,02			0,023365	0,106916	0,072		0,187		0,153	6309	0,002	0,372	0,216	0,106	0,683	0,009	0,01	0,083	0,006	0,017	0,462	0,002	0,002	0,003	0,87	0,0002	0,289	0,105	0,791	0,008	0,014	0,083	0,008	0,016	0,559	0,003	0,085		53,7	1	5,8	0,18	2,2			57,5	0,7	8,6	0,2	2,1	
1084	г683863=969	05.08.2070 21:35	Э90ХАФ	Р65	27	41,55	22	41,3666667	3,7801069	0,416085	0,056727	0,0302	0,054528	0,09038	1546	1584	11,033942	13,1408124	13039,09091	112	1	1	1	5,707	11,323				0,05		0,459	0,024	0,02			0,024269	0,098994	0,072		0,044		0,099	4781	0,002	0,556	0,24	0,1	0,765	0,007	0,01	0,072	0,011	0,017	0,484	0,002	0,003	0,004	0,861		0,287	0,102	0,791	0,006	0,016	0,072	0,012	0,014	0,54	0,003	0,081		58,3	0,9	12,7	0,17	2,6			56,7	0,7	11,6	0,17	2,7	
1085	г683863=96:	05.08.2070 22:26	Э90ХАФ	Р65	26	44,0333333	22,5	44,0333333	3	0,526875	0,026931	0,063436	0,07104	0,092471	1551	1584	21,3400189	23,0826628	13584	113,9	1	1	1	18,797	17,53				0,05		0,6	0,022	0,02			0,025029	0,101165	0,084		0,094		0,047	5094	0,002	0,461	0,268	0,098	0,739	0,007	0,01	0,073	0,009	0,015	0,469	0,002	0,002	0,003	0,835	0,0003	0,295	0,097	0,798	0,006	0,018	0,073	0,01	0,013	0,541	0,003	0,079		57,7	0,8	9,5	0,17	2,6			58,1	0,4	5,6	0,08	2,3	
1086	"г683863=96;"	05.08.2070 23:20	Э90ХАФ	Р65	25	44,3666667	15,3333333	44,0166667	2,463294	0,646105	0,108297	0,125777	0,123678	0,092954	1607	1585	11,8327078	10,8078671	12913,04348	113,9	1	1	1	9,808	6,869				0,05		0,73	0,027	0,02			0,024776	0,101924	0,14		0,187		0,189	3300	0,002	0,371	0,197	0,11	0,692	0,005	0,011	0,066	0,008	0,017	0,437	0,002	0,002	0,003	0,848	0,0003	0,288	0,11	0,796	0,004	0,016	0,066	0,01	0,017	0,551	0,003	0,082		58,8	0,7	7,8	0,11	2,5			58,9	0,3	6,9	0,07	2,2	
1087	г683863=96<	06.08.2070 0:18	Э90ХАФ	Р65	21	43,7	16,3666667	43,0333333	2,9557196	0,6589	0,110016	0,1645535	0,097011	0,0965983	1604	1583	10,8684653	9,3647841	12621,99593	114,6	1	1	1	13,652	1,566		0,08		0,05		0,744	0,024	0,02			0,024089	0,106916	0,083		0,247		0,192	3443	0,002	0,386	0,197	0,095	0,651	0,006	0,011	0,068	0,007	0,016	0,447	0,001	0,001	0,003	0,851	0,0002	0,288	0,094	0,795	0,004	0,014	0,067	0,008	0,015	0,544	0,003	0,083		49,7	0,4	9	0,13	2,2			48,6	0,4	4,9	0,07	2,5	
1088	г683863=96=	06.08.2070 1:15	Э90ХАФ	Р65	17	47,05	20,85	46,7166667	3,0990305	0,65682	0,113454	0,175631	0,148446	0,0968739	1590	1580	8,1946463	5,6852459	12558,27338	113,7	1	1	1	11,905	0,578				0,253		0,565		0,02			0,024306	0,107132	0,158		0,262		0,198	4364	0,001	0,336	0,193	0,09	0,625	0,006	0,009	0,064	0,006	0,017	0,397	0,001	0,001	0,003	0,836	0,0002	0,289	0,09	0,786	0,004	0,013	0,063	0,007	0,016	0,55	0,003	0,084		55,8	0,7	8,3	0,11	2,4			52	0,5	5,1	0,07	2,4	
1089	г683863=96>	06.08.2070 2:06	Э90ХАФ	Р65	21	53,8833333	32,7166667	53,5666667	4,0134494	0,663345	0,102567	0,1611145	0,118101	0,094128	1564	1603	15,1851816	12,5281853	12465,20632	113,9	1	1	1	17,193	8,112		0,259		0,05		0,751		0,02			0,023799	0,103986	0,117		0,241		0,179	6797	0,002	0,37	0,202	0,119	0,653	0,007	0,011	0,082	0,008	0,02	0,44	0,002	0,002	0,002	0,868	0,0004	0,288	0,119	0,786	0,005	0,015	0,082	0,009	0,017	0,528	0,003	0,081		50,1	0,4	14	0,33	2			53,1	0,7	12,3	0,15	2,1	
1090	г683863=96?	06.08.2070 3:00	Э90ХАФ	Р65	31	42,6833333	18,3333333	42,6833333	3	0,4127	0,06876	0,1537605	0,085113	0,0967354	1568	1582	21,2831633	18,6765517	13189,09091	115	1	1	1	13,905	15,045				0,05		0,448		0,02			0,023401	0,107639	0,069		0,231		0,12	4030	0,002	0,573	0,23	0,11	0,656	0,007	0,01	0,071	0,009	0,016	0,466	0,002	0,002	0,004	0,869	0,0003	0,289	0,111	0,787	0,005	0,017	0,071	0,01	0,017	0,535	0,003	0,083		52,6	0,6	8,9	0,23	3			52	0,8	7,2	0,12	2,7	
1091	г683863=976	06.08.2070 4:01	Э90ХАФ	Р65	21	44,9	19,2333333	44,7333333	3	0,62896	0,08022	0,178471	0,129786	0,0957001	1580	1576	12,8320874	11,616863	13370,53726	113,7	1	1	1	8,487	10,41				0,05		0,712	0,025	0,02			0,024848	0,10565	0,128		0,267		0,14	4286	0,002	0,388	0,22	0,117	0,623	0,008	0,008	0,081	0,008	0,02	0,413	0,001	0,002	0,003	0,868	0,0002	0,29	0,117	0,784	0,007	0,015	0,081	0,009	0,019	0,548	0,003	0,084		58,9	0,3	9,7	0,19	2,2			59,8	0,3	5,6	0,09	2,3	
1092	г683863=977	06.08.2070 4:57	Э90ХАФ	Р65	18	45,5666667	14,2333333	45,2333333	1,7247451	0,62261	0,071052	0,1466035	0,115575	0,0952625	1619	1588	9,2782312	15,2806452	11596,72131	115	1	1	1	12,822	1,579				0,418		0,389		0,02			0,024414	0,10536	0,119		0,219		0,124	2751	0,002	0,379	0,23	0,12	0,668	0,007	0,009	0,076	0,008	0,017	0,441	0,002	0,002	0,003	0,839	0,0003	0,288	0,12	0,792	0,005	0,013	0,076	0,01	0,017	0,544	0,003	0,082		47,1	0,2	9,6	0,12	2,1			51,8	0,5	7,1	0,14	2,6	
1093	г683863=978	06.08.2070 5:49	Э90ХАФ	Р65	19	49,8666667	29,2166667	49,5166667	4,1561135	0,5519	0,072198	0,098159	0,067242	0,0945642	1530	1573	9,8359859	7,8870229	13449,17285	114,5	1	1	1	15,519	0,287				0,497		0,235	0,061	0,02			0,025174	0,104022	0,064		0,147		0,126	6549	0,002	0,444	0,227	0,111	0,707	0,007	0,008	0,075	0,008	0,018	0,474	0,002	0,002	0,004	0,865	0,0002	0,288	0,109	0,795	0,005	0,012	0,074	0,009	0,017	0,57	0,004	0,084		57,2	0,8	5,7	0,16	3,3			49	0,5	5,6	0,13	2,8	
1094	г683863=979	06.08.2070 6:44	Э90ХАФ	Р65	22	45,35	25,2166667	45,1833333	3	0,61607	0,071052	0,09157	0,093972	0,0939612	1548	1577	12,5702128	11,8472954	13529,14739	114,5	1	1	1	8,862	9,491		0,065		0,05		0,701	0,049	0,02			0,025174	0,103262	0,108		0,136		0,124	5686	0,002	0,39	0,229	0,102	0,708	0,006	0,009	0,067	0,009	0,018	0,446	0,002	0,002	0,003	0,847	0,0002	0,288	0,101	0,79	0,004	0,015	0,067	0,01	0,017	0,534	0,003	0,082		51,8	0,7	7,5	0,21	2,8			59,5	0,5	5,5	0,09	2,2	
1095	г683863=97:	06.08.2070 7:38	Э90ХАФ	Р65	31	44,85	21,3	44,85		0,625285	0,103713	0,1557025	0,111501	0,0945394	1575	1576	22,0688623	20,0724672	12064,78873	116	1	1	1	4,095	28,068				0,05		0,704	0,048	0,02			0,024161	0,104601	0,109		0,233		0,181	4283	0,002	0,374	0,201	0,101	0,649	0,007	0,01	0,072	0,007	0,018	0,441	0,001	0,002	0,003	0,839	0,0003	0,286	0,1	0,789	0,005	0,021	0,073	0,008	0,014	0,543	0,003	0,082		57,6	0,5	9,2	0,24	2,6			54,1	0,5	8,7	0,11	2,2	
1096	"г683863=97;"	06.08.2070 8:35	Э90ХАФ	Р65	27	45,0333333	23,8166667	44,8666667		0,496215	0,052143	0,0505205	0,052761	0,092811	1550	1576	16,2624381	18,634912	11840,44787	114,4	1	1	1	4,558	22,952				0,05		0,558	0,037	0,02			0,023908	0,102575	0,061		0,075		0,091	4700	0,002	0,46	0,246	0,11	0,745	0,008	0,01	0,084	0,01	0,017	0,497	0,002	0,002	0,003	0,85	0,0003	0,289	0,112	0,789	0,007	0,019	0,084	0,011	0,014	0,532	0,003	0,082		57,8	0,5	10,2	0,15	2,5			57,2	0,4	9,7	0,16	2,6	
1097	г683863=97<	06.08.2070 9:25	Э90ХАФ	Р65	27	49,55	23,7	49,3833333	2,2312879	0,552275	0,095691	0,1124585	0,088473	0,0933733	1562	1581	10,6013514	13,1554417	12210,12658	115,4	1	1	1	10,46	8,562				0,426		0,292	0,075	0,02			0,023763	0,103371	0,091		0,168		0,167	4823	0,002	0,395	0,21	0,102	0,698	0,008	0,009	0,069	0,009	0,019	0,472	0,002	0,002	0,003	0,87	0,0005	0,29	0,101	0,802	0,006	0,015	0,068	0,01	0,014	0,559	0,003	0,083		59,6	0,3	8,1	0,14	2,7			57,9	0,2	7,1	0,09	2,3	
1098	г683863=97=	06.08.2070 10:17	Э90ХАФ	Р65	34	46,7333333	26,2166667	46,5666667	2,3623938	0,604515	0,078501	0,1615895	0,110463	0,0926266	1563	1589	11,3121791	13,370343	11962,6192	113,5	1	1	1	11,507	7,038				0,339		0,433	0,072	0,02			0,023401	0,102648	0,105		0,242		0,137	5227	0,001	0,359	0,226	0,107	0,653	0,009	0,01	0,088	0,007	0,021	0,448	0,001	0,002	0,003	0,862	0,0004	0,292	0,107	0,801	0,007	0,015	0,087	0,009	0,015	0,542	0,003	0,082		56,6	0,5	8,6	0,13	2,7			57,4	0,5	9,3	0,12	2,5	
1099	г683863=97>	06.08.2070 11:18	Э76ХФ	Р65	28	41,85	22,3666667	41,85	4,8023826	0,46143	0,096264	0,104749	0,123318	0,0400604	1600	1639	12,5405018		13817,88376	110,8	1	1	1	17,494			0,16		0,05		0,505	0,059	0,02				0,050492	0,148		0,155		0,168	5151	0,002	0,419	0,338	0,099	0,702	0,007	0,01	0,066	0,009	0,018	0,463	0,002	0,002	0,004	0,725	0,0004	0,419	0,1	0,8	0,006	0,01	0,067	0,01	0,011	0,564	0,003	0,035		55,2	0,4	15,3	0,21	2,2			60,2	0,5	8,4	0,13	2,6	
1100	г683863=97?	06.08.2070 12:12	Э76ХФ	Р65	22	49,3833333	26,6666667	49,3833333	2,338325	0,49127	0,129498	0,152362	0,164316	0,0413806	1577	1603	15,0652042		12096	116,5	1	1	1	24,799			0,075		0,05		0,534	0,035	0,02				0,052156	0,192		0,226		0,226	5376	0,002	0,401	0,311	0,113	0,652	0,007	0,011	0,076	0,008	0,019	0,437	0,002	0,002	0,003	0,768	0,0003	0,416	0,117	0,785	0,007	0,012	0,078	0,01	0,015	0,556	0,003	0,036		55,7	0,2	11	0,15	2,3			54,5	0,3	10,9	0,14	2,2	
1101	г683863=986	06.08.2070 13:09	Э76ХФ	Р65	24	43,85	23,8833333	43,85	2,6982226	0,440445	0,122049	0,115501	0,161082	0,040452	1584	1609	14,4718358		12259,59525	114,8	1	1	1	21,153			0,159		0,05		0,474	0,035	0,02				0,051071	0,202		0,17		0,213	4880	0,002	0,437	0,324	0,105	0,695	0,008	0,009	0,074	0,012	0,018	0,442	0,002	0,003	0,003	0,772	0,0003	0,422	0,104	0,791	0,007	0,012	0,074	0,012	0,012	0,56	0,003	0,036		53,1	1	10,3	0,31	2,2			57,8	0,3	7,2	0,1	2,2	
1102	г683863=987	06.08.2070 14:00	Э76ХФ	Р65	26	49,2166667	27,55	49,2166667	2,5067462	0,42779	0,077928	0,101362	0,17418	0,0407215	1578	1611	15,4094142		11960,79855	116,7	1	1	1	25,28			0,132		0,05		0,467	0,037	0,02				0,051468	0,228		0,148		0,136	5492	0,002	0,431	0,353	0,111	0,695	0,007	0,009	0,077	0,014	0,019	0,429	0,002	0,003	0,004	0,773	0,0005	0,413	0,107	0,782	0,006	0,012	0,076	0,014	0,011	0,563	0,003	0,037		51,5	1,1	14,2	0,32	2,1			56,4	0,3	7,3	0,09	2,3	
1103	г683863=988	06.08.2070 14:51	Э76ХФ	Р65	33	50,3833333	23,7166667	50,3833333		0,358245	0,069333	0,028156	0,134208	0,039348	1563	1591	8,3802494		11935,91005	114,2	1	1	1	14,002			0,142		0,496			0,063	0,02				0,049732	0,196		0,038		0,121	4718	0,002	0,468	0,364	0,111	0,758	0,01	0,008	0,082	0,018	0,02	0,466	0,002	0,004	0,005	0,788	0,0023	0,42	0,11	0,78	0,01	0,011	0,082	0,018	0,017	0,569	0,003	0,034		57,1	1,4	12,9	0,19	2,6			53,2	0,5	9	0,15	2,5	
1104	г683863=989	06.08.2070 15:58	Э76ХФ	Р65	27	49,3666667	21,7	49,3666667		0,52822	0,138666	0,231083	0,187626	0,0418663	1590	1585	7,3920324		11983,41014	113,5	1	1	1	12,164			0,194		0,05		0,575	0,037	0,02				0,052915	0,196		0,345		0,242	4334	0,001	0,355	0,305	0,116	0,589	0,008	0,008	0,084	0,007	0,02	0,411	0,001	0,001	0,002	0,75	0,0002	0,417	0,116	0,784	0,007	0,011	0,083	0,008	0,016	0,566	0,003	0,037		54,9	0,5	10,6	0,13	2,1			57,9	0,3	6,7	0,1	2,3	
1105	г683863=98:	06.08.2070 16:56	Э76ХФ	Р65	27	48,8833333	24,0166667	48,8833333		0,497255	0,162159	0,243425	0,181818	0,0426678	1574	1585	16,7612705		11654,40666	116,2	1	1	1	27,265			0,26		0,05		0,532	0,076	0,02				0,053928	0,182		0,364		0,283	4665	0,002	0,393	0,291	0,116	0,592	0,008	0,01	0,084	0,007	0,022	0,434	0,002	0,002	0,003	0,764	0,0004	0,418	0,115	0,793	0,007	0,012	0,084	0,008	0,015	0,559	0,003	0,035		53,6	1,4	10,9	0,22	2			56,6	0,3	6,8	0,09	2,2	
1106	"г683863=98;"	06.08.2070 17:46	Э76ХФ	Р65	36	42,05	18,8833333	42,05		0,47597	0,113454	0,1535135	0,157503	0,0412081	1576	1583	10,6052319		12093,20388	114,3	1	1	1	14,865			0,106		0,05		0,518	0,037	0,02				0,052083	0,181		0,228		0,198	3806	0,002	0,413	0,325	0,112	0,652	0,008	0,009	0,082	0,007	0,017	0,439	0,002	0,002	0,003	0,775	0,0003	0,416	0,113	0,783	0,007	0,013	0,082	0,008	0,013	0,568	0,003	0,036		43,9	0,8	9,7	0,22	2			56,7	0,3	6,4	0,09	2,3	
1107	г683863=98<	06.08.2070 19:01	Э76ХФ	Р65	11	51,3833333	15,3166667	51,3833333		0,51941	0,151272	0,199665	0,192294	0,0432976	1614	1576	13,4766082		11387,59521	116,5000001	1	1	1	23,045			0,182		0,05		0,563	0,038	0,02				0,054724	0,216		0,297		0,264	2907	0,002	0,394	0,295	0,107	0,619	0,007	0,009	0,069	0,007	0,017	0,417	0,001	0,002	0,003	0,765	0,0002	0,413	0,106	0,788	0,006	0,011	0,069	0,008	0,012	0,573	0,003	0,036		51,3	1,9	13,3	0,32	2			58,7	0,3	6,7	0,1	2,3	
1108	г683863=98=	06.08.2070 19:57	Э76ХФ	Р65	18	41,6833333	11,4666667	41,6833333		0,48836	0,115746	0,1787765	0,197793	0,0402927	1612	1601	8,8128749		11590,11628	112	1	1	1	12,245			0,272		0,146		0,449	0,035	0,02				0,050926	0,233		0,265		0,202	2215	0,001	0,394	0,317	0,104	0,627	0,012	0,009	0,081	0,008	0,02	0,383	0,001	0,002	0,003	0,76	0,0003	0,411	0,105	0,794	0,011	0,011	0,081	0,009	0,015	0,566	0,003	0,036		48	0,5	17,9	0,7	1,9			57,6	0,4	6,4	0,09	2,2	
1109	г683863=98>	06.08.2070 20:51	Э76ХФ	Р65	18	42,1666667	23,7166667	42,1666667	3,5100671	0,5129776	0,152991	0,190018	0,145764	0,041409	1531	1580	6,063083		12763,17639	113,5	1	1	1	8,522		0,050908	0,129		0,05		0,504	0,071	0,02				0,052337	0,148		0,284		0,267	5045	0,001	0,364	0,289	0,096	0,62	0,006	0,01	0,06	0,005	0,018	0,432	0,001	0,002	0,003	0,767	0,0006	0,415	0,098	0,792	0,005	0,012	0,061	0,007	0,014	0,56	0,003	0,038		54	0,9	12	0,38	2,6			58,2	0,3	6	0,09	2,3	
1110	г683863=98?	06.08.2070 21:49	Э76ХФ	Р65	13	42,0333333	16,2166667	42,0333333	2,1452991	0,47612	0,104286	0,1226425	0,129969	0,0417231	1577	1585	15,8367104		11702,77492	116,4	1	1	1	22,145			0,063		0,05		0,521	0,048	0,02				0,052734	0,151		0,182		0,182	3163	0,002	0,418	0,334	0,106	0,689	0,008	0,007	0,077	0,01	0,019	0,459	0,002	0,002	0,003	0,776	0,0003	0,414	0,105	0,787	0,007	0,013	0,077	0,01	0,011	0,567	0,003	0,037		56,4	0,4	12,2	0,16	2,2			47,8	0,3	7,3	0,08	2,3	
1111	г683863=996	06.08.2070 22:46	Э76ХФ	Р65	9	42,3666667	12,0166667	42,3666667		0,383625	0,117465	0,1330635	0,126243	0,0409509	1592	1584	8,5042343		11384,18863	113,2	1	1	1	11,939					0,05		0,404		0,02				0,051758	0,141		0,198		0,205	2280	0,002	0,483	0,318	0,11	0,681	0,006	0,008	0,072	0,01	0,017	0,456	0,002	0,002	0,003	0,767	0,0003	0,412	0,108	0,791	0,006	0,011	0,072	0,011	0,015	0,569	0,003	0,036		53,2	0,8	17,4	0,27	2,5			54,5	0,4	11,8	0,08	2,5	
1112	г683863=997	06.08.2070 23:41	Э76ХФ	Р65	7	45,3833333	15,3833333	45,3833333	2	0,5021116	0,12033	0,1242435	0,142035	0,0421528	1589	1579	13,101726		11743,87866	116,8	1	1	1	19,82		0,013728	0,072		0,05		0,534	0,048	0,02				0,053277	0,169		0,184		0,21	3011	0,002	0,389	0,319	0,104	0,676	0,008	0,008	0,074	0,01	0,021	0,437	0,001	0,002	0,003	0,77	0,0004	0,414	0,103	0,795	0,007	0,012	0,074	0,011	0,01	0,563	0,003	0,038		52,1	0,8	15,2	0,78	2,3			50,5	0,4	15,9	0,15	2,3	
1113	г683863=998	07.08.2070 0:32	Э76ХФ	Р65	11	43,0333333	19,6833333	42,8666667	2,0730266	0,4708302	0,118038	0,1331875	0,131451	0,0399208	1575	1582	7,6779938		12177,81541	112,7	1	1	1	10,971		0,030316	0,068		0,05		0,476	0,036	0,02				0,050456	0,149		0,198		0,206	3995	0,002	0,41	0,321	0,101	0,681	0,007	0,009	0,065	0,009	0,02	0,455	0,002	0,003	0,003	0,759	0,0003	0,415	0,102	0,809	0,006	0,012	0,065	0,01	0,015	0,579	0,003	0,037		53,3	0,6	17,3	0,75	2,2			51,6	0,5	11,2	0,11	2,3	
1114	г683863=999	07.08.2070 1:32	Э76ХФ	Р65	7	43,8833333	15,8666667	43,8833333	2	0,42639	0,105432	0,079879	0,127122	0,0408077	1586	1584	10,6962662		11783,19328	114,2	1	1	1	14,642					0,05		0,461	0,046	0,02				0,051577	0,164		0,117		0,184	3116	0,002	0,45	0,332	0,078	0,73	0,006	0,009	0,065	0,012	0,02	0,458	0,002	0,002	0,003	0,757	0,0003	0,414	0,078	0,797	0,006	0,01	0,064	0,012	0,013	0,572	0,003	0,037		49,6	0,3	11,2	0,17	2,2			50,6	0,7	11,4	0,12	2,3	
1115	г683863=99:	07.08.2070 2:25	Э76ХФ	Р65	14	45,7	19,5333333	45,7	3,6518607	0,30975	0,105432	0,0260435	0,100659	0,0401494	1553	1579	15,4672801		12802,73038	116,3	1	1	1	23,347					0,05		0,319	0,042	0,02				0,050745	0,145		0,036		0,184	4168	0,002	0,562	0,329	0,112	0,766	0,006	0,009	0,066	0,012	0,019	0,482	0,003	0,003	0,004	0,772	0,0003	0,411	0,11	0,785	0,005	0,011	0,066	0,012	0,015	0,577	0,004	0,037		59,2	0,4	9	0,09	2,6			55,8	0,5	7,4	0,11	2,3	
1116	"г683863=99;"	07.08.2070 3:23	Э76ХФ	Р65	12	45,7166667	19,5333333	45,55	3,6114309	0,424525	0,085377	0,036129	0,11043	0,0403781	1553	1580	7,1894621		12765,87031	114,5	1	1	1	10,916					0,05		0,464	0,059	0,02				0,051034	0,156		0,051		0,149	4156	0,003	0,456	0,349	0,105	0,77	0,007	0,009	0,075	0,013	0,021	0,484	0,003	0,003	0,003	0,778	0,0003	0,417	0,105	0,788	0,006	0,011	0,075	0,013	0,017	0,575	0,003	0,037		49,3	0,8	6,8	0,16	2,6			57,5	0,9	5,3	0,09	2,6	
1117	г683863=99<	07.08.2070 4:16	Э76ХФ	Р65	15	45,8833333	17,1833333	45,8833333	2,0521407	0,44846	0,13752	0,089639	0,123222	0,0421243	1579	1584	9,485042		12210,66925	117,1	1	1	1	14,109			0,074		0,05		0,482	0,059	0,02				0,053241	0,154		0,132		0,24	3497	0,002	0,452	0,307	0,105	0,712	0,006	0,008	0,066	0,009	0,017	0,462	0,002	0,002	0,004	0,767	0,0003	0,413	0,104	0,789	0,004	0,01	0,065	0,01	0,012	0,568	0,003	0,037		51,4	0,4	8,6	0,1	2,4			54,7	0,7	9,7	0,1	2,3	
1118	г683863=99=	07.08.2070 5:13	Э76ХФ	Р65																																																																																
1119	г683863=99>	07.08.2070 6:05	Э90ХАФ	Р65	11	59,8666667	30,9333333	59,7	3,3190748	0,471885	0,077355	0,113703	0,085566	0,0949935	1568	1631	8,3121673	9,7079051	12444,82759	110,1	1	1	1	4,858	13,645		0,068		0,05		0,521	0,033	0,02			0,023257	0,106012	0,086		0,17		0,135	6416	0,002	0,455	0,221	0,087	0,706	0,005	0,009	0,066	0,007	0,015	0,481	0,002	0,002	0,003	0,867	0,0004	0,291	0,09	0,807	0,003	0,015	0,067	0,009	0,015	0,544	0,003	0,082		69,1	0,5	8,5	0,13	3,9			57,3	0,4	6,2	0,1	2,4	
1120	г683863=99?	07.08.2070 7:02	Э90ХАФ	Р65	24	48,5333333	20,4833333	48,2333333	3,1265207	0,63972	0,093972	0,1992255	0,146247	0,0941571	1585	1605	12,6421488	13,1597718	12493,08381	115,9	1	1	1	10,198	10,25				0,05		0,722		0,02			0,024161	0,104203	0,145		0,298		0,164	4265	0,002	0,382	0,207	0,107	0,635	0,007	0,009	0,072	0,008	0,02	0,43	0,001	0,002	0,003	0,85	0,0004	0,286	0,113	0,793	0,008	0,016	0,075	0,01	0,016	0,531	0,003	0,079		53,9	0,3	11,7	0,22	2,2			56,6	0,4	7,4	0,11	2,1	
1121	г683863=9:6	07.08.2070 8:00	Э90ХАФ	Р65	23	49,7166667	30,9	49,5666667	4,0942308	0,557085	0,085377	0,1328565	0,089961	0,0923289	1534	1598	11,7369863	15,2149063	13333,98058	114,2	1	1	1	4,046	19,847		0,097		0,05		0,624	0,024	0,02			0,02398	0,101924	0,085		0,199		0,149	6867	0,002	0,434	0,214	0,097	0,681	0,007	0,012	0,065	0,009	0,021	0,471	0,002	0,002	0,003	0,842		0,287	0,098	0,804	0,006	0,014	0,066	0,011	0,02	0,538	0,003	0,078		63,1	0,6	7,9	0,1	3			58,4	0,3	6,2	0,09	2,3	
1122	г683863=9:7	07.08.2070 8:56	Э90ХАФ	Р65	27	51,3666667	23,2	51,0333333	3,9322638	0,5608	0,100848	0,1276415	0,146811	0,0954981	1574	1600	15,9080559	14,1066793	13494,82759	116,3	1	1	1	8,228	16,544				0,05		0,626	0,024	0,02			0,024306	0,105722	0,175		0,189		0,176	5218	0,002	0,416	0,206	0,104	0,691	0,006	0,012	0,069	0,009	0,02	0,437	0,002	0,002	0,004	0,846	0,0007	0,289	0,102	0,802	0,005	0,016	0,069	0,011	0,015	0,548	0,003	0,084		58	0,8	10,1	0,23	2,5			61,8	0,8	6,2	0,12	2,7
