Repository: Siella/alloy_building

# Прогнозирование химического состава шлака
Задание по Data science от компании EVRAZ (оптимизация сталеплавильного производства) в рамках хакатона ```</beCoder>```.

Мы реализовали наше решение как простой и лаконичный веб-сервис!
В папке `EDA` результаты анализа данных в рамках отборочного задания, в `modelling` — результаты моделирования целевых показателей химического состава шлака и `сыпуч известь РП`.

File: _data/Исходные данные.txt (part 13 of 78)
оком	t продувка	ПСН гр.	чист расход C	чист расход Cr	чист расход Mn	чист расход Si	чист расход V	температура первая	температура последняя	Ar (интенс.)	N2 (интенс.)	эл. энергия (интенс.)	произв жидкая сталь	произв количество обработок	произв  количество плавок	произв количество плавок (цел)	расход газ Ar	расход газ  N2	расход C пров.	сыпуч известь РП	сыпуч кварцит	сыпуч кокс пыль УСТК	сыпуч  кокс. мелочь (сух.)	сыпуч  кокс. мелочь КМ1	сыпуч  шпат плав.	ферспл CaC2	ферспл FeMo	ферспл FeSi-75	ферспл FeV азот.	ферспл  FeV-80	ферспл  Mn5Si65Al0.5	ферспл  Ni H1 пласт.	ферспл SiMn18	ферспл  ферванит	ферспл  фх850А	эл. энергия	химсталь первый Al_1	химсталь первый C_1	химсталь первый Cr_1	химсталь первый Cu_1	химсталь первый Mn_1	химсталь первый Mo_1	химсталь первый N_1	химсталь первый Ni_1	химсталь первый P_1	химсталь первый S_1	химсталь первый Si_1	химсталь первый Ti_1	химсталь первый V_1	химсталь последний Al	химсталь последний C	химсталь последний Ca	химсталь последний Cr	химсталь последний Cu	химсталь последний Mn	химсталь последний Mo	химсталь последний N	химсталь последний Ni	химсталь последний P	химсталь последний S	химсталь последний Si	химсталь последний Ti	химсталь последний V	химшлак первый Al2O3_1	химшлак первый CaO_1	химшлак первый FeO_1	химшлак первый MgO_1	химшлак первый MnO_1	химшлак первый R_1	химшлак первый SiO2_1	химшлак последний Al2O3	химшлак последний CaO	химшлак последний FeO	химшлак последний MgO	химшлак последний MnO	химшлак последний R	химшлак последний SiO2
1123	г683863=9:8	07.08.2070 9:50	Э90ХАФ	Р65	35	50,3833333	21,55	49,8833333	3,5812417	0,59419	0,058446	0,0928565	0,148005	0,0930147	1587	1588	10,4139392	12,2979536	12292,34339	111,4	1	1	1	15,025	2,504				0,416		0,36	0,045	0,02			0,025174	0,102069	0,191		0,136		0,102	4415	0,002	0,387	0,24	0,097	0,72	0,008	0,01	0,071	0,01	0,02	0,425	0,001	0,003	0,003	0,85	0,0007	0,289	0,096	0,811	0,006	0,016	0,07	0,011	0,014	0,554	0,003	0,085		52,8	0,7	11,5	0,45	2,1			50	0,9	11,6	0,17	2,1	
1124	г683863=9:9	07.08.2070 10:49	Э90ХАФ	Р65	35	53,3666667	24,5666667	53,3666667	3	0,57977	0,110016	0,1469445	0,129897	0,094138	1579	1589	22,5850267	20,0480031	11828,22252	113,7	1	1	1	7,039	29,142		0,055		0,05		0,647	0,026	0,02			0,024342	0,103986	0,141		0,219		0,192	4843	0,001	0,391	0,2	0,115	0,675	0,006	0,01	0,068	0,009	0,023	0,44	0,001	0,002	0,002	0,805		0,278	0,113	0,771	0,004	0,015	0,068	0,01	0,02	0,524	0,002	0,082		47,7	0,2	9,3	0,15	2,2			57,8	0,4	7,2	0,13	2,2	
1125	г683863=9::	07.08.2070 11:43	Э90ХАФ	Р65	43	43,0166667	22,3333333	42,85	3,7326733	0,549	0,066468	0,066504	0,117132	0,0969842	1564	1584	18,4303861	17,7630531	12210,44776	116	1	1	1	8,222	17,842		0,074		0,05		0,62	0,024	0,02			0,024414	0,10753	0,154		0,097		0,116	4545	0,002	0,443	0,237	0,099	0,747	0,011	0,009	0,095	0,011	0,022	0,458	0,002	0,002	0,004	0,87	0,0003	0,291	0,099	0,803	0,01	0,016	0,094	0,012	0,018	0,545	0,003	0,084		55,2	0,4	11,5	0,17	2,3			50,8	0,6	12,6	0,2	2,1	
1126	"г683863=9:;"	07.08.2070 12:39	Э90ХАФ	Р65	37	52,2	24,2	51,4833333	3,7378522	0,6021	0,079074	0,1408925	0,151593	0,09505	1581	1603	13,040843	11,1888268	12830,57851	114,3	1	1	1	19,938	1,669		0,199		0,584		0,219	0,088	0,02			0,024089	0,105288	0,177		0,209		0,138	5175	0,002	0,38	0,216	0,104	0,678	0,007	0,01	0,071	0,008	0,019	0,435	0,001	0,002	0,004	0,85	0,002	0,283	0,105	0,808	0,006	0,014	0,072	0,01	0,018	0,542	0,003	0,083		52,6	1,3	11,2	0,74	2,3			57,7	0,5	8	0,17	2,2	
1127	г683863=9:<	07.08.2070 13:34	Э90ХАФ	Р65	45	47,2	22,0333333	46,6833333	3,3272031	0,603805	0,084231	0,1571675	0,164855	0,0963434	1577	1595	16,9396598	20,7927728	12537,36762	116,5	1	1	1	5,256	24,934		0,17		0,05		0,681	0,029	0,02			0,025354	0,106156	0,191		0,235		0,147	4604	0,001	0,38	0,218	0,092	0,668	0,012	0,011	0,092	0,008	0,02	0,421	0,001	0,002	0,003	0,845	0,0004	0,286	0,09	0,805	0,01	0,02	0,091	0,01	0,015	0,55	0,003	0,084		54,2	0,4	12,8	0,57	2			58,4	0,4	6,5	0,11	2,2	
1128	г683863=9:=	07.08.2070 15:07	Э90ХАФ	Р65	7	52,8666667	20,0166667	51,9166667	2,6146164	0,58882	0,129498	0,135631	0,146888	0,0933846	1617	1603	12,4203991	15,0965854	11996,00333	110,7	1	1	1	12,448	10,316		0,273		0,05		0,655	0,035	0,02			0,023546	0,103516	0,172		0,203		0,226	4002	0,001	0,408	0,178	0,088	0,672	0,006	0,01	0,064	0,008	0,02	0,429	0,001	0,002	0,003	0,852	0,0003	0,289	0,089	0,809	0,004	0,016	0,064	0,009	0,014	0,544	0,002	0,083		48,3	0,8	17,2	0,75	1,9			57	0,5	7,2	0,12	2,1	
1129	г683863=9:>	07.08.2070 15:59	Э90ХАФ	Р65	15	46,8833333	21,85	46,2333333	3,2443082	0,558965	0,131217	0,129713	0,089698	0,0927387	1577	1588	18,6560241	16,7785444	12186,72769	112,9	1	1	1	3,441	22,157		0,076		0,05		0,618	0,026	0,02			0,02322	0,102828	0,086		0,196		0,229	4438	0,002	0,429	0,176	0,095	0,69	0,01	0,01	0,08	0,008	0,018	0,482	0,002	0,002	0,003	0,849	0,0003	0,287	0,096	0,813	0,008	0,016	0,08	0,009	0,018	0,551	0,003	0,08		56,6	0,7	11,8	0,18	2,3			56,4	0,6	7,4	0,13	2,1	
1130	г683863=9:?	07.08.2070 16:50	Э90ХАФ	Р65	18	47,0333333	23,0166667	46,8666667	4,3662222	0,53977	0,121476	0,1059585	0,103515	0,0958662	1537	1580	11,3373134	15,1245595	13844,75018	114,9	1	1	1	5,486	15,259				0,05		0,597	0,038	0,02			0,024125	0,105722	0,117		0,159		0,212	5311	0,002	0,456	0,188	0,075	0,719	0,004	0,008	0,051	0,008	0,017	0,471	0,002	0,002	0,003	0,854	0,0003	0,288	0,076	0,81	0,003	0,014	0,052	0,009	0,016	0,559	0,003	0,083		55	0,4	12,6	0,16	2,2			48,2	0,5	7,8	0,12	2,4	
1131	"г683863=9;6"	07.08.2070 17:41	Э90ХАФ	Р65	19	48,1833333	20,1666667	47,85	3,4137441	0,491775	0,092253	0,022692	0,105586	0,0938173	1578	1590	10,4627108	10,9073783	12305,45455	114,3	1	1	1	13,959	1,93		0,108		0,431		0,217	0,088	0,02			0,023944	0,103262	0,154		0,031		0,161	4136	0,002	0,482	0,21	0,092	0,779	0,009	0,009	0,071	0,012	0,018	0,479	0,002	0,002	0,004	0,876	0,0006	0,289	0,09	0,797	0,008	0,012	0,071	0,013	0,014	0,576	0,003	0,078		54,7	0,6	10,5	0,17	2,5			55,5	0,7	9	0,22	2,1	
1132	"г683863=9;7"	07.08.2070 18:37	Э90ХАФ	Р65	20	46,8833333	21,7833333	46,8833333	3,2299771	0,58555	0,118038	0,1115625	0,174855	0,0962003	1583	1589	25,0730242	23,9826006	12347,97246	117,8	1	1	1	10,663	28,486		0,205		0,05		0,654		0,02			0,024884	0,105686	0,225		0,165		0,206	4483	0,002	0,409	0,19	0,092	0,706	0,009	0,011	0,067	0,01	0,02	0,41	0,001	0,003	0,003	0,864	0,0006	0,285	0,094	0,809	0,007	0,02	0,068	0,011	0,016	0,55	0,003	0,082		50,2	0,4	14,6	0,49	1,9			58	0,4	6,6	0,12	2,2	
1133	"г683863=9;8"	07.08.2070 19:30	Э90ХАФ	Р65	19	52,7166667	20,9833333	52,2166667	6,1007958	0,52373	0,10314	0,0408655	0,076071	0,0907594	1594	1590	15,6251944	19,8797166	12941,69976	110,9	1	1	1	16,745	12,469		0,098		0,0500001		0,583	0,086	0,02			0,023401	0,099754	0,101		0,06		0,18	4526	0,002	0,431	0,198	0,089	0,741	0,009	0,008	0,079	0,009	0,016	0,47	0,002	0,002	0,003	0,85	0,0003	0,287	0,088	0,783	0,008	0,017	0,078	0,01	0,008	0,538	0,003	0,082		45	0,8	17,3	0,38	2			55,6	0,5	7,3	0,12	2,1	
1134	"г683863=9;9"	07.08.2070 20:22	Э90ХАФ	Р65	30	47,05	18,4666667	47,05		0,5848	0,130644	0,1304105	0,118993	0,0927616	1592	1586	19,7737125	21,6316447	11998,91697	113,8	1	1	1	7,146	25,976		0,131		0,05		0,65	0,036	0,02			0,023546	0,102177	0,131		0,196		0,228	3693	0,002	0,396	0,176	0,081	0,674	0,006	0,011	0,06	0,007	0,018	0,439	0,001	0,002	0,003	0,86	0,0003	0,288	0,081	0,79	0,004	0,018	0,06	0,008	0,013	0,541	0,003	0,078		49,4	1,5	14	0,41	2			56,6	0,5	8	0,17	2,2	
1135	"г683863=9;:"	07.08.2070 21:23	Э90ХАФ	Р65	24	46,05	25,0333333	45,8833333	3,489916	0,61754	0,136374	0,140251	0,122224	0,0963155	1557	1588	14,3736505	18,8726514	12873,23569	115,4	1	1	1	4,364	22,6		0,131		0,05		0,689	0,038	0,02			0,025065	0,105722	0,132		0,211		0,238	5371	0,002	0,39	0,176	0,102	0,677	0,006	0,01	0,064	0,007	0,019	0,449	0,002	0,002	0,003	0,862	0,0003	0,289	0,101	0,794	0,004	0,018	0,064	0,008	0,016	0,536	0,003	0,084		50,3	1	12,7	0,66	2			56,1	0,4	7,2	0,15	2,2	
1136	"г683863=9;;"	07.08.2070 22:24	Э90ХАФ	Р65	18	52,05	24,0166667	51,7333333	2,514433	0,63389	0,135228	0,200883	0,153672	0,0953818	1563	1587	13,2796992	15,0204255	12878,55656	114,5	1	1	1	17,662	5,883		0,105		0,189		0,587	0,071	0,02			0,0245	0,10489	0,156		0,303		0,236	5155	0,001	0,356	0,173	0,091	0,612	0,006	0,01	0,066	0,006	0,02	0,427	0,001	0,002	0,002	0,869	0,0003	0,287	0,093	0,795	0,004	0,015	0,067	0,008	0,015	0,526	0,003	0,083		55,1	1,4	11,6	0,96	2,3			57,8	0,5	7,3	0,14	2,2	
1137	"г683863=9;<"	07.08.2070 23:18	Э90ХАФ	Р65	24	46,7166667	21,5	46,7166667	2,9309512	0,629095	0,139239	0,172842	0,151484	0,0953451	1541	1579	20,2743802	19,1640291	13063,25581	114,3	1	1	1	6,133	24,152				0,186		0,584	0,036	0,02			0,026476	0,10366	0,164		0,26		0,243	4681	0,001	0,326	0,172	0,095	0,628	0,005	0,01	0,115	0,007	0,021	0,406	0,001	0,002	0,003	0,836	0,0003	0,287	0,093	0,788	0,003	0,018	0,113	0,009	0,02	0,533	0,003	0,086		52,2	1	9,7	0,93	2			56,9	0,4	7,2	0,14	2,2	
1138	"г683863=9;="	08.08.2070 0:13	Э90ХАФ	Р65	20	46,35	17,7166667	46,1666667	2,7775229	0,61908	0,128352	0,149766	0,111784	0,0901944	1603	1582	7,2994819	13,4255355	12872,62465	110,6	1	1	1	1,174	17,759		0,084		0,05		0,692	0,048	0,02			0,022823	0,099392	0,112		0,226		0,224	3801	0,001	0,363	0,179	0,108	0,645	0,006	0,009	0,073	0,007	0,019	0,435	0,001	0,002	0,003	0,852	0,0002	0,288	0,108	0,791	0,004	0,018	0,073	0,009	0,014	0,545	0,003	0,083		50,9	1,3	14,8	0,68	2			52,3	0,3	13,6	0,12	2	
1139	"г683863=9;>"	08.08.2070 3:29	Э76ХФ	Р65	11	45,6833333	27,7333333	45,6833333	3,5625	0,47032	0,150126	0,080735	0,137648	0,039325	1570	1640	17,1479407		13406,97115	108,7	1	1	1	26,022			0,105		0,05		0,507	0,037	0,02				0,049298	0,18		0,119		0,262	6197	0,002	0,389	0,291	0,083	0,718	0,005	0,009	0,065	0,009	0,019	0,454	0,001	0,002	0,003	0,768	0,0003	0,418	0,083	0,799	0,004	0,011	0,066	0,01	0,014	0,56	0,003	0,038		60,6	0,9	11,1	0,62	2,8			52,3	1	9,5	0,25	2	
1140	"г683863=9;?"	08.08.2070 4:21	Э76ХФ	Р65	12	51,4	22,35	51,4	3,2046385	0,499775	0,158721	0,1013385	0,128179	0,0417197	1571	1606	12,5869221		13822,81879	113,9	1	1	1	21,174			0,076		0,05		0,541	0,075	0,02				0,0523	0,157		0,151		0,277	5149	0,002	0,39	0,285	0,084	0,694	0,005	0,009	0,06	0,009	0,019	0,459	0,002	0,002	0,003	0,775	0,0003	0,415	0,084	0,783	0,005	0,011	0,061	0,01	0,013	0,558	0,003	0,038		53,6	0,9	11,2	0,22	2,3			52,9	1	11,4	0,21	2,1	
1141	г683863=9<6	08.08.2070 5:21	Э76ХФ	Р65	11	45,7333333	26,5666667	45,7333333	3,0142197	0,476225	0,169035	0,0757005	0,117565	0,0408829	1542	1606	16,708961		12911,66876	116,9	1	1	1	25,328			0,076		0,05		0,511	0,037	0,02				0,051251	0,151		0,112		0,295	5717	0,002	0,391	0,28	0,101	0,717	0,006	0,009	0,103	0,011	0,019	0,454	0,002	0,003	0,003	0,759	0,0003	0,417	0,101	0,788	0,006	0,01	0,103	0,012	0,015	0,564	0,004	0,037		46,9	1,6	8	0,24	2,4			51,4	0,4	5,7	0,08	2,4	
1142	г683863=9<7	08.08.2070 6:17	Э76ХФ	Р65	8	46,3833333	21	46,3833333	3,3037366	0,440725	0,166743	0,091343	0,118438	0,0394407	1568	1614	12,0767517		13300	110,4	1	1	1	18,672					0,05		0,467	0,035	0,02				0,049443	0,146		0,136		0,291	4655	0,002	0,418	0,278	0,096	0,703	0,006	0,01	0,066	0,01	0,02	0,467	0,002	0,002	0,003	0,778	0,0003	0,417	0,096	0,79	0,005	0,012	0,066	0,011	0,014	0,562	0,003	0,038		54,5	0,8	13,6	0,4	2,3			50,8	0,5	8	0,15	2,2	
1143	г683863=9<8	08.08.2070 7:09	Э76ХФ	Р65	12	56,4	26,5	56,4	2	0,494295	0,149553	0,125744	0,141704	0,0425565	1543	1588	15,2180022		13188,67925	116,5	1	1	1	26,957			0,065		0,05		0,535	0,036	0,02				0,053349	0,168		0,188		0,261	5825	0,002	0,383	0,293	0,093	0,687	0,013	0,009	0,121	0,009	0,02	0,455	0,002	0,002	0,003	0,76	0,0002	0,417	0,098	0,792	0,013	0,012	0,125	0,01	0,018	0,564	0,003	0,038		55,8	1,2	10,4	0,23	2,4			50,1	0,3	12,3	0,11	2,1	
1144	г683863=9<9	08.08.2070 8:01	Э76ХФ	Р65	29	43,2	22,0333333	43,2	3,737096	0,46885	0,169608	0,0963505	0,110049	0,0399887	1558	1589	17,8672131		12736,15734	112,6	1	1	1	25,431					0,05		0,501	0,035	0,02				0,05013	0,131		0,144		0,296	4677	0,002	0,409	0,275	0,093	0,699	0,008	0,011	0,074	0,009	0,018	0,471	0,002	0,002	0,003	0,769	0,0004	0,415	0,092	0,782	0,007	0,013	0,075	0,01	0,014	0,571	0,003	0,037		57,6	0,2	12	0,16	2,2			46,4	0,8	6,3	0,1	2,2	
1145	г683863=9<:	08.08.2070 8:55	Э76ХФ	Р65	26	52,0166667	27,8333333	52,0166667	3,4220893	0,585495	0,152991	0,0946685	0,094081	0,0418928	1561	1591	14,0261851		12774,61078	116,7	1	1	1	24,164					0,307		0,426	0,07	0,02				0,052517	0,107		0,142		0,267	5926	0,002	0,361	0,292	0,107	0,703	0,01	0,009	0,101	0,01	0,022	0,467	0,002	0,002	0,003	0,756	0,0002	0,413	0,107	0,783	0,009	0,012	0,101	0,011	0,018	0,557	0,004	0,037		53,9	0,7	9,4	0,33	2,5			57,9	1	6,7	0,1	2,5	
1146	"г683863=9<;"	08.08.2070 9:51	Э76ХФ	Р65	31	40,3333333	20,5166667	40,3333333	3	0,521565	0,155283	0,113799	0,132098	0,0420372	1553	1592	16,0980992		13715,67831	116,7	1	1	1	21,643					0,241		0,403	0,045	0,02				0,052698	0,158		0,17		0,271	4690	0,002	0,37	0,293	0,107	0,696	0,008	0,01	0,085	0,01	0,021	0,448	0,002	0,002	0,003	0,779	0,0003	0,418	0,107	0,796	0,008	0,013	0,084	0,01	0,016	0,578	0,004	0,038		57,1	0,8	10,3	0,21	2,4			58,2	0,2	7	0,07	2,3	
1147	г683863=9<<	08.08.2070 10:45	Э76ХФ	Р65	27	40,6833333	21,85	40,6833333	4,0883555	0,463115	0,156429	0,1314725	0,108921	0,0394694	1541	1585	14,0423597		13507,55149	110,3	1	1	1	19,043			0,081		0,05		0,495	0,047	0,02				0,049479	0,115		0,198		0,273	4919	0,002	0,388	0,282	0,099	0,663	0,008	0,01	0,083	0,009	0,024	0,464	0,002	0,002	0,003	0,753	0,0003	0,417	0,098	0,792	0,008	0,013	0,083	0,01	0,017	0,571	0,003	0,038		49,7	0,4	11	0,24	2,3			55	0,5	13,7	0,22	2,1	
1148	г683863=9<=	08.08.2070 11:39	Э76ХФ	Р65	18	46,2	22,3833333	46,2	3	0,46349	0,151272	0,0634415	0,122109	0,0417197	1600	1596	9,7064935		12553,0901	116,6	1	1	1	14,948			0,08		0,05		0,499	0,058	0,02				0,0523	0,163		0,093		0,264	4683	0,002	0,424	0,298	0,108	0,728	0,008	0,009	0,074	0,015	0,023	0,461	0,002	0,002	0,003	0,779	0,0004	0,417	0,105	0,781	0,007	0,011	0,074	0,014	0,02	0,566	0,003	0,037		54,8	0,8	13,6	0,12	2,6			57,3	0,5	8,1	0,13	2,1	
1149	г683863=9<>	08.08.2070 12:30	Э76ХФ	Р65	23	41,35	22,15	41,35	3	0,4757	0,163878	0,135763	0,097756	0,0395563	1549	1586	15,1690447		13549,43567	112,1	1	1	1	20,908			0,081		0,05		0,509	0,059	0,02				0,049588	0,096		0,205		0,286	5002	0,002	0,403	0,282	0,104	0,664	0,009	0,011	0,09	0,009	0,024	0,476	0,002	0,003	0,003	0,785	0,0002	0,417	0,103	0,783	0,008	0,012	0,091	0,01	0,018	0,558	0,003	0,038		50,2	1	10,1	0,24	2,4			47,4	0,5	8,9	0,21	2,3	
1150	г683863=9<?	08.08.2070 13:27	Э76ХФ	Р65	19	47,5666667	21,5666667	47,5666667	3	0,455	0,123768	0,0653095	0,145889	0,0401044	1572	1580	8,3188507		12132,61206	112,6	1	1	1	13,19			0,116		0,466		0,134	0,06	0,02				0,050275	0,199		0,095		0,216	4361	0,002	0,44	0,317	0,098	0,727	0,006	0,009	0,065	0,012	0,022	0,46	0,002	0,002	0,003	0,761	0,0006	0,416	0,095	0,784	0,006	0,011	0,065	0,012	0,02	0,569	0,003	0,038		57,1	1	10,4	0,38	2,5			53,5	0,8	11,1	0,28	2,3	
1151	г683863=9=6	08.08.2070 14:18	Э76ХФ	Р65	26	42,35	19,6833333	42,35	3	0,396655	0,138093	0,0604185	0,104495	0,0412004	1571	1582	14,4007084		13067,90855	115,2	1	1	1	20,329			0,079		0,05		0,419	0,058	0,02				0,051649	0,137		0,089		0,241	4287	0,002	0,48	0,304	0,1	0,733	0,006	0,009	0,082	0,012	0,019	0,477	0,003	0,003	0,003	0,777	0,0005	0,417	0,1	0,788	0,005	0,011	0,082	0,013	0,016	0,574	0,003	0,038		55,5	0,5	11,1	0,2	2,4			57,8	0,5	7,6	0,1	2,3	
1152	г683863=9=7	08.08.2070 15:14	Э76ХФ	Р65	21	40,6833333	16,3166667	40,6833333	2,5929648	0,30543	0,128352	0,0385205	0,114271	0,0384021	1594	1595	19,4183392		11366,29213	110,2	1	1	1	26,177					0,05		0,309	0,045	0,02				0,048141	0,161		0,055		0,224	3091	0,002	0,533	0,308	0,088	0,761	0,006	0,009	0,063	0,013	0,016	0,479	0,002	0,003	0,003	0,771	0,0006	0,416	0,087	0,792	0,005	0,01	0,063	0,013	0,012	0,572	0,003	0,037		55,6	0,7	14,6	0,17	2,4			54,6	0,9	11,3	0,18	2,4	
1153	г683863=9=8	08.08.2070 16:05	Э76ХФ	Р65	18	43,3666667	29,4	43,3666667	4,4837434	0,325655	0,158163	0,096645	0,122418	0,0404506	1503	1583	13,1805999		13600	115,4	1	1	1	18,797					0,05		0,326	0,057	0,02				0,050709	0,15		0,144		0,279	6664	0,002	0,536	0,287	0,083	0,701	0,007	0,009	0,07	0,008	0,018	0,466	0,002	0,003	0,002	0,775	0,0003	0,417	0,086	0,784	0,006	0,01	0,071	0,009	0,015	0,547	0,003	0,037		57,9	0,7	16,2	0,2	2,7			56,7	1	13,8	0,15	2,5	
1154	г683863=9=9	08.08.2070 17:04	Э76ХФ	Р65	12	44,55	17,7166667	44,55	2,4026946	0,42524	0,15707	0,097459	0,10193	0,0404793	1601	1587	13,7824916		12296,89558	111,5	1	1	1	20,467			0,079		0,05		0,449	0,057	0,02				0,050745	0,118		0,146		0,278	3631	0,002	0,434	0,282	0,092	0,7	0,006	0,009	0,063	0,008	0,016	0,47	0,002	0,002	0,004	0,779	0,0008	0,417	0,092	0,795	0,005	0,012	0,064	0,01	0,014	0,573	0,003	0,037		58,4	0,4	12,3	0,1	2,6			55,9	1	7,4	0,1	2,2	
1155	г683863=9=:	08.08.2070 18:02	Э76ХФ	Р65	8	40,5333333	20,1833333	40,5333333	2,6488706	0,14681	0,15707	0,077065	0,065522	0,0378541	1555	1591	8,7453947		12946,32535	112,7	1	1	1	11,816					0,05		0,106	0,059	0,02				0,047454	0,07		0,116		0,278	4355	0,003	0,665	0,283	0,088	0,71	0,01	0,009	0,082	0,011	0,017	0,496	0,003	0,004	0,003	0,793	0,0006	0,415	0,087	0,778	0,009	0,008	0,082	0,011	0,016	0,55	0,004	0,036		57,9	0,5	11,5	0,11	2,6			50,3	0,9	6,6	0,1	2,4	
1156	"г683863=9=;"	08.08.2070 18:56	Э76ХФ	Р65	7	44,85	19,8333333	44,85	3	0,427825	0,179105	0,1533045	0,123711	0,0421816	1584	1587	12,6046823		13114,28571	116,2	1	1	1	18,844					0,05		0,446	0,055	0,02				0,052879	0,129		0,231		0,317	4335	0,002	0,447	0,269	0,091	0,654	0,007	0,009	0,068	0,006	0,016	0,462	0,002	0,002	0,003	0,713		0,41	0,092	0,786	0,006	0,01	0,07	0,007	0,013	0,559	0,003	0,037		61,7	0,5	8,5	0,09	2,8			55,5	1	6,7	0,1	2,5	
1157	г683863=9=<	08.08.2070 19:48	Э76ХФ	Р65	8	42,7166667	19,75	42,7166667	3,4202056	0,381505	0,167805	0,12388	0,090754	0,0404506	1580	1593	14,675766		12288,60759	111	1	1	1	20,489					0,05		0,392	0,046	0,02				0,050709	0,09		0,187		0,297	4045	0,002	0,477	0,277	0,099	0,689	0,007	0,009	0,08	0,009	0,018	0,489	0,002	0,002	0,005	0,765	0,0005	0,418	0,098	0,799	0,006	0,01	0,08	0,01	0,014	0,573	0,004	0,038		60,7	0,3	11	0,09	2,8			50,7	0,5	7,5	0,09	2,6	
1158	г683863=9==	08.08.2070 20:49	Э76ХФ	Р65	4	50,3666667	22,8	50,3666667	3,6273938	0,506055	0,159895	0,158707	0,186588	0,0424703	1580	1590	11,6740471		12605,26316	116,7	1	1	1	19,567			0,094		0,05		0,546		0,02				0,053241	0,224		0,237		0,283	4790	0,001	0,396	0,29	0,101	0,65	0,007	0,01	0,069	0,008	0,02	0,414	0,001	0,002	0,003	0,767	0,0004	0,42	0,101	0,795	0,006	0,012	0,069	0,009	0,017	0,56	0,003	0,037		48,9	2,5	16,2	0,84	2,1			56,2	0,6	11,6	0,13	2,2	
1159	г683863=9=>	08.08.2070 21:44	900А	UIC54	10	45,85	26,2	45,85	3,8074324	0,43586		0,184605	0,126108		1601	1638	18,1380589		13151,9084	109,3	1	1	1	27,721			0,108		0,05		0,488		0,02					0,12		0,279			5743	0,001	0,36	0,063	0,072	0,798	0,006	0,009	0,064	0,01	0,018	0,233	0,001	0,002	0,003	0,685	0,0007	0,063	0,071	0,96	0,006	0,011	0,064	0,011	0,013	0,337	0,002	0,002		57,5	0,7	10,1	0,15	2,4			56,6	0,5	7,6	0,17	2,1	
1160	г683863=9=?	08.08.2070 22:37	900А	UIC54	8	51,4	23,0166667	51,4	3,7835225	0,36141		0,214293	0,170132		1586	1616	11,3830609		13120,05793	112,7	1	1	1	19,152					0,05		0,395		0,02					0,176		0,323			5033	0,001	0,435	0,066	0,075	0,777	0,004	0,009	0,051	0,009	0,016	0,208	0,001	0,002	0,002	0,684	0,0004	0,067	0,066	0,958	0,004	0,01	0,049	0,009	0,015	0,34	0,002	0,002		59,2	0,7	11,7	0,16	2,5			53,3	0,3	13,2	0,12	2,1	
1161	г683863=9>6	08.08.2070 23:35	900А	UIC54	9	48,55	25,85	48,55	2,9162011	0,33457		0,2374505	0,185917		1558	1611	13,2190742		12951,6441	120,9	1	1	1	21,022			0,132		0,05		0,361	0,047	0,02					0,191		0,358			5580	0,001	0,46	0,06	0,069	0,765	0,004	0,007	0,042	0,01	0,016	0,193	0,001	0,002	0,003	0,681	0,0004	0,063	0,072	0,958	0,003	0,009	0,042	0,011	0,013	0,342	0,002	0,003		57,7	0,8	12,6	0,19	2,7			55,9	0,8	9,5	0,13	2,3	
1162	г683863=9>7	09.08.2070 0:23	900А	UIC54	16	50,7333333	25,7166667	50,7333333	3,8883072	0,28538		0,13822	0,146274		1549	1610	12,0200736		13280,10369	110,1	1	1	1	19,96			0,088		0,05		0,304	0,054	0,02					0,17		0,207			5692	0,002	0,483	0,061	0,076	0,852	0,003	0,007	0,054	0,012	0,016	0,229	0,002	0,003	0,003	0,697	0,0007	0,063	0,072	0,964	0,003	0,009	0,054	0,012	0,013	0,355	0,002	0,003		60,2	0,6	8,4	0,1	2,8			58,1	0,7	10,6	0,15	2,5	
1163	г683863=9>8	09.08.2070 1:15	900А	UIC54	28	41,0166667	21,3166667	41,0166667	3,7758285	0,29289		0,1998595	0,220037		1576	1604	16,4323883		12609,85145	115,3	1	1	1	22,38			0,086		0,05		0,311	0,025	0,02					0,259		0,299			4480	0,001	0,491	0,073	0,082	0,767	0,005	0,007	0,057	0,012	0,02	0,177	0,001	0,002	0,003	0,706	0,0011	0,074	0,081	0,964	0,005	0,009	0,056	0,013	0,015	0,344	0,002	0,003		52,2	2,2	11,8	2,2	2,1			54,2	0,5	12,3	0,27	2,1	
1164	г683863=9>9	09.08.2070 2:06	900А	UIC54	24	48,2	27,2333333	48,2	3,7907253	0,36034		0,205623	0,161386		1543	1601	17,0288342		13296,20563	113,1	1	1	1	26,74			0,097		0,05		0,394	0,069	0,02					0,166		0,31			6035	0,002	0,444	0,073	0,085	0,783	0,004	0,011	0,056	0,009	0,018	0,212	0,001	0,002	0,004	0,682	0,0005	0,074	0,084	0,962	0,004	0,011	0,056	0,011	0,015	0,377	0,003	0,002		62	0,4	8,2	0,18	2,7			56,5	0,4	11,8	0,17	2,1	
1165	г683863=9>:	09.08.2070 2:58	900А	UIC54	26	43,2	19,3166667	43,2	3,4323063	0,29531		0,1720435	0,172623		1581	1610	10,7794245		12930,80242	112	1	1	1	15,193			0,089		0,05		0,315	0,041	0,02					0,197		0,258			4163	0,001	0,48	0,074	0,092	0,82	0,005	0,009	0,055	0,012	0,017	0,209	0,001	0,002	0,002	0,691	0,0008	0,075	0,091	0,97	0,005	0,012	0,054	0,012	0,015	0,351	0,002	0,002		57,5	0,5	13,6	0,23	2,5			59,3	0,8	4,3	0,15	2,4	
1166	"г683863=9>;"	09.08.2070 3:50	900А	UIC54	23	45,2333333	25,6833333	45,2333333	4,6468039	0,08091		0,206309	0,16286		1527	1602	12,9822499		13876,70344	115,8	1	1	1	19,138			0,134		0,05		0,049	0,061	0,02					0,168		0,311			5940	0,002	0,642	0,071	0,086	0,79	0,004	0,01	0,063	0,011	0,017	0,221	0,002	0,003	0,003	0,678	0,0006	0,073	0,085	0,971	0,004	0,01	0,062	0,012	0,013	0,349	0,002	0,004		61,2	1	9,7	0,19	2,9			55	0,6	11,4	0,13	2,2	
1167	г683863=9><	09.08.2070 4:43	Э73Ф	ОР65	24	46,3666667	17,3	46,3666667	3,4193237	0,39355		0,257469	0,12454	0,040967	1605	1605	16,3798368		12690,17341	111,5	1	1	1	25,093					0,05		0,433	0,036	0,02				0,051432	0,088		0,391			3659	0,002	0,41	0,079	0,1	0,703	0,006	0,011	0,063	0,011	0,018	0,225	0,001	0,002	0,003	0,717	0,0009	0,08	0,1	0,936	0,005	0,012	0,062	0,012	0,012	0,333	0,002	0,038		53,9	0,4	9	0,18	2,6			54,6	0,6	8,8	0,17	2,4	
1168	г683863=9>=	09.08.2070 5:35	Э73Ф	ОР65	26	45,8666667	18	45,8666667	3	0,35723		0,18171	0,086532	0,0427364	1602	1609	14,7223881		13076,66667	115,9	1	1	1	22,468					0,05		0,391	0,039	0,02				0,053892	0,06		0,276			3923	0,002	0,474	0,094	0,109	0,683	0,006	0,01	0,065	0,012	0,019	0,242	0,001	0,002	0,003	0,725	0,0005	0,094	0,109	0,836	0,005	0,012	0,065	0,012	0,015	0,314	0,002	0,038		49,4	0,8	12	0,3	2,5			50,5	0,6	12,4	0,27	2,4	
1169	г683863=9>>	09.08.2070 6:26	Э73Ф	ОР65	32	43,2	25,2	43,2	3,0777262	0,37753		0,210154	0,105646	0,0413018	1551	1597	13,6069444		12854,7619	111,8	1	1	1	19,594			0,139		0,05		0,415	0,042	0,02				0,052083	0,078		0,319			5399	0,002	0,409	0,074	0,117	0,647	0,008	0,012	0,075	0,007	0,022	0,205	0,001	0,002	0,003	0,713	0,0003	0,075	0,115	0,829	0,007	0,013	0,074	0,008	0,016	0,294	0,002	0,037		56,5	1,1	13,8	0,6	2,8			58,5	0,4	6,6	0,1	2,6	
1170	г683863=9>?	09.08.2070 7:20	Э73Ф	ОР65	28	51,9	22,7166667	51,9	4,1313096	0,3886		0,1757295	0,136069	0,0406714	1570	1604	11,6355803		14130,59428	113,3	1	1	1	18,604			0,087		0,05		0,43	0,076	0,02				0,051288	0,139		0,265			5350	0,002	0,424	0,085	0,098	0,678	0,007	0,011	0,065	0,009	0,024	0,197	0,001	0,002	0,003	0,725	0,0005	0,086	0,097	0,833	0,006	0,014	0,064	0,01	0,011	0,3	0,002	0,037		47,6	0,3	10,5	0,23	2,4			54,2	0,3	14,5	0,12	2,3	
1171	г683863=9?6	09.08.2070 8:20	Э73Ф	ОР65	33	40,5333333	15,2	40,5333333	2,2363884	0,48925		0,2095375	0,161767	0,040642	1594	1599	9,3629783		12528,94737	110,8	1	1	1	12,575					0,05		0,553	0,072	0,04				0,051251	0,165		0,316			3174	0,001	0,336	0,069	0,109	0,612	0,008	0,01	0,07	0,009	0,021	0,163	0,001	0,001	0,003	0,724	0,0006	0,071	0,109	0,833	0,007	0,013	0,069	0,011	0,018	0,317	0,002	0,039		55,6	2,6	12,2	2,94	2,4			59,5	0,3	9,2	0,16	2,3	
1172	г683863=9?7	09.08.2070 19:50	Э76ХФ	Р65																																																																																
1173	г683863=9?8	09.08.2070 20:48	Э76ХФ	Р65	9	79,7166667	33,7166667	79,7166667	2,3554688	0,449725	0,136165	0,1796015	0,107327	0,0405849	1589	1617	8,3387832		12835,78843	109,7	1	1	1	22,158			0,148		0,05		0,48	0,036	0,02				0,051179	0,093		0,272		0,241	7213	0,001	0,427	0,299	0,109	0,631	0,006	0,01	0,069	0,007	0,019	0,469	0,001	0,002	0,002	0,792	0,0001	0,422	0,11	0,796	0,005	0,011	0,069	0,008	0,016	0,548	0,003	0,038		51,4	0,6	18	0,22	2,2			54,3	0,8	15,3	0,15	2,2	
1174	г683863=9?9	09.08.2070 21:42	Э76ХФ	Р65	44	46,2	25,2833333	46,2	2,6528384	0,442575	0,142945	0,150735	0,097806	0,0407285	1568	1611	10,562987		13764,00791	112,8	1	1	1	16,267			0,124		0,05		0,471	0,06	0,02				0,05136	0,09		0,228		0,253	5800	0,002	0,423	0,294	0,104	0,658	0,007	0,009	0,082	0,007	0,015	0,492	0,002	0,002	0,003	0,769	0,0004	0,415	0,104	0,786	0,006	0,011	0,082	0,008	0,013	0,559	0,003	0,037		52,2	0,7	11,9	0,26	2,3			49	0,6	21,8	0,22	2,4	
1175	г683863=9?:	09.08.2070 22:37	Э76ХФ	Р65	43	46,3833333	29,5833333	46,3833333	2,7858672	0,464	0,15933	0,135573	0,117114	0,0417895	1535	1594	11,8587855		13645,52113	115,1	1	1	1	18,335			0,08		0,05		0,495	0,048	0,02				0,052698	0,126		0,204		0,282	6728	0,002	0,404	0,283	0,092	0,673	0,005	0,01	0,061	0,006	0,015	0,471	0,002	0,002	0,003	0,774	0,0003	0,418	0,096	0,792	0,005	0,011	0,063	0,008	0,015	0,567	0,003	0,037		57,4	0,4	13,2	0,27	2,3			54,5	0,7	14,2	0,15	2,2	
1176	"г683863=9?;"	09.08.2070 23:37	Э76ХФ	Р65	38	42,8666667	26,9	42,8666667	2,7683168	0,32066	0,0904	0,051392	0,080776	0,0397816	1513	1588	12,905832		14199,25651	111,7	1	1	1	18,441					0,05		0,334	0,048	0,02				0,050166	0,104		0,076		0,16	6366	0,002	0,504	0,34	0,098	0,737	0,006	0,007	0,069	0,013	0,02	0,473	0,002	0,003	0,004	0,752	0,0002	0,425	0,096	0,802	0,005	0,01	0,068	0,014	0,013	0,576	0,004	0,037		58,1	0,3	11,2	0,36	2,2			54,3	0,6	10,2	0,14	2,1	
1177	г683863=9?<	10.08.2070 0:37	Э76ХФ	Р65	30	41,8666667	18,05	41,8666667	2	0,455965	0,135035	0,098393	0,11382	0,0411012	1585	1589	19,0557038		13170,0831	112,2	1	1	1	26,588			0,084		0,05		0,491	0,048	0,02				0,05183	0,136		0,147		0,239	3962	0,002	0,4	0,302	0,089	0,699	0,005	0,007	0,057	0,011	0,018	0,474	0,002	0,002	0,003	0,777	0,0001	0,416	0,088	0,79	0,004	0,012	0,057	0,012	0,015	0,568	0,003	0,036		48,1	0,5	7,7	0,18	2,2			42,4	0,5	18,9	0,18	2,2	
1178	г683863=9?=	10.08.2070 1:31	Э76ХФ	Р65	27	42,7166667	23,85	42,7166667	2,8712121	0,39851	0,10848	0,0980985	0,101451	0,0409291	1547	1588	11,2319157		13516,98113	112,8	1	1	1	15,993					0,05		0,425	0,06	0,02				0,051613	0,117		0,147		0,192	5373	0,002	0,461	0,326	0,097	0,711	0,006	0,008	0,065	0,012	0,021	0,484	0,002	0,003	0,003	0,746	0,0002	0,417	0,097	0,797	0,006	0,009	0,067	0,013	0,017	0,581	0,003	0,039		60,3	0,4	11,7	0,14	2,6			49,2	0,4	4,5	0,06	2,4	
1179	г683863=9?>	10.08.2070 2:33	Э76ХФ	Р65	17	43,8833333	17,0333333	43,8833333	2,9706026	0,457915	0,121475	0,0969395	0,134787	0,0403272	1593	1589	12,7257881		13128,37573	113,2	1	1	1	18,615			0,087		0,05		0,496	0,048	0,02				0,050854	0,169		0,144		0,215	3727	0,002	0,412	0,313	0,107	0,698	0,006	0,008	0,069	0,011	0,017	0,449	0,002	0,003	0,003	0,75	0,0002	0,416	0,107	0,786	0,005	0,011	0,069	0,012	0,012	0,576	0,003	0,036		55	0,5	11,8	0,17	2,2			56,2	0,4	10,5	0,26	2,2	
1180	г683863=9??	10.08.2070 3:30	Э76ХФ	Р65	13	48,2166667	26	48,2166667	3,4018969	0,278515	0,118085	0,0998775	0,094155	0,0403272	1587	1622	8,389008		13615,38462	111	1	1	1	13,483			0,051		0,05		0,275	0,049	0,02				0,050854	0,105		0,15		0,209	5900	0,002	0,579	0,317	0,085	0,707	0,005	0,007	0,059	0,011	0,016	0,484	0,002	0,002	0,004	0,753	0,0002	0,419	0,085	0,794	0,004	0,008	0,059	0,012	0,014	0,585	0,003	0,036		60,7	0,5	7,2	0,11	2,7			58,5	0,5	4,8	0,06	2,7	
1181	г683863=:66	10.08.2070 4:21	Э76ХФ	Р65	19	47,6833333	28,3333333	47,6833333	3,4932821	0,39337	0,12995	0,062341	0,075888	0,0414168	1539	1610	9,4561342		13760,47059	112,2	1	1	1	15,03			0,082		0,05		0,416	0,071	0,02				0,052228	0,092		0,093		0,23	6498	0,002	0,463	0,304	0,077	0,728	0,006	0,008	0,057	0,01	0,016	0,482	0,002	0,003	0,004	0,774	0,0005	0,418	0,08	0,792	0,005	0,009	0,058	0,012	0,015	0,555	0,004	0,036		61,5	0,6	7,7	0,17	2,8			56,7	0,6	4,7	0,08	2,7	
1182	г683863=:67	10.08.2070 5:16	Э76ХФ	Р65	21	52,2166667	26,8	52,2166667	3,7894737	0,42254	0,17289	0,1437275	0,131547	0,0421916	1561	1599	14,9032876		13491,04478	115,1	1	1	1	25,94					0,05		0,441	0,059	0,02				0,053205	0,145		0,216		0,306	6026	0,002	0,45	0,27	0,077	0,658	0,005	0,007	0,052	0,007	0,015	0,443	0,002	0,002	0,003	0,775	0,0003	0,417	0,076	0,787	0,004	0,009	0,052	0,008	0,013	0,572	0,003	0,036		61,3	0,3	7,2	0,1	2,7			57,6	0,7	5,4	0,08	2,4	
1183	г683863=:68	10.08.2070 6:12	Э76ХФ	Р65	27	43,3833333	19,2	43,3833333	2,9135135	0,494605	0,161025	0,1488085	0,153583	0,0411876	1597	1609	10,165194		13900	115,2	1	1	1	14,7			0,086		0,05		0,532	0,048	0,02				0,051939	0,177		0,223		0,285	4448	0,001	0,361	0,284	0,083	0,654	0,005	0,009	0,056	0,009	0,017	0,423	0,001	0,002	0,003	0,722	0,0001	0,418	0,083	0,784	0,005	0,011	0,056	0,01	0,014	0,571	0,003	0,037		55	0,4	10,6	0,16	2,3			56,8	0,3	7,7	0,09	2,1	
1184	г683863=:69	10.08.2070 7:00	Э76ХФ	Р65	32	50,3666667	31,0166667	50,3666667	3,8048309	0,47563	0,1808	0,1447315	0,091701	0,040757	1525	1591	9,74454		13082,64374	112,4	1	1	1	16,36					0,05		0,505	0,049	0,02				0,051396	0,083		0,219		0,32	6763	0,002	0,41	0,264	0,073	0,663	0,004	0,008	0,051	0,007	0,015	0,464	0,002	0,002	0,003	0,758	0,0002	0,415	0,077	0,781	0,006	0,011	0,055	0,008	0,012	0,548	0,004	0,039		56,8	0,4	10,1	0,25	2,4			60	0,6	5,2	0,09	2,5	
1185	г683863=:6:	10.08.2070 7:54	Э76ХФ	Р65	37	43,2	19,5333333	43,2	3,2309582	0,392465	0,141815	0,0549265	0,119873	0,0405849	1563	1591	9,7236111		13450,85324	114,5	1	1	1	14,002					0,05		0,413	0,038	0,02				0,051179	0,163		0,08		0,251	4379	0,002	0,446	0,299	0,081	0,734	0,005	0,009	0,064	0,012	0,015	0,457	0,002	0,002	0,003	0,774	0,0001	0,42	0,083	0,79	0,005	0,011	0,065	0,013	0,012	0,561	0,003	0,036		61,9	0,3	7,4	0,11	2,8			60,9	0,5	6,8	0,12	2,7	
1186	"г683863=:6;"	10.08.2070 8:52	Э76ХФ	Р65	31	53,3833333	26,5333333	53,3833333	2	0,461575	0,113565	0,0695885	0,106903	0,0405849	1544	1592	6,9673431		12955,02513	113	1	1	1	12,398			0,003		0,05		0,503	0,036	0,02				0,051179	0,137		0,103		0,201	5729	0,002	0,411	0,318	0,099	0,725	0,005	0,01	0,069	0,011	0,018	0,46	0,002	0,002	0,003	0,761	0,0002	0,41	0,102	0,781	0,007	0,01	0,072	0,012	0,015	0,565	0,004	0,038		58,7	0,6	6,7	0,13	2,8			62,1	0,7	3,2	0,08	2,8	
1187	г683863=:6<	10.08.2070 9:44	Э76ХФ	Р65	44	46,7	22,0166667	46,7	3,3220461	0,431705	0,139555	0,130426	0,119644	0,0410155	1535	1585	9,9507495		12666,7676	114,6	1	1	1	15,49					0,05		0,459	0,036	0,02				0,051722	0,132		0,196		0,247	4648	0,002	0,442	0,303	0,103	0,674	0,007	0,009	0,075	0,009	0,017	0,467	0,002	0,002	0,003	0,758	0,0002	0,417	0,102	0,786	0,006	0,012	0,076	0,01	0,014	0,57	0,003	0,037		60,6	0,6	9,3	0,28	2,7			58,7	0,5	9,4	0,27	2,6	
1188	г683863=:6=	10.08.2070 10:38	Э76ХФ	Р65	51	41,8833333	21,7166667	41,8833333	3,5161108	0,505825	0,147465	0,157781	0,120358	0,0411036	1553	1575	11,15384		13319,72371	114,4	1	1	1	15,572					0,05		0,548	0,038	0,02				0,051939	0,122		0,238		0,261	4821	0,002	0,391	0,297	0,093	0,654	0,005	0,01	0,07	0,008	0,018	0,451	0,001	0,002	0,003	0,754	0,0001	0,419	0,092	0,785	0,005	0,012	0,07	0,009	0,015	0,571	0,003	0,037		60,3	0,5	10,9	0,15	2,6			54,4	0,3	4,4	0,06	2,5	
1189	г683863=:6>	10.08.2070 11:33	Э76ХФ	Р65	47	43,5333333	17,0833333	43,5333333	3,0870124	0,480495	0,115825	0,0940755	0,096513	0,0405498	1551	1575	8,3643772		13051,31707	113,9	1	1	1	11,975					0,05		0,525	0,036	0,02				0,051251	0,111		0,141		0,205	3716	0,002	0,408	0,318	0,096	0,707	0,006	0,009	0,077	0,011	0,018	0,468	0,002	0,002	0,004	0,767	0,0003	0,416	0,096	0,788	0,005	0,012	0,077	0,013	0,016	0,572	0,004	0,037		61,1	0,3	6,1	0,1	2,8			63,3	0,3	3,2	0,07	2,8	
1190	г683863=:6?	10.08.2070 12:26	Э76ХФ	Р65	44	45,5333333	20,4833333	45,5333333	2,7712418	0,47785	0,13673	0,0906725	0,117615	0,0419241	1528	1581	11,0009517		13673,55574	116,7	1	1	1	16,697					0,05		0,518	0,036	0,02				0,052988	0,145		0,135		0,242	4668	0,002	0,417	0,303	0,091	0,705	0,006	0,008	0,063	0,01	0,016	0,461	0,002	0,002	0,004	0,767	0,0004	0,417	0,092	0,785	0,005	0,011	0,063	0,011	0,011	0,577	0,003	0,037		61,8	0,3	7,8	0,15	2,7			58,6	0,7	6	0,09	2,5	
1191	г683863=:76	10.08.2070 13:31	Э76ХФ	Р65																																																																																
1192	г683863=:77	10.08.2070 14:26	Э76ХФ	Р65	13	53,75	19,8333333	53,75		0,488115	0,146335	0,167881	0,161826	0,0418379	1601	1582	9,3028643		11668,23529	115,7	1	1	1	16,51			0,132		0,05		0,526	0,035	0,02				0,052879	0,182		0,252		0,259	3857	0,001	0,409	0,298	0,099	0,642	0,006	0,011	0,063	0,009	0,018	0,434	0,001	0,002	0,003	0,758	0,0003	0,417	0,097	0,783	0,005	0,012	0,063	0,01	0,015	0,569	0,003	0,037		53,1	0,6	9,9	0,2	2,2			55,8	0,5	7,9	0,16	2,1	
1193	г683863=:78	10.08.2070 15:20	Э76ХФ	Р65	21	45,3833333	14,5	45,3833333	2,5703839	0,51141	0,17628	0,172532	0,138464	0,0414375	1567	1582	8,1389862		12268,96552	114,1	1	1	1	12,265					0,05		0,549	0,074	0,02				0,052373	0,144		0,26		0,312	2965	0,002	0,372	0,272	0,1	0,636	0,005	0,009	0,063	0,008	0,018	0,447	0,001	0,002	0,004	0,763	0,0002	0,419	0,101	0,785	0,004	0,011	0,064	0,009	0,012	0,577	0,003	0,037		56,9	0,5	10,5	0,19	2,4			54,9	0,4	10,7	0,1	2,2	
1194	г683863=:79	10.08.2070 16:13	Э76ХФ	Р65	20	46,8666667	20,5	46,8666667	2,7101796	0,43394	0,14803	0,1084855	0,100297	0,0403781	1570	1578	7,6672831		12143,41463	112,9	1	1	1	11,978					0,05		0,461	0,076	0,02				0,051034	0,111		0,163		0,262	4149	0,002	0,458	0,293	0,095	0,697	0,005	0,009	0,063	0,009	0,016	0,471	0,002	0,002	0,003	0,778	0,0001	0,417	0,095	0,788	0,004	0,01	0,063	0,01	0,013	0,565	0,003	0,037		68,6	0,7	8,3	0,26	3,7			62,6	0,5	9,2	0,14	2,8	
1195	г683863=:7:	10.08.2070 17:10	Э76ХФ	Р65	16	47,6833333	19,2166667	47,6833333		0,489585	0,133905	0,170598	0,13925	0,0424961	1571	1586	10,0173366		11924,02428	117,1	1	1	1	15,922					0,05		0,53	0,037	0,02				0,053711	0,146		0,257		0,237	3819	0,002	0,402	0,311	0,093	0,646	0,005	0,009	0,072	0,008	0,017	0,449	0,002	0,002	0,003	0,768	0,0002	0,417	0,093	0,786	0,004	0,011	0,072	0,009	0,014	0,569	0,003	0,037		62,4	0,3	8,3	0,13	2,9			57,9	0,8	7,2	0,1	2,5	
1196	"г683863=:7;"	10.08.2070 18:08	Э76ХФ	Р65	12	47,5	15,1666667	47,5		0,498875	0,128255	0,131453	0,13544	0,040693	1585	1588	8,5817082		11812,74725	113,1	1	1	1	13,397					0,05		0,544	0,035	0,02				0,051432	0,156		0,197		0,227	2986	0,002	0,376	0,308	0,086	0,672	0,005	0,009	0,068	0,009	0,017	0,444	0,001	0,002	0,003	0,767	0,0003	0,417	0,087	0,787	0,005	0,012	0,069	0,01	0,015	0,572	0,003	0,037		60,9	0,3	9	0,11	2,6			50,1	0,3	4,4	0,06	2,5	
1197	г683863=:7<	10.08.2070 19:04	Э76ХФ	Р65	9	48,0333333	23,5	48,0333333	2,5620828	0,491805	0,129385	0,158998	0,116796	0,0419526	1562	1591	17,9395066		9801,702128	116	1	1	1	27,876					0,05		0,534	0,037	0,02				0,053024	0,116		0,24		0,229	3839	0,002	0,394	0,311	0,099	0,659	0,006	0,008	0,069	0,009	0,018	0,466	0,002	0,002	0,003	0,767	0,0001	0,417	0,098	0,789	0,005	0,01	0,069	0,01	0,014	0,576	0,003	0,037		62,1	0,3	8,2	0,11	2,7			58,9	0,6	10,4	0,22	2,5	
1198	г683863=:7=	10.08.2070 19:54	Э76ХФ	Р65	16	45,8333333	19,15	45,8333333	2,812096	0,469475	0,103395	0,1394875	0,117495	0,0408362	1564	1588	6,7843636		13071,54047	114,5	1	1	1	10,365					0,05		0,512	0,088	0,02				0,051613	0,125		0,21		0,183	4172	0,002	0,417	0,329	0,108	0,677	0,007	0,009	0,079	0,009	0,018	0,454	0,002	0,002	0,004	0,777	0,0003	0,42	0,107	0,807	0,006	0,009	0,079	0,01	0,012	0,59	0,003	0,037		47,3	1,5	10,2	0,23	2,2			59,8	0,7	4,6	0,08	2,3	
1199	г683863=:7>	10.08.2070 20:49	Э76ХФ	Р65	17	53,9833333	17,9666667	53,9833333	2,5043317	0,443855	0,087575	0,120791	0,097706	0,0407792	1566	1591	6,1585675		12690,16698	111,5	1	1	1	11,082					0,05		0,484	0,075	0,02				0,051541	0,102		0,182		0,155	3800	0,002	0,434	0,342	0,092	0,689	0,006	0,01	0,063	0,009	0,02	0,479	0,002	0,002	0,003	0,776	0,0001	0,416	0,092	0,797	0,005	0,01	0,063	0,01	0,012	0,568	0,003	0,038		58,6	0,5	10,7	0,19	2,4			55,9	0,6	8,1	0,17	2,3	
1200	г683863=:7?	10.08.2070 21:48	Э76ХФ	Р65	29	46,1333333	29,65	46,1333333	3,7805281	0,428045	0,104525	0,1028735	0,083297	0,040064	1556	1620	12,9964808		13359,86509	112,6	1	1	1	17,029					0,05		0,462	0,091	0,02				0,050637	0,087		0,155		0,185	6602	0,002	0,464	0,328	0,081	0,707	0,006	0,009	0,068	0,009	0,013	0,495	0,002	0,002	0,004	0,779	0,0001	0,42	0,083	0,799	0,005	0,011	0,069	0,011	0,009	0,574	0,003	0,038		55,9	0,5	10,3	0,34	2,4			59,5	0,9	4	0,1	2,3	
1201	г683863=:86	10.08.2070 23:31	Э76ХФ	Р65	5	39,6833333	20	39,6833333	2,312416	0,4944546	0,10961	0,135573	0,117114	0,0408362	1582	1595	9,4626627		12075	111,8	1	1	1	12,517		0,068068	0,067		0,05		0,462	0,063	0,02				0,051613	0,126		0,204		0,194	4025	0,001	0,381	0,319	0,091	0,667	0,006	0,008	0,074	0,009	0,017	0,469	0,001	0,002	0,003	0,749	0,0003	0,41	0,089	0,792	0,005	0,011	0,073	0,009	0,012	0,576	0,003	0,037		51,3	0,4	10,1	0,42	2,2			52,5	0,7	12	0,17	2,3	
1202	г683863=:87	11.08.2070 0:23	Э76ХФ	Р65	4	49	26,3666667	49	2,6178532	0,4635049	0,112435	0,1179965	0,117027	0,0409794	1569	1601	10,3409396		12493,04678	114,6	1	1	1	16,692		0,013442			0,05		0,488	0,043	0,02				0,051794	0,133		0,177		0,199	5490	0,002	0,428	0,321	0,1	0,697	0,009	0,009	0,086	0,008	0,016	0,474	0,002	0,002	0,003	0,765	0,0002	0,414	0,1	0,796	0,008	0,01	0,085	0,009	0,011	0,583	0,003	0,037		47,5	0,7	9,2	0,21	2,3			56,4	0,7	6,8	0,09	2,3	
1203	г683863=:88	11.08.2070 1:17	Э76ХФ	Р65	7	45,0166667	21,6833333	45,0166667	3,2006431	0,5449781	0,135035	0,163862	0,129718	0,0414945	1573	1604	15,4110147		12418,7548	114,4	1	1	1	22,697		0,012298	0,103		0,05		0,584	0,044	0,02				0,052445	0,134		0,247		0,239	4488	0,002	0,339	0,303	0,099	0,65	0,006	0,009	0,075	0,007	0,017	0,455	0,001	0,002	0,003	0,784		0,414	0,098	0,79	0,006	0,011	0,075	0,008	0,012	0,584	0,003	0,037		48,1	2,4	7,7	0,2	2,2			56,7	0,3	7,7	0,06	2,3	
1204	г683863=:89	11.08.2070 2:07	Э76ХФ	Р65	10	41,8166667	21,65	41,8166667	2,3505376	0,4016046	0,106785	0,061719	0,097336	0,0398345	1567	1600	7,8686329		12504,38799	112,6	1	1	1	10,968		0,025168			0,05		0,401	0,105	0,02				0,050347	0,124		0,091		0,189	4512	0,002	0,444	0,326	0,091	0,743	0,007	0,008	0,071	0,009	0,017	0,48	0,002	0,003	0,004	0,768	0,0003	0,414	0,091	0,79	0,006	0,009	0,071	0,01	0,011	0,559	0,003	0,037		58,3	0,7	11,3	0,25	2,6			57,8	0,4	9,3	0,08	2,3	
1205	г683863=:8:	11.08.2070 2:59	Э76ХФ	Р65	12	43,4666667	17,3333333	43,4666667	3,2928416	0,47564	0,10961	0,17819	0,121622	0,0411511	1583	1608	9,40896		12863,07692	114,3	1	1	1	13,068					0,05		0,517	0,044	0,02				0,052011	0,114		0,269		0,194	3716	0,002	0,414	0,323	0,099	0,639	0,007	0,01	0,083	0,008	0,017	0,464	0,002	0,002	0,003	0,766		0,413	0,1	0,79	0,006	0,01	0,083	0,008	0,012	0,567	0,003	0,037		53,1	0,3	10,2	0,14	2,3			52,8	0,8	7,9	0,13	2,3	
1206	"г683863=:8;"	11.08.2070 3:52	Э76ХФ	Р65	16	46,9833333	20,45	44,5	4,0547759	0,351995	0,092095	0,0622825	0,116785	0,0400062	1562	1600	9,2684734		13669,43765	113,3	1	1	1	13,205					0,05		0,372	0,069	0,02				0,050564	0,153		0,091		0,163	4659	0,002	0,526	0,337	0,091	0,743	0,006	0,008	0,072	0,01	0,015	0,468	0,002	0,003	0,003	0,764	0,0003	0,412	0,091	0,788	0,006	0,01	0,072	0,011	0,011	0,571	0,003	0,037		52,1	0,4	10	0,15	2,2			56,5	0,6	8,1	0,17	2,3	
1207	г683863=:8<	11.08.2070 4:43	Э76ХФ	Р65	21	44,8333333	21	44,8333333	3,0399649	0,3551545	0,093225	0,099145	0,108742	0,0405498	1556	1595	7,8042379		12897,14286	114,6	1	1	1	11,663		0,03861			0,05		0,329	0,092	0,02				0,051251	0,126		0,148		0,165	4514	0,002	0,514	0,338	0,091	0,71	0,006	0,011	0,075	0,009	0,017	0,482	0,002	0,003	0,003	0,779	0,0001	0,418	0,095	0,795	0,006	0,009	0,076	0,01	0,013	0,578	0,003	0,037		58,9	1,1	9,6	0,16	2,5			55,9	0,6	7,9	0,16	2,3	
1208	г683863=:8=	11.08.2070 5:34	Э76ХФ	Р65	26	54,0333333	25,8666667	51,2	3,1647846	0,3079081	0,120345	0,0833375	0,101309	0,0404359	1559	1602	8,7653787		13421,13402	114,4	1	1	1	14,178		0,069498			0,05		0,23	0,075	0,02				0,051107	0,121		0,124		0,213	5786	0,003	0,57	0,315	0,095	0,726	0,007	0,009	0,068	0,009	0,017	0,479	0,003	0,003	0,003	0,783	0,0002	0,415	0,095	0,794	0,006	0,008	0,069	0,01	0,01	0,564	0,003	0,037		58,2	1,1	9,1	0,27	2,4			58,5	0,5	7,6	0,07	2,3	
1209	г683863=:8>	11.08.2070 6:25	Э76ХФ	Р65	31	44,6833333	20,3333333	44,6833333	3,3613887	0,45939	0,10509	0,11924	0,106142	0,0408647	1553	1599	6,7312289		13647,54098	112,8	1	1	1	9,951					0,05		0,5	0,036	0,02				0,051649	0,114		0,179		0,186	4625	0,002	0,417	0,327	0,099	0,689	0,008	0,008	0,079	0,007	0,017	0,467	0,002	0,002	0,003	0,776	0,0001	0,415	0,098	0,79	0,007	0,01	0,078	0,008	0,013	0,566	0,003	0,037		56,8	0,9	11,8	0,22	2,5			55,9	0,5	8	0,16	2,3	
1210	г683863=:8?	11.08.2070 7:19	Э76ХФ	Р65	30	47,35	18,3166667	47,35	2,8065753	0,441315	0,120345	0,0630075	0,119601	0,0410941	1580	1603	11,5362196		13725,20473	115,1	1	1	1	18,208			0,19		0,05		0,477	0,073	0,02				0,051939	0,157		0,092		0,213	4190	0,002	0,431	0,319	0,09	0,736	0,007	0,007	0,07	0,01	0,014	0,463	0,002	0,002	0,003	0,764	0,0001	0,419	0,1	0,797	0,007	0,009	0,08	0,008	0,009	0,554	0,003	0,038		51,5	0,9	9	0,22	2,2			58,7	0,5	8,5	0,16	2,2	
1211	г683863=:96	11.08.2070 12:22	Э76ХФ	Р65	17	67,7166667	36,7333333	66,2166667	3,896875	0,48163	0,10509	0,1054775	0,126815	0,0395774	1565	1633	11,5878681		14089,65517	111,9	1	1	1	25,577			0,257		0,05		0,528	0,055	0,02				0,050022	0,151		0,157		0,186	8626	0,001	0,388	0,328	0,085	0,691	0,006	0,009	0,063	0,007	0,015	0,464	0,001	0,002	0,003	0,757	0,0003	0,416	0,085	0,779	0,005	0,012	0,063	0,008	0,012	0,544	0,002	0,037		56,5	0,4	8,5	0,1	2,3			57,5	0,4	7,4	0,13	2,1	
1212	г683863=:97	11.08.2070 13:19	Э76ХФ	Р65
