Repository: Siella/alloy_building

# Прогнозирование химического состава шлака
Задание по Data science от компании EVRAZ (оптимизация сталеплавильного производства) в рамках хакатона ```</beCoder>```.

Мы реализовали наше решение как простой и лаконичный веб-сервис!
В папке `EDA` результаты анализа данных в рамках отборочного задания, в `modelling` — результаты моделирования целевых показателей химического состава шлака и `сыпуч известь РП`.

File: _data/Исходные данные.txt (part 14 of 78)
оком	t продувка	ПСН гр.	чист расход C	чист расход Cr	чист расход Mn	чист расход Si	чист расход V	температура первая	температура последняя	Ar (интенс.)	N2 (интенс.)	эл. энергия (интенс.)	произв жидкая сталь	произв количество обработок	произв  количество плавок	произв количество плавок (цел)	расход газ Ar	расход газ  N2	расход C пров.	сыпуч известь РП	сыпуч кварцит	сыпуч кокс пыль УСТК	сыпуч  кокс. мелочь (сух.)	сыпуч  кокс. мелочь КМ1	сыпуч  шпат плав.	ферспл CaC2	ферспл FeMo	ферспл FeSi-75	ферспл FeV азот.	ферспл  FeV-80	ферспл  Mn5Si65Al0.5	ферспл  Ni H1 пласт.	ферспл SiMn18	ферспл  ферванит	ферспл  фх850А	эл. энергия	химсталь первый Al_1	химсталь первый C_1	химсталь первый Cr_1	химсталь первый Cu_1	химсталь первый Mn_1	химсталь первый Mo_1	химсталь первый N_1	химсталь первый Ni_1	химсталь первый P_1	химсталь первый S_1	химсталь первый Si_1	химсталь первый Ti_1	химсталь первый V_1	химсталь последний Al	химсталь последний C	химсталь последний Ca	химсталь последний Cr	химсталь последний Cu	химсталь последний Mn	химсталь последний Mo	химсталь последний N	химсталь последний Ni	химсталь последний P	химсталь последний S	химсталь последний Si	химсталь последний Ti	химсталь последний V	химшлак первый Al2O3_1	химшлак первый CaO_1	химшлак первый FeO_1	химшлак первый MgO_1	химшлак первый MnO_1	химшлак первый R_1	химшлак первый SiO2_1	химшлак последний Al2O3	химшлак последний CaO	химшлак последний FeO	химшлак последний MgO	химшлак последний MnO	химшлак последний R	химшлак последний SiO2
1213	г683863=:98	11.08.2070 14:21	Э76ХФ	Р65	9	76,3833333	28,65	76,3833333	3,9258065	0,485885	0,120345	0,170385	0,170772	0,0426678	1606	1617	7,9509492		14362,30366	117,8	1	1	1	20,244			0,098		0,05		0,528	0,029	0,02				0,053928	0,192		0,255		0,213	6858	0,002	0,419	0,32	0,099	0,652	0,007	0,01	0,069	0,008	0,017	0,436	0,001	0,002	0,003	0,761	0,0003	0,418	0,099	0,793	0,006	0,012	0,069	0,009	0,015	0,573	0,003	0,037		58,5	0,6	9,9	0,12	2,4			55,5	0,8	8,6	0,12	2,4	
1214	г683863=:99	11.08.2070 15:50	Э76ХФ	Р65	5	55,1833333	24,5666667	55,1833333	3,8079019	0,4825	0,12204	0,103005	0,10713	0,0404359	1581	1606	17,8678949		13728,35821	114,9	1	1	1	32,867			0,105		0,05		0,526	0,101	0,02				0,051107	0,122		0,154		0,216	5621	0,002	0,404	0,319	0,099	0,707	0,006	0,009	0,066	0,008	0,019	0,474	0,002	0,002	0,003	0,763	0,0006	0,418	0,098	0,79	0,005	0,012	0,066	0,009	0,015	0,565	0,003	0,036		60,7	0,5	6,5	0,09	2,7			58,3	0,6	8,8	0,1	2,5	
1215	г683863=:9:	11.08.2070 16:51	Э76ХФ	Р65	5	56,2	20	56,2	3,5658427	0,41985	0,10057	0,1226825	0,137897	0,040693	1594	1596	18,1688535		13881	113,8	1	1	1	32,926			0,098		0,161		0,356	0,088	0,02				0,051432	0,161		0,183		0,178	4627	0,002	0,452	0,331	0,084	0,69	0,005	0,009	0,072	0,011	0,015	0,444	0,001	0,002	0,003	0,756	0,0004	0,414	0,083	0,789	0,004	0,011	0,072	0,011	0,008	0,546	0,003	0,037		57,6	0,4	11,7	0,25	2,2			56,8	0,7	12,5	0,26	2,2	
1216	"г683863=:9;"	11.08.2070 17:40	Э76ХФ	Р65	18	45,35	20,4	45,35	3,9790688	0,39231	0,13334	0,14427	0,117966	0,0554022	1561	1603	13,2883834		14408,82353	111	1	1	1	19,796			0,11		0,05		0,411	0,069	0,02				0,070023	0,122		0,217		0,236	4899	0,002	0,452	0,303	0,076	0,666	0,005	0,009	0,059	0,008	0,013	0,472	0,002	0,003	0,003	0,745	0,0002	0,419	0,077	0,794	0,004	0,011	0,06	0,009	0,009	0,564	0,003	0,051		56,4	1,4	12	0,55	2,4			57,4	0,5	7,8	0,17	2,2	
1217	г683863=:9<	11.08.2070 18:33	Э76ХАФ	Р65	12	55,05	24,7	54,0666667	4,1000767	0,40327	0,10735	0,1623375	0,087921	0,0652614	1556	1605	9,6181568	9,5129136	14106,07287	110,2	1	1	1	11,654	4,952		0,066		0,546			0,066	0,02			0,023799	0,068106	0,069	0,052879	0,246		0,19	5807	0,002	0,402	0,305	0,077	0,655	0,005	0,009	0,12	0,009	0,014	0,481	0,002	0,002	0,003	0,725	0,0003	0,395	0,076	0,793	0,004	0,014	0,16	0,009	0,011	0,566	0,003	0,057		60,2	0,4	6,9	0,15	2,7			57,5	0,5	7,7	0,16	2,1	
1218	г683863=:9=	11.08.2070 19:26	Э76ХАФ	Р65	21	47,0166667	17,15	46,6666667	3,8584433	0,439175	0,114695	0,19551	0,161616	0,0646104	1573	1599	7,7171946	9,8782759	14053,64431	117,2	1	1	1	9,475	3,183		0,155		0,15		0,384	0,036	0,02			0,024233	0,067021	0,168	0,043692	0,294		0,203	4017	0,001	0,403	0,303	0,085	0,619	0,005	0,013	0,122	0,01	0,015	0,406	0,001	0,002	0,003	0,717	0,0001	0,397	0,084	0,783	0,004	0,013	0,156	0,01	0,013	0,553	0,003	0,056		54,2	0,5	14,2	0,44	2,2			57,3	0,6	8,4	0,16	2,2	
1219	г683863=:9>	11.08.2070 20:21	Э76ХАФ	Р65	21	49,7	27,7166667	49,2	3,3460751	0,46864	0,11187	0,2031325	0,130141	0,063768	1543	1590	15,4483458	17,9397425	12912,80818	115,7	1	1	1	14,397	11,611		0,077		0,05		0,507	0,038	0,02			0,023727	0,066262	0,117	0,018084	0,307		0,198	5965	0,002	0,386	0,31	0,081	0,63	0,005	0,01	0,144	0,009	0,016	0,447	0,002	0,002	0,003	0,723	0,0003	0,397	0,079	0,786	0,003	0,014	0,156	0,009	0,014	0,559	0,003	0,056		53,6	0,3	8,1	0,15	2,3			57,3	0,4	9,3	0,14	2,2	
1220	г683863=:9?	11.08.2070 21:12	Э76ХАФ	Р65	25	42,7	22,6833333	42,7	4,8239816	0,379335	0,080795	0,1262525	0,100763	0,0619122	1525	1597	14,4176644	16,5958469	15688,17046	114,9	1	1	1	4,081	18,426				0,128		0,338	0,037	0,02			0,023438	0,064091	0,103	0,046115	0,19		0,143	5931	0,002	0,439	0,33	0,079	0,678	0,005	0,008	0,119	0,011	0,016	0,471	0,002	0,003	0,003	0,729	0,0002	0,397	0,079	0,783	0,004	0,017	0,158	0,012	0,012	0,55	0,003	0,055		58,7	0,8	8,8	0,13	2,6			59,5	0,7	8,7	0,15	2,6	
1221	г683863=::6	11.08.2070 22:05	Э76ХАФ	Р65	22	44,35	21,7	43,8666667	4,7253264	0,235175	0,062715	0,0937725	0,077793	0,0604803	1548	1598	8,4838235	13,8169355	14778,80184	113	1	1	1	6,41	11,422				0,05		0,232	0,038	0,02			0,023076	0,0625	0,081	0,049805	0,141		0,111	5345	0,002	0,563	0,347	0,085	0,717	0,004	0,01	0,115	0,014	0,015	0,503	0,003	0,003	0,003	0,727	0,0007	0,397	0,083	0,787	0,003	0,014	0,158	0,014	0,012	0,553	0,003	0,055		60,3	0,3	7,9	0,11	2,8			60,2	0,6	7,3	0,12	2,7	
1222	г683863=::7	11.08.2070 22:57	Э76ХАФ	Р65	21	50,8833333	14,85	50,7166667	4,3375394	0,449985	0,093225	0,14947	0,105976	0,0619662	1627	1586	8,0585774	10,66538	13608,08081	112	1	1	1	5,885	9,824		0,111		0,165		0,39	0,078	0,02			0,024089	0,063766	0,1	0,037363	0,228		0,165	3368	0,002	0,401	0,316	0,098	0,655	0,006	0,01	0,126	0,009	0,016	0,456	0,002	0,002	0,003	0,715	0,0002	0,395	0,099	0,786	0,005	0,015	0,161	0,01	0,011	0,549	0,003	0,056		57,4	1,1	10,6	0,14	2,5			59,6	0,8	10,1	0,15	2,6	
1223	г683863=::8	11.08.2070 23:50	Э76ХАФ	Р65	25	45,8833333	19,3833333	45,7166667	3,2514805	0,455705	0,113565	0,2133705	0,150723	0,0642304	1560	1586	16,5923754	13,5573407	14050,21496	117,7	1	1	1	4,715	16,314				0,05		0,49	0,037	0,02			0,023438	0,067021	0,135	0,04919	0,336		0,201	4539	0,001	0,402	0,309	0,084	0,616	0,005	0,01	0,118	0,009	0,015	0,441	0,001	0,002	0,003	0,717	0,0001	0,4	0,085	0,798	0,004	0,016	0,16	0,01	0,012	0,562	0,003	0,056		52,3	0,6	11,9	0,27	2,2			54,1	0,4	12,7	0,31	2	
1224	г683863=::9	12.08.2070 0:46	Э76ХАФ	Р65	22	47,5333333	18,5	47,3666667		0,50664	0,10283	0,2112455	0,188146	0,0627779	1603	1602	6,5594306	14,7083874	12895,13514	115,1	1	1	1	2,048	18,267		0,131		0,05		0,555	0,038	0,02			0,023872	0,064923	0,193	0,038411	0,331		0,182	3976	0,001	0,361	0,313	0,09	0,6	0,006	0,01	0,126	0,009	0,016	0,413	0,001	0,002	0,003	0,731	0,0002	0,398	0,091	0,786	0,005	0,017	0,159	0,01	0,012	0,565	0,002	0,056		50,5	1,2	18,1	0,33	2			57	0,5	9,2	0,17	2,1	
1225	г683863=:::	12.08.2070 1:40	Э76ХАФ	Р65	22	55,85	21,7	55,85	2	0,494805	0,135035	0,2466915	0,185357	0,0634829	1590	1587	27,585	16,7429752	13374,19355	114,8	1	1	1	0,613	29,263		0,187		0,05		0,533	0,04	0,02			0,024089	0,065683	0,173	0,047779	0,388		0,239	4837	0,001	0,36	0,284	0,086	0,573	0,005	0,01	0,118	0,007	0,016	0,413	0,001	0,002	0,002	0,732	0,0001	0,395	0,087	0,788	0,003	0,02	0,161	0,008	0,013	0,555	0,002	0,056		50,6	1,1	14,2	0,59	2			56	0,5	8,3	0,18	2,1	
1226	"г683863=::;"	12.08.2070 2:32	Э76ХАФ	Р65	30	50,5333333	17,2	50,3666667	2,4657224	0,459435	0,084185	0,173546	0,152892	0,061623	1577	1593	8,4884211	15,227248	14236,04651	112,9	1	1	1	8,064	13,971		0,234		0,141		0,423	0,074	0,02			0,023257	0,064272	0,156	0,039641	0,272		0,149	4081	0,002	0,384	0,325	0,089	0,633	0,007	0,009	0,124	0,009	0,016	0,434	0,001	0,002	0,002	0,73	0,0001	0,396	0,089	0,787	0,005	0,015	0,159	0,01	0,015	0,558	0,003	0,056		47,5	0,4	11,1	0,35	2			57,7	0,6	9	0,16	2,2	
1227	г683863=::<	12.08.2070 3:20	Э76ХАФ	Р65	38	42,85	19,7	42,6666667	4,0995798	0,41914	0,10961	0,125744	0,089114	0,0610643	1542	1595	15,4047244	12,6838906	14759,39086	111,3	1	1	1	4,891	13,91				0,05		0,449	0,038	0,02			0,02322	0,063585	0,08	0,033818	0,198		0,194	4846	0,004	0,419	0,305	0,078	0,686	0,004	0,01	0,13	0,009	0,015	0,499	0,004	0,002	0,003	0,729	0,0001	0,397	0,076	0,789	0,003	0,017	0,157	0,01	0,014	0,559	0,003	0,056		53,5	0,8	15	0,23	2,4			53,5	1	14,7	0,22	2,4	
1228	г683863=::=	12.08.2070 4:09	Э76ХАФ	Р65	38	44,3666667	22,5333333	44,2	3,534104	0,429435	0,103395	0,148704	0,132535	0,0642682	1544	1588	9,4767677	13,9942078	14176,33136	117,9	1	1	1	4,691	13,691				0,05		0,462	0,038	0,02			0,024631	0,066804	0,136	0,046694	0,233		0,183	5324	0,002	0,421	0,315	0,081	0,668	0,005	0,009	0,12	0,011	0,016	0,452	0,002	0,003	0,003	0,737	0,0002	0,398	0,082	0,793	0,004	0,015	0,159	0,012	0,016	0,563	0,003	0,056		55,9	0,5	13,6	0,18	2,3			50,7	0,4	11,1	0,16	2,3	
1229	г683863=::>	12.08.2070 5:01	Э76ХАФ	Р65	39	48,0333333	20,4833333	47,7166667	3,1905099	0,44483	0,09831	0,146678	0,103085	0,0613365	1542	1578	11,9507014	18,6385604	13957,68918	113,4	1	1	1	3,313	24,168				0,05		0,482	0,069	0,02			0,023076	0,064019	0,092	0,040401	0,231		0,174	4765	0,002	0,396	0,318	0,083	0,666	0,005	0,008	0,124	0,01	0,014	0,468	0,002	0,003	0,002	0,74	0,0001	0,398	0,083	0,791	0,004	0,016	0,159	0,011	0,015	0,558	0,003	0,056		57	0,5	13,1	0,14	2,3			50,4	0,8	11,9	0,13	2,3	
1230	г683863=::?	12.08.2070 5:55	Э76ХАФ	Р65	40	45,3833333	17,0166667	45,2166667	3,1760905	0,464055	0,122605	0,15373	0,157612	0,0621055	1575	1585	14,0330097	17,3861517	14181,39079	114,6	1	1	1	4,015	20,506		0,078		0,05		0,501	0,038	0,02			0,024269	0,064272	0,172	0,049986	0,24		0,217	4022	0,002	0,375	0,297	0,077	0,655	0,005	0,008	0,116	0,011	0,013	0,428	0,002	0,003	0,003	0,721	0,0001	0,398	0,076	0,786	0,004	0,018	0,158	0,012	0,013	0,56	0,003	0,057		52,3	0,4	15,5	0,23	2			51,1	0,6	11,6	0,14	2,3	
1231	"г683863=:;6"	12.08.2070 6:52	Э76ХФ	Р65	35	44,5333333	23,8333333	44,5333333	2	0,50473	0,1243	0,149888	0,106644	0,0391651	1588	1638	9,4257485		14213,70629	109,7000001	1	1	1	13,992			0,219		0,05		0,551	0,074	0,02				0,049841	0,096		0,236		0,22	5646	0,002	0,382	0,31	0,079	0,648	0,007	0,008	0,054	0,009	0,014	0,468	0,001	0,002	0,003	0,755	0,0002	0,419	0,078	0,783	0,006	0,011	0,054	0,011	0,008	0,565	0,003	0,038		53,4	0,4	13,5	0,3	2,1			56,2	0,7	8,3	0,17	2,1	
1232	"г683863=:;7"	12.08.2070 7:42	Э76ХФ	Р65	39	50,0666667	28,2	50,0666667	2,8245614	0,52192	0,13447	0,2126375	0,146574	0,0408137	1553	1603	10,1378828		13885,10638	112,4	1	1	1	16,919			0,148		0,176		0,459	0,035	0,02				0,051939	0,129		0,335		0,238	6526	0,001	0,371	0,306	0,096	0,604	0,007	0,01	0,072	0,007	0,016	0,444	0,001	0,002	0,002	0,773	0,0001	0,419	0,096	0,791	0,006	0,011	0,072	0,008	0,015	0,571	0,003	0,038		52,9	0,5	13,9	0,25	2,1			55,3	0,5	9,5	0,13	2,1	
1233	"г683863=:;8"	12.08.2070 8:36	Э76ХФ	Р65	45	47,0333333	20,4833333	47,0333333	2,8476395	0,542045	0,124865	0,1756575	0,162034	0,0413535	1586	1598	12,414387		13875,67128	116,8	1	1	1	19,463			0,081		0,05		0,596		0,02				0,052626	0,169		0,275		0,221	4737	0,002	0,378	0,318	0,102	0,643	0,006	0,009	0,073	0,009	0,015	0,429	0,001	0,003	0,003	0,757	0,0003	0,421	0,104	0,789	0,006	0,01	0,075	0,01	0,013	0,553	0,003	0,039		50,3	0,4	13,1	0,27	2			53,6	0,7	11,4	0,22	2,1	
1234	"г683863=:;9"	12.08.2070 9:29	Э76ХФ	Р65	51	45,3666667	22,5166667	45,3666667	2,8412371	0,43136	0,1017	0,064517	0,106691	0,0405575	1552	1595	15,717928		14186,82457	114,5	1	1	1	23,769			0,08		0,05		0,468	0,051	0,02				0,051613	0,134		0,099		0,18	5324	0,002	0,464	0,338	0,105	0,742	0,007	0,009	0,07	0,011	0,016	0,48	0,002	0,003	0,003	0,772	0,0002	0,42	0,102	0,791	0,006	0,011	0,07	0,011	0,014	0,574	0,003	0,038		52,8	0,4	12,6	0,18	2,3			50,9	0,8	13,1	0,18	2,3	
1235	"г683863=:;:"	12.08.2070 10:28	Э76ХФ	Р65	46	48,7166667	17,5	48,7166667	3,7228212	0,54705	0,11865	0,1593315	0,180889	0,0403587	1586	1589	16,6198442		13896	114,2	1	1	1	26,661			0,31		0,05		0,604	0,037	0,02				0,05136	0,205		0,248		0,21	4053	0,001	0,35	0,319	0,099	0,65	0,006	0,009	0,08	0,008	0,018	0,406	0,001	0,003	0,003	0,773	0,0001	0,418	0,098	0,793	0,005	0,011	0,08	0,009	0,012	0,572	0,003	0,038		50,4	0,5	14,9	0,57	1,9			55	0,3	12,8	0,26	2,1	
1236	"г683863=:;;"	12.08.2070 11:25	Э76ХФ	Р65	44	34,5	13,85	34,5	2,6569579	0,42554	0,14238	0,1248555	0,102629	0,0399611	1586	1586	19,6686957		12857,76173	111,4	1	1	1	22,619			0,082		0,213		0,31	0,037	0,02				0,050854	0,101		0,196		0,252	2968	0,002	0,37	0,292	0,108	0,667	0,006	0,008	0,072	0,008	0,019	0,448	0,001	0,002	0,004	0,759	0,0009	0,416	0,107	0,783	0,005	0,011	0,072	0,009	0,017	0,565	0,004	0,037		50,4	0,6	10,7	0,12	2,2			51,4	0,2	5	0,06	2,4	
1237	"г683863=:;<"	12.08.2070 12:22	Э76ХФ	Р65	40	42,5333333	15,1666667	42,5333333		0,499055	0,094355	0,039018	0,155668	0,0382842	1588	1582	14,785815		13612,74725	111,5	1	1	1	20,963			0,082		0,05		0,554	0,054	0,02				0,04872	0,22		0,056		0,167	3441	0,002	0,365	0,342	0,107	0,752	0,007	0,007	0,08	0,013	0,018	0,421	0,002	0,004	0,003	0,773	0,0003	0,422	0,103	0,797	0,005	0,013	0,075	0,015	0,015	0,58	0,003	0,038		49,2	0,7	15,9	0,3	2			54,8	0,3	16	0,08	2,1	
1238	"г683863=:;="	12.08.2070 13:26	Э76ХФ	Р65	28	45,3833333	17,3	45,3833333	1,5970149	0,54489	0,1469	0,187051	0,192246	0,041638	1595	1579	14,1190599		12537,57225	117,6	1	1	1	21,359			0,082		0,05		0,595	0,038	0,02				0,052988	0,21		0,292		0,26	3615	0,001	0,374	0,297	0,1	0,626	0,006	0,011	0,068	0,009	0,018	0,405	0,001	0,002	0,003	0,78	0,0002	0,414	0,1	0,779	0,005	0,013	0,068	0,01	0,016	0,561	0,003	0,037		54,6	0,3	13,7	0,2	2			56	0,3	11,7	0,11	2,1	
1239	"г683863=:;>"	12.08.2070 14:18	Э76ХФ	Р65	30	46,85	17	46,85	1,5420455	0,5594	0,113	0,168285	0,236626	0,0398471	1605	1597	17,5094984		13048,23529	114,3	1	1	1	27,344			0,163		0,05		0,62	0,061	0,02				0,050709	0,286		0,26		0,2	3697	0,001	0,35	0,322	0,096	0,634	0,007	0,011	0,074	0,01	0,019	0,375	0,001	0,003	0,003	0,768	0,0002	0,418	0,096	0,794	0,006	0,013	0,073	0,011	0,017	0,583	0,003	0,039		48,9	0,9	16,1	0,87	1,8			55,5	0,2	11,7	0,25	2,1	
1240	"г683863=:;?"	12.08.2070 15:08	Э76ХФ	Р65	35	41,8666667	18,1833333	41,8666667	2,7973568	0,539395	0,130515	0,2178015	0,153326	0,0410973	1564	1576	16,131073		14188,8176	113,8	1	1	1	22,467			0,065		0,05		0,59		0,02				0,0523	0,137		0,343		0,231	4300	0,002	0,361	0,308	0,117	0,602	0,008	0,011	0,077	0,007	0,021	0,438	0,002	0,002	0,003	0,757	0,0001	0,414	0,115	0,786	0,007	0,014	0,077	0,008	0,017	0,574	0,003	0,037		53,5	0,5	14,3	0,23	2,1			56,9	0,3	10,1	0,08	2,1	
1241	г683863=:<6	12.08.2070 16:00	Э76ХФ	Р65	34	41,3833333	15,6666667	41,3833333	2,8337759	0,50908	0,08701	0,1579665	0,129331	0,0397049	1573	1574	12,6478782		13059,57447	112,2	1	1	1	17,303			0,066		0,05		0,563	0,035	0,02				0,050528	0,127		0,248		0,154	3410	0,002	0,393	0,344	0,107	0,644	0,01	0,007	0,084	0,009	0,021	0,432	0,002	0,003	0,003	0,771	0,0002	0,417	0,102	0,79	0,008	0,013	0,079	0,01	0,016	0,573	0,003	0,038		56	0,3	12	0,16	2,2			54,3	0,6	6,9	0,08	2,2	
1242	г683863=:<7	12.08.2070 16:52	Э76ХФ	Р65	36	42,2166667	15,3833333	42,2166667	2	0,543995	0,095485	0,146717	0,151633	0,0385396	1580	1576	12,2995253		13272,80607	110,9	1	1	1	17,274			0,065		0,05		0,605	0,036	0,02				0,049045	0,166		0,229		0,169	3403	0,002	0,37	0,336	0,133	0,652	0,009	0,009	0,084	0,011	0,022	0,426	0,002	0,004	0,003	0,763	0,0002	0,419	0,128	0,781	0,008	0,014	0,078	0,012	0,016	0,574	0,003	0,038		54,2	0,6	13,7	0,37	2,1			52,3	0,3	12	0,09	2,1	
1243	г683863=:<8	12.08.2070 17:47	Э76ХФ	Р65	33	46,7	20,5333333	46,7	3,4704623	0,547245	0,095485	0,1674215	0,133398	0,0416945	1553	1568	16,1023555		13853,57143	117,7	1	1	1	25,066					0,196		0,482	0,048	0,02				0,05306	0,129		0,263		0,169	4741	0,002	0,38	0,34	0,119	0,649	0,008	0,009	0,087	0,01	0,021	0,447	0,002	0,002	0,004	0,761	0,0002	0,417	0,119	0,79	0,007	0,011	0,087	0,011	0,018	0,577	0,004	0,037		57,3	0,6	8,7	0,18	2,5			57,1	1	4,8	0,11	2,5	
1244	г683863=:<9	12.08.2070 18:42	Э76ХФ	Р65	33	43,3666667	16,8	43,3666667	3,0684318	0,52574	0,09153	0,1514085	0,140538	0,0411034	1574	1570	12,612452		13900	114,4	1	1	1	18,232			0,066		0,05		0,583	0,058	0,02				0,051939	0,147		0,237		0,162	3892	0,002	0,382	0,343	0,115	0,661	0,008	0,008	0,077	0,01	0,019	0,438	0,002	0,002	0,003	0,764	0,0001	0,417	0,114	0,788	0,006	0,012	0,075	0,011	0,017	0,571	0,003	0,037		44,3	0,5	11,8	0,19	2,1			57,5	0,2	14,4	0,09	2,2	
1245	г683863=:<:	12.08.2070 19:35	Э76ХФ	Р65	36	43,0166667	15,9833333	43,0166667	3,4523305	0,41738	0,10848	0,15303	0,131172	0,0411876	1567	1580	19,7495327		13461,52242	113,6	1	1	1	27,002					0,05		0,446	0,066	0,02				0,051939	0,132		0,24		0,192	3586	0,002	0,448	0,33	0,102	0,666	0,005	0,008	0,065	0,009	0,016	0,464	0,002	0,002	0,003	0,764	0,0002	0,422	0,102	0,799	0,005	0,011	0,065	0,01	0,012	0,574	0,003	0,038		51,5	0,6	9,3	0,16	2,5			56,7	0,2	11,4	0,08	2,1	
1246	"г683863=:<;"	12.08.2070 20:30	Э76ХФ	Р65	29	45,05	17,3833333	45,05	2,5471311	0,49775	0,10057	0,171174	0,157448	0,0412162	1597	1598	19,0967521		12729,43432	112	1	1	1	27,929			0,131		0,05		0,546	0,066	0,02				0,051975	0,164		0,268		0,178	3688	0,002	0,387	0,328	0,121	0,641	0,008	0,01	0,076	0,009	0,018	0,431	0,001	0,002	0,003	0,773	0,0004	0,414	0,121	0,791	0,007	0,011	0,076	0,011	0,014	0,557	0,003	0,038		47,7	0,4	9,3	0,19	2,1			56,3	0,3	11,2	0,23	2,1	
1247	г683863=:<<	12.08.2070 21:25	Э76ХФ	Р65	28	45,0666667	18,3666667	45,0666667	2,6189451	0,51507	0,14012	0,1969725	0,143321	0,0413597	1583	1584	17,7560137		12668,60254	111,6	1	1	1	25,835			0,087		0,05		0,559	0,063	0,02				0,052156	0,131		0,31		0,248	3878	0,002	0,373	0,3	0,1	0,62	0,005	0,01	0,062	0,007	0,019	0,45	0,002	0,002	0,003	0,761	0,0008	0,42	0,1	0,797	0,005	0,012	0,062	0,008	0,014	0,571	0,003	0,038		56,3	0,4	10,7	0,15	2,3			56,2	0,5	9,6	0,15	2,1	
1248	г683863=:<=	12.08.2070 22:21	Э76ХФ	Р65	22	46,0333333	17,9833333	46,0333333	3,6738562	0,54571	0,13221	0,2050685	0,166669	0,0423636	1588	1588	19,0980233		12808,52641	118,4	1	1	1	28,716			0,066		0,05		0,598	0,038	0,02				0,053422	0,163		0,322		0,234	3839	0,002	0,375	0,314	0,113	0,628	0,006	0,01	0,077	0,009	0,019	0,442	0,001	0,002	0,003	0,771	0,0004	0,42	0,112	0,795	0,005	0,012	0,077	0,01	0,017	0,565	0,003	0,037		56,3	0,4	9,8	0,16	2,4			56,4	0,4	10,7	0,19	2,1	
1249	г683863=:<>	12.08.2070 23:11	Э76ХФ	Р65	27	41,6833333	19,3166667	41,6833333	4	0,458455	0,127125	0,15896	0,119782	0,0399537	1552	1586	11,9726531		13958,93011	113,7	1	1	1	15,907					0,05		0,493	0,056	0,02				0,050383	0,112		0,25		0,225	4494	0,002	0,416	0,311	0,107	0,658	0,006	0,008	0,068	0,009	0,018	0,464	0,002	0,003	0,003	0,777	0,0002	0,418	0,108	0,799	0,005	0,012	0,068	0,01	0,015	0,566	0,003	0,038		56,5	0,8	10,7	0,21	2,5			55,4	0,5	9,7	0,15	2,1	
1250	г683863=:<?	12.08.2070 23:58	Э76ХФ	Р65	27	48,5333333	22,6166667	48,5333333	3,4346516	0,479035	0,113565	0,1574785	0,134436	0,04047	1550	1590	16,572392		13954,31098	113,6	1	1	1	26,212					0,05		0,521	0,065	0,02				0,051034	0,135		0,247		0,201	5260	0,002	0,414	0,324	0,105	0,663	0,006	0,01	0,07	0,01	0,018	0,457	0,002	0,003	0,003	0,753	0,0004	0,419	0,104	0,799	0,006	0,012	0,069	0,012	0,014	0,564	0,003	0,039		56,1	0,7	11,7	0,34	2,3			55,4	0,2	12,1	0,29	2,1	
1251	г683863=:=6	13.08.2070 0:54	Э76ХФ	Р65	34	42,8833333	23,1666667	42,8833333	3,966443	0,473435	0,107915	0,1355335	0,129353	0,0405849	1581	1631	11,023332		14213,52518	112,1	1	1	1	15,696			0,075		0,05		0,516	0,038	0,02				0,051179	0,137		0,212		0,191	5488	0,002	0,404	0,329	0,079	0,678	0,004	0,008	0,053	0,012	0,015	0,463	0,002	0,003	0,003	0,757	0,0007	0,418	0,076	0,788	0,004	0,01	0,052	0,012	0,012	0,553	0,003	0,038		54,1	0,6	10,3	0,2	2,4			55,6	0,3	11,4	0,12	2,1	
1252	г683863=:=7	13.08.2070 1:48	Э76ХФ	Р65	28	51,2166667	27,0333333	51,2166667	3,971586	0,55762	0,09605	0,1637215	0,111331	0,0408141	1534	1607	16,3801205		14413,31689	112,1	1	1	1	27,191			0,066		0,05		0,621	0,054	0,02				0,051468	0,097		0,258		0,17	6494	0,002	0,375	0,34	0,111	0,655	0,007	0,009	0,082	0,008	0,018	0,475	0,002	0,002	0,003	0,757	0,0004	0,419	0,109	0,788	0,006	0,011	0,081	0,009	0,014	0,562	0,003	0,038		56,7	1	8	0,11	2,5			55,7	0,4	10,7	0,22	2,1	
1253	г683863=:=8	13.08.2070 2:44	Э76ХФ	Р65	30	54,05	21,35	54,05	3,8528621	0,60994	0,10396	0,169119	0,197515	0,0407285	1590	1606	17,2777233		14214,51991	118,4	1	1	1	30,356					0,05		0,684	0,028	0,02				0,05136	0,226		0,263		0,184	5058	0,002	0,333	0,338	0,1	0,655	0,008	0,009	0,088	0,011	0,017	0,405	0,001	0,004	0,003	0,755	0,0005	0,421	0,098	0,793	0,007	0,011	0,088	0,012	0,015	0,587	0,004	0,038		54	0,7	9,2	0,22	2,1			55,9	0,4	8,7	0,08	2,1	
1254	г683863=:=9	13.08.2070 3:37	Э76ХФ	Р65	49	46,8833333	18,7	46,8833333	3,6532138	0,537655	0,098875	0,1617755	0,20259	0,0406135	1587	1598	18,420385		13986,09626	114,9	1	1	1	27,912			0,112		0,05		0,596	0,035	0,02				0,051215	0,237		0,251		0,175	4359	0,001	0,359	0,335	0,107	0,664	0,007	0,008	0,079	0,011	0,019	0,408	0,001	0,003	0,003	0,767	0,0002	0,416	0,106	0,804	0,006	0,01	0,079	0,012	0,015	0,574	0,003	0,038		53,6	0,8	12,5	0,55	2			55	0,4	12,3	0,24	2,1	
1255	г683863=:=:	13.08.2070 4:30	Э76ХФ	Р65	47	52,8666667	19,5166667	52,8666667	4,1870255	0,58678	0,02486	0,1219705	0,229033	0,0391512	1583	1594	19,9305109		13182,57899	113,4	1	1	1	34,131			0,246		0,05		0,672	0,027	0,02				0,049371	0,295		0,186		0,044	4288	0,002	0,302	0,398	0,104	0,659	0,008	0,009	0,077	0,012	0,02	0,371	0,001	0,004	0,003	0,762	0,0002	0,409	0,103	0,771	0,007	0,011	0,076	0,013	0,014	0,545	0,003	0,038		51,5	0,5	13,9	0,63	1,9			54,9	0,4	11,9	0,25	2,1	
1256	"г683863=:=;"	13.08.2070 5:24	Э76ХФ	Р65	53	47,2	20,8333333	47,2	3,534846	0,49142	0,06328	0,122498	0,105401	0,0403843	1564	1589	11,9449664		13501,44	111,7	1	1	1	17,798					0,19		0,426	0,052	0,02				0,050926	0,107		0,192		0,112	4688	0,002	0,41	0,367	0,112	0,688	0,007	0,008	0,073	0,01	0,017	0,473	0,002	0,002	0,003	0,777	0,0005	0,419	0,108	0,791	0,006	0,011	0,072	0,011	0,016	0,565	0,003	0,038		56,6	0,8	12	0,28	2,2			57,8	0,8	7,6	0,15	2,1	
1257	г683863=:=<	13.08.2070 6:19	Э76ХФ	Р65	53	48,85	24,0166667	48,85	4	0,5342	0,11187	0,170257	0,200357	0,0396096	1568	1592	17,913162		13810,40944	112,7	1	1	1	28,467			0,193		0,05		0,589	0,025	0,02				0,049949	0,235		0,264		0,198	5528	0,001	0,356	0,324	0,113	0,63	0,007	0,011	0,084	0,008	0,019	0,401	0,001	0,003	0,003	0,79	0,0001	0,416	0,111	0,783	0,007	0,011	0,082	0,009	0,013	0,566	0,003	0,038		50,1	0,8	14,6	0,97	1,9			54,5	0,4	13	0,28	2,3	
1258	г683863=:==	13.08.2070 7:31	Э76ХФ	Р65	41	48,85	23,9666667	48,85	3,4051757	0,6019165	0,15029	0,257342	0,176341	0,042048	1540	1590	13,9551189		13731,57163	117,9	1	1	1	22,491		0,01287	0,06		0,176		0,538	0,028	0,02				0,053024	0,158		0,405		0,266	5485	0,001	0,344	0,29	0,109	0,575	0,007	0,01	0,071	0,008	0,023	0,425	0,001	0,002	0,002	0,678		0,412	0,109	0,754	0,006	0,012	0,072	0,01	0,021	0,526	0,003	0,037		49,7	1,9	19,1	1,26	2			54,7	0,4	12,1	0,26	2,3	
1259	г683863=:=>	13.08.2070 8:30	Э76ХФ	Р65	40	40,7166667	16,5333333	40,7166667	3,4934696	0,5607929	0,104525	0,180441	0,14431	0,0410155	1557	1593	16,9272206		14396,37097	114,7	1	1	1	22,974		0,053482			0,05		0,56	0,026	0,02				0,051722	0,143		0,283		0,185	3967	0,001	0,321	0,327	0,099	0,629	0,006	0,008	0,071	0,01	0,021	0,443	0,001	0,002	0,003	0,758	0,0002	0,416	0,098	0,797	0,005	0,011	0,071	0,013	0,015	0,573	0,003	0,039		52,9	1,9	16,3	1,02	2,2			54,8	0,9	11	0,27	2,3	
1260	г683863=:=?	13.08.2070 12:26	Э76ХФ	Р65	2	16,1833333	14,5166667	16,1833333	3,2272727						1604	1629	15,3991761		13800,68886	110,4	1	1	1	8,307			0,054																3339	0,002	0,386	0,314	0,101	0,609	0,007	0,009	0,077	0,009	0,024	0,462	0,001	0,003	0,003	0,792	0,0002	0,425	0,1	0,79	0,006	0,01	0,077	0,01	0,01	0,569	0,003	0,038		49,2	0,7	14,4	0,6	2			55,5	0,4	11,3	0,24	2,3	
1261	г683863=:>6	13.08.2070 13:18	Э76ХФ	Р65	15	100,05	38,9	71	2,9905899	0,547355	0,122605	0,175321	0,160779	0,0399252	1560	1610	12,743202		13307,96915	112,3	3	1	1	28,743			0,057		0,05		0,603	0,027	0,02				0,050347	0,171		0,274		0,217	8628	0,001	0,373	0,311	0,101	0,64	0,006	0,009	0,071	0,009	0,02	0,44	0,001	0,002	0,003	0,769	0,0002	0,414	0,099	0,789	0,005	0,013	0,07	0,01	0,015	0,582	0,003	0,037		52,5	0,6	16,4	0,51	2,3			57,6	0,2	7,8	0,11	2,3	
1262	г683863=:>7	13.08.2070 14:19	Э76ХФ	Р65																																																																																
1263	г683863=:>8	13.08.2070 16:33	Э76ХФ	Р65	28	60,8666667	30,3333333	60,8666667	3,0202454	0,489085	0,095485	0,125711	0,103986	0,0400687	1519	1601	7,3351114		13717,58242	112,4	1	1	1	14,821			0,042		0,05		0,538	0,073	0,02				0,050528	0,105		0,197		0,169	6935	0,001	0,404	0,334	0,11	0,683	0,006	0,011	0,07	0,01	0,023	0,474	0,002	0,002	0,003	0,766	0,0001	0,415	0,111	0,797	0,005	0,013	0,071	0,012	0,018	0,57	0,003	0,037		56,6	0,5	12,7	0,14	2,2			54,4	0,6	11,7	0,25	2,3	
1264	г683863=:>9	13.08.2070 17:28	Э76ХФ	Р65	45	48,6833333	18,9	48,6833333	2,6734534	0,5046581	0,102265	0,126718	0,138277	0,0393804	1574	1591	17,7641975		13549,20635	112,3	1	1	1	28,778		0,040898	0,06		0,05		0,508	0,064	0,02				0,04966	0,158		0,197		0,181	4268	0,001	0,363	0,328	0,111	0,689	0,008	0,01	0,078	0,011	0,022	0,453	0,002	0,003	0,004	0,757	0,0004	0,416	0,114	0,803	0,008	0,013	0,079	0,013	0,013	0,578	0,003	0,037		50,7	0,4	12,8	0,41	2,1			51,4	0,8	13,2	0,15	2,5	
1265	г683863=:>:	13.08.2070 18:20	Э76ХФ	Р65	52	41,2	16,9833333	41,2	2,7558357	0,5081217	0,10396	0,115222	0,170849	0,0404908	1572	1598	17,7879746		13848,87144	115,8	1	1	1	24,078		0,057486	0,12		0,05		0,493	0,083	0,02				0,051179	0,214		0,177		0,184	3920	0,001	0,37	0,329	0,096	0,688	0,006	0,009	0,071	0,011	0,019	0,415	0,001	0,003	0,003	0,765	0,0003	0,414	0,096	0,793	0,005	0,012	0,071	0,013	0,013	0,564	0,003	0,038		51	0,4	14,1	0,76	2			51,3	0,5	12,9	0,17	2,1	
1266	"г683863=:>;"	13.08.2070 19:13	Э76ХФ	Р65	52	43	27,3333333	43	3,9758416	0,458685	0,081925	0,049076	0,081013	0,0389663	1515	1591	13,3646512		14149,7561	111,7	1	1	1	19,156					0,05		0,506	0,087	0,02				0,049588	0,104		0,075		0,145	6446	0,002	0,425	0,349	0,098	0,739	0,009	0,011	0,079	0,011	0,022	0,478	0,002	0,003	0,003	0,767	0,0001	0,415	0,096	0,779	0,008	0,013	0,079	0,012	0,017	0,569	0,004	0,038		56,6	1,5	5,5	0,15	2,4			59	0,6	5,1	0,12	2,3	
1267	г683863=:><	13.08.2070 20:06	Э76ХФ	Р65																																																																																
1268	г683863=:>=	13.08.2070 20:55	Э76ХФ	Р65	48	50,8666667	25,35	50,8666667	2,9564356	0,370865	0,107915	0,144646	0,112711	0,0393639	1541	1582	9,3553914		13259,1716	111,6	1	1	1	15,834			0,082		0,05		0,389	0,073	0,02				0,050094	0,11		0,227		0,191	5602	0,001	0,486	0,324	0,101	0,66	0,008	0,012	0,078	0,008	0,022	0,465	0,002	0,002	0,003	0,76	0,0006	0,415	0,1	0,792	0,007	0,013	0,078	0,008	0,016	0,573	0,003	0,037		49,6	0,4	11	0,37	2,2			56,7	0,8	9,3	0,18	2,3	
1269	г683863=:>>	13.08.2070 21:46	Э76ХФ	Р65	56	43,5666667	17,5666667	43,5666667	2,7462236	0,398635	0,105655	0,13806	0,142865	0,040387	1573	1580	16,3422231		13488,04554	114,1	1	1	1	23,728					0,05		0,424	0,047	0,02				0,051396	0,16		0,215		0,187	3949	0,001	0,472	0,328	0,088	0,663	0,006	0,01	0,064	0,009	0,021	0,441	0,002	0,002	0,003	0,768	0,0001	0,416	0,087	0,783	0,006	0,012	0,063	0,01	0,017	0,568	0,003	0,038		48,9	0,9	9,8	0,26	2,2			54	0,4	12,3	0,3	2,1	
1270	г683863=:>?	13.08.2070 22:40	Э76ХФ	Р65	54	41,0333333	16,5333333	41,0333333	3	0,427595	0,122605	0,127708	0,129585	0,0405292	1567	1585	16,8631194		14410,8871	115,7	1	1	1	23,065					0,05		0,457	0,047	0,02				0,051577	0,144		0,199		0,217	3971	0,002	0,471	0,317	0,097	0,684	0,007	0,008	0,074	0,011	0,02	0,468	0,002	0,003	0,003	0,774	0,0002	0,417	0,098	0,789	0,006	0,011	0,074	0,012	0,017	0,574	0,003	0,038		56,2	1,4	12,4	0,21	2,4			54,3	1	10,4	0,15	2,2	
1271	г683863=:?6	13.08.2070 23:32	Э76ХФ	Р65	55	43,85	21,8333333	43,85		0,37498	0,10735	0,072712	0,080203	0,039279	1544	1579	14,1058153		13767,93893	111,4	1	1	1	20,618					0,05		0,397	0,085	0,02				0,049986	0,092		0,113		0,19	5010	0,002	0,448	0,325	0,105	0,719	0,008	0,009	0,084	0,011	0,023	0,479	0,002	0,003	0,003	0,782	0,0001	0,419	0,106	0,79	0,007	0,011	0,084	0,012	0,017	0,575	0,004	0,038		48,5	1,1	6,1	0,15	2,7			54,2	0,6	3,5	0,07	2,7	
1272	г683863=:?7	14.08.2070 0:45	Э76ХФ	Р65	35	43,3666667	19,4	43,3666667	3	0,400555	0,127125	0,171765	0,103294	0,0408137	1565	1580	12,7701768		13608,24742	113,9	1	1	1	18,46			0,054		0,05		0,421	0,094	0,02				0,051939	0,083		0,271		0,225	4400	0,001	0,453	0,311	0,111	0,642	0,006	0,01	0,078	0,009	0,024	0,46	0,002	0,002	0,003	0,783	0,0001	0,419	0,111	0,798	0,006	0,012	0,077	0,011	0,019	0,568	0,003	0,038		49,6	0,5	9,5	0,14	2,4			52,7	0,8	7,8	0,12	2,1	
1273	г683863=:?8	14.08.2070 1:36	Э76ХФ	Р65	36	44,2	17,7333333	44,2	2,8544061	0,383835	0,122605	0,126586	0,11258	0,0400177	1563	1580	12,9515837		14433,83459	113,3	1	1	1	19,082			0,08		0,05		0,403	0,082	0,02				0,050926	0,118		0,198		0,217	4266	0,002	0,514	0,315	0,104	0,681	0,006	0,009	0,067	0,011	0,022	0,465	0,002	0,002	0,003	0,774	0,0001	0,418	0,105	0,792	0,006	0,012	0,067	0,012	0,019	0,576	0,003	0,037		55,4	0,6	10,6	0,17	2,2			58,9	1	6,3	0,11	2,4	
1274	г683863=:?9	14.08.2070 2:26	Э76ХФ	Р65	41	40,8666667	15,9	40,8666667	3	0,398805	0,112435	0,136519	0,132794	0,0401599	1571	1583	13,9102995		13977,35849	114,3	1	1	1	18,833			0,081		0,05		0,423	0,081	0,02				0,051107	0,145		0,213		0,199	3704	0,002	0,478	0,324	0,1	0,674	0,007	0,01	0,069	0,011	0,025	0,454	0,002	0,003	0,003	0,777	0,0002	0,421	0,102	0,802	0,007	0,013	0,07	0,013	0,017	0,576	0,003	0,038		54,9	0,6	10,6	0,23	2,2			55,8	1	7,5	0,12	2,3	
1275	г683863=:?:	14.08.2070 3:19	Э76ХФ	Р65	39	48,75	15,2166667	48,75	3	0,403795	0,120345	0,205769	0,179915	0,0406714	1582	1586	16,3304615		15070,31763	115,7	1	1	1	26,537			0,082		0,05		0,425	0,047	0,02				0,051758	0,187		0,322		0,213	3822	0,002	0,476	0,319	0,101	0,617	0,007	0,01	0,065	0,009	0,021	0,422	0,002	0,003	0,003	0,775	0,0001	0,417	0,1	0,786	0,006	0,011	0,065	0,011	0,015	0,569	0,003	0,037		53,7	0,5	11,9	0,25	2,1			56,8	0,7	8,5	0,17	2,2	
1276	"г683863=:?;"	14.08.2070 4:12	Э76ХФ	Р65	41	42,3833333	16,6833333	42,3833333	2,7903564	0,35288	0,08136	0,08782	0,128225	0,0389945	1567	1578	9,7042863		14299,3007	112,5	1	1	1	13,71					0,05		0,374	0,081	0,02				0,049624	0,16		0,135		0,144	3976	0,001	0,487	0,351	0,102	0,719	0,009	0,01	0,081	0,014	0,022	0,45	0,002	0,004	0,003	0,782	0,0003	0,419	0,102	0,79	0,008	0,011	0,081	0,015	0,018	0,566	0,003	0,038		54	0,6	12,3	0,23	2,2			57,2	0,6	8,1	0,11	2,1	
1277	г683863=:?<	14.08.2070 5:06	Э76ХФ	Р65	39	46,7166667	18,55	46,7166667	3,08266	0,39095	0,1582	0,234295	0,197208	0,0401025	1567	1581	10,9836604		14037,73585	113,9	1	1	1	17,104			0,144		0,05		0,401	0,036	0,02				0,051034	0,201		0,367		0,28	4340	0,001	0,478	0,285	0,117	0,577	0,008	0,01	0,083	0,008	0,023	0,392	0,001	0,002	0,002	0,769	0,0001	0,416	0,116	0,785	0,007	0,012	0,083	0,009	0,018	0,567	0,003	0,038		50	1	11,4	0,94	2			55	0,5	7,6	0,14	2,1	
1278	г683863=:?=	14.08.2070 5:58	Э76ХФ	Р65	46	40,6833333	17,7	40,6833333	3,662096	0,407455	0,113565	0,147976	0,120096	0,0400742	1561	1581	14,8800492		14254,23729	113,6	1	1	1	20,179			0,065		0,05		0,433	0,095	0,02				0,050998	0,12		0,232		0,201	4205	0,002	0,469	0,323	0,103	0,652	0,008	0,009	0,076	0,009	0,02	0,459	0,002	0,003	0,003	0,775	0,0001	0,418	0,103	0,783	0,007	0,011	0,076	0,01	0,016	0,57	0,003	0,038		53,4	0,7	10,5	0,36	2,2			59,5	0,5	6,7	0,09	2,2	
1279	г683863=:?>	14.08.2070 6:49	Э76ХФ	Р65	45	55,7	18,65	55,7	3,8077754	0,445155	0,137295	0,177985	0,166687	0,0652277	1564	1585	15,4744481		14358,17694	114,3	1	1	1	28,43					0,05		0,474	0,073	0,02				0,083008	0,179		0,278		0,243	4463	0,002	0,412	0,305	0,106	0,633	0,007	0,009	0,076	0,008	0,019	0,42	0,002	0,003	0,003	0,78	0,0003	0,419	0,104	0,788	0,006	0,011	0,076	0,009	0,015	0,58	0,004	0,016		53,1	0,9	10,2	0,3	2,2			56,5	0,2	10,9	0,11	2,1	
1280	г683863=:??	14.08.2070 7:42	Э76ХФ	Р65	52	44,0333333	22,4666667	44,0333333	2	0,39805	0,13447	0,187785	0,182372	0,0401025	1602	1629	18,6565391		13732,34421	112,2	1	1	1	27,223			0,153		0,05		0,416	0,038	0,02				0,051034	0,199		0,293		0,238	5142	0,002	0,442	0,307	0,096	0,628	0,006	0,01	0,064	0,009	0,018	0,423	0,001	0,002	0,003	0,762	0,0002	0,42	0,096	0,792	0,005	0,012	0,064	0,011	0,012	0,56	0,003	0,039		52,8	0,6	13,3	0,53	2			56,7	0,3	10,3	0,12	2,1	
1281	"г683863=;66"	14.08.2070 8:43	Э76ХФ	Р65	42	47,8666667	28,3833333	47,8666667	3,4929898	0,497295	0,128255	0,177531	0,108823	0,040387	1538	1610	16,7725846		14152,67176	113,2	1	1	1	26,715					0,05		0,54	0,036	0,02				0,051396	0,089		0,28		0,227	6695	0,002	0,389	0,311	0,092	0,641	0,006	0,01	0,065	0,008	0,019	0,465	0,002	0,002	0,003	0,759	0,0001	0,418	0,091	0,789	0,005	0,011	0,066	0,009	0,016	0,568	0,003	0,038		55,8	1,9	9,3	0,19	2,4			60,4	0,8	3,7	0,13	2,3	
1282	"г683863=;67"	14.08.2070 9:36	Э76ХФ	Р65	44	52,55	22,0666667	52,55	2	0,459955	0,114695	0,138897	0,150165	0,040842	1571	1604	9,5721285		13747,43202	114,3	1	1	1	16,714					0,05		0,498	0,036	0,02				0,051975	0,171		0,216		0,203	5056	0,002	0,409	0,321	0,087	0,674	0,007	0,01	0,064	0,01	0,021	0,449	0,002	0,002	0,003	0,767	0,0001	0,417	0,088	0,796	0,007	0,012	0,065	0,011	0,016	0,58	0,003	0,038		57,1	0,3	11,9	0,19	2,2			56,1	0,3	12,9	0,19	2,2	
1283	"г683863=;68"	14.08.2070 11:05	Э76ХФ	Р65	12	48,5333333	20,7	48,5333333		0,47927	0,12995	0,164531	0,153786	0,039932	1595	1599	9,1903785		12959,42029	113,2	1	1	1	14,434			0,11		0,05		0,518	0,066	0,02				0,050817	0,165		0,257		0,23	4471	0,002	0,398	0,31	0,105	0,647	0,007	0,01	0,071	0,01	0,024	0,439	0,001	0,002	0,003	0,777	0,0002	0,419	0,103	0,786	0,006	0,012	0,071	0,011	0,017	0,568	0,003	0,038		55,3	0,7	11,7	0,23	2,2			54,1	0,6	10,6	0,21	2,2	
1284	"г683863=;69"	14.08.2070 11:59	Э76ХФ	Р65	14	48,7	17,8166667	48,7		0,435105	0,120345	0,094405	0,119239	0,040273	1597	1593	10,8012365		12541,06642	112,5	1	1	1	17,471					0,05		0,468	0,038	0,02				0,051251	0,143		0,146		0,213	3724	0,002	0,415	0,316	0,087	0,693	0,005	0,011	0,062	0,01	0,017	0,465	0,002	0,002	0,003	0,775	0,0001	0,42	0,089	0,781	0,005	0,011	0,064	0,012	0,014	0,57	0,003	0,038		55,4	0,8	11,1	0,18	2,4			56,1	0,7	12	0,16	2,2	
1285	"г683863=;6:"	14.08.2070 12:51	Э76ХФ	Р65	21	50,8666667	18,5333333	50,8666667		0,49404	0,15368	0,160439	0,162857	0,0413328	1599	1590	10,9985007		12603,23741	115,3	1	1	1	18,34					0,05		0,532	0,036	0,02				0,052373	0,181		0,25		0,272	3893	0,002	0,395	0,291	0,093	0,652	0,005	0,009	0,06	0,008	0,018	0,431	0,001	0,002	0,003	0,777	0,0001	0,417	0,091	0,786	0,004	0,012	0,06	0,009	0,013	0,569	0,003	0,038		51,5	1,9	13,5	0,35	2,1			59,2	0,8	3,8	0,13	2,3	
1286	"г683863=;6;"	14.08.2070 13:49	Э76ХФ	Р65	22	41,65	20,6333333	41,65	3,289426	0,472735	0,136165	0,158081	0,124965	0,0401331	1566	1594	10,4983764		13777,70598	112,7	1	1	1	14,549					0,05		0,509	0,037	0,02				0,050311	0,123		0,248		0,241	4738	0,002	0,378	0,303	0,1	0,656	0,007	0,009	0,068	0,007	0,018	0,448	0,002	0,002	0,003	0,766	0,0001	0,417	0,098	0,788	0,006	0,011	0,068	0,007	0,015	0,566	0,003	0,037		59,6	0,5	10,2	0,19	2,5			54,9	1	8	0,16	2,6	
1287	"г683863=;6<"	14.08.2070 14:41	Э76ХФ	Р65	25	52,2	19,3833333	52,2	2,8663627	0,466725	0,172325	0,181068	0,165661	0,0399887	1569	1583	9,8668383		13790,19776	114,1	1	1	1	17,034					0,05		0,494	0,125	0,02				0,05013	0,176		0,283		0,305	4455	0,001	0,388	0,284	0,106	0,646	0,006	0,01	0,069	0,008	0,023	0,437	0,002	0,003	0,003	0,779	0,0003	0,427	0,107	0,798	0,006	0,012	0,07	0,009	0,016	0,591	0,004	0,037		58,3	0,8	10,5	0,3	2,4			59,2	0,7	3,9	0,13	2,3	
1288	"г683863=;6="	14.08.2070 15:33	Э76ХФ	Р65	33	42,85	19,1333333	42,85	3,1698957	0,42731	0,11865	0,112654	0,147008	0,0403062	1564	1583	9,2044341		13202,09059	113,8	1	1	1	13,147					0,05		0,458	0,038	0,02				0,050528	0,178		0,174		0,21	4210	0,002	0,453	0,319	0,091	0,686	0,007	0,01	0,065	0,008	0,018	0,433	0,002	0,002	0,003	0,775	0,0002	0,418	0,093	0,788	0,007	0,012	0,065	0,01	0,015	0,573	0,003	0,037		55,9	0,9	10,8	0,19	2,1			59,7	0,9	4,8	0,14	2,2	
1289	"г683863=;6>"	14.08.2070 16:28	Э76ХФ	Р65	29	43,5166667	19,7	43,5166667		0,51192	0,13673	0,16611	0,165151	0,0399025	1581	1579	19,2046584		12804,06091	113,9	1	1	1	27,484					0,05		0,557	0,039	0,02				0,050022	0,182		0,259		0,242	4204	0,001	0,35	0,303	0,118	0,641	0,006	0,009	0,074	0,009	0,023	0,417	0,001	0,003	0,003	0,776	0,0003	0,418	0,117	0,792	0,005	0,012	0,073	0,01	0,018	0,571	0,003	0,038		53,4	0,8	11,3	0,74	2			55,4	0,4	9,2	0,13	2	
1290	"г683863=;6?"	14.08.2070 17:23	Э76ХФ	Р65	25	45,2166667	19,3	45,2166667		0,468645	0,140685	0,187025	0,156492	0,0412586	1575	1580	15,0360852		12705,69948	116,2	1	1	1	22,362					0,05		0,502	0,038	0,02				0,051722	0,159		0,293		0,249	4087	0,002	0,411	0,302	0,101	0,629	0,008	0,01	0,071	0,007	0,02	0,433	0,002	0,002	0,003	0,764	0,0002	0,416	0,102	0,782	0,007	0,012	0,07	0,008	0,016	0,563	0,003	0,036		52,2	0,4	13,9	0,21	2,1			60,5	0,7	4	0,13	2,3	
1291	"г683863=;76"	14.08.2070 18:16	Э76ХФ	Р65	25	46,0166667	20,8333333	46,0166667	3,4342279	0,42306	0,13221	0,14318	0,126396	0,0404506	1555	1579	13,6919957		13642,56	113,5	1	1	1	21,002					0,05		0,449	0,038	0,02				0,050709	0,132		0,224		0,234	4737	0,002	0,425	0,309	0,127	0,666	0,006	0,009	0,102	0,008	0,023	0,455	0,002	0,002	0,003	0,763	0,0001	0,419	0,125	0,786	0,006	0,011	0,102	0,009	0,019	0,568	0,003	0,037		59,2	0,9	7,5	0,15	2,5			58,6	0,7	5	0,09	2,5	
1292	"г683863=;77"	14.08.2070 19:07	Э76ХФ	Р65	26	45,0333333	25,4666667	45,0333333	3,3348178	0,53156	0,13786	0,193645	0,212304	0,0408255	1551	1585	13,9907875		13634,29319	114,5	1	1	1	20,924					0,05		0,58	0,201	0,02				0,051179	0,243		0,301		0,244	5787	0,002	0,373	0,3	0,108	0,629	0,007	0,01	0,072	0,007	0,019	0,379	0,001	0,002	0,003	0,75	0,0001	0,412	0,106	0,787	0,006	0,012	0,071	0,008	0,014	0,584	0,003	0,037		62,2	1	4,6	0,12	2,9			59,7	0,7	4,3	0,14	2,3	
1293	"г683863=;78"	14.08.2070 19:59	Э76ХФ	Р65	29	42,35	12,5	42,35	2	0,500695	0,101135	0,160628	0,190495	0,0411143	1584	1589	8,5678867		12878,4	115	1	1	1	12,095			0,134		0,05		0,55	0,069	0,02				0,051541	0,224		0,249		0,179	2683	0,001	0,39	0,331	0,121	0,651	0,006	0,009	0,092	0,01	0,021	0,409	0,001	0,002	0,003	0,786	0,0002	0,413	0,119	0,789	0,005	0,01	0,091	0,011	0,013	0,58	0,003	0,037		52,1	0,6	13	0,66	2			59,7	0,7	4,6	0,14	2,3	
1294	"г683863=;79"	14.08.2070 20:53	Э76ХФ	Р65	32	41,0333333	16,1666667	41,0333333	2,6206428	0,5042086	0,034465	0,171763	0,14563	0,0403349	1567	1580	9,6594639		13397,93814	114,4	1	1	1	13,212		0,030888	0,06		0,05		0,53	0,048	0,02				0,050564	0,149		0,269		0,061	3610	0,002	0,362	0,39	0,095	0,641	0,009	0,011	0,079	0,009	0,02	0,434	0,001	0,003	0,003	0,78	0,0001	0,42	0,1	0,795	0,008	0,011	0,08	0,011	0,017	0,577	0,003	0,037		49,6	1,3	12,1	0,62	2			56,5	1	9,6	0,09	2,3	
1295	"г683863=;7:"	14.08.2070 21:48	Э76ХФ	Р65	30	40,5	15,95	40,5	2	0,43558	0,08701	0,191971	0,197704	0,0414892	1578	1581	13,7296296		12861,44201	117	1	1	1	18,535			0,083		0,05		0,471		0,02				0,052011	0,221		0,299		0,154	3419	0,001	0,441	0,344	0,102	0,632	0,006	0,011	0,074	0,009	0,024	0,41	0,001	0,002	0,003	0,765	0,0002	0,416	0,103	0,799	0,006	0,011	0,075	0,01	0,016	0,579	0,003	0,037		50,1	1,6	15,5	0,63	1,9			53,3	0,5	16,1	0,17	2,3	
1296	"г683863=;7;"	14.08.2070 22:41	Э76ХФ	Р65	27	42,6833333	16,65	42,6833333	2,7993139	0,482905	0,119215	0,150412	0,11824	0,0401331	1551	1584	9,2658288		14201,8018	113,5	1	1	1	13,106					0,05		0,525	0,06	0,02				0,050311	0,116		0,236		0,211	3941	0,002	0,403	0,314	0,102	0,669	0,006	0,007	0,067	0,009	0,023	0,467	0,001	0,003	0,003	0,756	0,0002	0,412	0,096	0,794	0,005	0,012	0,064	0,01	0,018	0,582	0,003	0,037		53	1,1	16,7	0,56	2,2			58,9	0,4	6,6	0,1	2,3	
1297	"г683863=;7<"	14.08.2070 23:34	Э76ХФ	Р65	27	40,5166667	15,8333333	40,5166667	2,5705664	0,459635	0,120345	0,126453	0,108051	0,0413161	1561	1581	9,2872892		13168,42105	114,5	1	1	1	12,543					0,05		0,497	0,057	0,02				0,051794	0,111		0,198		0,213	3475	0,002	0,404	0,313	0,094	0,677	0,006	0,009	0,059	0,009	0,018	0,456	0,002	0,002	0,003	0,758	0,0002	0,414	0,095	0,788	0,005	0,012	0,059	0,01	0,018	0,578	0,003	0,037		50,1	1,1	8,3	0,18	2,4			62	0,4	3,4	0,09	2,7	
1298	"г683863=;7="	15.08.2070 0:33	Э90ХАФ	Р65	19	50,5333333	16,6833333	50,2	2,4303161	0,588795	0,100005	0,158214	0,129494	0,0879795	1613	1632	14,822973	14,1225	13655,54446	110,2	1	1	1	10,969	13,181		0,077		0,05		0,659		0,02			0,021991	0,097114	0,13		0,248		0,177	3797	0,002	0,39	0,204	0,093	0,675	0,006	0,009	0,062	0,01	0,019	0,429	0,001	0,003	0,003	0,854	0,0002	0,294	0,093	0,816	0,005	0,016	0,062	0,012	0,013	0,569	0,003	0,082		55,8	0,2	13,2	0,19	2,2			53,7	0,5	10,8	0,1	2,3	
1299	"г683863=;7>"	15.08.2070 1:24	Э90ХАФ	Р65	29	46,7333333	22,0666667	46,4	2,631171	0,575155	0,089835	0,107633	0,08204	0,0925888	1559	1605	15,8140481	17,5937984	13421,14804	114,5	1	1	1	14,259	11,348				0,05		0,646	0,07	0,02			0,023727	0,101852	0,079		0,169		0,159	4936	0,002	0,428	0,211	0,101	0,705	0,006	0,007	0,064	0,01	0,021	0,463	0,002	0,002	0,003	0,87	0,0001	0,287	0,1	0,8	0,005	0,012	0,063	0,011	0,018	0,554	0,003	0,081		49,1	0,3	8,3	0,12	2,3			56,6	0,4	6,7	0,11	2,3	
1300	"г683863=;7?"	15.08.2070 2:15	Э90ХАФ	Р65	37	47,2	21,7	47,0333333	3,1508903	0,537205	0,082087	0,123409	0,089203	0,0939856	1542	1596	10,2042	11,5727023	14347,46544	115,6	1	1	1	5,669	11,682				0,05		0,6	0,047	0,02			0,02351	0,103733	0,083		0,194		0,145	5189	0,002	0,449	0,218	0,094	0,694	0,007	0,008	0,065	0,008	0,022	0,45	0,002	0,002	0,003	0,85	0,0002	0,288	0,096	0,803	0,006	0,015	0,066	0,01	0,016	0,555	0,003	0,083		52	0,3	10,5	0,1	2,2			58,3	0,6	5,9	0,13	2,3
