Repository: Siella/alloy_building

# Прогнозирование химического состава шлака
Задание по Data science от компании EVRAZ (оптимизация сталеплавильного производства) в рамках хакатона ```</beCoder>```.

Мы реализовали наше решение как простой и лаконичный веб-сервис!
В папке `EDA` результаты анализа данных в рамках отборочного задания, в `modelling` — результаты моделирования целевых показателей химического состава шлака и `сыпуч известь РП`.

File: _data/Исходные данные.txt (part 15 of 78)
оком	t продувка	ПСН гр.	чист расход C	чист расход Cr	чист расход Mn	чист расход Si	чист расход V	температура первая	температура последняя	Ar (интенс.)	N2 (интенс.)	эл. энергия (интенс.)	произв жидкая сталь	произв количество обработок	произв  количество плавок	произв количество плавок (цел)	расход газ Ar	расход газ  N2	расход C пров.	сыпуч известь РП	сыпуч кварцит	сыпуч кокс пыль УСТК	сыпуч  кокс. мелочь (сух.)	сыпуч  кокс. мелочь КМ1	сыпуч  шпат плав.	ферспл CaC2	ферспл FeMo	ферспл FeSi-75	ферспл FeV азот.	ферспл  FeV-80	ферспл  Mn5Si65Al0.5	ферспл  Ni H1 пласт.	ферспл SiMn18	ферспл  ферванит	ферспл  фх850А	эл. энергия	химсталь первый Al_1	химсталь первый C_1	химсталь первый Cr_1	химсталь первый Cu_1	химсталь первый Mn_1	химсталь первый Mo_1	химсталь первый N_1	химсталь первый Ni_1	химсталь первый P_1	химсталь первый S_1	химсталь первый Si_1	химсталь первый Ti_1	химсталь первый V_1	химсталь последний Al	химсталь последний C	химсталь последний Ca	химсталь последний Cr	химсталь последний Cu	химсталь последний Mn	химсталь последний Mo	химсталь последний N	химсталь последний Ni	химсталь последний P	химсталь последний S	химсталь последний Si	химсталь последний Ti	химсталь последний V	химшлак первый Al2O3_1	химшлак первый CaO_1	химшлак первый FeO_1	химшлак первый MgO_1	химшлак первый MnO_1	химшлак первый R_1	химшлак первый SiO2_1	химшлак последний Al2O3	химшлак последний CaO	химшлак последний FeO	химшлак последний MgO	химшлак последний MnO	химшлак последний R	химшлак последний SiO2
1301	"г683863=;86"	15.08.2070 3:20	Э90ХАФ	Р65	31	47,5333333	18,3166667	47,3666667		0,58817	0,072292	0,126891	0,101764	0,0932416	1572	1588	8,5696552	10,1473631	12830,93722	113,5	1	1	1	4,142	11,117				0,05		0,665	0,073	0,02			0,025065	0,102033	0,101		0,199		0,124	3917	0,002	0,418	0,224	0,098	0,696	0,006	0,008	0,066	0,01	0,019	0,448	0,002	0,002	0,003	0,852	0,0002	0,286	0,097	0,812	0,005	0,016	0,066	0,011	0,019	0,575	0,003	0,083		57,6	0,6	8,3	0,13	2,6			59,6	0,5	3,9	0,07	2,6	
1302	"г683863=;87"	15.08.2070 4:23	Э90ХАФ	Р65	27	41,8833333	17,85	41,7	2,9045888	0,57668	0,071126	0,127424	0,098712	0,0923566	1543	1577	15,284561	15,5644237	13986,55462	113,6	1	1	1	8,415	12,979				0,05		0,651	0,102	0,02			0,023618	0,102177	0,096		0,2		0,122	4161	0,001	0,409	0,231	0,106	0,691	0,006	0,01	0,072	0,011	0,025	0,443	0,001	0,002	0,003	0,854	0,0001	0,29	0,105	0,804	0,005	0,014	0,071	0,012	0,02	0,559	0,003	0,082		56,6	1,5	5,9	0,17	2,6			57,8	0,4	5	0,14	2,3	
1303	"г683863=;88"	15.08.2070 5:20	Э90ХАФ	Р65	23	45,35	15,3333333	45,0166667	2	0,681435	0,126511	0,214029	0,164361	0,0928795	1580	1581	14,8397315	13,2911643	13006,95652	115,1	1	1	1	12,284	8,942		0,078		0,05		0,767	0,063	0,02			0,023691	0,102792	0,159		0,336		0,217	3324	0,001	0,34	0,186	0,118	0,615	0,006	0,01	0,073	0,007	0,022	0,386	0,001	0,002	0,003	0,868	0,0004	0,291	0,12	0,803	0,004	0,014	0,073	0,009	0,017	0,546	0,003	0,082		54	0,3	13,2	0,45	2			51,8	0,3	16,7	0,12	2,3	
1304	"г683863=;89"	15.08.2070 6:21	Э90ХАФ	Р65	18	45,2	14,85	45,2	2,628465	0,6659	0,094446	0,177796	0,139049	0,0918775	1568	1583	20,3072119	24,7914517	13341,41414	114,2	1	1	1	15,174	18,69		0,077		0,05		0,755	0,03	0,02			0,021955	0,102575	0,136		0,279		0,162	3302	0,002	0,318	0,208	0,098	0,65	0,007	0,009	0,068	0,008	0,023	0,414	0,001	0,003	0,003	0,865	0,0004	0,287	0,098	0,795	0,005	0,014	0,068	0,01	0,019	0,555	0,004	0,082		52,8	0,4	13,3	0,31	2,1			58	0,3	6,3	0,08	2,3	
1305	"г683863=;8:"	15.08.2070 7:14	Э90ХАФ	Р65	16	43,2	14,6666667	43,0166667	2,6099641	0,607875	0,092697	0,118859	0,125082	0,0931385	1582	1592	15,3727961	18,5554896	13569,54545	114	1	1	1	14,096	10,422				0,0500001		0,686	0,062	0,02			0,024233	0,102792	0,141		0,185		0,159	3317	0,002	0,355	0,213	0,104	0,678	0,006	0,009	0,064	0,01	0,024	0,417	0,001	0,003	0,003	0,87	0,0005	0,297	0,108	0,819	0,004	0,018	0,067	0,013	0,016	0,54	0,003	0,085		52,2	0,9	13,2	0,98	2,1			57,6	0,5	8,8	0,17	2,1	
1306	"г683863=;8;"	15.08.2070 8:05	Э90ХАФ	Р65	19	46,5166667	20,4666667	46,35	2,8155384	0,58681	0,094446	0,161544	0,136879	0,0926506	1581	1581	22,34803	17,5832665	13127,6873	113,8	1	1	1	13,235	17,046		0,163		0,05		0,658	0,025	0,02			0,024052	0,102286	0,14		0,253		0,162	4478	0,001	0,399	0,21	0,101	0,651	0,007	0,012	0,069	0,008	0,024	0,432	0,001	0,002	0,003	0,842	0,0005	0,287	0,099	0,798	0,005	0,017	0,069	0,009	0,017	0,548	0,002	0,084		55,1	0,2	13,2	0,35	2,1			51,9	0,8	10,1	0,13	2,1	
1307	"г683863=;8<"	15.08.2070 9:12	Э90ХАФ	Р65	5	55,0333333	22,6	54,6833333	2,7465565	0,6139	0,114268	0,209918	0,172785	0,0914605	1589	1587	20,4756501	18,0309533	12265,48673	113,5	1	1	1	21,653	13,398		0,233		0,05		0,686	0,028	0,02			0,023184	0,101309	0,174		0,329		0,196	4620	0,001	0,367	0,19	0,101	0,602	0,006	0,012	0,07	0,01	0,025	0,395	0,001	0,002	0,003	0,858	0,0002	0,288	0,103	0,811	0,005	0,015	0,07	0,011	0,021	0,549	0,002	0,083		51,8	0,4	13,3	0,91	2			56,4	0,5	10	0,15	2,1	
1308	"г683863=;8="	15.08.2070 10:20	Э90ХАФ	Р65	6	47,5333333	17,2	47,2	1,7253385	0,6079	0,0583	0,125385	0,156491	0,0905719	1625	1594	24,7428397	18,3413534	12108,13953	111,8	1	1	1	22,461	12,197		0,197		0,05		0,692	0,026	0,02			0,023365	0,10008	0,187		0,194		0,1	3471	0,001	0,398	0,238	0,099	0,667	0,008	0,011	0,074	0,01	0,022	0,411	0,001	0,003	0,003	0,85	0,0003	0,287	0,099	0,797	0,006	0,016	0,073	0,012	0,015	0,551	0,002	0,084		49,4	1,4	20,2	0,97	1,9			56,6	0,5	9,8	0,2	2,1	
1309	"г683863=;8>"	15.08.2070 11:16	Э90ХАФ	Р65	3	51,5333333	26,7833333	51,5333333	4,6413393	0,65588	0,095612	0,162098	0,092138	0,0918179	1545	1583	28,1262978	25,6218639	14467,20597	113,7	1	1	1	36,572	18,099		0,098		0,19		0,622	0,026	0,02			0,023872	0,101345	0,07		0,256		0,164	6458	0,001	0,369	0,21	0,11	0,653	0,008	0,01	0,072	0,009	0,024	0,462	0,001	0,002	0,003	0,858	0,0002	0,29	0,11	0,798	0,006	0,015	0,072	0,01	0,02	0,554	0,003	0,081		57,7	0,5	10,5	0,2	2,5			56,3	0,4	10,7	0,2	2,1	
1310	"г683863=;8?"	15.08.2070 12:12	Э90ХАФ	Р65	8	46,35	17,7	46,1833333	3,2514063	0,603115	0,065879	0,117907	0,135068	0,0943673	1599	1586	20,0279815	18,5252199	13345,76271	116,9	1	1	1	18,053	14,038				0,05		0,685	0,047	0,02			0,024342	0,104275	0,157		0,183		0,113	3937	0,002	0,395	0,236	0,098	0,694	0,007	0,01	0,067	0,011	0,022	0,437	0,001	0,003	0,003	0,867	0,0004	0,288	0,098	0,79	0,005	0,016	0,067	0,012	0,017	0,553	0,003	0,084		58,5	0,2	11,5	0,12	2,2			51,1	0,3	9,3	0,12	2,3	
1311	"г683863=;96"	15.08.2070 13:07	Э90ХАФ	Р65	7	47,3833333	19,4666667	47,0166667	2,9488966	0,57589	0,072292	0,151059	0,128414	0,0924114	1601	1589	16,531324	20,9231345	12902,05479	113,2	1	1	1	8,532	21,731		0,222		0,05		0,649		0,02			0,024269	0,102177	0,133		0,233		0,124	4186	0,001	0,409	0,225	0,101	0,659	0,007	0,012	0,072	0,009	0,022	0,432	0,001	0,002	0,003	0,848	0,001	0,286	0,101	0,801	0,005	0,019	0,072	0,01	0,02	0,547	0,002	0,083		50,6	0,6	11,4	0,22	2,1			52,7	0,9	12,3	0,29	2,1	
1312	"г683863=;97"	15.08.2070 14:32	Э90ХАФ	Р65	1	44,2	22,0666667	43,5	3,6085748	0,549505	0,117183	0,163267	0,120159	0,0922662	1570	1594	17,0247997	17,7180531	13706,64653	113,6	1	1	1	12,395	11,123		0,078		0,05		0,608	0,032	0,02			0,024595	0,102105	0,117		0,247		0,201	5041	0,002	0,44	0,193	0,103	0,653	0,008	0,011	0,07	0,007	0,02	0,451	0,001	0,002	0,003	0,845	0,0002	0,289	0,103	0,795	0,006	0,015	0,07	0,008	0,016	0,544	0,003	0,082		52,8	0,9	12,8	0,43	2,1			56,2	0,5	10,3	0,24	2,1	
1313	"г683863=;98"	15.08.2070 15:29	Э90ХАФ	Р65	5	44,9	19,5333333	44,2333333	3,4251405	0,464135	0,088033	0,054054	0,100918	0,0934104	1591	1604	18,8160714	19,9804627	13444,7099	113,7	1	1	1	10,537	17,272		0,099		0,05		0,512		0,02			0,024125	0,103841	0,134		0,079		0,151	4377	0,002	0,513	0,214	0,092	0,752	0,005	0,007	0,061	0,011	0,02	0,455	0,001	0,002	0,004	0,849	0,0006	0,286	0,091	0,793	0,004	0,014	0,061	0,012	0,017	0,529	0,002	0,083		57,4	1,3	16,3	0,39	2,6			54,8	1	15,8	0,42	2,1	
1314	"г683863=;99"	15.08.2070 16:21	Э90ХАФ	Р65	5	45,6833333	18	45,1666667	3,6199239	0,59294	0,089782	0,152481	0,149269	0,0958395	1599	1600	20,1154128	17,194232	14143,33333	117,3	1	1	1	12,181	15,236				0,05		0,667		0,02			0,02521	0,106264	0,167		0,229		0,154	4243	0,002	0,412	0,217	0,095	0,667	0,007	0,011	0,062	0,009	0,022	0,42	0,001	0,002	0,003	0,862	0,0004	0,285	0,098	0,793	0,008	0,018	0,064	0,009	0,016	0,554	0,003	0,084		53,1	0,6	15	0,67	2,1			51,2	0,9	12,4	0,15	2,1	
1315	"г683863=;9:"	15.08.2070 17:19	Э90ХАФ	Р65	6	45,7166667	20,8333333	44,8833333	3,7109145	0,56405	0,106106	0,162286	0,130798	0,0929659	1570	1595	16,2483582	17,135702	13867,2	113,9	1	1	1	10,584	13,799		0,081		0,05		0,628		0,02			0,024269	0,10319	0,134		0,245		0,182	4815	0,001	0,422	0,201	0,102	0,654	0,005	0,01	0,069	0,007	0,022	0,435	0,001	0,002	0,002	0,845	0,0002	0,287	0,1	0,788	0,004	0,017	0,069	0,008	0,019	0,536	0,002	0,082		55,6	0,7	12,9	0,44	2,1			56,1	0,5	10,1	0,21	2,1	
1316	"г683863=;9;"	15.08.2070 18:10	Э76ХФ	Р65	10	46,85	26,0333333	46,85	6,7022079	0,383435	0,074041	0,130433	0,125213	0,0393848	1540	1635	13,2576018		16167,73367	112,5	1	1	1	19,717			0,198		0,05		0,412	0,029	0,02				0,049949	0,139		0,196		0,127	7015	0,002	0,484	0,359	0,092	0,688	0,007	0,009	0,066	0,009	0,019	0,482	0,002	0,002	0,004	0,764	0,0004	0,416	0,091	0,79	0,006	0,009	0,065	0,01	0,015	0,543	0,003	0,036		58,5	0,9	10,3	0,15	2,6			56,1	0,6	10,5	0,25	2,1	
1317	"г683863=;9<"	15.08.2070 19:08	Э76ХФ	Р65	5	51,7166667	19,0666667	51,7166667	2,7998084	0,422675	0,118349	0,143619	0,155807	0,0402403	1624	1618	10,9852363		12719,58042	114,7	1	1	1	18,147			0,169		0,05		0,452	0,051	0,02				0,051034	0,181		0,215		0,203	4042	0,002	0,446	0,32	0,106	0,672	0,006	0,009	0,066	0,011	0,02	0,446	0,001	0,002	0,003	0,765	0,0004	0,416	0,106	0,793	0,005	0,01	0,066	0,012	0,015	0,565	0,002	0,036		58,3	0,8	19,3	0,17	2,8			58,2	0,6	20,7	0,17	2,8	
1318	"г683863=;9="	15.08.2070 20:01	Э76ХФ	Р65	12	52,1833333	24,45	52,1833333	2,7741497	0,46335	0,124762	0,117551	0,104971	0,0392712	1563	1607	9,0588081		14034,35583	114,1	1	1	1	15,327			0,077		0,05		0,502	0,073	0,02				0,049805	0,113		0,177		0,214	5719	0,002	0,435	0,316	0,104	0,685	0,007	0,011	0,07	0,009	0,02	0,468	0,001	0,003	0,003	0,771	0,0003	0,418	0,104	0,786	0,006	0,013	0,07	0,01	0,014	0,557	0,003	0,036		52,8	0,9	17,1	0,23	2,4			51,3	0,4	12	0,11	2,1	
1319	"г683863=;9>"	15.08.2070 20:56	Э76ХФ	Р65	16	47,1666667	19,7166667	47,1666667	3,1890505	0,45451	0,142252	0,14341	0,14869	0,0408112	1572	1604	11,5992768		13651,39476	117,1	1	1	1	17,821			0,111		0,05		0,487	0,036	0,02				0,051758	0,17		0,215		0,244	4486	0,002	0,442	0,308	0,113	0,672	0,009	0,01	0,085	0,01	0,02	0,454	0,001	0,002	0,003	0,779	0,0002	0,418	0,113	0,789	0,008	0,014	0,086	0,01	0,016	0,56	0,002	0,036		54,6	0,3	13	0,2	2,2			55	0,7	14,7	0,21	2,1	
1320	"г683863=;9?"	15.08.2070 21:48	Э76ХФ	Р65	17	51,5166667	24,1833333	51,5166667	3,4217218	0,49916	0,144584	0,18798	0,146876	0,0403546	1559	1588	9,779338		14102,27429	114,7	1	1	1	16,25			0,109		0,05		0,54	0,036	0,02				0,051179	0,148		0,284		0,248	5684	0,001	0,4	0,3	0,106	0,62	0,009	0,011	0,078	0,007	0,02	0,446	0,001	0,002	0,003	0,772	0,0001	0,415	0,106	0,781	0,008	0,012	0,078	0,007	0,017	0,559	0,002	0,036		50,1	1,3	12,2	0,4	2,1			55,6	0,6	13,2	0,22	2,1	
1321	"г683863=;:6"	15.08.2070 22:43	Э76ХФ	Р65	20	50,2	21,65	50,2	3,4551971	0,46766	0,124762	0,126103	0,109899	0,0408112	1572	1600	9,7326693		14236,48961	115,4	1	1	1	16,286					0,05		0,507	0,036	0,02				0,051758	0,117		0,19		0,214	5137	0,002	0,434	0,316	0,096	0,683	0,01	0,01	0,084	0,01	0,021	0,471	0,002	0,002	0,003	0,765	0,0002	0,419	0,095	0,785	0,009	0,012	0,084	0,011	0,02	0,567	0,003	0,037		56,4	0,7	10,1	0,13	2,5			58,7	0,5	10,4	0,11	2,6	
1322	"г683863=;:7"	15.08.2070 23:35	Э76ХФ	Р65	25	48,7166667	17,1666667	48,7166667	3	0,500575	0,134673	0,123958	0,16899	0,0412102	1616	1601	7,9570541		13222,13592	116,4	1	1	1	12,455			0,086		0,05		0,546	0,046	0,02				0,052264	0,21		0,184		0,231	3783	0,002	0,401	0,315	0,09	0,691	0,007	0,01	0,067	0,011	0,02	0,432	0,001	0,002	0,003	0,775	0,0002	0,419	0,087	0,787	0,006	0,013	0,067	0,012	0,015	0,575	0,003	0,037		53,7	0,6	15,9	0,16	2,3			47,4	0,8	14,5	0,17	2,2	
1323	"г683863=;:8"	16.08.2070 0:25	Э76ХФ	Р65	33	44,55	21,55	44,55	2	0,482545	0,149831	0,149911	0,149843	0,0401552	1557	1594	8,4532884		14024,12993	113,9	1	1	1	12,532					0,05		0,52	0,036	0,02				0,050926	0,169		0,225		0,257	5037	0,002	0,403	0,295	0,097	0,66	0,01	0,01	0,088	0,007	0,018	0,444	0,001	0,002	0,003	0,772	0,0002	0,419	0,098	0,794	0,009	0,013	0,088	0,008	0,014	0,56	0,003	0,037		52,1	1,1	14,7	0,32	2,3			53,4	1	13,1	0,22	2	
1324	"г683863=;:9"	16.08.2070 1:15	Э76ХФ	Р65	37	45,0333333	16,9666667	45,0333333	2	0,50423	0,106106	0,114716	0,162588	0,0412386	1564	1592	9,4586472		13809,43026	116,9	1	1	1	13,673					0,05		0,556	0,037	0,02				0,0523	0,204		0,17		0,182	3905	0,002	0,398	0,336	0,115	0,687	0,01	0,009	0,077	0,009	0,018	0,425	0,002	0,002	0,003	0,761	0,0005	0,421	0,114	0,783	0,009	0,012	0,077	0,01	0,017	0,568	0,003	0,037		60,9	0,8	11,6	0,37	2,7			56,9	0,6	12	0,29	2,3	
1325	"г683863=;::"	16.08.2070 2:09	Э76ХФ	Р65	36	44,3666667	19,3166667	44,3666667	3,2949583	0,522995	0,140503	0,166876	0,176988	0,0403546	1557	1588	9,1095947		14182,57118	115,5	1	1	1	13,424			0,109		0,05		0,571	0,037	0,02				0,051179	0,204		0,25		0,241	4566	0,002	0,372	0,307	0,093	0,647	0,012	0,012	0,088	0,007	0,017	0,421	0,001	0,003	0,003	0,768	0,0002	0,419	0,094	0,788	0,012	0,012	0,09	0,009	0,015	0,566	0,002	0,037		52,8	0,9	13,2	0,51	2,1			53,3	0,8	9,7	0,18	2,1	
1326	"г683863=;:;"	16.08.2070 3:05	Э76ХФ	Р65	33	46,8833333	18,2166667	46,8833333	2	0,521695	0,138171	0,18881	0,197162	0,0409821	1564	1584	8,5828551		14274,83989	115,3	1	1	1	13,127			0,163		0,05		0,569	0,038	0,02				0,051794	0,226		0,283		0,237	4334	0,001	0,382	0,305	0,104	0,616	0,008	0,011	0,076	0,007	0,02	0,404	0,001	0,002	0,002	0,763	0,0001	0,417	0,103	0,787	0,007	0,013	0,076	0,008	0,018	0,57	0,002	0,037		50,1	1,8	12,2	1,1	1,9			55,4	0,5	10,6	0,26	2,1	
1327	"г683863=;:<"	16.08.2070 3:55	Э76ХФ	Р65	38	44,7	17,6666667	44,7	2	0,48487	0,123596	0,165559	0,154163	0,0413018	1560	1586	7,466899		14016,22642	116,6	1	1	1	10,715					0,05		0,527	0,036	0,02				0,052083	0,169		0,249		0,212	4127	0,002	0,4	0,319	0,089	0,643	0,01	0,01	0,088	0,007	0,016	0,438	0,001	0,002	0,003	0,77	0,0004	0,416	0,089	0,776	0,01	0,012	0,087	0,008	0,015	0,564	0,002	0,036		53,9	0,7	13,9	0,41	2,1			55,2	0,6	15,1	0,38	2,1	
1328	"г683863=;:="	16.08.2070 4:52	Э76ХФ	Р65	33	51,0166667	19,8666667	51,0166667	3,0698543	0,44371	0,085118	0,14146	0,126332	0,0406714	1553	1594	7,7388286		13877,51678	114,4	1	1	1	12,883					0,05		0,484	0,038	0,02				0,051288	0,136		0,213		0,146	4595	0,002	0,437	0,347	0,085	0,659	0,011	0,009	0,07	0,008	0,017	0,458	0,002	0,002	0,003	0,761	0,0003	0,416	0,084	0,778	0,01	0,011	0,069	0,008	0,012	0,574	0,003	0,037		55,6	0,3	14,3	0,2	2,2			53,7	0,4	14,1	0,2	2,2	
1329	"г683863=;:>"	16.08.2070 5:44	Э76ХФ	Р65	38	47,8666667	19,0333333	47,8666667	3,1073883	0,48548	0,111936	0,162046	0,16667	0,0407856	1561	1590	9,8018005		14106,83012	116,9	1	1	1	15,122			0,107		0,05		0,53	0,037	0,02				0,051432	0,19		0,243		0,192	4475	0,002	0,406	0,332	0,095	0,653	0,007	0,01	0,072	0,008	0,016	0,432	0,002	0,002	0,003	0,777	0,0004	0,421	0,095	0,789	0,007	0,012	0,072	0,008	0,013	0,567	0,003	0,036		49,4	0,8	13	0,39	1,9			53,9	0,4	8	0,14	2,1	
1330	"г683863=;:?"	16.08.2070 6:36	Э76ХФ	Р65	40	46,2166667	19,5666667	46,2166667	2	0,465565	0,119515	0,110082	0,136922	0,0400973	1568	1589	8,6189306		12348,55196	115	1	1	1	13,254			0,064		0,05		0,506	0,038	0,02				0,050564	0,166		0,164		0,205	4027	0,002	0,414	0,324	0,097	0,693	0,007	0,01	0,064	0,01	0,017	0,449	0,001	0,003	0,003	0,771	0,0004	0,417	0,096	0,786	0,006	0,011	0,064	0,01	0,013	0,563	0,002	0,037		52,8	1,4	12,2	0,44	2,1			56,1	0,4	13,4	0,19	2,1	
1331	"г683863=;;6"	16.08.2070 7:26	Э76ХФ	Р65	44	44,0333333	15,35	44,0333333	1,9007353	0,499565	0,106689	0,09125	0,13429	0,0396096	1599	1590	11,6393641		13000,65147	114,2	1	1	1	17,084					0,05		0,551	0,049	0,02				0,049949	0,17		0,135		0,183	3326	0,002	0,389	0,33	0,109	0,706	0,013	0,007	0,099	0,012	0,019	0,449	0,001	0,003	0,003	0,777		0,415	0,102	0,785	0,011	0,014	0,095	0,013	0,016	0,569	0,003	0,037		53	0,5	13	0,27	2,1			53,6	0,3	9,1	0,1	2	
1332	"г683863=;;7"	16.08.2070 8:21	Э76ХФ	Р65	45	50,5333333	21,2	50,5333333	3,7516255	0,5654	0,111936	0,18117	0,22329	0,0406135	1566	1583	11,5963964		14521,69811	116,2	1	1	1	19,308			0,209		0,05		0,628	0,048	0,02				0,051215	0,27		0,27		0,192	5131	0,001	0,33	0,325	0,101	0,626	0,018	0,011	0,075	0,01	0,022	0,386	0,001	0,003	0,003	0,781	0,0006	0,416	0,1	0,794	0,015	0,014	0,075	0,011	0,017	0,566	0,002	0,038		49,6	1,7	14,2	1,1	1,9			56,3	0,4	9,9	0,17	2,1	
1333	"г683863=;;8"	16.08.2070 14:11	Э76ХФ	Р65																																																																																
1334	"г683863=;;9"	16.08.2070 15:17	Э76ХФ	Р65	9	78,5666667	37,6666667	78,5666667	2,9568584	0,497685	0,103191	0,126129	0,154829	0,0399537	1565	1616	7,4201741		13369,38053	110,7	1	1	1	19,412			0,275		0,05		0,548	0,081	0,02				0,050383	0,187		0,188		0,177	8393	0,001	0,392	0,332	0,093	0,678	0,007	0,01	0,069	0,014	0,023	0,432	0,001	0,002	0,002	0,775	0,0002	0,419	0,092	0,793	0,006	0,012	0,069	0,015	0,016	0,546	0,002	0,038		54,7	1,4	12,9	0,52	2,1			51,9	1	12,2	0,31	2,1	
1335	"г683863=;;:"	16.08.2070 16:13	Э76ХФ	Р65	47	44,1833333	28,5	44,1833333	3,6393695	0,493985	0,135839	0,113557	0,123121	0,0410726	1541	1601	8,6038769		13393,68421	114,7	1	1	1	12,576					0,05		0,538	0,049	0,02				0,051794	0,143		0,17		0,233	6362	0,002	0,383	0,306	0,08	0,686	0,006	0,009	0,058	0,011	0,021	0,453	0,002	0,002	0,003	0,775	0,0002	0,415	0,079	0,782	0,005	0,011	0,058	0,012	0,015	0,567	0,003	0,037		51,1	0,6	11,8	0,22	2,2			55,4	0,3	13,9	0,21	2,1	
1336	"г683863=;;;"	16.08.2070 17:10	Э76ХФ	Р65	42	42,1833333	23,65	42,1833333	3	0,545795	0,138171	0,128585	0,150373	0,0408141	1566	1598	12,607823		14098,09725	115,3	1	1	1	17,728			0,091		0,05		0,601	0,049	0,02				0,051468	0,179		0,192		0,237	5557	0,002	0,356	0,304	0,086	0,674	0,009	0,011	0,077	0,01	0,019	0,433	0,001	0,002	0,003	0,772	0,0003	0,415	0,086	0,786	0,008	0,015	0,076	0,012	0,014	0,57	0,003	0,037		46,9	4,5	13,4	1,4	2,1			53,2	0,5	14,1	0,16	2,1	
1337	"г683863=;;<"	16.08.2070 18:03	Э76ХФ	Р65	40	45,8666667	23,6333333	45,8666667	2,8012924	0,52515	0,138754	0,16535	0,147046	0,040757	1558	1593	12,4848837		13821,15656	114,7	1	1	1	19,088			0,081		0,05		0,574	0,058	0,02				0,051396	0,158		0,249		0,238	5444	0,002	0,369	0,304	0,098	0,646	0,014	0,009	0,091	0,009	0,021	0,436	0,001	0,002	0,003	0,776	0,0002	0,418	0,099	0,793	0,013	0,012	0,091	0,01	0,016	0,566	0,003	0,037		44,5	0,6	10,5	0,23	2,2			54,3	0,6	8,5	0,12	2,1	
1338	"г683863=;;="	16.08.2070 19:05	Э76ХФ	Р65	33	49,1666667	22,8166667	49,1666667	3,3091408	0,503055	0,141669	0,170927	0,160779	0,0416174	1557	1587	10,5281633		13058,87509	115,5	1	1	1	17,196			0,166		0,05		0,546	0,051	0,02				0,052481	0,177		0,257		0,243	4966	0,001	0,401	0,307	0,104	0,658	0,011	0,01	0,09	0,01	0,02	0,445	0,001	0,002	0,003	0,771	0,0004	0,418	0,105	0,805	0,01	0,012	0,09	0,011	0,015	0,564	0,003	0,037		52,2	1	12	0,28	2,1			55,8	0,5	8,8	0,11	2,1	
1339	"г683863=;;>"	16.08.2070 19:58	Э76ХФ	Р65	34	44,05	19,05	44,05	3,8962888	0,523415	0,131175	0,172035	0,176487	0,0389212	1589	1598	12,4948673		12768,50394	110,6	1	1	1	17,649			0,255		0,05		0,573	0,028	0,02				0,049081	0,201		0,258		0,225	4054	0,001	0,352	0,31	0,101	0,641	0,012	0,009	0,082	0,01	0,023	0,413	0,001	0,002	0,002	0,753	0,0003	0,416	0,099	0,799	0,011	0,013	0,081	0,011	0,016	0,562	0,002	0,037		47,2	1,7	15,5	0,91	1,8			57,5	0,3	14,2	0,2	2,2	
1340	"г683863=;;?"	16.08.2070 20:53	Э76ХФ	Р65	32	46,5333333	23,3666667	46,5333333	3,8262563	0,524	0,167904	0,201223	0,179411	0,042048	1553	1588	15,5404728		13252,21113	118	1	1	1	24,105			0,076		0,05		0,566		0,02				0,053024	0,193		0,303		0,288	5161	0,002	0,382	0,286	0,107	0,625	0,007	0,01	0,073	0,008	0,019	0,417	0,001	0,002	0,003	0,767	0,0003	0,418	0,107	0,798	0,007	0,013	0,073	0,009	0,013	0,568	0,003	0,037		57,3	1,2	14,4	0,51	2,5			56,5	0,4	9,7	0,16	2,1	
1341	"г683863=;<6"	16.08.2070 21:45	Э76ХФ	Р65	35	41,7	19,35	41,7	3,7810248	0,493845	0,150997	0,170231	0,181123	0,0400402	1575	1596	13,3719424		13249,6124	112,5	1	1	1	18,587					0,05		0,533		0,02				0,050492	0,209		0,255		0,259	4273	0,002	0,397	0,292	0,098	0,649	0,007	0,011	0,063	0,008	0,021	0,426	0,001	0,002	0,003	0,761	0,0004	0,417	0,098	0,8	0,006	0,014	0,064	0,009	0,017	0,577	0,003	0,037		44,8	0,5	10,5	0,31	2,1			55,4	0,4	12,6	0,25	2,1	
1342	"г683863=;<7"	16.08.2070 22:43	Э76ХФ	Р65	28	46,35	25,7833333	46,35	5,5175859	0,46613	0,113102	0,105999	0,130019	0,0401551	1529	1586	12,6278317		14381,38332	114,1	1	1	1	19,51					0,05		0,508	0,024	0,02				0,050637	0,157		0,158		0,194	6180	0,002	0,433	0,328	0,096	0,71	0,006	0,01	0,069	0,01	0,022	0,464	0,002	0,002	0,003	0,764	0,0003	0,418	0,094	0,794	0,005	0,012	0,069	0,011	0,021	0,574	0,003	0,036		57	0,9	11,6	0,28	2,5			55,9	0,7	7,6	0,12	2,3	
1343	"г683863=;<8"	16.08.2070 23:35	Э76ХФ	Р65	31	52,0166667	31,55	52,0166667	4,2299864	0,465155	0,135839	0,164616	0,166096	0,0405279	1535	1594	10,1851542		13884,62758	114,9	1	1	1	17,609			0,1		0,547		0,071	0,057	0,02				0,051107	0,188		0,247		0,233	7301	0,002	0,391	0,309	0,091	0,657	0,006	0,01	0,064	0,007	0,019	0,435	0,002	0,002	0,003	0,771	0,0008	0,417	0,091	0,796	0,005	0,013	0,064	0,008	0,019	0,577	0,003	0,036		55	0,4	9,6	0,26	2,3			58,8	0,7	6,6	0,12	2,2	
1344	"г683863=;<9"	17.08.2070 0:28	Э76ХФ	Р65	39	42,6833333	16,0166667	42,6833333	3,4671916	0,44976	0,123596	0,104132	0,154532	0,0392083	1586	1592	12,1389301		13167,53382	110	1	1	1	17,271					0,05		0,486	0,091	0,02				0,049443	0,196		0,154		0,212	3515	0,001	0,403	0,317	0,093	0,703	0,007	0,01	0,066	0,012	0,023	0,437	0,001	0,002	0,003	0,77	0,0007	0,42	0,093	0,8	0,006	0,012	0,066	0,012	0,017	0,572	0,003	0,037		58,4	1	11,9	0,41	2,4			56,8	0,8	12	0,3	2,4	
1345	"г683863=;<:"	17.08.2070 1:29	Э76ХФ	Р65	26	42,05	19,8833333	42,05	3,7752929	0,402655	0,168487	0,176548	0,153988	0,041933	1565	1588	18,348157		13609,3881	116,9	1	1	1	25,718					0,05		0,417	0,039	0,02				0,052879	0,164		0,266		0,289	4510	0,002	0,452	0,28	0,096	0,642	0,006	0,009	0,065	0,007	0,018	0,434	0,002	0,002	0,003	0,771	0,0003	0,419	0,097	0,803	0,006	0,012	0,066	0,008	0,014	0,571	0,003	0,037	5,3	48,8	0,7	14,2	0,19	2,2	22,4	5,2	54,5	0,3	14	0,14	2,1	26,6
1346	"г683863=;<;"	17.08.2070 2:21	Э76ХФ	Р65	22	44,7166667	22,7166667	44,7166667	3,8236802	0,387085	0,135839	0,166698	0,126882	0,0395273	1551	1596	10,9509063		13726,48569	111,1	1	1	1	16,11					0,05		0,404	0,065	0,02				0,049841	0,126		0,252		0,233	5197	0,001	0,451	0,299	0,1	0,648	0,006	0,011	0,067	0,007	0,02	0,46	0,002	0,002	0,003	0,771	0,0002	0,419	0,102	0,805	0,005	0,011	0,067	0,008	0,016	0,567	0,003	0,037		57,1	0,3	13,6	0,24	2,2			54,6	0,4	13,3	0,15	2,1	
1347	"г683863=;<<"	17.08.2070 3:16	Э76ХФ	Р65	17	44,3666667	18,8	44,3666667	3,5530892	0,411775	0,141669	0,152576	0,152504	0,0409779	1582	1595	9,349799		13244,68085	115,1	1	1	1	13,565					0,05		0,434	0,054	0,02				0,051577	0,172		0,229		0,243	4150	0,001	0,454	0,294	0,103	0,655	0,006	0,008	0,068	0,008	0,019	0,431	0,001	0,002	0,003	0,762	0,0004	0,414	0,1	0,794	0,005	0,011	0,067	0,008	0,016	0,588	0,003	0,037		56,7	0,8	10,9	0,23	2,5			52,8	0,5	8	0,12	2,1	
1348	"г683863=;<="	17.08.2070 4:10	Э76ХФ	Р65	16	48,1833333	20,4833333	48,1833333	3,6678112	0,399455	0,130009	0,123483	0,152815	0,0387938	1582	1592	11,1405405		12923,67779	112,8	1	1	1	17,862					0,05		0,422	0,074	0,02				0,048828	0,185		0,184		0,223	4412	0,001	0,455	0,312	0,111	0,693	0,007	0,01	0,068	0,01	0,018	0,426	0,001	0,002	0,003	0,774	0,0003	0,42	0,106	0,799	0,006	0,011	0,067	0,01	0,014	0,579	0,003	0,036	4,4	53,3	0,4	10,9	0,19	2,2	24,6	4,4	55,6	0,6	7,7	0,12	2,1	26,9
1349	"г683863=;<>"	17.08.2070 5:03	Э76ХФ	Р65	20	46,2	19,65	46,2	3,8669462	0,39316	0,1166	0,139827	0,136791	0,0397997	1579	1595	10,8262152		13029,00763	110,6	1	1	1	16,519					0,05		0,416	0,038	0,02				0,050094	0,153		0,21		0,2	4267	0,001	0,445	0,317	0,103	0,668	0,008	0,01	0,076	0,008	0,019	0,443	0,001	0,002	0,003	0,76	0,0007	0,416	0,101	0,797	0,007	0,012	0,075	0,008	0,014	0,577	0,003	0,037		57,1	0,7	11,2	0,29	2,1			59,7	1	6,3	0,1	2,3	
1350	"г683863=;<?"	17.08.2070 6:07	Э90ХАФ	Р65	11	45,9	23,75	45,7166667	5,0410433	0,56432	0,108438	0,186961	0,156221	0,0961783	1583	1628	23,5368243	24,6211669	14993,68421	117,4	1	1	1	7,741	30,243		0,099		0,05		0,627	0,047	0,02			0,024884	0,106084	0,163		0,282		0,186	5935	0,002	0,44	0,203	0,094	0,641	0,006	0,011	0,065	0,007	0,026	0,417	0,002	0,001	0,003	0,84	0,0003	0,292	0,095	0,798	0,005	0,017	0,065	0,008	0,018	0,532	0,003	0,081		59	0,7	10	0,1	2,6			58,4	0,8	7,1	0,11	2,2	
1351	"г683863=;=6"	17.08.2070 7:00	Э90ХАФ	Р65	14	50,5333333	18,3333333	50,0166667	3,4305998	0,57379	0,118932	0,181555	0,148311	0,0934004	1605	1600	15,1280899	13,3154841	13621,09091	113,6	1	1	1	3,74	18,871				0,05		0,637	0,038	0,02			0,023763	0,103262	0,153		0,274		0,204	4162	0,001	0,432	0,189	0,09	0,637	0,007	0,01	0,063	0,007	0,019	0,417	0,001	0,002	0,002	0,838	0,0003	0,289	0,09	0,798	0,005	0,019	0,063	0,008	0,016	0,547	0,002	0,083		56,3	0,5	15,1	0,24	2,1			55,4	0,4	16,1	0,23	2,1	
1352	"г683863=;=7"	17.08.2070 8:02	Э90ХАФ	Р65	14	48,1833333	22,7166667	48,0333333	2,7299671	0,614255	0,127677	0,164343	0,112755	0,0921872	1575	1606	12,4081414	12,1924331	12271,16654	115,3	1	1	1	6,435	11,637				0,05		0,686	0,047	0,02			0,023148	0,102105	0,105		0,249		0,219	4646	0,001	0,397	0,184	0,102	0,653	0,006	0,012	0,06	0,007	0,019	0,436	0,001	0,001	0,005	0,847	0,0032	0,287	0,1	0,79	0,004	0,017	0,059	0,009	0,015	0,539	0,003	0,08		48,7	1	9,5	0,16	2,2			57,8	0,4	14,5	0,19	2,2	
1353	"г683863=;=8"	17.08.2070 8:57	Э90ХАФ	Р65	20	45,1833333	26,1666667	44,8333333	3,2236195	0,5812551	0,092697	0,118962	0,06493	0,0927788	1531	1595	10,8033149	12,3732955	13180,12739	113,9	1	1	1	9,777	7,259	0,043758	0,063		0,139		0,525	0,071	0,02			0,023184	0,102828	0,05		0,181		0,159	5748	0,002	0,428	0,214	0,1	0,702	0,006	0,012	0,07	0,01	0,023	0,472	0,001	0,002	0,004	0,87	0,0005	0,288	0,099	0,803	0,005	0,017	0,069	0,01	0,014	0,529	0,002	0,081		48,5	0,4	9,7	0,13	2,3			56,7	0,3	7,3	0,08	2,3	
1354	"г683863=;=9"	17.08.2070 9:52	Э90ХАФ	Р65	18	49,55	18,0333333	49,4	2,8114548	0,4752565	0,067628	0,03443	0,049294	0,0904574	1590	1594	8,2724739	7,8177312	13148,98336	110,5	1	1	1	3,957	9,112	0,01287			0,05		0,515	0,07	0,02			0,022895	0,10008	0,062		0,051		0,116	3952	0,002	0,489	0,229	0,097	0,765	0,006	0,011	0,063	0,011	0,019	0,485	0,002	0,002	0,004	0,877	0,0005	0,287	0,096	0,804	0,004	0,017	0,062	0,012	0,013	0,552	0,003	0,082		59,1	0,2	11,6	0,12	2,5			60,2	0,5	7,1	0,07	2,4	
1355	"г683863=;=:"	17.08.2070 11:11	Э90ХАФ	Р65	6	49,7166667	22,3166667	47,7	3,2886717	0,5922561	0,105523	0,175984	0,11276	0,0953733	1559	1593	16,0857143	21,2557604	12364,74981	116,2	1	1	1	9,571	20,5	0,052338	0,072		0,05		0,601	0,091	0,02			0,024523	0,105288	0,1		0,267		0,181	4599	0,001	0,408	0,202	0,088	0,644	0,006	0,01	0,065	0,011	0,022	0,443	0,001	0,002	0,002	0,862		0,288	0,089	0,794	0,004	0,016	0,065	0,01	0,018	0,542	0,003	0,082		50,1	0,5	10,8	0,18	2,5			61,1	0,7	7,6	0,08	2,4	
1356	"г683863=;=;"	17.08.2070 12:06	Э90ХАФ	Р65	7	44,3833333	19,0666667	44,0666667	2,7174638	0,55286	0,096778	0,184992	0,133216	0,0951645	1588	1583	9,8199817	9,1066323	12618,88112	116,3	1	1	1	5,952	7,857				0,05		0,615	0,084	0,02			0,023546	0,105613	0,128		0,28		0,166	4010	0,001	0,419	0,207	0,094	0,649	0,006	0,011	0,064	0,009	0,022	0,43	0,001	0,002	0,003	0,866	0,0002	0,287	0,094	0,817	0,004	0,014	0,064	0,01	0,016	0,555	0,003	0,082		55,8	1,1	13,5	0,42	2,5			57,8	0,4	8,9	0,1	2,2	
1357	"г683863=;=<"	17.08.2070 12:58	Э90ХАФ	Р65	10	41,2	16,8666667	41,0333333	2,9980852	0,49256	0,085118	0,105606	0,094614	0,0935034	1590	1587	9,3155294	10,6017424	13218,97233	115,3	1	1	1	4,399	9,465				0,06		0,537	0,073	0,02			0,023076	0,103805	0,102		0,159		0,146	3716	0,002	0,485	0,221	0,101	0,71	0,006	0,01	0,067	0,01	0,021	0,457	0,002	0,002	0,003	0,853	0,0002	0,29	0,1	0,793	0,004	0,015	0,067	0,011	0,016	0,542	0,002	0,081		44,8	0,4	6,5	0,09	2,2			57,5	0,4	8,4	0,11	2,2	
1358	"г683863=;=="	17.08.2070 13:58	Э90ХАФ	Р65	8	41,5166667	15,8333333	41,1833333	2,6557725	0,4726136	0,037312	0,077209	0,074581	0,091421	1570	1582	9,9878525	10,2265928	12437,05263	112,1	1	1	1	7,674	6,153	0,002288	0,071		0,05		0,528	0,065	0,02			0,023184	0,102069	0,083		0,116		0,064	3282	0,002	0,484	0,256	0,107	0,727	0,006	0,009	0,068	0,01	0,022	0,458	0,001	0,002	0,003	0,844	0,0001	0,29	0,105	0,802	0,004	0,015	0,067	0,011	0,016	0,538	0,002	0,081		58,5	0,4	13,6	0,16	2,5			59,3	0,3	7,9	0,07	2,6	
1359	"г683863=;=>"	17.08.2070 14:51	Э90ХАФ	Р65	5	43,0666667	18,0833333	42,7333333	2,6305684	0,429025	0,054219	0,019966	0,06327	0,0893614	1568	1587	9,1506438	7,4834559	12233,36406	109,9	1	1	1	4,738	6,785		0,07		0,05		0,476	0,101	0,02			0,023438	0,099501	0,09		0,028		0,093	3687	0,002	0,521	0,24	0,094	0,776	0,005	0,01	0,065	0,012	0,019	0,476	0,002	0,002	0,003	0,869	0,0002	0,286	0,094	0,803	0,004	0,014	0,065	0,012	0,015	0,551	0,003	0,081		47,7	1,3	8,6	0,12	2,7			62,1	0,9	4	0,08	2,4	
1360	"г683863=;=?"	17.08.2070 15:43	Э90ХАФ	Р65	11	41,1833333	15,0833333	41	2	0,5219122	0,083952	0,104986	0,117546	0,0946552	1577	1583	13,0902724	11,5996283	11722,87293	117,4	1	1	1	5,607	10,401	0,018876	0,066		0,05		0,56	0,055	0,02			0,02322	0,106373	0,138		0,157		0,144	2947	0,002	0,48	0,221	0,095	0,709	0,005	0,01	0,071	0,009	0,019	0,441	0,001	0,002	0,003	0,863		0,29	0,096	0,799	0,004	0,016	0,072	0,011	0,015	0,535	0,002	0,081		56,8	0,6	11,9	0,31	2,3			57,4	0,2	12,8	0,1	2,2	
1361	"г683863=;>6"	17.08.2070 16:35	Э90ХАФ	Р65	6	46,0666667	24,0833333	45,7333333	2,4095463	0,35898	0,072292	0,080121	0,085653	0,0919078	1593	1611	6,1757286	8,2122386	11634,60208	112,3	1	1	1	7,181	2,945		0,191		0,05		0,384	0,102	0,02			0,024486	0,102105	0,099		0,12		0,124	4670	0,002	0,611	0,226	0,102	0,731	0,006	0,009	0,071	0,012	0,019	0,473	0,002	0,002	0,004	0,847	0,0003	0,288	0,101	0,796	0,004	0,011	0,071	0,013	0,014	0,539	0,003	0,082		61,4	1,1	14,2	0,22	2,8			43,1	0,5	7,4	0,14	2,1	
1362	"г683863=;>7"	17.08.2070 17:28	Э90ХАФ	Р65	8	46,3833333	19,3666667	46,2166667		0,513635	0,077539	0,106448	0,101264	0,0966221	1577	1584	9,9447399	9,2629532	11980,37866	111,9	1	1	1	4,779	9,793		0,102		0,05		0,573	0,065	0,02			0,022461	0,109339	0,112		0,16		0,133	3867	0,001	0,443	0,221	0,103	0,71	0,005	0,009	0,066	0,008	0,021	0,442	0,001	0,002	0,003	0,852	0,0002	0,291	0,105	0,816	0,003	0,015	0,066	0,009	0,016	0,545	0,003	0,084		48,7	0,7	15,2	0,35	2,2			55	0,4	12,2	0,06	2,1	
1363	"г683863=;>8"	17.08.2070 18:26	Э90ХАФ	Р65	8	45,2	18,7	45,0333333	2,8052356	0,4344473	0,062381	0,054389	0,068281	0,0929008	1561	1587	9,3642126	9,1080432	12920,85562	111,9	1	1	1	5,335	8,43	0,034034	0,062		0,05		0,44	0,094	0,02			0,025137	0,102973	0,083		0,081		0,107	4027	0,002	0,524	0,234	0,094	0,753	0,007	0,008	0,061	0,01	0,02	0,477	0,002	0,002	0,003	0,849		0,29	0,095	0,806	0,005	0,013	0,062	0,012	0,015	0,543	0,003	0,089		58,5	0,4	11,6	0,15	2,6			61,8	0,3	5,2	0,06	2,8	
1364	"г683863=;>9"	17.08.2070 19:23	Э90ХАФ	Р65	6	43,7166667	16,9833333	42,8833333	2	0,506805	0,050721	0,064049	0,088917	0,0884868	1585	1590	12,5182561	12,5963039	11997,64475	109,2	1	1	1	7,657	10,224		0,121		0,05		0,571	0,059	0,02			0,022678	0,09885	0,111		0,095		0,087	3396	0,002	0,478	0,244	0,107	0,729	0,005	0,009	0,076	0,012	0,021	0,458	0,001	0,002	0,003	0,869	0,0002	0,291	0,107	0,795	0,004	0,016	0,076	0,013	0,014	0,558	0,003	0,08		57	0,4	8,7	0,26	2,4			48,4	0,6	5,7	0,1	2,4	
1365	"г683863=;>:"	17.08.2070 20:14	Э90ХАФ	Р65	10	47,3666667	22,7166667	46,8666667	2,3716216	0,51368	0,100276	0,131838	0,10699	0,0944189	1560	1589	12,1012567	12,8091549	12722,81731	115,5	1	1	1	11,234	8,084		0,065		0,05		0,568	0,048	0,02			0,023618	0,10583	0,11		0,199		0,172	4817	0,001	0,469	0,207	0,101	0,675	0,008	0,01	0,078	0,007	0,019	0,451	0,001	0,002	0,003	0,835	0,0001	0,289	0,099	0,789	0,006	0,015	0,077	0,008	0,015	0,544	0,002	0,083		52,8	0,5	10,6	0,16	2,5			59,1	0,4	7,1	0,08	2,5	
1366	"г683863=;>;"	17.08.2070 21:10	Э90ХАФ	Р65	10	44,7333333	21,0666667	44,5666667	2,8511066	0,47231	0,095238	0,06748	0,09564	0,0950321	1577	1575	13,5	10,5109799	12859,17722	115,4	1	1	1	7,35	9,892		0,08		0,05		0,52	0,049	0,02			0,024306	0,106192	0,12		0,1		0,166	4515	0,002	0,502	0,208	0,089	0,744	0,005	0,009	0,061	0,009	0,019	0,465	0,002	0,002	0,003	0,852	0,0002	0,288	0,09	0,791	0,004	0,014	0,061	0,01	0,016	0,543	0,003	0,084		57,7	0,5	12,3	0,13	2,5			55,2	0,9	5,8	0,09	2,3	
1367	"г683863=;><"	17.08.2070 22:06	Э90ХАФ	Р65	9	44,5166667	18,1666667	44,1333333	2,2675339	0,517425	0,078257	0,003154	0,107402	0,0935105	1597	1584	8,0050597	5,1996289	12111,19266	114,2	1	1	1	9,317	1,557		0,082		0,05		0,581	0,088	0,02			0,024631	0,103841	0,166				0,139	3667	0,001	0,445	0,223	0,104	0,801	0,007	0,007	0,071	0,012	0,019	0,434	0,001	0,003	0,003	0,861	0,0004	0,29	0,104	0,81	0,006	0,011	0,07	0,014	0,018	0,545	0,003	0,085		46,7	0,5	6,3	0,15	2,7			58,1	0,8	9,8	0,11	2,6	
1368	"г683863=;>="	17.08.2070 22:58	Э76ХФ	Р65	10	48,0333333	25,05	48,0333333	2,8183362	0,38607	0,145254	0,118552	0,16108	0,0391673	1600	1634	10,4552857		13544,91018	113,9	1	1	1	16,621			0,065		0,05		0,402	0,084	0,02				0,049298	0,2		0,176		0,258	5655	0,001	0,44	0,296	0,085	0,688	0,005	0,008	0,059	0,009	0,018	0,434	0,001	0,003	0,003	0,762	0,0004	0,421	0,087	0,798	0,004	0,01	0,06	0,011	0,014	0,569	0,003	0,037		57,8	0,6	9,5	0,17	2,6			53,1	0,6	5,7	0,08	2,5	
1369	"г683863=;>>"	17.08.2070 23:49	Э76ХФ	Р65	15	43,85	24,5166667	43,85		0,38766	0,124986	0,136877	0,124425	0,038449	1563	1615	9,909236		13959,48334	111,2	1	1	1	14,484			0,119		0,05		0,407	0,048	0,02				0,048394	0,135		0,206		0,222	5704	0,001	0,47	0,311	0,111	0,667	0,007	0,009	0,071	0,008	0,021	0,459	0,001	0,002	0,003	0,77	0,0002	0,421	0,113	0,796	0,007	0,011	0,071	0,009	0,015	0,562	0,003	0,036		57,7	0,4	10,5	0,13	2,5			50,2	0,8	7,4	0,1	2,3	
1370	"г683863=;>?"	18.08.2070 0:42	Э76ХФ	Р65	17	55,0666667	24,85	55,0666667	3,3481445	0,41722	0,147506	0,146069	0,173169	0,0420124	1575	1599	10,9095036		12816,09658	117,2	1	1	1	20,025			0,066		0,05		0,439	0,049	0,02				0,052879	0,207		0,218		0,262	5308	0,001	0,44	0,297	0,089	0,66	0,006	0,008	0,065	0,007	0,019	0,423	0,001	0,002	0,003	0,772	0,0005	0,418	0,09	0,788	0,005	0,01	0,065	0,008	0,015	0,567	0,003	0,035		48,7	0,8	9,7	0,16	2,4			58,6	0,5	8,9	0,12	2,5	
1371	"г683863=;?6"	18.08.2070 1:36	Э76ХФ	Р65	28	42,6833333	20,05	42,6833333	2	0,37493	0,114852	0,089883	0,153807	0,0404035	1581	1598	9,8370949		12775,06234	114,8	1	1	1	13,996			0,065		0,05		0,395	0,048	0,02				0,050854	0,201		0,132		0,204	4269	0,002	0,501	0,322	0,091	0,71	0,006	0,009	0,072	0,009	0,018	0,436	0,001	0,002	0,003	0,761	0,0003	0,417	0,092	0,791	0,005	0,011	0,072	0,01	0,015	0,567	0,003	0,036		56,7	0,4	13,5	0,22	2,3			59,5	0,7	7,4	0,11	2,5	
1372	"г683863=;?7"	18.08.2070 2:33	Э76ХФ	Р65	26	40,6833333	17,0166667	40,6833333	3,6314225	0,462025	0,131179	0,129098	0,167842	0,0410931	1592	1591	7,6712003		13423,31048	115,4	1	1	1	10,403			0,066		0,05		0,498	0,049	0,02				0,051722	0,206		0,192		0,233	3807	0,001	0,417	0,308	0,086	0,684	0,007	0,008	0,087	0,008	0,018	0,42	0,001	0,002	0,003	0,759	0,0002	0,418	0,085	0,796	0,006	0,009	0,086	0,009	0,016	0,577	0,003	0,037		49,6	0,4	10,2	0,2	2,3			60,1	0,7	5,3	0,08	2,2	
1373	"г683863=;?8"	18.08.2070 3:27	Э76ХФ	Р65	23	44,0166667	19,0333333	44,0166667	3,6670196	0,418535	0,149195	0,180777	0,187885	0,0419552	1581	1595	11,9702385		13501,57618	114,6	1	1	1	17,563			0,056		0,05		0,439	0,047	0,02				0,052807	0,215		0,271		0,265	4283	0,001	0,455	0,292	0,102	0,634	0,007	0,01	0,076	0,009	0,021	0,41	0,001	0,003	0,003	0,765	0,0003	0,418	0,103	0,795	0,006	0,011	0,076	0,009	0,016	0,575	0,003	0,038		57,1	0,5	10	0,26	2,2			56,2	0,5	10,6	0,1	2,1	
1374	"г683863=;?9"	18.08.2070 4:24	Э76ХФ	Р65	21	43,7166667	28,0166667	43,7166667	4,3933409	0,3308	0,111474	0,039805	0,100193	0,0389949	1517	1589	10,2503241		13973,8251	110,8	1	1	1	14,937			0,063		0,05		0,343	0,075	0,02				0,049081	0,139		0,057		0,198	6525	0,002	0,519	0,322	0,085	0,753	0,006	0,007	0,067	0,01	0,019	0,476	0,002	0,003	0,003	0,758	0,0001	0,417	0,084	0,789	0,005	0,009	0,066	0,01	0,015	0,571	0,003	0,037		60,1	0,6	9,1	0,22	2,6			60,7	0,9	6,5	0,09	2,6	
1375	"г683863=;?:"	18.08.2070 5:17	Э76ХФ	Р65	23	46,0166667	25,1833333	46,0166667	2,8394161	0,399825	0,108659	0,059517	0,110769	0,0391673	1540	1579	10,9831945		13899,66909	115,9	1	1	1	16,847			0,071		0,05		0,428	0,12	0,02				0,049298	0,147		0,087		0,193	5834	0,002	0,466	0,329	0,093	0,732	0,006	0,009	0,068	0,01	0,019	0,454	0,002	0,003	0,003	0,777	0,0005	0,417	0,093	0,785	0,006	0,01	0,069	0,011	0,015	0,555	0,003	0,036		58,7	0,8	7,3	0,23	2,7			53,9	1	9,6	0,17	2,5	
1376	"г683863=;?;"	18.08.2070 6:09	Э76ХФ	Р65	26	47,3666667	26,0666667	47,3666667	3,3689474	0,38694	0,143002	0,130243	0,118743	0,0396559	1545	1583	7,7212526		12664,45013	114,3	1	1	1	12,191			0,07		0,05		0,403	0,095	0,02				0,049913	0,129		0,196		0,254	5502	0,002	0,486	0,298	0,091	0,676	0,006	0,01	0,073	0,007	0,017	0,453	0,002	0,002	0,003	0,768	0,0002	0,415	0,09	0,785	0,005	0,01	0,073	0,008	0,013	0,576	0,004	0,035		54,8	0,5	7,9	0,16	2,6			50,4	0,8	7,7	0,14	2,7	
1377	"г683863=;?<"	18.08.2070 7:04	Э76ХФ	Р65	28	45,1833333	21,6666667	45,1833333	2,9953832	0,385925	0,132305	0,097181	0,116033	0,0405759	1563	1590	8,5285872		13212	114,2	1	1	1	12,845			0,061		0,05		0,405	0,094	0,02				0,051071	0,139		0,145		0,235	4771	0,001	0,421	0,304	0,093	0,701	0,006	0,008	0,066	0,008	0,018	0,443	0,001	0,002	0,003	0,784	0,0003	0,422	0,098	0,791	0,007	0,01	0,069	0,01	0,017	0,57	0,003	0,038		55,9	1	11,3	0,66	2,3			56	0,6	12,6	0,14	2,6	
1378	"г683863=;?="	18.08.2070 7:53	Э76ХФ	Р65	32	47,2	24	47,2	2,7041243	0,32848	0,102466	0,061699	0,119073	0,037587	1520	1580	8,3847458		13472,5	113,7	1	1	1	13,192			0,065		0,05		0,341	0,075	0,02				0,047309	0,159		0,09		0,182	5389	0,002	0,528	0,329	0,09	0,73	0,006	0,009	0,068	0,011	0,016	0,468	0,002	0,004	0,003	0,768	0,0003	0,418	0,088	0,794	0,005	0,011	0,064	0,011	0,014	0,572	0,003	0,035		62,7	0,3	8,8	0,17	2,7			60,8	0,6	3,6	0,07	2,5	
1379	"г683863=;?>"	18.08.2070 8:48	Э76ХФ	Р65	31	53,7333333	22,0333333	53,7333333	3,196471	0,328015	0,108659	0,068552	0,11523	0,0383632	1545	1582	8,8781354		13136,45991	111,2	1	1	1	15,554			0,067		0,05		0,339	0,064	0,02				0,048286	0,15		0,101		0,193	4824	0,002	0,488	0,325	0,092	0,723	0,005	0,009	0,075	0,008	0,017	0,477	0,002	0,002	0,003	0,775	0,0007	0,419	0,092	0,785	0,005	0,011	0,075	0,01	0,014	0,568	0,003	0,036		61,2	0,8	11	0,37	2,7			63	0,6	5,7	0,15	2,7	
1380	"г683863=;??"	18.08.2070 9:39	Э76ХФ	Р65	38	43,6666667	16,4666667	43,6666667	3,1554117	0,422325	0,145817	0,109368	0,163736	0,0417248	1559	1582	7,8092959		12804,04858	117,1	1	1	1	11,061			0,063		0,05		0,447	0,048	0,02				0,052517	0,208		0,162		0,259	3514	0,002	0,417	0,301	0,093	0,69	0,006	0,009	0,071	0,009	0,017	0,431	0,001	0,002	0,003	0,782	0,0005	0,417	0,093	0,782	0,006	0,011	0,072	0,01	0,014	0,572	0,003	0,037		59,4	1	8,5	0,27	2,5			63,4	0,6	5	0,12	2,7	
1381	г683863=<66	18.08.2070 10:32	Э76ХФ	Р65	33	44,1833333	22,3833333	44,1833333	3,4625302	0,36999	0,139624	0,070612	0,142764	0,0409779	1540	1585	9,4524706		13547,58004	115,6	1	1	1	13,391			0,048		0,05		0,385	0,073	0,02				0,051577	0,192		0,103		0,248	5054	0,002	0,476	0,305	0,09	0,734	0,005	0,008	0,065	0,01	0,018	0,445	0,001	0,002	0,003	0,774	0,0003	0,419	0,092	0,794	0,004	0,009	0,066	0,01	0,015	0,56	0,003	0,037		69,6	1	3,9	0,16	3,7			62,6	0,7	3,7	0,12	2,8	
1382	г683863=<67	18.08.2070 11:24	Э76ХФ	Р65	33	47,5333333	17,7833333	47,5333333	3,1376776	0,345785	0,123297	0,049506	0,174817	0,0408627	1559	1586	10,7608696		12736,6448	114,8	1	1	1	17,05			0,052		0,05		0,359	0,046	0,02				0,051432	0,251		0,069		0,219	3775	0,002	0,497	0,319	0,092	0,739	0,006	0,008	0,07	0,011	0,018	0,419	0,002	0,002	0,003	0,772	0,0003	0,42	0,092	0,787	0,005	0,01	0,07	0,012	0,014	0,556	0,002	0,037		59,5	0,8	8,7	0,54	2,6			57,9	0,5	5	0,15	2,4	
1383	г683863=<68	18.08.2070 12:26	Э76ХФ	Р65	26	47,3833333	17,55	47,3833333	2,598606	0,41186	0,15764	0,159154	0,185827	0,0408627	1565	1590	10,9496254		13032,47863	115,2	1	1	1	17,051			0,054		0,05		0,43	0,048	0,02				0,051432	0,221		0,238		0,28	3812	0,001	0,44	0,289	0,096	0,643	0,006	0,008	0,078	0,007	0,027	0,415	0,001	0,002	0,003	0,767	0,0004	0,418	0,095	0,787	0,005	0,01	0,078	0,008	0,021	0,569	0,002	0,037		57	0,6	11,3	0,66	2,2			57,6	0,6	12	0,67	2,2	
1384	г683863=<69	18.08.2070 13:21	Э76ХФ	Р65	26	44,7	17,9666667	44,7	2,5936522	0,36245	0,13512	0,111054	0,154571	0,0396559	1557	1583	10,1729522		12159,18367	112,2	1	1	1	14,731			0,054		0,05		0,375	0,049	0,02				0,049913	0,193		0,165		0,24	3641	0,001	0,48	0,303	0,089	0,686	0,006	0,008	0,064	0,008	0,019	0,436	0,001	0,002	0,003	0,764	0,0005	0,415	0,088	0,786	0,005	0,011	0,064	0,009	0,015	0,567	0,003	0,037		56,1	1	11,8	0,51	2,1			51,7	0,7	6,7	0,14	2,4	
1385	г683863=<6:	18.08.2070 14:13	Э76ХФ	Р65	24	49,8666667	23,8	49,8666667	3,6509695	0,352555	0,122171	0,063674	0,149195	0,0411217	1535	1589	7,0893544		13200	117,6	1	1	1	11,469			0,046		0,05		0,367	0,048	0,02				0,051758	0,205		0,092		0,217	5236	0,002	0,487	0,319	0,098	0,731	0,005	0,01	0,075	0,01	0,02	0,445	0,002	0,002	0,003	0,784	0,0002	0,417	0,098	0,787	0,005	0,011	0,075	0,011	0,018	0,568	0,003	0,036		59,5	0,6	8,7	0,23	2,7			62	0,5	4,1	0,09	2,7	
1386	"г683863=<6;"	18.08.2070 15:05	Э90ХАФ	Р65	29	47,05	21,4833333	46,8833333	3,4188502	0,50867	0,094584	0,112776	0,1467	0,0932622	1608	1618	12,5366834	17,661137	13232,5834	113,5	1	1	1	4,158	21,056		0,149		0,05		0,563	0,047	0,02			0,023763	0,103009	0,18		0,168		0,168	4738	0,001	0,453	0,207	0,084	0,69	0,006	0,009	0,066	0,009	0,018	0,419	0,001	0,002	0,003	0,848	0,0003	0,289	0,084	0,792	0,005	0,019	0,066	0,011	0,014	0,536	0,002	0,084		57,3	0,4	13,6	0,55	2,2			57,3	0,4	13,8	0,55	2,2
