Repository: Siella/alloy_building

# Прогнозирование химического состава шлака
Задание по Data science от компании EVRAZ (оптимизация сталеплавильного производства) в рамках хакатона ```</beCoder>```.

Мы реализовали наше решение как простой и лаконичный веб-сервис!
В папке `EDA` результаты анализа данных в рамках отборочного задания, в `modelling` — результаты моделирования целевых показателей химического состава шлака и `сыпуч известь РП`.

File: _data/Исходные данные.txt (part 16 of 78)
оком	t продувка	ПСН гр.	чист расход C	чист расход Cr	чист расход Mn	чист расход Si	чист расход V	температура первая	температура последняя	Ar (интенс.)	N2 (интенс.)	эл. энергия (интенс.)	произв жидкая сталь	произв количество обработок	произв  количество плавок	произв количество плавок (цел)	расход газ Ar	расход газ  N2	расход C пров.	сыпуч известь РП	сыпуч кварцит	сыпуч кокс пыль УСТК	сыпуч  кокс. мелочь (сух.)	сыпуч  кокс. мелочь КМ1	сыпуч  шпат плав.	ферспл CaC2	ферспл FeMo	ферспл FeSi-75	ферспл FeV азот.	ферспл  FeV-80	ферспл  Mn5Si65Al0.5	ферспл  Ni H1 пласт.	ферспл SiMn18	ферспл  ферванит	ферспл  фх850А	эл. энергия	химсталь первый Al_1	химсталь первый C_1	химсталь первый Cr_1	химсталь первый Cu_1	химсталь первый Mn_1	химсталь первый Mo_1	химсталь первый N_1	химсталь первый Ni_1	химсталь первый P_1	химсталь первый S_1	химсталь первый Si_1	химсталь первый Ti_1	химсталь первый V_1	химсталь последний Al	химсталь последний C	химсталь последний Ca	химсталь последний Cr	химсталь последний Cu	химсталь последний Mn	химсталь последний Mo	химсталь последний N	химсталь последний Ni	химсталь последний P	химсталь последний S	химсталь последний Si	химсталь последний Ti	химсталь последний V	химшлак первый Al2O3_1	химшлак первый CaO_1	химшлак первый FeO_1	химшлак первый MgO_1	химшлак первый MnO_1	химшлак первый R_1	химшлак первый SiO2_1	химшлак последний Al2O3	химшлак последний CaO	химшлак последний FeO	химшлак последний MgO	химшлак последний MnO	химшлак последний R	химшлак последний SiO2
1387	г683863=<6<	18.08.2070 16:03	Э90ХАФ	Р65	24	51,3666667	22,0333333	51,2	3,1735174	0,558465	0,068123	0,149562	0,143373	0,0953073	1549	1590	12,9934426	16,9341636	13090,16641	117,2	1	1	1	9,247	16,619		0,062		0,05		0,628	0,052	0,02			0,024306	0,105071	0,159		0,225		0,121	4807	0,002	0,421	0,232	0,095	0,665	0,006	0,009	0,079	0,008	0,017	0,419	0,001	0,002	0,003	0,847	0,0002	0,287	0,093	0,788	0,004	0,017	0,077	0,009	0,013	0,535	0,002	0,083		46,1	1,2	8,5	0,22	2			45,4	0,6	8,7	0,35	2,1	
1388	г683863=<6=	18.08.2070 16:53	Э90ХАФ	Р65	33	51,0333333	24,85	50,8666667	3,382401	0,52371	0,088954	0,128878	0,144083	0,0948118	1545	1598	11,1820755	15,7141271	12758,14889	116,7	1	1	1	6,585	17,303		0,166		0,05		0,582	0,047	0,02			0,023691	0,104818	0,169		0,193		0,158	5284	0,002	0,447	0,215	0,095	0,677	0,006	0,009	0,064	0,01	0,02	0,42	0,001	0,002	0,003	0,861	0,0003	0,288	0,095	0,789	0,005	0,016	0,064	0,011	0,016	0,536	0,002	0,082		59,7	0,8	9,8	0,4	2,7			56,2	1	8,5	0,19	2,1	
1389	г683863=<6>	18.08.2070 17:44	Э90ХАФ	Р65	43	51,2	21,0833333	51,0333333	2,5050342	0,523805	0,083887	0,09929	0,103813	0,0932905	1583	1597	8,0696629	7,2847059	12433,51779	113,5	1	1	1	7,182	5,848		0,056		0,395		0,286	0,046	0,02			0,025029	0,102105	0,119		0,149		0,149	4369	0,001	0,42	0,22	0,098	0,71	0,005	0,009	0,064	0,011	0,021	0,446	0,001	0,002	0,003	0,854	0,0004	0,29	0,097	0,794	0,003	0,014	0,064	0,012	0,017	0,552	0,003	0,084		59,9	0,3	6,1	0,09	2,3			52,9	0,4	5,3	0,1	2,3	
1390	г683863=<6?	18.08.2070 18:37	Э90ХАФ	Р65	46	49,5333333	21,3833333	49,1833333	2,5911579	0,6040269	0,119356	0,191938	0,178185	0,0957508	1558	1583	13,6651054	10,8	12427,4357	118,2	1	1	1	9,725	10,02	0,016302	0,136		0,05		0,654	0,048	0,02			0,024269	0,10565	0,195		0,289		0,212	4429	0,001	0,397	0,193	0,091	0,637	0,006	0,009	0,062	0,009	0,022	0,396	0,001	0,002	0,003	0,855	0,0002	0,289	0,09	0,796	0,004	0,015	0,062	0,01	0,018	0,54	0,002	0,081		53,4	0,4	12,5	0,49	2			51,9	0,7	11,6	0,47	2,1	
1391	г683863=<76	18.08.2070 19:33	Э90ХАФ	Р65	51	46,3666667	16,5166667	46,2	2,6474087	0,52435	0,1126	0,166182	0,182631	0,0931751	1586	1581	11,8665878	13,9516518	12460,14127	114,5	1	1	1	5,574	14,781		0,099		0,05		0,577	0,037	0,02			0,024486	0,102286	0,213		0,249		0,2	3430	0,001	0,433	0,195	0,104	0,649	0,006	0,009	0,071	0,008	0,02	0,382	0,001	0,002	0,002	0,849	0,0003	0,289	0,103	0,808	0,004	0,014	0,071	0,009	0,017	0,545	0,002	0,082		51,7	1,1	13,8	0,95	2			57,6	0,3	10,3	0,08	2,2	
1392	г683863=<77	18.08.2070 20:25	Э90ХАФ	Р65	54	50,55	17,4833333	50,05	3,3330796	0,5057388	0,07882	0,093638	0,109957	0,0941083	1551	1582	11,8642241	8,5068493	13651,85891	116,3	1	1	1	9,175	7,59	0,046904	0,053		0,05		0,508	0,149	0,02			0,023184	0,104239	0,131		0,14		0,14	3978	0,002	0,475	0,224	0,098	0,721	0,009	0,008	0,072	0,011	0,02	0,442	0,001	0,002	0,003	0,854	0,0002	0,287	0,099	0,799	0,007	0,013	0,072	0,012	0,016	0,533	0,002	0,081		57,6	0,3	12,8	0,26	2,3			59,2	0,9	9,6	0,12	2,3	
1393	г683863=<78	18.08.2070 21:17	Э90ХАФ	Р65	61	44,2	18,2166667	44,0333333	3,0051107	0,5210159	0,085576	0,120838	0,134159	0,0923104	1544	1578	10,4271429	11,9517203	12983,71455	114,7	1	1	1	4,866	11,965	0,036322	0,043		0,05		0,537	0,107	0,02			0,022497	0,102394	0,157		0,181		0,152	3942	0,001	0,453	0,215	0,096	0,697	0,007	0,009	0,069	0,009	0,019	0,413	0,001	0,002	0,002	0,868	0,0003	0,29	0,097	0,815	0,005	0,015	0,069	0,011	0,019	0,553	0,003	0,083		55,7	0,4	14,8	0,68	2,2			58,7	0,3	7,1	0,08	2,2	
1394	г683863=<79	18.08.2070 22:15	Э90ХАФ	Р65	57	40,8666667	16,5333333	40,7	3,0923457	0,55203	0,087828	0,132398	0,107817	0,0906397	1548	1577	9,5310105	11,1106599	12861,29032	112	1	1	1	4,559	9,728		0,042		0,05		0,617	0,083	0,02			0,023401	0,099754	0,111		0,2		0,156	3544	0,002	0,426	0,215	0,099	0,69	0,012	0,008	0,082	0,008	0,02	0,439	0,001	0,002	0,003	0,87	0,0002	0,29	0,097	0,805	0,01	0,014	0,081	0,01	0,016	0,553	0,003	0,083		50,5	0,3	9,7	0,31	2,1			53,5	0,3	7,4	0,06	2,1	
1395	г683863=<7:	18.08.2070 23:08	Э90ХАФ	Р65	55	45,2166667	22,2166667	44,8666667	3,203252	0,59741	0,097962	0,166338	0,118471	0,0913139	1614	1603	5,5158798	6,451076	12690,47262	112,9	1	1	1	4,998	3,747		0,069		0,677		0,128	0,106	0,02			0,023365	0,100622	0,113		0,252		0,174	4699	0,001	0,377	0,204	0,097	0,657	0,007	0,008	0,064	0,009	0,019	0,428	0,001	0,002	0,003	0,874	0,0004	0,289	0,097	0,802	0,005	0,014	0,064	0,011	0,018	0,547	0,003	0,083		56,1	0,3	12,9	0,12	2,3			55,6	0,5	11,5	0,18	2,1	
1396	"г683863=<7;"	18.08.2070 23:58	Э90ХАФ	Р65	60	44,0333333	16,5666667	43,8666667	2,5264798	0,550975	0,091769	0,158942	0,154951	0,093469	1560	1575	10,5830935	10,6377632	12277,666	116,1	1	1	1	6,538	8,983		0,103		0,05		0,614	0,058	0,02			0,023365	0,103733	0,173		0,239		0,163	3390	0,001	0,432	0,213	0,1	0,665	0,01	0,009	0,072	0,009	0,019	0,415	0,001	0,002	0,002	0,865	0,0002	0,287	0,098	0,797	0,008	0,015	0,072	0,01	0,015	0,553	0,002	0,082		51,4	0,8	15,1	0,4	2			51,8	0,4	12,3	0,17	2,1	
1397	г683863=<7<	19.08.2070 0:50	Э90ХАФ	Р65	60	41,8833333	19,2	41,6833333	3,3038829	0,52908	0,077694	0,137686	0,111845	0,0933292	1524	1579	11,4921348	10,2970588	14053,125	114,5	1	1	1	5,114	9,725		0,057		0,05		0,599	0,048	0,02			0,024125	0,103371	0,115		0,208		0,138	4497	0,001	0,451	0,221	0,103	0,679	0,007	0,009	0,068	0,008	0,02	0,45	0,001	0,002	0,003	0,87	0,0002	0,288	0,103	0,801	0,005	0,015	0,068	0,009	0,018	0,544	0,002	0,083		52	0,5	11,7	0,36	2,2			53,3	0,5	11	0,14	2,2	
1398	г683863=<7=	19.08.2070 1:46	Э90ХАФ	Р65	62	43,2166667	13,3333333	43,05		0,5532	0,06756	0,085904	0,111032	0,0932699	1600	1580	11,1021188	12,7774648	12424,5	116	1	1	1	7,423	9,828				0,05		0,624	0,07	0,02			0,023582	0,103624	0,136		0,128		0,12	2761	0,002	0,45	0,231	0,098	0,731	0,009	0,007	0,065	0,013	0,02	0,448	0,001	0,002	0,003	0,856	0,0003	0,287	0,097	0,806	0,007	0,013	0,064	0,014	0,014	0,551	0,003	0,083		54,1	0,6	11,2	0,44	2,2			55,5	0,6	8,9	0,1	2,1	
1399	г683863=<7>	19.08.2070 3:11	Э90ХАФ	Р65	29	40,3833333	17,2333333	40,2	3,0326442	0,5353637	0,073753	0,1004	0,073944	0,0912776	1540	1577	9,6744828	12,8784595	13379,88395	113,2	1	1	1	4,676	10,961	0,031746	0,052		0,05		0,563	0,061	0,02			0,023546	0,101128	0,072		0,152		0,131	3843	0,002	0,438	0,224	0,09	0,705	0,008	0,011	0,065	0,013	0,021	0,481	0,001	0,003	0,003	0,857	0,0002	0,287	0,091	0,793	0,006	0,014	0,066	0,014	0,017	0,55	0,003	0,082		53,8	0,6	10,7	0,24	2,3			58,2	0,3	7,8	0,08	2,3	
1400	г683863=<7?	19.08.2070 4:01	Э90ХАФ	Р65	28	43,5333333	12,6666667	43,3666667		0,596795	0,101903	0,150394	0,150023	0,0921952	1583	1581	7,7896552	11,2044007	12505,26316	113,9	1	1	1	3,765	10,75		0,062		0,05		0,669		0,02			0,023908	0,102069	0,169		0,226		0,181	2640	0,001	0,384	0,202	0,097	0,664	0,007	0,008	0,066	0,009	0,021	0,417	0,001	0,002	0,003	0,868	0,0001	0,29	0,101	0,808	0,006	0,017	0,068	0,011	0,015	0,552	0,002	0,083		50,2	1	18,6	0,88	2			48,8	0,4	18,7	0,15	2,1	
1401	г683863=<86	19.08.2070 4:51	Э90ХАФ	Р65	35	43,5333333	15,8666667	43,0166667	2,6157063	0,5728484	0,10134	0,190696	0,133542	0,0953586	1565	1588	11,1952133	12,1255556	13409,2437	117	1	1	1	5,977	10,913	0,043472	0,084		0,05		0,587	0,025	0,02			0,023401	0,106373	0,126		0,289		0,18	3546	0,001	0,418	0,204	0,101	0,637	0,007	0,009	0,071	0,007	0,019	0,438	0,001	0,002	0,003	0,841	0,0003	0,289	0,102	0,803	0,005	0,016	0,072	0,009	0,016	0,549	0,002	0,082		52,9	0,8	14,7	0,4	2,2			49,1	0,6	9,9	0,14	2,1	
1402	г683863=<87	19.08.2070 5:50	Э90ХАФ	Р65	30	46,0333333	26,5333333	45,7	3,1403896	0,47246	0,06756	0,09357	0,084257	0,0930092	1503	1591	8,5844749	9,8848871	13549,74874	115,5	1	1	1	4,7	9,484		0,074		0,05		0,524	0,102	0,02			0,024414	0,102792	0,091		0,141		0,12	5992	0,002	0,503	0,231	0,102	0,721	0,01	0,009	0,073	0,01	0,02	0,471	0,002	0,003	0,003	0,858	0,0002	0,287	0,1	0,802	0,008	0,015	0,073	0,012	0,014	0,538	0,003	0,083		58	0,3	13,1	0,28	2,2			53,1	1	9,8	0,15	2,1	
1403	г683863=<88	19.08.2070 6:48	Э90ХАФ	Р65	28	45,0333333	11,3166667	44,8666667		0,60647	0,092332	0,143672	0,164218	0,0945869	1592	1579	15,0362663	17,1968127	12751,10457	116,8	1	1	1	10,918	13,189		0,146		0,05		0,683	0,097	0,02			0,023763	0,105179	0,194		0,215		0,164	2405	0,001	0,382	0,211	0,12	0,665	0,008	0,01	0,077	0,01	0,023	0,408	0,001	0,002	0,003	0,872	0,0007	0,289	0,121	0,8	0,006	0,017	0,076	0,012	0,016	0,54	0,002	0,084		52,6	0,9	13,4	0,89	2,1			49,3	0,7	11,3	0,25	2,2	
1404	г683863=<89	19.08.2070 7:38	Э90ХАФ	Р65	40	44,7	18,05	44,05	3,5337867	0,50916	0,085576	0,092482	0,091661	0,0923272	1582	1584	15,1095293	15,2965411	12907,47922	113,1	1	1	1	10,967	11,056		0,067		0,05		0,566	0,041	0,02			0,023944	0,102214	0,103		0,139		0,152	3883	0,002	0,446	0,217	0,113	0,717	0,007	0,01	0,067	0,009	0,018	0,467	0,001	0,002	0,003	0,848	0,0004	0,288	0,114	0,798	0,006	0,013	0,067	0,01	0,015	0,551	0,003	0,083		59,9	0,3	9,2	0,13	2,4			59,9	0,3	6,5	0,1	2,2	
1405	г683863=<8:	19.08.2070 8:32	Э90ХАФ	Р65	35	44,1833333	18,1166667	43,4833333	3,9486553	0,4016	0,058552	0,045686	0,060765	0,0908759	1567	1586	14,7059844	14,0117901	13340,20239	112,4	1	1	1	9,42	10,828		0,079		0,05		0,44	0,084	0,02			0,023184	0,100839	0,075		0,068		0,104	4028	0,002	0,537	0,238	0,118	0,753	0,007	0,009	0,083	0,012	0,02	0,492	0,002	0,002	0,004	0,866	0,0005	0,287	0,118	0,797	0,006	0,014	0,083	0,013	0,014	0,558	0,003	0,083		60,1	0,4	12,5	0,15	2,7			54,8	0,5	9,7	0,08	2,5	
1406	"г683863=<8;"	19.08.2070 9:31	Э76ХФ	Р65	28	50,4	25,1666667	50,4	4,6355491	0,35592	0,120482	0,12783	0,129669	0,0400086	1575	1631	11,5343103		13622,78146	114,9	1	1	1	19,022			0,125		0,05		0,369	0,064	0,02				0,050637	0,147		0,192		0,214	5714	0,002	0,49	0,321	0,091	0,687	0,007	0,008	0,069	0,009	0,017	0,464	0,002	0,002	0,003	0,77	0,0003	0,423	0,09	0,799	0,006	0,01	0,069	0,01	0,011	0,558	0,003	0,037		51,1	1,1	5,4	0,16	2,5			56,5	0,6	9	0,18	2,1	
1407	г683863=<8<	19.08.2070 10:26	Э76ХФ	Р65	30	48,7166667	19,85	48,7166667	3,0003905	0,39418	0,139624	0,146877	0,184956	0,0397072	1600	1604	10,8262682		12556,17128	116,3	1	1	1	17,31			0,077		0,05		0,412	0,076	0,02				0,050275	0,225		0,219		0,248	4154	0,002	0,475	0,308	0,105	0,677	0,007	0,01	0,072	0,01	0,018	0,42	0,001	0,002	0,003	0,745	0,0005	0,421	0,105	0,804	0,006	0,009	0,072	0,011	0,012	0,565	0,003	0,036		54	0,5	12,5	0,38	2,2			53,5	0,5	12,7	0,37	2,1	
1408	г683863=<8=	19.08.2070 11:16	Э76ХФ	Р65	37	49,55	25,4	49,55	4	0,41004	0,110348	0,121374	0,156731	0,0399354	1561	1608	11,5627171		13459,84252	113,4	1	1	1	18,677			0,126		0,05		0,438	0,062	0,02				0,050564	0,193		0,18		0,196	5698	0,001	0,442	0,324	0,099	0,689	0,006	0,009	0,072	0,01	0,019	0,43	0,001	0,003	0,003	0,775	0,0005	0,418	0,098	0,802	0,005	0,01	0,072	0,011	0,011	0,557	0,003	0,038		54,6	0,6	15,8	0,81	2			55,9	0,5	10,3	0,19	2,1	
1409	г683863=<8>	19.08.2070 12:06	Э76ХФ	Р65	47	42,5166667	24,6833333	42,5166667	3,8536103	0,332175	0,121045	0,064234	0,112394	0,0380218	1543	1598	13,822109		13053,34234	113,3	1	1	1	19,589			0,073		0,05		0,342	0,066	0,02				0,048141	0,148		0,094		0,215	5370	0,002	0,505	0,316	0,099	0,741	0,006	0,008	0,066	0,013	0,02	0,473	0,002	0,003	0,004	0,757	0,0004	0,418	0,1	0,798	0,005	0,01	0,066	0,014	0,015	0,568	0,003	0,036		51,2	1,8	7,6	0,24	2,6			63	0,9	3,1	0,1	2,4	
1410	г683863=<8?	19.08.2070 13:06	Э76ХФ	Р65	37	45,3666667	20,85	45,3666667	3,7882641	0,383765	0,136809	0,110577	0,119138	0,0388787	1561	1593	8,2780276		13412,94964	113,9	1	1	1	12,171			0,068		0,05		0,401	0,073	0,02				0,049226	0,139		0,165		0,243	4661	0,002	0,426	0,306	0,098	0,688	0,006	0,009	0,07	0,008	0,02	0,455	0,001	0,003	0,003	0,766	0,0003	0,421	0,099	0,791	0,006	0,01	0,071	0,01	0,016	0,55	0,003	0,037		45,1	0,7	9,4	0,28	2,4			55	1	8,8	0,09	2,5	
1411	г683863=<96	19.08.2070 13:59	Э76ХФ	Р65	38	49,0166667	20,5166667	49,0166667	3,4029851	0,441655	0,159329	0,172097	0,180712	0,0406494	1579	1593	11,4878226		12972,86759	117,9	1	1	1	18,422			0,068		0,05		0,466	0,045	0,02				0,051468	0,209		0,257		0,283	4436	0,001	0,455	0,289	0,097	0,648	0,006	0,008	0,071	0,008	0,02	0,411	0,001	0,002	0,003	0,764	0,0005	0,417	0,099	0,793	0,005	0,012	0,071	0,009	0,017	0,564	0,003	0,036		54,1	0,4	12	0,38	2			58,5	0,5	9	0,13	2,2	
1412	г683863=<97	19.08.2070 15:01	Э76ХФ	Р65	34	43,0333333	19,3166667	43,0333333	3,2231006	0,40839	0,150884	0,159177	0,183642	0,0405926	1573	1594	11,1576297		12912,16566	116,9	1	1	1	16,005			0,069		0,05		0,427	0,044	0,02				0,051396	0,219		0,237		0,268	4157	0,001	0,467	0,295	0,099	0,661	0,006	0,008	0,069	0,007	0,018	0,414	0,001	0,002	0,002	0,76	0,0005	0,418	0,097	0,8	0,006	0,009	0,069	0,008	0,016	0,571	0,003	0,036		52	0,7	13,5	0,38	2			58,8	0,5	7,6	0,14	2,1	
1413	г683863=<98	19.08.2070 15:53	Э76ХФ	Р65	35	43,3666667	21,3166667	43,3666667	3,6038795	0,39164	0,13512	0,138663	0,147276	0,0388503	1568	1593	11,3229823		12728,0688	113,8	1	1	1	16,368			0,072		0,05		0,41	0,071	0,02				0,04919	0,171		0,207		0,24	4522	0,001	0,441	0,307	0,096	0,672	0,007	0,008	0,068	0,008	0,018	0,442	0,001	0,002	0,003	0,77	0,0006	0,418	0,095	0,796	0,006	0,01	0,068	0,008	0,014	0,567	0,003	0,036		44,6	0,9	11,3	0,34	2,1			58,5	0,6	7	0,14	2,2	
1414	г683863=<99	19.08.2070 16:44	Э76ХФ	Р65	36	43,0333333	18,2166667	43,0333333	3,5398907	0,326075	0,103029	0,060099	0,12733	0,0386212	1575	1591	12,506584		13000,18298	112,9	1	1	1	17,94					0,05		0,338	0,043	0,02				0,0489	0,173		0,087		0,183	3947	0,002	0,509	0,332	0,103	0,742	0,008	0,006	0,069	0,011	0,017	0,465	0,002	0,003	0,003	0,75	0,0007	0,417	0,101	0,794	0,008	0,008	0,069	0,012	0,015	0,583	0,003	0,037		60,4	0,2	8,2	0,15	2,4			60,1	0,7	6	0,2	2,3	
1415	г683863=<9:	19.08.2070 17:37	Э76ХФ	Р65	35	46,35	19,05	46,35	3,5301115	0,396095	0,132305	0,139444	0,151982	0,0388787	1592	1597	10,6110032		12787,40157	113,2	1	1	1	16,394			0,062		0,05		0,416	0,071	0,02				0,049226	0,178		0,208		0,235	4060	0,002	0,47	0,31	0,108	0,676	0,008	0,008	0,069	0,008	0,018	0,44	0,001	0,002	0,003	0,774	0,0004	0,419	0,107	0,796	0,007	0,009	0,069	0,009	0,014	0,578	0,003	0,036		58,2	0,2	9,7	0,09	2,3			59,6	0,6	7,7	0,18	2,2	
1416	"г683863=<9;"	19.08.2070 18:28	Э76ХФ	Р65	36	48,6833333	22,45	48,6833333	3,838031	0,406305	0,128927	0,119283	0,151671	0,0400784	1565	1590	14,2739176		13245,4343	117,1	1	1	1	22,529			0,067		0,05		0,43	0,044	0,02				0,050745	0,186		0,177		0,229	4956	0,002	0,43	0,315	0,1	0,697	0,008	0,008	0,067	0,009	0,017	0,44	0,002	0,003	0,003	0,752	0,0003	0,417	0,098	0,792	0,008	0,01	0,067	0,009	0,014	0,569	0,003	0,034		57,9	0,6	7,7	0,14	2,6			56,4	0,6	9,8	0,2	2	
1417	г683863=<9<	19.08.2070 19:25	Э76ХФ	Р65	44	42,8666667	23,55	42,8666667	3,296796	0,396555	0,161581	0,168829	0,156712	0,0398786	1533	1583	11,3026203		13159,23567	116,2	1	1	1	16,056			0,079		0,05		0,41	0,048	0,02				0,050492	0,173		0,253		0,287	5165	0,001	0,468	0,287	0,097	0,64	0,013	0,01	0,069	0,006	0,017	0,434	0,001	0,002	0,002	0,768	0,0002	0,418	0,097	0,78	0,012	0,012	0,069	0,007	0,014	0,563	0,003	0,036		55,8	0,4	11,9	0,3	2,2			57,4	0,7	9,9	0,11	2,5	
1418	г683863=<9=	19.08.2070 20:16	Э76ХФ	Р65	44	48,8666667	21,55	48,8666667	2,6093633	0,30413	0,069812	0,061477	0,083395	0,0381363	1537	1583	7,4301774		12559,62877	112,7	1	1	1	11,75			0,068		0,05		0,317	0,048	0,02				0,048286	0,104		0,091		0,124	4511	0,002	0,529	0,36	0,1	0,729	0,007	0,01	0,073	0,01	0,015	0,496	0,002	0,003	0,003	0,776	0,0003	0,418	0,099	0,783	0,007	0,01	0,072	0,011	0,013	0,567	0,003	0,036		61,9	0,8	9,3	0,15	2,7			62,2	1	9	0,16	2,7	
1419	г683863=<9>	19.08.2070 21:07	Э76ХФ	Р65	47	46,5166667	18	46,5166667		0,34764	0,10697	0,083625	0,131761	0,0391646	1567	1586	8,3125045		11933,33333	113,8	1	1	1	12,889			0,068		0,05		0,363	0,048	0,02				0,049588	0,17		0,123		0,19	3580	0,002	0,498	0,328	0,091	0,708	0,007	0,009	0,067	0,009	0,016	0,452	0,002	0,002	0,003	0,757	0,0005	0,415	0,089	0,777	0,006	0,01	0,066	0,009	0,016	0,568	0,003	0,036		57,4	1,5	10,2	0,34	2,5			62,2	0,5	4	0,08	2,4	
1420	г683863=<9?	19.08.2070 21:56	Э76ХФ	Р65	52	47,7	15,65	47,7		0,36424	0,094584	0,078547	0,136168	0,039193	1566	1586	8,1767296		12521,40575	114,2	1	1	1	13,001			0,069		0,05		0,386	0,049	0,02				0,049624	0,179		0,115		0,168	3266	0,002	0,487	0,337	0,096	0,716	0,009	0,01	0,072	0,009	0,016	0,454	0,001	0,003	0,003	0,765	0,0003	0,415	0,095	0,791	0,008	0,012	0,071	0,011	0,016	0,574	0,003	0,037		52,4	0,9	10,1	0,53	2,4			58,3	0,5	9,2	0,13	2,5	
1421	г683863=<:6	19.08.2070 22:50	Э76ХФ	Р65	46	51,0166667	19,6833333	51,0166667		0,40605	0,143002	0,147916	0,176104	0,0401645	1561	1587	9,5915465		12327,18036	118,2	1	1	1	16,263			0,063		0,05		0,426	0,049	0,02				0,050854	0,212		0,22		0,254	4044	0,001	0,44	0,303	0,111	0,659	0,006	0,009	0,072	0,008	0,02	0,42	0,001	0,003	0,003	0,767	0,0003	0,418	0,108	0,791	0,006	0,011	0,072	0,01	0,017	0,573	0,003	0,037		54,8	1,1	11,6	0,78	2,2			58,4	0,5	7,7	0,17	2,4	
1422	г683863=<:7	19.08.2070 23:42	Э76ХФ	Р65	49	50,2	16,1333333	50,2		0,40255	0,148632	0,138487	0,187683	0,0382784	1573	1585	10,7904382		12168,59504	114,7	1	1	1	18,056			0,079		0,05		0,421	0,047	0,02				0,048466	0,234		0,205		0,264	3272	0,001	0,457	0,296	0,101	0,665	0,007	0,009	0,072	0,009	0,017	0,403	0,001	0,003	0,003	0,779	0,0007	0,418	0,099	0,79	0,006	0,011	0,072	0,011	0,015	0,561	0,003	0,037		49,9	0,9	12	0,72	2,1			52,9	0,8	13,1	0,27	2	
1423	г683863=<:8	20.08.2070 0:36	Э76ХФ	Р65	48	53,2166667	22,1666667	53,2166667	2,6076686	0,416285	0,145817	0,177823	0,199597	0,0387073	1549	1586	10,8188721		12800,30075	113,6	1	1	1	18,918			0,135		0,05		0,437	0,047	0,02				0,049009	0,236		0,265		0,259	4729	0,001	0,436	0,298	0,106	0,625	0,006	0,01	0,068	0,007	0,023	0,4	0,001	0,003	0,002	0,775	0,0003	0,42	0,107	0,79	0,005	0,012	0,068	0,008	0,018	0,568	0,003	0,037		50,5	1,2	14,5	0,8	1,9			53,4	0,9	11	0,26	2	
1424	г683863=<:9	20.08.2070 1:27	Э76ХФ	Р65	54	54,7166667	24,2	54,7166667	2,5619048	0,435955	0,146943	0,177898	0,132193	0,0388787	1551	1580	5,2185106		12699,17355	114,2	1	1	1	9,46			0,056		0,05		0,461	0,049	0,02				0,049226	0,131		0,268		0,261	5122	0,002	0,421	0,296	0,112	0,639	0,006	0,009	0,068	0,007	0,021	0,454	0,002	0,002	0,002	0,768	0,0001	0,418	0,111	0,789	0,005	0,011	0,068	0,008	0,02	0,579	0,003	0,036		59,5	0,5	7,8	0,12	2,4			53,7	0,4	4,7	0,09	2,4	
1425	г683863=<::	20.08.2070 2:21	Э76ХФ	Р65	57	45,0166667	15,6833333	45,0166667		0,4109	0,155388	0,139491	0,177038	0,0397072	1573	1592	9,2335008		12448,88417	116	1	1	1	13,781			0,057		0,05		0,43	0,046	0,02				0,050275	0,217		0,207		0,276	3254	0,002	0,448	0,29	0,102	0,668	0,006	0,009	0,073	0,009	0,021	0,417	0,001	0,002	0,003	0,77	0,0004	0,416	0,102	0,792	0,005	0,012	0,073	0,01	0,015	0,568	0,003	0,036		53,2	1	13,9	0,42	2,1			52,7	0,8	12,6	0,15	2,1	
1426	"г683863=<:;"	20.08.2070 3:38	Э90ХАФ	Р65	33	47,6833333	20,4833333	47,5166667		0,529895	0,094021	0,147239	0,128403	0,0926772	1580	1618	12,5330973	17,1610909	12126,93247	114,5	1	1	1	7,868	15,731		0,078		0,05		0,588	0,048	0,02			0,024161	0,10272	0,138		0,221		0,167	4140	0,002	0,433	0,208	0,091	0,66	0,008	0,007	0,061	0,01	0,018	0,432	0,001	0,002	0,003	0,859	0,0003	0,288	0,091	0,796	0,006	0,016	0,061	0,012	0,012	0,547	0,003	0,083		51,3	1,9	17,2	0,53	2,2			47,1	0,6	10,1	0,14	2,3	
1427	г683863=<:<	20.08.2070 4:30	Э90ХАФ	Р65	35	49,0166667	23,65	48,85	3	0,61139	0,132868	0,210605	0,162864	0,0935022	1550	1597	9,7348551	14,6527938	12941,22622	115,3	1	1	1	3,08	19,012		0,161		0,05		0,679	0,047	0,02			0,02398	0,104022	0,165		0,317		0,236	5101	0,001	0,374	0,176	0,106	0,603	0,006	0,01	0,069	0,007	0,02	0,406	0,001	0,002	0,003	0,844	0,0002	0,288	0,107	0,792	0,005	0,018	0,07	0,009	0,014	0,541	0,003	0,084		49,3	1,2	15	0,84	1,9			54,4	0,6	9,2	0,18	2,1	
1428	г683863=<:=	20.08.2070 5:23	Э90ХАФ	Р65	38	57,3833333	24,6833333	57,2	2,6013769	0,488975	0,089517	0,155124	0,108059	0,0931249	1545	1599	11,3494737	11,7196221	12652,26199	114,9	1	1	1	4,193	17,918		0,067		0,05		0,538	0,048	0,02			0,024125	0,103479	0,103		0,234		0,159	5205	0,002	0,468	0,215	0,108	0,655	0,007	0,009	0,069	0,009	0,02	0,45	0,001	0,002	0,003	0,851	0,0005	0,289	0,108	0,788	0,006	0,018	0,069	0,01	0,016	0,534	0,003	0,083		55,2	1,3	15,2	0,37	2,2			58,2	0,7	7,8	0,17	2,1	
1429	г683863=<:>	20.08.2070 6:15	Э90ХАФ	Р65	48	52,7	20,6833333	52,3666667		0,539005	0,089517	0,123004	0,121854	0,0918388	1573	1584	6,6774977	6,1135714	12433,19903	114	1	1	1	8,243	2,853		0,068		0,05		0,601	0,049	0,02			0,023582	0,102177	0,138		0,184		0,159	4286	0,001	0,405	0,213	0,104	0,671	0,005	0,008	0,065	0,01	0,021	0,43	0,001	0,003	0,003	0,851	0,0003	0,29	0,105	0,787	0,004	0,013	0,065	0,012	0,017	0,54	0,003	0,079		56,9	0,3	11,5	0,45	2,2			50,2	0,6	7,9	0,13	2,1	
1430	г683863=<:?	20.08.2070 7:11	Э90ХАФ	Р65	54	46,2	26,6833333	46,0166667	2,9212121	0,58906	0,076568	0,101828	0,108426	0,0929705	1548	1588	19,425124	20,6413926	13257,71393	114,4	1	1	1	13,058	17,786		0,063		0,05		0,666	0,06	0,02			0,02398	0,103371	0,126		0,152		0,136	5896	0,002	0,408	0,224	0,1	0,697	0,006	0,009	0,071	0,011	0,022	0,441	0,001	0,002	0,003	0,858	0,0003	0,289	0,102	0,789	0,005	0,014	0,07	0,012	0,02	0,534	0,003	0,083		58,4	0,5	14,2	0,3	2,4			56,8	0,8	11,7	0,15	2,5	
1431	"г683863=<;6"	20.08.2070 8:02	Э90ХАФ	Р65	59	48,1666667	17,0333333	48	2,3902205	0,50947	0,08445	0,109789	0,137547	0,0927933	1592	1583	16,7635514	18,1541436	12290,01957	114,4	1	1	1	9,965	18,255		0,068		0,05		0,566	0,059	0,02			0,023908	0,10319	0,168		0,163		0,15	3489	0,002	0,45	0,22	0,105	0,701	0,006	0,009	0,069	0,012	0,02	0,425	0,002	0,003	0,003	0,856	0,0004	0,291	0,105	0,798	0,004	0,018	0,069	0,013	0,014	0,55	0,003	0,084		52,9	1,1	14,2	0,28	2,1			55,5	0,5	10,2	0,18	2,1	
1432	"г683863=<;7"	20.08.2070 9:00	Э90ХАФ	Р65	57	44,5333333	24,0666667	44,4	2,7316736	0,517025	0,105281	0,120175	0,090267	0,0964237	1542	1578	13,4161597	12,3476427	13091,13573	115,6	1	1	1	7,841	11,058		0,055		0,05		0,571	0,058	0,02			0,024342	0,107531	0,09		0,181		0,187	5251	0,002	0,442	0,2	0,104	0,687	0,006	0,008	0,068	0,009	0,018	0,455	0,001	0,002	0,003	0,856	0,0002	0,291	0,103	0,795	0,004	0,014	0,068	0,01	0,016	0,544	0,003	0,082		53,9	0,7	12,1	0,38	2,1			59,4	0,4	6,4	0,08	2,1	
1433	"г683863=<;8"	20.08.2070 9:57	Э90ХАФ	Р65	54	45,2166667	17,5333333	45,05	2,737931	0,617995	0,096273	0,157615	0,17423	0,0929448	1579	1576	13,247839	14,2756796	12863,4981	113,7	1	1	1	9,877	10,794		0,17		0,05		0,696	0,036	0,02			0,025716	0,102286	0,205		0,235		0,171	3759	0,001	0,365	0,206	0,106	0,65	0,007	0,01	0,077	0,009	0,022	0,373	0,001	0,003	0,003	0,861	0,0002	0,289	0,103	0,794	0,006	0,015	0,076	0,01	0,019	0,536	0,003	0,079		51,4	0,6	13,4	0,53	1,9			56,4	0,3	6,8	0,09	2,2	
1434	"г683863=<;9"	20.08.2070 11:05	Э90ХАФ	Р65	47	50,85	19,55	50,5	3,1961175	0,72417	0,102466	0,190613	0,145261	0,0932029	1582	1571	9,1	12,8973913	13298,20972	113	1	1	1	14,105	1,648		0,084		0,222		0,676	0,036	0,02			0,023691	0,103841	0,146		0,287		0,182	4333	0,001	0,323	0,203	0,103	0,624	0,007	0,009	0,074	0,008	0,022	0,411	0,001	0,002	0,003	0,908	0,0002	0,292	0,102	0,785	0,006	0,014	0,073	0,009	0,017	0,558	0,004	0,081		41,7	1,4	7,8	0,3	2,1			52,2	1	10,4	0,14	2,1	
1435	"г683863=<;:"	20.08.2070 11:57	Э90ХАФ	Р65																																																																																
1436	"г683863=<;;"	20.08.2070 12:49	Э90ХАФ	Р65	8	45,7666667	19,0166667	45,7	3,1513903	0,47468	0,09008	0,161746	0,112417	0,0943505	1575	1570	17,6993007	15,6672	13059,07099	117	1	1	1	12,655	13,056		0,067		0,05		0,52	0,05	0,02			0,023944	0,105143	0,107		0,244		0,16	4139	0,002	0,47	0,214	0,103	0,654	0,006	0,008	0,07	0,008	0,018	0,445	0,001	0,002	0,003	0,835	0,0002	0,289	0,102	0,79	0,005	0,014	0,07	0,009	0,016	0,538	0,003	0,081		47,6	1,1	9,4	0,12	1,9			57,4	0,5	11,6	0,34	2,2	
1437	"г683863=<;<"	20.08.2070 13:16	Э90ХАФ	Р65	38	40,7	14,5166667	40,5166667	3,3044041	0,431465	0,076005	0,115212	0,075441	0,110047	1582	1582	17,5398629	12,6446809	13428,70264	109,5	1	1	1	9,949	9,905		0,069		0,05		0,471	0,075	0,02			0,024052	0,124638	0,069		0,174		0,135	3249	0,002	0,489	0,221	0,104	0,671	0,007	0,009	0,077	0,008	0,021	0,472	0,001	0,002	0,003	0,841	0,0003	0,298	0,104	0,786	0,005	0,016	0,075	0,01	0,018	0,541	0,003	0,083		50	1	15,8	0,26	2,5			58,5	1	17,4	0,29	2,6	
1438	"г683863=<;="	20.08.2070 14:08	Э90ХАФ	Р65	37	40,85	17,5166667	40,6833333	3,7889663	0,53728	0,092332	0,184995	0,130258	0,0930154	1569	1587	14,5229358	12,0526027	14331,49382	115,1	1	1	1	7,915	9,776		0,067		0,05		0,596	0,059	0,02			0,023438	0,102973	0,125		0,279		0,164	4184	0,001	0,404	0,212	0,1	0,629	0,006	0,011	0,065	0,008	0,022	0,428	0,001	0,002	0,003	0,832	0,0002	0,289	0,099	0,793	0,004	0,016	0,065	0,009	0,016	0,548	0,003	0,083		54,5	0,5	16,4	0,34	2,2			55,1	1	12,2	0,1	2,2	
1439	"г683863=<;>"	20.08.2070 15:08	Э90ХАФ	Р65	25	42,0333333	20,5333333	41,8666667	2,7455048	0,51113	0,066434	0,092953	0,093185	0,0935978	1552	1576	15,0314312	17,3388773	13698,7013	115,1	1	1	1	8,927	13,9		0,067		0,05		0,572	0,074	0,02			0,024776	0,102901	0,106		0,139		0,118	4688	0,002	0,455	0,235	0,111	0,714	0,006	0,01	0,064	0,012	0,022	0,452	0,001	0,002	0,003	0,869	0,0002	0,29	0,108	0,789	0,005	0,015	0,064	0,013	0,018	0,532	0,003	0,083		55,3	0,4	15,7	0,32	2,3			53,9	1	13,8	0,32	2,2	
1440	"г683863=<;?"	20.08.2070 16:11	Э90ХАФ	Р65	12	42,2	19,6833333	41,8833333	3,8089073	0,462465	0,060241	0,041431	0,063851	0,0894278	1560	1581	9,2339647	9,4410596	12949,02625	110,4	1	1	1	11,781	0,396		0,073		0,05		0,515	0,061	0,02			0,022606	0,098958	0,082		0,061		0,107	4248	0,002	0,486	0,238	0,101	0,751	0,006	0,009	0,066	0,013	0,022	0,486	0,002	0,002	0,003	0,873	0,0001	0,292	0,101	0,796	0,005	0,013	0,065	0,014	0,016	0,557	0,003	0,083		60,2	0,4	14,3	0,23	2,4			60,6	1	12,8	0,14	2,5	
1441	г683863=<<6	20.08.2070 17:04	Э90ХАФ	Р65	6	44,3166667	23,1	43,9833333	3	0,563115	0,107533	0,159889	0,115768	0,0938281	1564	1573	15,2498969	15,0816058	13332,46753	116,1	1	1	1	8,218	13,984		0,062		0,05		0,626	0,056	0,02			0,024957	0,103082	0,113		0,241		0,191	5133	0,002	0,435	0,2	0,104	0,651	0,007	0,01	0,064	0,009	0,02	0,443	0,002	0,002	0,003	0,84		0,289	0,105	0,796	0,006	0,016	0,065	0,01	0,017	0,553	0,003	0,084		56,8	0,7	12,4	0,21	2,8			60,8	0,8	8,2	0,09	2,7	
1442	г683863=<<7	20.08.2070 17:55	Э90ХАФ	Р65	9	45,1666667	18,6166667	45	2,6908939	0,400715	0,033217	0,035921	0,05273	0,0889573	1578	1577	13,7689243	12,40125	12189,07789	110,1	1	1	1	9,6	9,921		0,065		0,05		0,444	0,109	0,02			0,023184	0,098018	0,067		0,053		0,059	3782	0,002	0,549	0,261	0,099	0,758	0,015	0,008	0,064	0,013	0,018	0,483	0,002	0,003	0,003	0,859	0,0004	0,29	0,098	0,791	0,013	0,013	0,064	0,014	0,016	0,546	0,003	0,083		61,4	0,4	11,4	0,14	2,5			60,8	0,7	9,6	0,11	2,6	
1443	г683863=<<8	20.08.2070 18:52	Э90ХАФ	Р65	5	45,35	25,4666667	45,1833333	2,887395	0,541605	0,099651	0,130619	0,091805	0,0941137	1558	1572	17,104918	15,2375235	13017,01571	115,9	1	1	1	10,434	13,536		0,083		0,05		0,602	0,06	0,02			0,024233	0,103877	0,088		0,197		0,177	5525	0,002	0,438	0,206	0,099	0,676	0,008	0,01	0,067	0,01	0,021	0,454	0,002	0,002	0,003	0,844	0,0002	0,289	0,098	0,791	0,007	0,015	0,067	0,011	0,018	0,539	0,003	0,083		56,1	0,5	10,4	0,15	2,6			61,4	0,9	7	0,09	2,6	
1444	г683863=<<9	20.08.2070 19:48	Э90ХАФ	Р65	5	46,8666667	20,1833333	46,7	2,1654676	0,546455	0,088391	0,10777	0,135075	0,0935163	1597	1579	16,1715134	21,4443294	12009,90917	114,8	1	1	1	9,083	23,005		0,102		0,05		0,611	0,084	0,02			0,023944	0,103299	0,165		0,16		0,157	4040	0,001	0,42	0,217	0,094	0,707	0,006	0,009	0,063	0,01	0,02	0,438	0,001	0,003	0,003	0,853	0,0006	0,288	0,095	0,8	0,005	0,018	0,064	0,012	0,015	0,556	0,003	0,085		58,3	0,4	13,3	0,18	2,4			58,7	0,5	14	0,19	2,4	
1445	г683863=<<:	20.08.2070 20:41	Э90ХАФ	Р65	7	46,8666667	23,15	46,8666667	3,088843	0,53887	0,091206	0,135841	0,092574	0,0902035	1577	1582	13,2591953	17,1034483	12627,21382	110,9	1	1	1	16,202	6,2		0,066		0,05		0,6	0,077	0,02			0,022786	0,099826	0,087		0,205		0,162	4872	0,002	0,405	0,21	0,098	0,682	0,006	0,009	0,067	0,01	0,02	0,468	0,002	0,002	0,003	0,847	0,0005	0,284	0,094	0,786	0,004	0,013	0,066	0,01	0,016	0,535	0,003	0,081		64	0,9	7,6	0,13	2,9			60	0,4	12,2	0,23	2,3	
1446	"г683863=<<;"	20.08.2070 21:34	Э90ХАФ	Р65	7	42,0666667	20,3833333	41,9166667	3,5074971	0,482885	0,080509	0,081311	0,142052	0,0934712	1586	1592	14,5393805	18,4772661	12789,861	115,6	1	1	1	3,651	21,177		0,071		0,05		0,535	0,1	0,02			0,025354	0,102394	0,187		0,119		0,143	4345	0,002	0,464	0,221	0,091	0,728	0,005	0,01	0,064	0,014	0,018	0,435	0,002	0,003	0,003	0,85	0,0006	0,29	0,092	0,802	0,004	0,015	0,065	0,016	0,015	0,549	0,003	0,081		65,2	1,5	8,8	0,15	2,8			50,4	0,8	7,3	0,16	2,7	
1447	г683863=<<<	20.08.2070 22:25	Э76ХФ	Р65	5	45,8666667	23,5666667	45,8666667	3,7580164	0,352725	0,136809	0,10136	0,091604	0,0372863	1589	1630	12,1746185		13414,71004	109,4	1	1	1	18,174			0,077		0,05		0,363	0,078	0,02				0,046911	0,1		0,152		0,243	5269	0,002	0,491	0,303	0,086	0,705	0,005	0,009	0,057	0,01	0,017	0,485	0,002	0,003	0,003	0,765	0,0006	0,42	0,085	0,802	0,005	0,01	0,057	0,011	0,011	0,564	0,003	0,036		55,4	0,6	8,6	0,13	2,9			53,5	0,8	8,8	0,09	2,7	
1448	г683863=<<=	20.08.2070 23:18	Э76ХФ	Р65	8	47,0333333	16,5666667	47,0333333	3,0822189	0,331515	0,137935	0,144745	0,132224	0,0401301	1606	1605	12,9484926		12951,30785	116,2	1	1	1	19,804			0,074		0,05		0,335	0,063	0,02				0,050383	0,145		0,217		0,245	3576	0,002	0,528	0,302	0,099	0,665	0,008	0,007	0,079	0,012	0,016	0,452	0,002	0,003	0,003	0,766	0,0004	0,419	0,096	0,794	0,006	0,011	0,075	0,013	0,014	0,564	0,003	0,036		64,1	1,1	13	0,11	2,9			64,2	0,8	11,1	0,11	2,8	
1449	г683863=<<>	21.08.2070 0:10	Э76ХФ	Р65	11	49,7	23,0333333	49,7	3,7896254	0,334275	0,130053	0,141146	0,119693	0,0391217	1579	1608	14,0184388		13345,00724	113,8	1	1	1	23,146			0,077		0,05		0,34	0,062	0,02				0,049117	0,127		0,212		0,231	5123	0,002	0,505	0,313	0,1	0,679	0,007	0,011	0,069	0,01	0,019	0,475	0,002	0,003	0,004	0,768	0,0008	0,419	0,099	0,803	0,006	0,012	0,07	0,011	0,012	0,562	0,003	0,037		61,8	0,6	11,9	0,1	2,8			62,7	0,6	6,9	0,13	2,4	
1450	г683863=<<?	21.08.2070 1:08	Э76ХФ	Р65	30	47,2166667	25,0166667	47,2166667	4,454207	0,34164	0,128364	0,12548	0,117386	0,0388342	1550	1596	7,0233675		13176,81546	112,4	1	1	1	11,054			0,116		0,05		0,35	0,074	0,02				0,048756	0,13		0,188		0,228	5494	0,002	0,502	0,31	0,087	0,692	0,005	0,009	0,059	0,009	0,017	0,477	0,002	0,002	0,003	0,767	0,0006	0,417	0,085	0,801	0,004	0,011	0,059	0,009	0,015	0,557	0,003	0,035		60,2	0,5	10,2	0,13	2,8			58,5	0,7	11,9	0,23	2,3	
1451	г683863=<=6	21.08.2070 1:59	Э76ХФ	Р65	31	40,7166667	19,7	40,7166667	4,3880197	0,361725	0,128927	0,144342	0,141105	0,0401301	1565	1600	12,3278716		14101,52284	115,8	1	1	1	16,218			0,082		0,05		0,374	0,041	0,02				0,050383	0,159		0,216		0,229	4630	0,002	0,496	0,313	0,105	0,675	0,006	0,01	0,073	0,011	0,018	0,454	0,002	0,002	0,004	0,766	0,0007	0,417	0,104	0,799	0,006	0,011	0,073	0,012	0,013	0,57	0,003	0,036		53,5	0,4	10,4	0,19	2,6			59,4	0,8	9,4	0,12	2,6	
1452	г683863=<=7	21.08.2070 2:49	Э76ХФ	Р65	27	45,3666667	17,8333333	45,3666667	4	0,417185	0,128927	0,103282	0,113956	0,0386032	1575	1593	7,8307222		13568,97196	111,5	1	1	1	11,385			0,09		0,05		0,444	0,049	0,02				0,048466	0,134		0,154		0,229	4033	0,002	0,424	0,309	0,097	0,702	0,006	0,009	0,064	0,009	0,021	0,468	0,002	0,003	0,003	0,789	0,0006	0,418	0,096	0,798	0,005	0,011	0,064	0,01	0,017	0,565	0,003	0,036		50,3	0,5	10,4	0,15	2,8			60	0,8	8,3	0,12	2,8	
1453	г683863=<=8	21.08.2070 3:42	Э76ХФ	Р65	26	46,0166667	20,3	46,0166667	3,0747018	0,43786	0,170026	0,180468	0,177837	0,0410811	1581	1595	9,8344803		13572,41379	117,5	1	1	1	15,085			0,082		0,05		0,459	0,078	0,02				0,051577	0,201		0,27		0,302	4592	0,001	0,42	0,282	0,11	0,643	0,006	0,01	0,072	0,009	0,02	0,423	0,001	0,002	0,003	0,763	0,0004	0,415	0,109	0,794	0,005	0,011	0,072	0,01	0,018	0,567	0,003	0,036		62,4	0,4	12,8	0,11	2,8			57,9	0,6	11	0,17	2,2	
1454	г683863=<=9	21.08.2070 4:32	Э76ХФ	Р65	33	44,2166667	22,5	44,2166667	4	0,34715	0,110348	0,103714	0,129484	0,0381715	1550	1597	10,1493404		13930,66667	113,2	1	1	1	14,959			0,073		0,05		0,361	0,064	0,02				0,047924	0,158		0,154		0,196	5224	0,002	0,486	0,327	0,108	0,707	0,006	0,01	0,068	0,011	0,021	0,462	0,002	0,003	0,003	0,76	0,0007	0,418	0,108	0,801	0,006	0,01	0,069	0,012	0,016	0,567	0,003	0,036		60	0,6	10,9	0,12	2,8			58,4	0,4	10,1	0,21	2,2	
1455	г683863=<=:	21.08.2070 5:32	Э76ХФ	Р65	27	46,5166667	24,9666667	46,5166667	3,7953118	0,355385	0,126675	0,106791	0,123252	0,0371057	1551	1599	8,4247223		13424,29907	111,1	1	1	1	13,063			0,061		0,05		0,368	0,068	0,02				0,046586	0,147		0,159		0,225	5586	0,002	0,483	0,311	0,11	0,699	0,006	0,009	0,078	0,012	0,021	0,47	0,002	0,004	0,003	0,776	0,0005	0,422	0,113	0,802	0,005	0,011	0,08	0,013	0,016	0,565	0,003	0,035		60,2	0,8	12,5	0,13	2,8			59,8	1	12,2	0,14	2,3	
1456	"г683863=<=;"	21.08.2070 6:41	Э76ХФ	Р65	21	42,35	22	42,35	2,9493822	0,39309	0,139624	0,189994	0,146378	0,0405339	1572	1600	12,2989374		12510	115,6	1	1	1	17,362			0,124		0,05		0,409	0,088	0,02				0,05089	0,148		0,286		0,248	4587	0,001	0,467	0,303	0,111	0,628	0,006	0,008	0,073	0,01	0,032	0,445	0,002	0,002	0,003	0,754	0,0003	0,416	0,111	0,793	0,005	0,012	0,073	0,011	0,02	0,555	0,003	0,036		58,2	0,6	12,6	0,17	2,6			60,4	0,9	11,3	0,14	2,3	
1457	г683863=<=<	21.08.2070 7:36	Э76ХФ	Р65	19	48,1833333	19,5166667	48,1833333	4	0,406776	0,128364	0,167389	0,133363	0,0386326	1561	1593	8,8337599		13179,5047	110,9	1	1	1	14,188		0,02288	0,078		0,05		0,402	0,038	0,02				0,048503	0,135		0,252		0,228	4287	0,001	0,425	0,302	0,109	0,629	0,006	0,009	0,075	0,009	0,023	0,437	0,001	0,002	0,003	0,763	0,0003	0,424	0,108	0,805	0,005	0,013	0,074	0,01	0,018	0,573	0,003	0,036		54	0,7	21,7	0,41	2,2			60,2	0,6	11,5	0,09	2,3	
1458	г683863=<==	21.08.2070 8:29	Э76ХФ	Р65	23	46,35	25,1166667	44,5333333	3,6053019	0,355885	0,104155	0,128633	0,145693	0,0405052	1520	1591	10,776378		13649,90046	117	1	1	1	15,967			0,059		0,05		0,372	0,092	0,02				0,050854	0,169		0,192		0,185	5714	0,002	0,515	0,33	0,112	0,679	0,006	0,008	0,074	0,012	0,025	0,454	0,002	0,003	0,002	0,67		0,416	0,115	0,773	0,006	0,011	0,075	0,014	0,023	0,484	0,003	0,037		59,9	0,6	11,3	0,24	2,6			55,8	0,6	9,5	0,19	2,1	
1459	г683863=<=>	21.08.2070 9:23	Э76ХФ	Р65																																																																																
1460	г683863=<=?	21.08.2070 10:22	Э76ХФ	Р65	14	53,3666667	19,1833333	53,3666667	1	0,096435	0,108659	0,07073	0,0946	0,0375088	1572	1595	9,1852317		11366,11642	111,8	1	1	1	16,24					0,05		0,053	0,097	0,02				0,047092	0,115		0,105		0,193	3634	0,002	0,716	0,321	0,115	0,725	0,007	0,009	0,074	0,015	0,022	0,489	0,003	0,003	0,003	0,771	0,0004	0,415	0,114	0,787	0,006	0,009	0,073	0,015	0,015	0,55	0,003	0,036		59,6	0,7	9,6	0,37	2,6			59	0,6	9,4	0,13	2,6	
1461	г683863=<>6	21.08.2070 11:14	Э76ХФ	Р65	24	42,9	19,0666667	42,9	3,0271682	0,42393	0,132868	0,172807	0,168789	0,0402456	1557	1582	8,3513261		12817,13287	116	1	1	1	11,896			0,06		0,05		0,449	0,069	0,02				0,050528	0,186		0,259		0,236	4073	0,002	0,45	0,308	0,114	0,652	0,007	0,008	0,072	0,01	0,023	0,446	0,001	0,002	0,003	0,76	0,0003	0,416	0,114	0,793	0,006	0,011	0,072	0,011	0,018	0,576	0,003	0,034		47,6	0,4	10,9	0,31	2,2			57,3	0,4	9,7	0,09	2,3	
1462	г683863=<>7	21.08.2070 12:05	Э76ХФ	Р65	30	41,6833333	16,6	41,5166667		0,3988794	0,114852	0,170383	0,150411	0,0385458	1571	1578	10,7176234		12133,73494	110,4	1	1	1	14,832		0,023452	0,071		0,05		0,394	0,058	0,02				0,048394	0,159		0,256		0,204	3357	0,001	0,432	0,32	0,106	0,646	0,007	0,011	0,07	0,009	0,023	0,455	0,001	0,002	0,003	0,771	0,0003	0,416	0,108	0,797	0,006	0,012	0,071	0,01	0,017	0,581	0,003	0,035		52,8	0,4	14,4	0,3	2,1			54	0,2	12,9	0,09	2,1	
1463	г683863=<>8	21.08.2070 13:01	Э76ХФ	Р65	24	45,8666667	18,8833333	44,8666667	2,345895	0,4591821	0,139061	0,206169	0,201435	0,0408509	1572	1589	10,6268202		11804,06002	117,4	1	1	1	15,893		0,018018	0,17		0,05		0,469	0,055	0,02				0,051288	0,222		0,309		0,247	3715	0,001	0,441	0,304	0,116	0,613	0,007	0,007	0,079	0,008	0,023	0,404	0,001	0,002	0,003	0,778	0,0008	0,416	0,117	0,791	0,006	0,011	0,079	0,009	0,017	0,576	0,003	0,036		52,8	0,4	11,4	0,21	2,1			55,5	0,5	7,7	0,12	2,1	
1464	г683863=<>9	21.08.2070 13:53	Э76ХФ	Р65	28	40,3833333	13,6833333	40,3833333	3,1799511	0,3974332	0,108096	0,163706	0,118412	0,0399572	1558	1588	9,9352868		13422,16809	111,4	1	1	1	13,374		0,027456	0,065		0,05		0,389	0,055	0,02				0,050166	0,113		0,247		0,192	3061	0,001	0,442	0,322	0,107	0,65	0,007	0,01	0,072	0,008	0,02	0,466	0,001	0,002	0,003	0,752	0,0003	0,414	0,107	0,798	0,006	0,012	0,073	0,009	0,017	0,579	0,003	0,037		54,5	0,5	12,2	0,37	2,1			60,6	0,4	4,2	0,07	2,3	
1465	г683863=<>:	21.08.2070 14:44	Э76ХФ	Р65	25	50,85	22,15	50,85	3,1721345	0,440885	0,128927	0,190237	0,163653	0,0402456	1552	1592	8,9643682		12406,32054	112,5	1	1	1	15,095			0,227		0,05		0,47	0,05	0,02				0,050528	0,171		0,286		0,229	4580	0,001	0,434	0,307	0,114	0,629	0,007	0,009	0,073	0,008	0,024	0,442	0,001	0,002	0,002	0,753	0,0002	0,414	0,113	0,797	0,006	0,012	0,073	0,009	0,016	0,574	0,003	0,037		54,2	0,7	10,2	0,24	2,1			54,6	0,5	9,7	0,22	2,1	
1466	"г683863=<>;"	21.08.2070 15:48	Э76ХФ	Р65	20	40,6666667	23,45	40,6666667	4,1190965	0,435285	0,146943	0,251739	0,177647	0,0399867	1543	1597	12,7838462		13399,57356	116,3	1	1	1	16,619			0,204		0,128		0,39	0,059	0,04				0,050203	0,167		0,38		0,261	5237	0,001	0,445	0,298	0,109	0,586	0,008	0,01	0,069	0,008	0,034	0,441	0,001	0,002	0,003	0,755	0,0005	0,417	0,11	0,796	0,007	0,012	0,069	0,009	0,022	0,567	0,003	0,036		52,9	0,5	15,1	0,25	2,1			55,1	0,5	10,4	0,26	2,1	
1467	г683863=<><	21.08.2070 16:40	Э90ХАФ	Р65	17	42,85	19,6833333	42,6833333	3,480916	0,5444672	0,073753	0,121948	0,088092	0,0879322	1575	1623	11,4076433	10,1729463	13412,3624	107,5	1	1	1	5,97	9,15	0,047476	0,064		0,05		0,555	0,059	0,02			0,022859	0,09668	0,084		0,184		0,131	4400	0,001	0,416	0,224	0,103	0,698	0,007	0,009	0,063	0,012	0,025	0,473	0,001	0,002	0,003	0,842	0,0002	0,29	0,104	0,811	0,006	0,015	0,063	0,014	0,018	0,563	0,003	0,083		49,2	0,4	12,8	0,11	2,3			57,4	0,3	10,7	0,08	2,3	
1468	г683863=<>=	21.08.2070 17:30	Э90ХАФ	Р65	23	47,0166667	22,6166667	46,8833333	3,8759971	0,50809	0,110348	0,190774	0,10866	0,0947183	1554	1596	7,5955645	7,6929873	13177,00811	116,5	1	1	1	4,186	7,74		0,093		0,05		0,565	0,047	0,02			0,024414	0,104926	0,087		0,289		0,196	4967	0,002	0,439	0,198	0,1	0,636	0,007	0,01	0,064	0,008	0,026	0,458	0,002	0,002	0,003	0,872	0,0003	0,29	0,101	0,8	0,005	0,014	0,064	0,01	0,02	0,545	0,003	0,083		55,4	0,8	11,9	0,15	2,3			56,4	0,6	6,5	0,12	2,2	
1469	г683863=<>>	21.08.2070 18:33	Э90ХАФ	Р65	16	43,5333333	18,65	43,3666667	2,4853206	0,567575	0,101903	0,147697	0,102927	0,0931551	1577	1594	8,3863192	9,8449418	12212,33244	114,5	1	1	1	4,291	9,164		0,11		0,05		0,633	0,106	0,02			0,023582	0,103479	0,096		0,223		0,181	3796	0,001	0,42	0,203	0,098	0,676	0,005	0,008	0,065	0,011	0,022	0,455	0,001	0,002	0,003	0,869	0,0002	0,289	0,098	0,804	0,004	0,015	0,066	0,013	0,017	0,555	0,003	0,083		47,6	0,5	9,3	0,17	2,3			55,9	0,3	11,3	0,08	2,1	
1470	г683863=<>?	21.08.2070 19:25	Э90ХАФ	Р65	18	47,0166667	20,8166667	46,6833333	2	0,47585	0,085576	0,089317	0,083869	0,0912539	1593	1588	11,0011854	8,5835294	12163,33066	112	1	1	1	7,218	7,296		0,128		0,05		0,525	0,069	0,02			0,023076	0,101382	0,091		0,134		0,152	4220	0,001	0,477	0,215	0,101	0,713	0,006	0,008	0,069	0,011	0,02	0,468	0,001	0,002	0,003	0,845	0,0003	0,289	0,1	0,797	0,005	0,013	0,069	0,013	0,016	0,554	0,003	0,085		57,2	0,5	13,7	0,3	2,2			56,6	0,5	12,2	0,12	2,2	
1471	г683863=<?6	21.08.2070 20:16	Э90ХАФ	Р65	23	46,8833333	19,3833333	46,7	3,3135557	0,37791	0,1126	0,090474	0,078274	0,0938629	1577	1579	15,2347253	10,1559197	12124,84953	115,3	1	1	1	7,702	10,675		0,074		0,05		0,399	0,074	0,02			0,024523	0,103805	0,082		0,136		0,2	3917	0,002	0,532	0,195	0,097	0,713	0,005	0,008	0,06	0,009	0,021	0,48	0,002	0,002	0,003	0,847	0,0002	0,289	0,094	0,79	0,003	0,014	0,059	0,01	0,015	0,544	0,003	0,084		61,2	0,4	8,9	0,1	2,4			58,9	0,5	10,7	0,11	2,3	
1472	г683863=<?7	21.08.2070 21:05	Э90ХАФ	Р65	30	41,5333333	19,3	41,3666667	2,7840671	0,4258	0,079946	0,068528	0,034272	0,0909624	1568	1580	15,19	15,5741379	13765,80311	111,3	1	1	1	9,114	12,044		0,085		0,05		0,465	0,093	0,02			0,023365	0,100839	0,024		0,104		0,142	4428	0,002	0,503	0,219	0,092	0,732	0,007	0,008	0,071	0,009	0,017	0,505	0,002	0,002	0,003	0,86	0,0002	0,288	0,092	0,792	0,006	0,015	0,071	0,01	0,015	0,548	0,003	0,082		62,2	0,2	8,8	0,11	2,5			64,2	0,5	4,4	0,06	2,6
