Repository: Siella/alloy_building

# Прогнозирование химического состава шлака
Задание по Data science от компании EVRAZ (оптимизация сталеплавильного производства) в рамках хакатона ```</beCoder>```.

Мы реализовали наше решение как простой и лаконичный веб-сервис!
В папке `EDA` результаты анализа данных в рамках отборочного задания, в `modelling` — результаты моделирования целевых показателей химического состава шлака и `сыпуч известь РП`.

File: _data/Исходные данные.txt (part 17 of 78)
оком	t продувка	ПСН гр.	чист расход C	чист расход Cr	чист расход Mn	чист расход Si	чист расход V	температура первая	температура последняя	Ar (интенс.)	N2 (интенс.)	эл. энергия (интенс.)	произв жидкая сталь	произв количество обработок	произв  количество плавок	произв количество плавок (цел)	расход газ Ar	расход газ  N2	расход C пров.	сыпуч известь РП	сыпуч кварцит	сыпуч кокс пыль УСТК	сыпуч  кокс. мелочь (сух.)	сыпуч  кокс. мелочь КМ1	сыпуч  шпат плав.	ферспл CaC2	ферспл FeMo	ферспл FeSi-75	ферспл FeV азот.	ферспл  FeV-80	ферспл  Mn5Si65Al0.5	ферспл  Ni H1 пласт.	ферспл SiMn18	ферспл  ферванит	ферспл  фх850А	эл. энергия	химсталь первый Al_1	химсталь первый C_1	химсталь первый Cr_1	химсталь первый Cu_1	химсталь первый Mn_1	химсталь первый Mo_1	химсталь первый N_1	химсталь первый Ni_1	химсталь первый P_1	химсталь первый S_1	химсталь первый Si_1	химсталь первый Ti_1	химсталь первый V_1	химсталь последний Al	химсталь последний C	химсталь последний Ca	химсталь последний Cr	химсталь последний Cu	химсталь последний Mn	химсталь последний Mo	химсталь последний N	химсталь последний Ni	химсталь последний P	химсталь последний S	химсталь последний Si	химсталь последний Ti	химсталь последний V	химшлак первый Al2O3_1	химшлак первый CaO_1	химшлак первый FeO_1	химшлак первый MgO_1	химшлак первый MnO_1	химшлак первый R_1	химшлак первый SiO2_1	химшлак последний Al2O3	химшлак последний CaO	химшлак последний FeO	химшлак последний MgO	химшлак последний MnO	химшлак последний R	химшлак последний SiO2
1473	г683863=<?8	21.08.2070 21:57	Э90ХАФ	Р65	30	47,3666667	19,6666667	46,8833333	3,1932527	0,509715	0,114289	0,075349	0,097161	0,0951055	1578	1582	7,7053061	6,7925106	13405,42373	116,6	1	1	1	9,439	2,217		0,085		0,05		0,562	0,102	0,02			0,024848	0,105179	0,117		0,112		0,203	4394	0,002	0,476	0,195	0,094	0,726	0,005	0,008	0,062	0,01	0,016	0,458	0,002	0,002	0,004	0,849	0,0009	0,291	0,094	0,789	0,004	0,011	0,062	0,011	0,016	0,545	0,003	0,081		54,8	0,7	6,9	0,13	2,8			62,3	0,4	6,9	0,08	2,5	
1474	г683863=<?9	21.08.2070 23:26	Э90ХАФ	Р65	4	44,8833333	15,3	44,7166667	1,6468843	0,547055	0,099651	0,123513	0,098361	0,0933266	1629	1585	9,3311408	9,3505263	13117,64706	114,1	1	1	1	5,044	8,883		0,084		0,05		0,609	0,107	0,02			0,023401	0,103805	0,099		0,186		0,177	3345	0,001	0,445	0,203	0,087	0,681	0,006	0,008	0,076	0,009	0,015	0,454	0,001	0,002	0,002	0,863	0,0001	0,288	0,087	0,787	0,005	0,014	0,076	0,01	0,015	0,547	0,003	0,083		52,4	0,8	16	0,13	2,9			48,8	0,4	13,8	0,09	2,4	
1475	г683863=<?:	22.08.2070 5:17	Э76ХФ	Р65	6	164,9666667	53,25	164,9666667	3,8847918	0,40292	0,156621	0,19529	0,157798	0,038094	1551	1631	9,4219034		13225,91549	110,8	1	1	1	51,81			0,084		0,05		0,418	0,037	0,02				0,048141	0,16		0,294		0,276	11738	0,002	0,448	0,285	0,092	0,616	0,006	0,008	0,075	0,009	0,021	0,442	0,001	0,003	0,003	0,784	0,0004	0,419	0,093	0,78	0,007	0,011	0,078	0,009	0,011	0,536	0,003	0,038		45,2	1	15,4	0,51	2,1			54,7	0,5	12,9	0,12	2,4	
1476	"г683863=<?;"	22.08.2070 6:11	Э76ХФ	Р65																																																																																
1477	г683863=<?<	22.08.2070 8:33	Э76ХФ	Р65	13	69,7166667	26	69,7166667		0,34916	0,129272	0,086194	0,139476	0,0392105	1593	1607	6,8529856		12272,30769	115	1	1	1	15,621			0,079		0,05		0,361	0,048	0,02				0,049552	0,177		0,127		0,226	5318	0,001	0,498	0,312	0,096	0,712	0,007	0,009	0,085	0,013	0,019	0,456	0,002	0,003	0,002	0,76	0,0002	0,416	0,096	0,78	0,007	0,011	0,085	0,014	0,017	0,554	0,003	0,036		57,4	0,9	16,1	0,13	2,6			54,4	1	17,4	0,14	2,1	
1478	г683863=<?=	22.08.2070 10:15	Э76ХФ	Р65	6	44,35	19,85	44,35	2,6252435	0,410795	0,141284	0,110046	0,156424	0,0377221	1583	1605	12,0922373		12637,78338	111,8	1	1	1	17,611			0,068		0,05		0,434	0,038	0,02				0,047671	0,193		0,163		0,247	4181	0,002	0,438	0,299	0,098	0,682	0,007	0,01	0,08	0,01	0,019	0,444	0,001	0,003	0,002	0,766	0,0003	0,417	0,097	0,789	0,006	0,011	0,079	0,011	0,015	0,57	0,003	0,035		35,9	1,8	8,8	0,57	2,2			56,3	0,4	10,8	0,11	2,2	
1479	г683863=<?>	22.08.2070 11:09	Э76ХФ	Р65	6	48,0333333	21,8166667	48,0333333	2,6449329	0,38058	0,162448	0,235884	0,117568	0,0394392	1590	1590	8,0334975		12488,61727	112,2	1	1	1	12,684			0,078		0,05		0,388	0,049	0,02				0,049841	0,082		0,358		0,284	4541	0,001	0,433	0,283	0,097	0,591	0,006	0,01	0,079	0,007	0,019	0,473	0,001	0,002	0,003	0,772	0,0004	0,419	0,095	0,79	0,005	0,011	0,078	0,008	0,015	0,558	0,003	0,036		53,3	0,7	11,8	0,23	2,4			51,2	0,5	12,8	0,21	2,3	
1480	г683863=<??	22.08.2070 11:58	Э76ХФ	Р65	11	48,3666667	20,65	48,3666667	3,2731978	0,345555	0,16302	0,173455	0,092821	0,0407844	1554	1586	6,0175879		13130,26634	114,9	1	1	1	9,466			0,07		0,05		0,347	0,037	0,02				0,051541	0,07		0,263		0,285	4519	0,002	0,45	0,275	0,094	0,627	0,007	0,009	0,089	0,006	0,015	0,469	0,002	0,002	0,002	0,728	0,0002	0,407	0,091	0,766	0,006	0,011	0,088	0,007	0,013	0,555	0,003	0,038		53,2	1,1	9,5	0,15	2,7			64,8	0,6	8,7	0,08	2,7	
1481	г683863==66	22.08.2070 12:48	Э76ХФ	Р65	15	43,3166667	19,2666667	43,3166667	2,481888	0,3014	0,117832	0,114539	0,078213	0,03742	1564	1588	9,075		12148,44291	107,9	1	1	1	12,826			0,058		0,05		0,303	0,046	0,02				0,047201	0,072		0,173		0,206	3901	0,001	0,531	0,317	0,089	0,688	0,006	0,01	0,088	0,008	0,016	0,499	0,002	0,002	0,002	0,755	0,0002	0,419	0,088	0,787	0,005	0,011	0,087	0,008	0,014	0,572	0,003	0,036		63,9	0,9	12,2	0,18	2,9			62,4	0,7	7,3	0,14	2,6	
1482	г683863==67	22.08.2070 13:43	Э76ХФ	Р65	8	47,3833333	17	47,3833333		0,382395	0,14586	0,217807	0,148129	0,0403897	1597	1592	10,2737232		11569,41176	115,4	1	1	1	15,422			0,046		0,05		0,394	0,049	0,02				0,050709	0,136		0,329		0,255	3278	0,001	0,48	0,298	0,093	0,609	0,005	0,008	0,068	0,008	0,019	0,444	0,001	0,002	0,002	0,768	0,0004	0,419	0,092	0,79	0,004	0,01	0,069	0,009	0,016	0,573	0,002	0,037		60,4	0,4	13,5	0,28	2,3			60,5	0,6	13	0,23	2,3	
1483	г683863==68	22.08.2070 14:33	Э76ХФ	Р65	11	45,8833333	17,6333333	45,8833333		0,36247	0,129272	0,123538	0,124624	0,0395542	1568	1584	9,3477424		12484,31002	113,1	1	1	1	14,032			0,047		0,05		0,376	0,049	0,02				0,04966	0,139		0,185		0,226	3669	0,001	0,493	0,31	0,1	0,682	0,006	0,01	0,069	0,01	0,02	0,467	0,001	0,002	0,003	0,773	0,0005	0,418	0,1	0,788	0,005	0,011	0,069	0,01	0,017	0,578	0,003	0,035		56	0,7	17,4	0,21	2,4			56,1	0,8	12,3	0,24	2,2	
1484	г683863==69	22.08.2070 15:34	Э76ХФ	Р65	9	46,4	19,7333333	46,4		0,411665	0,138996	0,174467	0,106879	0,040044	1571	1590	12,3776971		11967,56757	113,2	1	1	1	18,931			0,046		0,05		0,433	0,048	0,02				0,050275	0,091		0,264		0,243	3936	0,001	0,458	0,3	0,097	0,63	0,006	0,01	0,075	0,007	0,018	0,465	0,001	0,002	0,003	0,786	0,0002	0,417	0,096	0,785	0,005	0,012	0,075	0,007	0,014	0,574	0,003	0,035		56,5	0,4	11,3	0,15	2,4			53,1	0,9	9	0,14	2,4	
1485	г683863==6:	22.08.2070 16:23	Э76ХФ	Р65	12	49,2166667	21,2166667	49,2166667		0,405125	0,101244	0,145145	0,104863	0,0398999	1591	1580	2,7900948		11549,41084	115	1	1	1	4,413			0,046		0,551			0,093	0,02				0,050094	0,1		0,219		0,177	4084	0,002	0,456	0,337	0,109	0,673	0,007	0,008	0,078	0,01	0,021	0,473	0,002	0,002	0,002	0,782	0,0002	0,416	0,106	0,786	0,005	0,01	0,077	0,01	0,018	0,576	0,003	0,036		58	0,6	7,3	0,09	2,9			66,7	0,4	5,4	0,05	2,6	
1486	"г683863==6;"	22.08.2070 17:12	Э76ХФ	Р65	17	45,9	15,5	45,9		0,345135	0,090948	0,112659	0,080987	0,0382288	1575	1587	9,33086		11756,12903	109,7	1	1	1	13,833			0,057		0,05		0,362	0,051	0,02				0,047996	0,077		0,17		0,159	3037	0,002	0,468	0,339	0,097	0,696	0,007	0,008	0,074	0,009	0,02	0,495	0,002	0,002	0,003	0,777	0,0002	0,415	0,097	0,778	0,006	0,01	0,074	0,01	0,016	0,564	0,003	0,036		55,5	0,3	7	0,08	2,7			54	0,5	6,2	0,1	2,8	
1487	г683863==6<	22.08.2070 18:02	Э76ХФ	Р65	18	45,9	18,3666667	45,9		0,396095	0,137852	0,2015	0,146348	0,040361	1581	1584	9,3929342		11518,69328	115,4	1	1	1	14,032			0,058		0,05		0,413	0,05	0,02				0,050673	0,14		0,304		0,241	3526	0,001	0,478	0,305	0,097	0,62	0,006	0,009	0,07	0,008	0,021	0,441	0,001	0,002	0,004	0,769	0,0011	0,417	0,097	0,785	0,005	0,011	0,071	0,009	0,017	0,582	0,003	0,035		50,1	0,6	15,4	0,36	2,1			56,2	0,4	11,8	0,08	2,1	
1488	г683863==6=	22.08.2070 18:53	Э76ХФ	Р65	20	44,05	19,0833333	44,05		0,3524	0,116688	0,119413	0,090689	0,0391217	1565	1580	8,246702		11331,35371	112,9	1	1	1	12,086			0,06		0,05		0,366	0,048	0,02				0,049117	0,089		0,18		0,204	3604	0,002	0,499	0,324	0,102	0,682	0,008	0,009	0,076	0,01	0,02	0,479	0,002	0,003	0,002	0,776	0,0002	0,419	0,101	0,779	0,006	0,011	0,076	0,011	0,02	0,556	0,003	0,034		60,8	0,2	10	0,13	2,4			63,3	0,3	5,6	0,08	2,6	
1489	г683863==6>	22.08.2070 19:44	Э76ХФ	Р65	26	41,5166667	17,6666667	41,5166667	2,5255505	0,35341	0,118976	0,115389	0,111263	0,0433567	1564	1582	6,260901		11778,11321	112,7	1	1	1	8,647					0,05		0,367	0,065	0,02				0,054434	0,122		0,173		0,208	3468	0,002	0,469	0,313	0,111	0,7	0,008	0,011	0,098	0,009	0,018	0,476	0,002	0,002	0,003	0,774	0,0002	0,415	0,113	0,804	0,008	0,011	0,098	0,009	0,014	0,58	0,003	0,036		51,5	0,6	8,9	0,17	2,3			58,7	0,3	6,9	0,07	2,3	
1490	г683863==6?	22.08.2070 20:41	Э76ХФ	Р65	19	45,2	17,7166667	45,2	1,8169568	0,4265605	0,13728	0,185712	0,139456	0,0430691	1585	1579	2,4564159		11145,43744	116	1	1	1	3,701		0,01859			0,547			0,089	0,02				0,054073	0,136		0,28		0,24	3291	0,001	0,416	0,304	0,111	0,637	0,009	0,009	0,083	0,008	0,022	0,446	0,002	0,002	0,002	0,76		0,412	0,112	0,789	0,008	0,01	0,083	0,009	0,018	0,574	0,003	0,035		47,3	0,8	5,1	0,11	2,5			62,3	0,3	3,2	0,06	2,4	
1491	г683863==76	22.08.2070 21:31	Э76ХФ	Р65	23	49,3666667	15,8666667	49,3666667		0,40748	0,13156	0,180863	0,153243	0,0417724	1582	1585	13,0265577		11650,84034	110,6	1	1	1	21,255			0,073		0,05		0,429	0,044	0,02				0,052445	0,159		0,272		0,23	3081	0,001	0,447	0,303	0,11	0,638	0,009	0,008	0,088	0,007	0,02	0,437	0,001	0,002	0,002	0,783	0,0005	0,412	0,109	0,791	0,008	0,011	0,088	0,009	0,018	0,575	0,003	0,039		49,3	0,6	12,4	0,61	1,9			57,6	0,2	10,2	0,07	2,1	
1492	г683863==77	22.08.2070 22:21	Э76ХФ	Р65	32	48,35	16,3166667	48,35		0,33824	0,161304	0,208875	0,154905	0,0417151	1572	1585	9,7185109		12587,12972	115,4	1	1	1	15,663			0,064		0,05		0,337	0,059	0,02				0,052373	0,15		0,315		0,282	3423	0,001	0,502	0,279	0,1	0,614	0,007	0,011	0,077	0,008	0,024	0,433	0,001	0,002	0,002	0,767	0,0002	0,415	0,103	0,789	0,006	0,012	0,078	0,009	0,018	0,562	0,003	0,037		50,8	0,7	16,2	0,32	2			52,1	0,4	13,9	0,16	2,1	
1493	г683863==78	22.08.2070 23:14	Э76ХФ	Р65	37	46,85	18,6833333	46,85	3,7445223	0,37084	0,141856	0,209105	0,138557	0,0406781	1551	1587	10,8256137		13940,76717	112,7	1	1	1	16,906			0,104				0,424	0,055	0,05				0,051071	0,125		0,316		0,248	4341	0,001	0,462	0,297	0,099	0,616	0,011	0,01	0,071	0,006	0,023	0,437	0,001	0,002	0,003	0,764	0,0007	0,416	0,099	0,789	0,01	0,012	0,071	0,007	0,019	0,563	0,003	0,037		51,6	0,4	14,2	0,3	2			55,3	0,4	10,3	0,11	2,2	
1494	г683863==79	23.08.2070 0:10	Э76ХФ	Р65	40	42,1666667	17,6333333	42,1666667	2,8758984	0,376125	0,155012	0,207063	0,160323	0,0404757	1557	1589	9,5028571		12960,68053	112,5	1	1	1	13,304			0,174		0,05		0,385	0,074	0,02				0,050817	0,159		0,312		0,271	3809	0,001	0,484	0,281	0,103	0,619	0,008	0,011	0,074	0,006	0,022	0,425	0,001	0,002	0,003	0,773	0,0004	0,413	0,104	0,797	0,007	0,011	0,074	0,007	0,016	0,567	0,003	0,036		53,1	0,6	11	0,52	2,1			56	0,4	8	0,12	2,1	
1495	г683863==7:	23.08.2070 1:01	Э76ХФ	Р65	39	41,3666667	17,1333333	41,3666667	2,0671587	0,409265	0,153868	0,209611	0,241363	0,0395542	1573	1585	7,5756648		12431,90661	113,8	1	1	1	10,446			0,15		0,05		0,426	0,036	0,02				0,04966	0,28		0,317		0,269	3550	0,001	0,46	0,292	0,106	0,625	0,007	0,01	0,072	0,009	0,024	0,383	0,001	0,003	0,002	0,773	0,0003	0,42	0,104	0,809	0,006	0,011	0,072	0,01	0,02	0,593	0,003	0,037		49,3	0,5	13,7	1,52	1,8			52,9	0,4	11,9	0,22	2,1	
1496	"г683863==7;"	23.08.2070 2:04	Э76ХФ	Р65	27	40,5166667	21,55	40,5166667	4,2007739	0,3396277	0,116688	0,143075	0,062168	0,0375088	1575	1643	12,2860551		14224,59397	105,4	1	1	1	16,593		0,023166	0,073		0,05		0,322	0,064	0,02				0,047092	0,034		0,223		0,204	5109	0,001	0,472	0,311	0,094	0,664	0,008	0,009	0,065	0,008	0,021	0,51	0,001	0,002	0,003	0,782	0,0001	0,416	0,095	0,799	0,007	0,011	0,066	0,009	0,013	0,579	0,003	0,037		55,8	0,6	12,4	0,26	2,1			59,8	0,4	6,1	0,1	2,4	
1497	г683863==7<	23.08.2070 2:56	Э76ХФ	Р65	23	44,7	18,8666667	44,7	2,647562	0,320525	0,062348	0,13329	0,125725	0,0403897	1575	1604	7,4651007		12460,07067	116,3	1	1	1	11,123					0,05		0,336	0,064	0,02				0,050709	0,135		0,205		0,109	3918	0,001	0,489	0,366	0,103	0,682	0,007	0,009	0,075	0,01	0,021	0,458	0,001	0,002	0,003	0,768		0,416	0,103	0,786	0,006	0,01	0,075	0,011	0,017	0,56	0,003	0,036		56,2	0,4	14,5	0,22	2,2			58,7	0,4	8,2	0,1	2,3	
1498	г683863==7=	23.08.2070 3:47	Э76ХФ	Р65	30	49,0666667	18,7	49,0666667	3,0292083	0,289735	0,093236	0,089515	0,101062	0,0404757	1555	1591	6,7092605		13877,00535	113,4	1	1	1	10,787					0,05		0,294	0,108	0,02				0,050817	0,116		0,137		0,163	4325	0,002	0,557	0,337	0,101	0,717	0,009	0,009	0,082	0,009	0,018	0,484	0,002	0,002	0,003	0,764	0,0002	0,414	0,101	0,793	0,008	0,011	0,082	0,01	0,014	0,572	0,003	0,037		60,1	0,5	9,6	0,11	2,6			61,4	1	4,6	0,14	2,4	
1499	г683863==7>	23.08.2070 4:49	Э76ХФ	Р65	26	51,2333333	25,7333333	51,2166667	3,1150527	0,3727525	0,115544	0,15316	0,108947	0,0403324	1532	1581	7,8128422		13126,94301	114,1	1	1	1	13,08		0,03575			0,05		0,348	0,119	0,02				0,050637	0,101		0,237		0,202	5630	0,002	0,477	0,319	0,102	0,657	0,008	0,01	0,08	0,008	0,025	0,466	0,002	0,002	0,003	0,774	0,0005	0,416	0,101	0,787	0,007	0,012	0,079	0,008	0,018	0,563	0,003	0,037		51	0,6	6,7	0,15	2,6			58,9	0,5	8,8	0,12	2,3	
1500	г683863==7?	23.08.2070 5:43	Э76ХФ	Р65	33	42,2	17,8333333	42,2	2,6048835	0,14581	0,12012	0,097397	0,086851	0,0396697	1554	1588	3,6093525		12657,19626	115,5	1	1	1	5,017					0,16		0,016	0,14	0,02				0,049805	0,091		0,15		0,21	3762	0,002	0,658	0,316	0,105	0,713	0,007	0,009	0,071	0,011	0,022	0,479	0,002	0,003	0,003	0,771		0,412	0,105	0,777	0,007	0,009	0,071	0,011	0,018	0,569	0,004	0,037		57,7	0,3	8,7	0,11	2,4			61,7	1	3,5	0,08	2,4	
1501	г683863==86	23.08.2070 6:34	Э76ХФ	Р65	34	40,5166667	19,7	40,5166667	2,8698599	0,3657506	0,109252	0,091544	0,081283	0,0390971	1539	1589	8,0381736		13251,77665	110,2	1	1	1	10,856		0,019448			0,05		0,362	0,128	0,02				0,049298	0,085		0,141		0,191	4351	0,001	0,438	0,325	0,109	0,718	0,008	0,008	0,075	0,008	0,022	0,489	0,002	0,002	0,003	0,78	0,0001	0,416	0,105	0,792	0,007	0,01	0,074	0,009	0,017	0,59	0,003	0,037		51	0,8	5,6	0,1	2,6			62,7	0,3	3,4	0,07	2,4	
1502	г683863==87	23.08.2070 7:31	Э76ХФ	Р65	23	45,6833333	18,2333333	45,6833333	2,585079	0,38728	0,140712	0,161012	0,167573	0,0403643	1574	1589	12,2992339		12688,84826	115,9	1	1	1	18,729			0,183		0,05		0,403	0,085	0,02				0,051107	0,187		0,247		0,246	3856	0,002	0,452	0,295	0,105	0,656	0,008	0,008	0,07	0,007	0,022	0,437	0,001	0,002	0,003	0,762	0,0003	0,417	0,103	0,802	0,006	0,012	0,068	0,009	0,012	0,572	0,003	0,037		52,5	0,6	12,5	0,22	2,2			60,4	0,4	7,3	0,15	2,3	
1503	г683863==88	23.08.2070 8:24	Э76ХФ	Р65	27	42,8666667	17,65	42,8666667	3	0,303265	0,120692	0,107278	0,125698	0,0397356	1579	1590	11,5467341		12775,07082	113,2	1	1	1	16,499			0,076		0,05		0,305	0,036	0,02				0,050311	0,146		0,164		0,211	3758	0,002	0,53	0,319	0,105	0,706	0,007	0,011	0,064	0,009	0,02	0,472	0,002	0,003	0,003	0,77	0,0003	0,42	0,105	0,793	0,006	0,01	0,065	0,01	0,015	0,564	0,003	0,037		47,1	0,7	7,9	0,13	2,5			51,7	0,7	7,5	0,11	2,4	
1504	г683863==89	23.08.2070 9:21	Э76ХФ	Р65	37	42,5166667	19,5166667	42,5166667	3,4150121	0,33992	0,139568	0,179434	0,143829	0,0397641	1564	1588	10,3584019		12847,48079	112,9	1	1	1	14,332			0,078		0,05		0,344	0,037	0,02				0,050347	0,143		0,277		0,244	4179	0,001	0,513	0,3	0,113	0,642	0,006	0,011	0,065	0,006	0,019	0,458	0,001	0,002	0,003	0,76	0,0003	0,419	0,114	0,797	0,005	0,012	0,066	0,007	0,016	0,568	0,003	0,037		58,9	0,4	11,3	0,3	2,3			58,5	0,5	10,8	0,32	2,2	
1505	г683863==8:	23.08.2070 10:13	Э76ХФ	Р65	36	45	21,9333333	45	3,737774	0,353625	0,135564	0,118185	0,105767	0,0403643	1555	1588	7,9503371		13207,29483	115,3	1	1	1	11,793			0,079		0,05		0,364	0,118	0,02				0,051107	0,111		0,182		0,237	4828	0,002	0,487	0,308	0,1	0,696	0,006	0,01	0,071	0,008	0,019	0,477	0,002	0,002	0,003	0,765	0,0004	0,42	0,1	0,797	0,005	0,011	0,072	0,009	0,014	0,564	0,003	0,035		62,6	0,5	6,5	0,13	2,8			62,5	0,4	4,5	0,08	2,4	
1506	"г683863==8;"	23.08.2070 11:06	Э76ХФ	Р65	39	45,5333333	15,6	45,5333333	3,3703527	0,284245	0,118404	0,130829	0,104039	0,0387926	1591	1597	13,0704162		12842,30769	109,1	1	1	1	19,366			0,069		0,05		0,281	0,036	0,02				0,049117	0,103		0,202		0,207	3339	0,002	0,541	0,316	0,109	0,682	0,006	0,009	0,07	0,008	0,019	0,489	0,002	0,002	0,003	0,762	0,0004	0,42	0,108	0,798	0,005	0,011	0,07	0,008	0,012	0,572	0,003	0,037		59,7	0,4	9,4	0,12	2,3			58,3	0,6	11,1	0,14	2,2	
1507	г683863==8<	23.08.2070 11:58	Э76ХФ	Р65	45	43,0333333	18,7	43,0333333	3,2444127	0,378295	0,155012	0,193645	0,153694	0,0437067	1571	1593	9,7501499		13633,15508	117,5	1	1	1	13,55			0,067		0,05		0,388	0,027	0,02				0,055339	0,152		0,299		0,271	4249	0,002	0,484	0,295	0,1	0,628	0,007	0,01	0,07	0,008	0,02	0,442	0,001	0,002	0,003	0,778	0,0006	0,421	0,1	0,788	0,006	0,012	0,07	0,008	0,017	0,572	0,003	0,036		56,8	0,6	10,6	0,11	2,4			58,2	0,6	9,8	0,15	2,2	
1508	г683863==8=	23.08.2070 12:49	Э76ХФ	Р65	49	41,7166667	21,55	41,7166667	3,5209047	0,385095	0,152724	0,161443	0,08566	0,0409353	1549	1580	8,0763015		13303,01624	111,9	1	1	1	11,161					0,05		0,398	0,071	0,02				0,05183	0,062		0,251		0,267	4778	0,002	0,466	0,29	0,107	0,655	0,006	0,009	0,067	0,007	0,02	0,481	0,002	0,002	0,003	0,755	0,0004	0,418	0,105	0,794	0,006	0,011	0,066	0,008	0,016	0,579	0,004	0,036		53,4	0,6	7,5	0,09	2,5			58,7	0,8	8,7	0,25	2,3	
1509	г683863==8>	23.08.2070 13:48	Э76ХФ	Р65	40	40,2166667	20,0166667	40,2166667	3,8165098	0,278955	0,121836	0,152606	0,112074	0,0396503	1545	1586	9,7914629		12838,30142	111,2	1	1	1	13,126			0,054		0,05		0,273	0,066	0,02				0,050203	0,106		0,236		0,213	4283	0,002	0,519	0,314	0,096	0,66	0,007	0,01	0,067	0,008	0,019	0,475	0,001	0,002	0,003	0,745	0,0005	0,416	0,098	0,791	0,008	0,011	0,07	0,008	0,015	0,569	0,003	0,036		51	0,9	9,3	0,44	2,4			57,4	0,7	9,7	0,16	2,2	
1510	г683863==8?	23.08.2070 14:40	Э76ХФ	Р65	42	45,2333333	19,2833333	45,2333333	4,5224359	0,36967	0,133848	0,174125	0,159413	0,0412212	1578	1585	10,5625645		12738,46154	115,2	1	1	1	15,926			0,07		0,05		0,382	0,074	0,02				0,052192	0,169		0,268		0,234	4094	0,002	0,471	0,308	0,108	0,648	0,007	0,009	0,072	0,008	0,019	0,432	0,002	0,002	0,003	0,758	0,0008	0,419	0,107	0,791	0,005	0,011	0,072	0,009	0,015	0,572	0,003	0,037		59,7	0,2	9,9	0,08	2,2			56,3	0,8	8,4	0,22	2,1	
1511	г683863==96	23.08.2070 15:27	Э76ХФ	Р65	49	41,5333333	19,8833333	41,5333333	3,9047619	0,314305	0,116116	0,170328	0,110448	0,0387073	1557	1585	12,0161966		13527,91282	109,3	1	1	1	16,569			0,079		0,05		0,317	0,064	0,02				0,049009	0,096		0,264		0,203	4483	0,002	0,528	0,319	0,1	0,641	0,009	0,01	0,07	0,007	0,019	0,471	0,001	0,003	0,003	0,766	0,0003	0,42	0,1	0,794	0,008	0,011	0,071	0,008	0,015	0,57	0,003	0,033		50,3	0,5	10,2	0,36	2,3			57,4	0,4	11,8	0,12	2,2	
1512	г683863==97	23.08.2070 16:19	Э76Ф	Р50	45	42,1833333	22,8	42,1833333	4,9475013	0,34519		0,258826	0,122631	0,0418499	1584	1627	13,7858361		13657,89474	112,5	1	1	1	19,304			0,102		0,05		0,373	0,064	0,02				0,052988	0,077		0,403			5190	0,002	0,503	0,079	0,074	0,657	0,007	0,008	0,058	0,009	0,016	0,229	0,001	0,002	0,003	0,76	0,0004	0,08	0,074	0,867	0,006	0,011	0,058	0,01	0,009	0,331	0,002	0,038	3,1	58,5	0,4	10	0,19	2,4	24,7	4,1	59,6	0,6	6,8	0,11	2,6	22,8
1513	г683863==98	23.08.2070 17:14	Э76Ф	Р50	49	41,1666667	20,8166667	41,1666667	3,6231997	0,41667		0,318981	0,216827	0,0418784	1573	1607	13,3841296		14025,30024	112,4	1	1	1	18,366			0,19		0,05		0,459	0,059	0,02				0,053024	0,195		0,494			4866	0,001	0,461	0,059	0,084	0,589	0,006	0,009	0,061	0,006	0,029	0,149	0,001	0,002	0,002	0,734	0,0004	0,06	0,086	0,868	0,005	0,012	0,061	0,007	0,018	0,328	0,002	0,04		53,2	1,1	13,9	1	2,1			58,1	0,6	10,2	0,15	2,3	
1514	г683863==99	23.08.2070 18:07	Э76Ф	Р50	47	49,5333333	33,3333333	49,5333333	5,0081169	0,34713		0,320299	0,120067	0,0418499	1520	1616	11,4699647		14162,4	115,7	1	1	1	18,935			0,188		0,05		0,373	0,09	0,02				0,052988	0,047		0,5			7868	0,002	0,521	0,074	0,092	0,624	0,006	0,009	0,059	0,007	0,02	0,223	0,001	0,002	0,003	0,771	0,0005	0,076	0,093	0,885	0,004	0,011	0,059	0,008	0,014	0,307	0,002	0,038	4,5	60,5	1,4	16,8	0,31	2,9	20,8	3,7	57,7	0,6	11,1	0,17	2,2	26,2
1515	г683863==9:	23.08.2070 19:24	Э76Ф	Р50	29	45,9	20,3166667	45,9	2,5609962	0,39511		0,24868	0,098148	0,0411636	1563	1596	10,195425		12870,22149	113,3	1	1	1	15,228			0,078		0,05		0,435	0,048	0,02				0,052119	0,044		0,388			4358	0,001	0,456	0,074	0,102	0,649	0,006	0,009	0,064	0,008	0,02	0,218	0,001	0,002	0,002	0,765	0,0002	0,076	0,103	0,855	0,004	0,011	0,064	0,009	0,016	0,299	0,002	0,037	4	59,8	0,8	11,8	0,35	2,7	22,1	3,8	62,2	0,5	4,7	0,1	2,7	22,7
1516	"г683863==9;"	23.08.2070 20:15	Э76Ф	Р50	29	43,7166667	13,8666667	43,7166667		0,36343		0,220214	0,101375	0,039907	1582	1594	10,6368685		12245,19231	109,3	1	1	1	15,323			0,078		0,05		0,397	0,048	0,02				0,050528	0,061		0,343			2830	0,001	0,473	0,07	0,106	0,657	0,007	0,009	0,066	0,009	0,02	0,209	0,001	0,001	0,002	0,748	0,0004	0,072	0,103	0,859	0,005	0,011	0,064	0,009	0,015	0,309	0,002	0,037	3,4	55,5	1,8	11,9	0,47	2,5	22,5	4,1	58,3	0,5	8,9	0,12	2,7	21,9
1517	г683863==9<	23.08.2070 21:05	Э76Ф	Р50	31	42,8833333	15,55	42,8833333		0,41416		0,263306	0,148817	0,0397641	1578	1596	11,6467211		12563,34405	112,5	1	1	1	16,231			0,136		0,05		0,458	0,039	0,02				0,050347	0,115		0,409			3256	0,001	0,427	0,057	0,105	0,627	0,006	0,009	0,067	0,008	0,02	0,171	0,001	0,003	0,002	0,776	0,0002	0,059	0,108	0,864	0,005	0,011	0,067	0,009	0,017	0,305	0,002	0,037	3,5	54,5	1	11,9	0,74	2,2	24,8	3,9	55,2	0,9	11	0,27	2,1	26
1518	г683863==9=	23.08.2070 21:56	Э76Ф	Р50	29	44,6833333	18,9666667	44,6833333	3,7530594	0,52756		0,262167	0,10453	0,0405926	1546	1588	11,306229		13514,2355	112,2	1	1	1	16,84			0,137		0,05		0,598	0,036	0,02				0,051396	0,048		0,409			4272	0,001	0,334	0,062	0,111	0,632	0,009	0,008	0,081	0,007	0,021	0,212	0,001	0,002	0,002	0,761	0,0001	0,063	0,109	0,857	0,008	0,011	0,08	0,008	0,018	0,307	0,002	0,036	3,2	52,7	1,2	13,1	0,77	2,2	24,3	4	61,1	0,4	7,8	0,11	2,4	25,4
1519	г683863==9>	23.08.2070 22:49	Э76Ф	Р50	24	48,3666667	22,8666667	48,3666667		0,51879		0,266776	0,111064	0,0420213	1577	1578	10,3856891		12153,93586	115,2	1	1	1	16,369			0,107		0,05		0,587	0,046	0,02				0,053205	0,056		0,416			4632	0,002	0,367	0,056	0,111	0,638	0,006	0,008	0,076	0,007	0,02	0,212	0,001	0,002	0,002	0,766	0,0001	0,057	0,112	0,858	0,005	0,012	0,076	0,008	0,016	0,302	0,002	0,037	3,6	55,3	1,1	13,3	0,36	2,4	22,8	3,6	52,4	1	8,4	0,2	2	26,5
1520	г683863==9?	23.08.2070 23:46	Э76Ф	Р65	19	46	9,8	46		0,51666		0,277381	0,153394	0,0408091	1601	1588	9,2227949		11908,16327	113,9	1	1	1	14,116			0,138		0,05		0,584	0,038	0,02				0,051649	0,116		0,431			1945	0,001	0,354	0,063	0,114	0,622	0,006	0,01	0,08	0,008	0,019	0,175	0,001	0,002	0,002	0,763	0,0003	0,064	0,114	0,86	0,005	0,012	0,079	0,009	0,016	0,306	0,002	0,037	3,5	55,9	1,7	12,9	0,64	2,2	25,1	4	57,5	0,5	9,9	0,15	2,2	25,9
1521	г683863==:6	24.08.2070 0:55	Э76Ф	Р65	12	54,8666667	13,6666667	54,8666667		0,7104		0,192905	0,272928	0,0340888	1655	1612	16,9327557		13320	98,2	1	1	1	30,399			0,196		0,458		0,474	0,085	0,02				0,042933	0,334		0,293			3034	0,001	0,092	0,06	0,096	0,506	0,007	0,008	0,064	0,008	0,02	0,105	0,001	0,001	0,002	0,786	0,0003	0,066	0,094	0,835	0,005	0,012	0,063	0,013	0,016	0,303	0,002	0,04	3,1	49,6	5	10,1	5,3	2,2	22,2	3,8	57,8	0,6	8,7	0,26	2,2	25,9
1522	г683863==:7	26.08.2070 16:17	Э76	Рельсы трамвайные																																																																																
1523	г683863==:8	26.08.2070 18:31	Э76	Рельсы трамвайные	9	85,25	41,4666667	83,7333333	3,5761252	0,539335	0,000572	0,352756	0,198016		1572	1634	11,9322176		12340,99678	114,5	1	1	1	33,271			0,646		0,05		0,609	0,036	0,02					0,152		0,548		0,001	8529	0,001	0,329	0,06	0,126	0,509	0,008	0,011	0,086	0,007	0,028	0,141	0,001	0,001	0,003	0,744		0,062	0,124	0,814	0,007	0,013	0,084	0,009	0,012	0,279	0,001	0,001	18,5	38,2	2,8	21,4	0,84	2	19,5	4	59,7	0,5	7,1	0,15	2,4	24,8
1524	г683863==:9	26.08.2070 19:25	Э76ХФ	Р65																																																																																
1525	г683863==::	26.08.2070 20:24	Э76ХФ	Р65	22	67,3666667	33,7833333	67,3666667	2,6290269	0,42337	0,113256	0,175549	0,140778	0,0139569	1583	1622	4,0904268		12044,9926	114,8	1	1	1	8,866			0,107		0,05		0,452	0,084	0,02				0,017578	0,14		0,271		0,198	6782	0,002	0,47	0,322	0,093	0,634	0,005	0,013	0,066	0,008	0,023	0,45	0,002	0,025	0,004	0,756	0,0002	0,414	0,091	0,781	0,005	0,013	0,065	0,008	0,015	0,593	0,004	0,037		59,2	0,4	13,4	0,13	2,6			52,5	0,4	9,5	0,1	2,4	
1526	"г683863==:;"	26.08.2070 21:20	Э76ХФ	Р65	45	49,6833333	22,6666667	49,6833333	2,9266219	0,439165	0,13442	0,192408	0,1796	0,0405504	1583	1610	11,5518145		12285	116,1	1	1	1	19,099			0,116		0,05		0,467	0,049	0,02				0,051071	0,192		0,296		0,235	4641	0,001	0,439	0,302	0,106	0,618	0,007	0,011	0,075	0,008	0,02	0,402	0,001	0,002	0,003	0,753	0,0002	0,413	0,104	0,785	0,006	0,014	0,075	0,008	0,015	0,563	0,003	0,036		47,7	0,4	22,9	0,27	2,1			42,1	0,3	20,5	0,07	2,2	
1527	г683863==:<	26.08.2070 22:20	Э76ХФ	Р65	43	39,85	22,1	39,85	2,8856864	0,36388	0,09724	0,135601	0,092243	0,0395768	1567	1600	8,1435971		11951,13122	113,4	1	1	1	9,433					0,05		0,383	0,074	0,02				0,049913	0,083		0,21		0,17	4402	0,001	0,496	0,333	0,1	0,661	0,009	0,011	0,073	0,008	0,018	0,471	0,002	0,002	0,003	0,775	0,0003	0,415	0,1	0,782	0,008	0,012	0,073	0,009	0,015	0,579	0,003	0,036		57	0,4	13,5	0,12	2,5			48,5	0,3	4,5	0,06	2,3	
1528	г683863==:=	26.08.2070 23:16	Э76ХФ	Р65	34	43,5333333	24,2	43,5333333	2,6594115	0,3602973	0,093808	0,14902	0,095981	0,0398786	1537	1597	9,6470904		12795,86777	115,6	1	1	1	13,999		0,048334			0,05		0,322	0,109	0,02				0,050492	0,083		0,231		0,164	5161	0,003	0,504	0,337	0,104	0,662	0,008	0,012	0,07	0,01	0,019	0,474	0,003	0,002	0,004	0,783	0,0001	0,414	0,104	0,791	0,007	0,013	0,07	0,011	0,012	0,558	0,003	0,036		59,3	0,4	8,4	0,11	2,7			57	0,4	8,3	0,08	2,7	
1529	г683863==:>	27.08.2070 0:19	Э76ХФ	Р65	26	43,6833333	16,4833333	43,3666667		0,341605	0,070356	0,069434	0,084968	0,0381647	1582	1587	8,2784781		11487,96764	110,5	1	1	1	11,967					0,05		0,363	0,132	0,02				0,048322	0,1		0,106		0,123	3156	0,001	0,511	0,356	0,096	0,726	0,008	0,012	0,071	0,012	0,016	0,479	0,002	0,002	0,003	0,78	0,0001	0,416	0,098	0,791	0,007	0,012	0,071	0,013	0,013	0,552	0,003	0,036		61,1	0,2	7,5	0,11	2,6			61,2	0,4	5,4	0,08	2,3	
1530	г683863==:?	27.08.2070 1:15	Э76ХФ	Р65	25	46,7	25,1166667	46,7	2,4979734	0,3108	0,072072	0,061287	0,113543	0,0394213	1549	1595	7,8836625		12441,14134	114,8	1	1	1	10,978					0,05		0,325	0,129	0,02				0,049913	0,147		0,092		0,126	5208	0,002	0,533	0,355	0,111	0,742	0,009	0,01	0,074	0,015	0,022	0,474	0,002	0,003	0,003	0,764	0,0002	0,412	0,111	0,788	0,008	0,012	0,074	0,015	0,018	0,568	0,003	0,036		63,1	0,3	6,2	0,09	2,9			54,9	0,9	4,1	0,12	2,6	
1531	"г683863==;6"	27.08.2070 2:09	Э76ХФ	Р65	29	42,3833333	16,3833333	42,3833333	2	0,38431	0,122408	0,178598	0,160659	0,0404496	1590	1597	7,0195045		11979,2472	115,6	1	1	1	9,917			0,038		0,05		0,402		0,02				0,051215	0,169		0,275		0,214	3271	0,001	0,469	0,313	0,114	0,635	0,009	0,012	0,077	0,009	0,021	0,43	0,001	0,002	0,003	0,774	0,0004	0,412	0,116	0,785	0,008	0,013	0,077	0,01	0,021	0,567	0,003	0,036		56,2	0,5	12,8	0,08	2,5			48,7	0,3	9,1	0,06	2,4	
1532	"г683863==;7"	27.08.2070 3:03	Э76ХФ	Р65	29	45,5333333	25,55	45,5333333	3,4096712	0,371635	0,132132	0,140771	0,12059	0,0401929	1550	1598	10,0290028		12986,30137	115,5	1	1	1	14,946					0,05		0,386	0,088	0,02				0,05089	0,124		0,217		0,231	5530	0,001	0,505	0,305	0,114	0,666	0,007	0,01	0,071	0,009	0,021	0,453	0,002	0,002	0,003	0,772	0,0003	0,415	0,114	0,784	0,006	0,014	0,071	0,009	0,018	0,561	0,003	0,036		60,8	0,4	11,1	0,15	2,7			58,4	1	4,8	0,1	2,5	
1533	"г683863==;8"	27.08.2070 4:09	Э76ХФ	Р65	18	44,6833333	18,15	44,6833333	2,6406185	0,4379667	0,1144	0,220643	0,192059	0,0402214	1586	1589	8,1706278		12013,22314	116	1	1	1	12,147		0,014586	0,031		0,05		0,451	0,123	0,02				0,050926	0,199		0,34		0,2	3634	0,002	0,465	0,322	0,105	0,605	0,009	0,012	0,084	0,007	0,022	0,409	0,001	0,002	0,003	0,778	0,0011	0,412	0,103	0,78	0,008	0,014	0,083	0,008	0,017	0,572	0,003	0,036		46,6	1	7,8	0,15	2,4			51,6	0,5	6,9	0,08	2,4	
1534	"г683863==;9"	27.08.2070 5:02	Э76ХФ	Р65	22	43,2166667	28,7166667	43,2166667	3,0011574	0,3683274	0,112112	0,105789	0,09247	0,0383361	1534	1598	6,6641555		12331,5148	110,2	1	1	1	9,141		0,034892			0,05		0,346	0,136	0,02				0,048539	0,096		0,163		0,196	5902	0,002	0,47	0,322	0,105	0,702	0,007	0,011	0,071	0,009	0,022	0,485	0,002	0,002	0,003	0,785	0,0001	0,419	0,106	0,794	0,007	0,013	0,071	0,01	0,017	0,577	0,003	0,037		60,1	0,5	5,5	0,08	2,7			56,6	0,5	4,2	0,07	2,5	
1535	"г683863==;:"	27.08.2070 5:57	Э76ХФ	Р65	23	48,2	23,5666667	48,2	2	0,3847275	0,115544	0,142049	0,120946	0,0395642	1556	1595	6,4939858		12358,13296	112,9	1	1	1	9,658		0,02145	0,048		0,05		0,38	0,071	0,02				0,050094	0,124		0,219		0,202	4854	0,001	0,478	0,319	0,098	0,655	0,008	0,012	0,08	0,009	0,021	0,446	0,001	0,002	0,003	0,769	0,0001	0,415	0,098	0,788	0,007	0,013	0,08	0,009	0,019	0,56	0,003	0,036		55,8	0,4	14,2	0,2	2,3			57,4	0,5	4,6	0,09	2,5	
1536	"г683863==;;"	27.08.2070 6:50	Э76ХФ	Р65	28	43,1666667	14,4833333	43,1666667	2	0,4664907	0,143	0,187908	0,201972	0,0405073	1598	1596	7,7331356		11906,09896	115,9	1	1	1	10,139		0,048906	0,064		0,0500001		0,442		0,02				0,051288	0,228		0,288		0,2500001	2874	0,001	0,401	0,3	0,101	0,632	0,006	0,012	0,071	0,009	0,022	0,394	0,001	0,002	0,003	0,756	0,0004	0,416	0,101	0,793	0,005	0,013	0,071	0,01	0,017	0,575	0,003	0,036		47,4	0,4	14,2	0,09	2			44,3	0,4	10	0,07	2,1	
1537	"г683863==;<"	27.08.2070 7:44	Э76ХФ	Р65	22	44,7	19,85	44,7	2,7620968	0,431015	0,147004	0,182789	0,175608	0,0411928	1595	1593	11,3825503		11730,98237	115,7	1	1	1	16,96			0,068		0,05		0,455	0,074	0,02				0,052156	0,19		0,281		0,257	3881	0,001	0,427	0,298	0,093	0,635	0,008	0,011	0,075	0,007	0,019	0,419	0,001	0,002	0,003	0,764	0,0004	0,417	0,091	0,785	0,007	0,012	0,074	0,008	0,016	0,579	0,003	0,037		61,3	0,2	5,1	0,07	2,3			60,1	0,4	10,6	0,08	2,5	
1538	"г683863==;="	27.08.2070 8:40	Э76ХФ	Р65	22	46,3833333	16,7666667	46,3833333	3	0,355065	0,142428	0,184213	0,156973	0,0409353	1597	1595	13,4967603		11887,87276	115,7	1	1	1	20,83			0,054		0,05		0,362	0,039	0,02				0,05183	0,161		0,284		0,249	3322	0,001	0,459	0,3	0,095	0,632	0,006	0,011	0,072	0,009	0,019	0,432	0,001	0,002	0,003	0,754	0,0005	0,417	0,094	0,788	0,005	0,012	0,072	0,01	0,015	0,561	0,003	0,037		52,9	0,4	10,2	0,12	2,7			59,3	0,3	9,2	0,08	2,7	
1539	"г683863==;>"	27.08.2070 9:38	Э76ХФ	Р65	20	51,5166667	17,1833333	51,5166667	2,3973668	0,34677	0,110968	0,120857	0,160325	0,0387357	1621	1594	11,0884077		11086,32396	110,6	1	1	1	18,493			0,074		0,05		0,36	0,062	0,02				0,049045	0,193		0,184		0,194	3175	0,001	0,495	0,323	0,095	0,689	0,008	0,011	0,074	0,009	0,019	0,44	0,001	0,002	0,002	0,76	0,0005	0,419	0,096	0,796	0,007	0,013	0,075	0,01	0,015	0,572	0,002	0,037		51,2	0,4	11,2	0,12	2,1			55,8	0,6	11,4	0,12	2,5	
1540	"г683863==;?"	27.08.2070 10:35	Э76ХФ	Р65	27	43,3666667	18,6833333	43,3666667	2,2771677	0,388295	0,125268	0,137641	0,171563	0,0404496	1584	1591	7,8012685		12010,70473	115	1	1	1	11,275			0,069		0,05		0,408	0,045	0,02				0,051215	0,203		0,21		0,219	3740	0,001	0,48	0,316	0,07	0,68	0,005	0,01	0,058	0,011	0,017	0,433	0,001	0,002	0,003	0,772		0,418	0,072	0,802	0,004	0,013	0,059	0,012	0,013	0,574	0,003	0,036		47,5	0,5	11	0,15	2,1			57	0,3	14,3	0,17	2,2	
1541	г683863==<6	27.08.2070 11:25	Э76ХФ	Р65	30	48,8833333	32,4833333	48,8833333	5,3110742	0,391845	0,153868	0,113848	0,109809	0,0371364	1500	1589	14,0904557		13725,80811	110,4	1	1	1	22,76			0,048		0,05		0,408	0,141	0,02				0,04702	0,119		0,175		0,269	7431	0,002	0,483	0,282	0,077	0,676	0,005	0,009	0,05	0,007	0,014	0,465	0,002	0,003	0,004	0,747	0,0003	0,417	0,067	0,783	0,004	0,012	0,051	0,009	0,009	0,594	0,005	0,037		51,6	0,6	6	0,1	2,4			57,4	0,4	11,5	0,19	2,2	
1542	г683863==<7	27.08.2070 12:21	R350HT	5,40E+02	30	46,3833333	25,5833333	46,3833333	4,7495575	0,44291		0,276103	0,153038	0,0237959	1576	1631	11,9648581		13689,38111	114,1	1	1	1	18,499			0,163		0,05		0,493	0,035	0,02				0,030129	0,116		0,429			5837	0,001	0,434	0,049	0,071	0,915	0,004	0,011	0,055	0,009	0,015	0,262	0,001	0,002	0,002	0,775	0,0013	0,052	0,072	1,151	0,002	0,014	0,054	0,01	0,012	0,369	0,002	0,022		48,2	0,6	9,3	0,32	2,4			59,5	0,5	8,2	0,19	2,3	
1543	г683863==<8	27.08.2070 13:13	R350HT	5,40E+02	33	48,3666667	17,6666667	48,3666667	4	0,53464		0,229629	0,097435	0,0244814	1600	1599	13,7910665		12939,62264	115,2	1	1	1	22,127			0,074		0,05		0,608	0,012	0,02				0,030997	0,051		0,358			3810	0,001	0,381	0,054	0,07	0,966	0,003	0,01	0,045	0,01	0,015	0,282	0,001	0,002	0,003	0,77	0,001	0,056	0,075	1,143	0,002	0,012	0,044	0,011	0,012	0,376	0,002	0,023		57,9	0,4	9,3	0,13	2,5			58,8	0,3	4,9	0,08	2,6	
1544	г683863==<9	27.08.2070 14:13	R350HT	5,40E+02	33	52,3833333	22,4333333	52,3833333	2,9421697	0,53156		0,287724	0,160869	0,0228813	1596	1594	13,0730512		12105,20059	110,1	1	1	1	22,827			0,206		0,05		0,602	0,037	0,02				0,028971	0,123		0,447			4526	0,001	0,36	0,055	0,076	0,911	0,004	0,012	0,054	0,009	0,016	0,257	0,001	0,001	0,002	0,79	0,0002	0,056	0,076	1,172	0,003	0,015	0,053	0,01	0,012	0,387	0,002	0,022		61,2	0,6	9,6	0,51	2,8			56,7	0,5	10	0,13	2,2	
1545	г683863==<:	27.08.2070 15:04	R350HT	5,40E+02	45	44,2333333	25,3666667	44,2333333	5,2235344	0,49258		0,28407	0,142132	0,0241387	1532	1587	7,774013		13576,87254	115	1	1	1	11,268			0,149		0,05		0,554	0,041	0,02				0,030563	0,096		0,442			5740	0,001	0,394	0,042	0,074	0,934	0,002	0,012	0,042	0,007	0,013	0,283	0,001	0,002	0,002	0,758	0,0003	0,044	0,076	1,166	0,001	0,014	0,042	0,008	0,014	0,368	0,002	0,022		55,2	0,7	10,9	0,65	2,2			56,9	0,5	9,5	0,18	2,2	
1546	"г683863==<;"	27.08.2070 15:57	R350HT	5,40E+02	40	42,4	22,5666667	42,4	4,4370402	0,52881		0,226861	0,132505	0,0238527	1552	1584	13,9973637		12908,4195	116,1	1	1	1	19,468			0,085		0,05		0,601	0,039	0,02				0,030201	0,107		0,35			4855	0,002	0,371	0,044	0,074	0,981	0,002	0,013	0,046	0,009	0,016	0,286	0,001	0,002	0,003	0,766	0,0004	0,045	0,075	1,168	0,002	0,013	0,045	0,01	0,013	0,386	0,002	0,022		51,8	0,3	9,2	0,22	2,4			58	0,4	8,5	0,16	2,3	
1547	г683863==<<	27.08.2070 16:51	R350HT	5,40E+02	34	108,0833333	30,2666667	88,2333333	4	0,46547		0,251184	0,198564	0,0244814	1578	1592	10,9332186		12913,21586	116,3	1	1	1	31,761			0,211		0,433		0,191	0,032	0,02				0,030997	0,199		0,383			6514	0,002	0,423	0,044	0,068	0,964	0,002	0,012	0,036	0,008	0,012	0,275	0,001	0,002	0,002	0,782	0,0002	0,046	0,069	1,168	0,001	0,016	0,036	0,009	0,01	0,384	0,002	0,022		50,9	0,9	12,5	0,33	2,2			56,2	0,7	10,5	0,68	2,1	
1548	г683863==<=	27.08.2070 17:43	R350HT	5,40E+02																																																																																
1549	г683863==<>	27.08.2070 18:39	R350HT	5,40E+02	43	46,2333333	19,8666667	46,2333333	2,9522155	0,46738		0,205319	0,089011	0,0246244	1575	1582	13,8575253		11766,44295	111,2	1	1	1	21,279			0,095		0,05		0,526	0,038	0,02				0,031178	0,051		0,316			3896	0,001	0,391	0,047	0,08	0,978	0,003	0,013	0,052	0,008	0,014	0,295	0,001	0,002	0,002	0,789	0,0002	0,048	0,079	1,147	0,002	0,013	0,051	0,009	0,013	0,371	0,002	0,023		51,7	1,2	13,5	0,37	2,2			59	0,5	8,2	0,18	2,3	
1550	г683863==<?	27.08.2070 19:34	R350HT	5,40E+02	41	46,3666667	19,6833333	46,3666667		0,48593		0,255648	0,122316	0,0238812	1573	1583	12,54375		11302,96359	113,8	1	1	1	19,178			0,116		0,05		0,547	0,038	0,02				0,030237	0,081		0,393			3708	0,001	0,41	0,048	0,082	0,93	0,003	0,013	0,048	0,007	0,016	0,262	0,001	0,001	0,002	0,778	0,0004	0,049	0,084	1,155	0,002	0,013	0,048	0,009	0,013	0,377	0,002	0,022		48,2	1,4	14,8	0,87	1,9			47,7	0,8	10,1	0,15	2	
1551	г683863===6	27.08.2070 20:29	R350HT	5,40E+02	40	51	22,15	51	3,234551	0,54291		0,212469	0,117201	0,0243385	1544	1582	12,056531		12200,45147	116,2	1	1	1	20,332			0,105		0,05		0,619	0,048	0,02				0,030816	0,091		0,326			4504	0,001	0,355	0,064	0,077	0,974	0,003	0,009	0,05	0,009	0,015	0,279	0,001	0,002	0,002	0,778	0,0002	0,065	0,078	1,162	0,002	0,013	0,05	0,011	0,012	0,371	0,002	0,023		53,6	0,6	15	0,46	2,2			46,2	0,4	11,6	0,4	2,2	
1552	г683863===7	27.08.2070 21:23	Э73Ф	ОР65	43	45,5166667	26,9833333	45,5166667	2,7447644	0,50536		0,124834	0,107282	0,0413257	1559	1631	11,3090095		12687,832	112,9	1	1	1	16,841			0,137		0,05		0,576	0,037	0,02				0,052011	0,112		0,19			5706	0,001	0,343	0,084	0,074	0,721	0,005	0,009	0,053	0,01	0,019	0,201	0,001	0,001	0,003	0,73	0,001	0,085	0,075	0,833	0,004	0,012	0,053	0,012	0,012	0,285	0,002	0,037		53,9	1	15,4	0,53	2,2			52,4	0,8	12	0,15	2,1	
1553	г683863===8	27.08.2070 22:20	Э73Ф	ОР65	38	47,9166667	26,7333333	47,9166667	3,3357375	0,54616		0,18647	0,105574	0,0420472	1545	1614	10,8075274		12712,21945	116,7	1	1	1	17,229			0,126		0,05		0,624	0,034	0,02				0,052843	0,084		0,286			5664	0,002	0,312	0,084	0,112	0,666	0,008	0,009	0,076	0,008	0,02	0,212	0,001	0,002	0,002	0,739	0,0002	0,086	0,109	0,823	0,006	0,013	0,072	0,009	0,018	0,278	0,001	0,036		53,9	1,2	16	0,56	2,2			54,5	0,5	13	0,47	2,1	
1554	г683863===9	27.08.2070 23:12	Э73Ф	ОР65	41	52,4	26,8333333	52,4	2	0,54679		0,128592	0,078156	0,0414711	1555	1617	12,4540076		11801,73913	112,4	1	1	1	21,753			0,062		0,05		0,627	0,037	0,02				0,052119	0,068		0,196			5278	0,001	0,278	0,072	0,081	0,717	0,004	0,009	0,05	0,009	0,018	0,224	0,001	0,001	0,002	0,728	0,0002	0,072	0,079	0,82	0,003	0,012	0,05	0,01	0,014	0,286	0,002	0,037		54,8	0,6	11,8	0,18	2,4			56,4	0,4	9,8	0,11	2,3	
1555	г683863===:	28.08.2070 0:02	Э73Ф	ОР65	51	60,8666667	27,6833333	60,8666667	3,3388761	0,54594		0,180593	0,107005	0,0421626	1538	1610	6,1186199		13134,25647	114,7	1	1	1	12,414			0,063		0,05		0,624	0,035	0,02				0,052988	0,092		0,275			6060	0,001	0,307	0,069	0,095	0,681	0,005	0,011	0,06	0,008	0,021	0,208	0,001	0,001	0,002	0,732	0,0006	0,07	0,095	0,832	0,004	0,014	0,059	0,009	0,016	0,291	0,002	0,036		54,3	0,6	12,7	0,47	2,1			54,5	0,4	12,4	0,55	2	
1556	"г683863===;"	28.08.2070 0:55	Э73Ф	ОР65	67	46,7	24,8166667	46,7	3,1764256	0,53434		0,17282	0,11881	0,0427951	1539	1604	13,6456647		12901,00739	116,7	1	1	1	20,984			0,187		0,05		0,61	0,038	0,02				0,053783	0,114		0,262			5336	0,001	0,316	0,066	0,075	0,68	0,004	0,01	0,047	0,007	0,018	0,203	0,001	0,001	0,002	0,726	0,0001	0,068	0,074	0,827	0,003	0,013	0,046	0,008	0,013	0,293	0,001	0,036		47,7	1	14,2	0,73	2			56,7	0,6	10,3	0,13	2,2	
1557	г683863===<	28.08.2070 1:53	Э73Ф	ОР65	62	47,8666667	20,8166667	47,8666667	2,605253	0,44659		0,1891	0,097295	0,0423352	1556	1604	9,3946801		12076,86149	115,4	1	1	1	14,52			0,064		0,05		0,501	0,037	0,02				0,053205	0,073		0,289			4190	0,001	0,384	0,067	0,096	0,671	0,007	0,011	0,058	0,008	0,019	0,218	0,001	0,001	0,002	0,725	0,0001	0,068	0,096	0,831	0,006	0,014	0,057	0,009	0,014	0,294	0,002	0,036	5,4	51,3	0,7	13,9	0,33	2,1	24,7	4,8	56,9	0,7	10,1	0,14	2,2	26,2
1558	г683863====	28.08.2070 3:06	Э73Ф	ОР65	39	47,8833333	19,6833333	47,8833333	2,6359803	0,50741		0,165045	0,08826	0,0427951	1571	1600	8,7011486		12104,65707	116,4	1	1	1	13,888			0,064		0,05		0,577	0,037	0,02				0,053783	0,069		0,252			3971	0,001	0,372	0,076	0,088	0,688	0,005	0,01	0,058	0,008	0,02	0,209	0,001	0,001	0,002	0,723	0,0001	0,069	0,095	0,826	0,006	0,008	0,057	0,009	0,011	0,284	0,001	0,036	4,6	49,2	1,3	13	0,47	2	24,3	5,2	52,6	0,7	7,4	0,09	2,3	23
1559	г683863===>	28.08.2070 3:59	Э73Ф	ОР65	39	49,2166667	19,65	49,2166667	3,1241611	0,46385		0,117939	0,06414	0,0405791	1556	1596	9,2102946		12653,43511	111,9	1	1	1	15,11			0,052		0,05		0,525	0,037	0,02				0,050998	0,051		0,18			4144	0,001	0,37	0,071	0,086	0,728	0,005	0,011	0,063	0,009	0,018	0,241	0,001	0,001	0,002	0,728	0,0003	0,072	0,086	0,828	0,004	0,013	0,062	0,01	0,019	0,294	0,002	0,037	4,8	58,7	0,7	10,3	0,18	2,5	23,4	4,6	56,9	0,9	8,8	0,22	2,6	22
1560	г683863===?	28.08.2070 4:52	Э73Ф	ОР65	38	55,1833333	19,4833333	55,1833333	2,7123469	0,4553		0,129904	0,07433	0,0413852	1573	1593	6,8213736		12265,86826	113,9	1	1	1	12,305			0,051		0,05		0,514	0,038	0,02				0,052011	0,062		0,198			3983	0,002	0,379	0,077	0,093	0,723	0,005	0,01	0,062	0,009	0,02	0,233	0,001	0,001	0,002	0,718	0,0001	0,079	0,093	0,835	0,005	0,012	0,062	0,01	0,016	0,299	0,002	0,036	4	50,9	2,3	13,7	0,43	2,2	22,9	4,7	53,3	0,5	8	0,12	2,4	22,6
1561	г683863==>6	28.08.2070 5:44	Э73Ф	ОР65	48	44,5166667	18,6666667	44,5166667	3,1614292	0,5142		0,202205	0,11854	0,0423058	1558	1600	12,5078149		13017,85714	116,3	1	1	1	18,317			0,15		0,05		0,584	0,037	0,02				0,053168	0,101		0,308			4050	0,002	0,34	0,062	0,101	0,663	0,006	0,011	0,065	0,008	0,021	0,203	0,001	0,001	0,002	0,72	0,0001	0,063	0,1	0,829	0,005	0,014	0,064	0,008	0,014	0,3	0,001	0,036		52,4	1,2	13,1	0,49	2,1			57,6	0,6	8,9	0,16	2,3	
1562	г683863==>7	28.08.2070 6:38	Э90ХАФ	Р65	42	48,55	25	48,3833333	2,6157083	0,517265	0,106964	0,128554	0,115055	0,0917686	1573	1624	11,279257	18,9807259	12463,2	112,3	1	1	1	3,036	25,276		0,074		0,05		0,571	0,037	0,02			0,023401	0,101273	0,127		0,193		0,187	5193	0,002	0,435	0,2	0,094	0,685	0,006	0,01	0,064	0,01	0,018	0,443	0,001	0,002	0,004	0,853	0,0003	0,291	0,092	0,798	0,004	0,021	0,063	0,011	0,012	0,548	0,003	0,082		48,9	0,6	11,4	0,17	2,2			57,6	0,6	10	0,17	2,2
