Repository: Siella/alloy_building

# Прогнозирование химического состава шлака
Задание по Data science от компании EVRAZ (оптимизация сталеплавильного производства) в рамках хакатона ```</beCoder>```.

Мы реализовали наше решение как простой и лаконичный веб-сервис!
В папке `EDA` результаты анализа данных в рамках отборочного задания, в `modelling` — результаты моделирования целевых показателей химического состава шлака и `сыпуч известь РП`.

File: _data/Исходные данные.txt (part 18 of 78)
оком	t продувка	ПСН гр.	чист расход C	чист расход Cr	чист расход Mn	чист расход Si	чист расход V	температура первая	температура последняя	Ar (интенс.)	N2 (интенс.)	эл. энергия (интенс.)	произв жидкая сталь	произв количество обработок	произв  количество плавок	произв количество плавок (цел)	расход газ Ar	расход газ  N2	расход C пров.	сыпуч известь РП	сыпуч кварцит	сыпуч кокс пыль УСТК	сыпуч  кокс. мелочь (сух.)	сыпуч  кокс. мелочь КМ1	сыпуч  шпат плав.	ферспл CaC2	ферспл FeMo	ферспл FeSi-75	ферспл FeV азот.	ферспл  FeV-80	ферспл  Mn5Si65Al0.5	ферспл  Ni H1 пласт.	ферспл SiMn18	ферспл  ферванит	ферспл  фх850А	эл. энергия	химсталь первый Al_1	химсталь первый C_1	химсталь первый Cr_1	химсталь первый Cu_1	химсталь первый Mn_1	химсталь первый Mo_1	химсталь первый N_1	химсталь первый Ni_1	химсталь первый P_1	химсталь первый S_1	химсталь первый Si_1	химсталь первый Ti_1	химсталь первый V_1	химсталь последний Al	химсталь последний C	химсталь последний Ca	химсталь последний Cr	химсталь последний Cu	химсталь последний Mn	химсталь последний Mo	химсталь последний N	химсталь последний Ni	химсталь последний P	химсталь последний S	химсталь последний Si	химсталь последний Ti	химсталь последний V	химшлак первый Al2O3_1	химшлак первый CaO_1	химшлак первый FeO_1	химшлак первый MgO_1	химшлак первый MnO_1	химшлак первый R_1	химшлак первый SiO2_1	химшлак последний Al2O3	химшлак последний CaO	химшлак последний FeO	химшлак последний MgO	химшлак последний MnO	химшлак последний R	химшлак последний SiO2
1563	г683863==>8	28.08.2070 7:38	Э90ХАФ	Р65	39	49,8833333	19,5333333	49,7166667	3,6068804	0,5951	0,093808	0,116629	0,133955	0,0941466	1598	1594	17,0107112	15,6758134	12636,86007	115,7	1	1	1	10,764	16,059		0,079		0,05		0,67	0,047	0,02			0,024161	0,103805	0,162		0,173		0,164	4114	0,002	0,409	0,209	0,094	0,687	0,007	0,01	0,068	0,013	0,021	0,43	0,001	0,002	0,003	0,853	0,0002	0,294	0,093	0,796	0,005	0,016	0,065	0,015	0,016	0,547	0,002	0,082		49,3	0,8	10,5	0,15	2,2			51,3	0,8	6,9	0,09	2,2	
1564	г683863==>9	28.08.2070 8:31	Э90ХАФ	Р65	46	48,3833333	21,8	48,2333333	2	0,544045	0,087516	0,118472	0,10411	0,0910494	1587	1590	12,7943182	13,6462094	11977,98165	110,9	1	1	1	8,757	12,6		0,063		0,05		0,608	0,047	0,02			0,02304	0,100586	0,114		0,178		0,153	4352	0,002	0,401	0,212	0,097	0,685	0,007	0,011	0,069	0,008	0,019	0,437	0,001	0,002	0,003	0,847	0,0003	0,29	0,098	0,792	0,006	0,017	0,068	0,01	0,016	0,548	0,003	0,084		50	0,4	12,1	0,11	2,2			57,1	0,8	8,1	0,07	2,1	
1565	г683863==>:	28.08.2070 9:26	Э90ХАФ	Р65	54	47,7166667	18,3166667	47,3666667	2,7666667	0,52869	0,113256	0,126622	0,100625	0,0931445	1593	1587	8,5179361	8,4488149	12398,54413	114,1	1	1	1	5,778	7,327				0,05		0,584	0,067	0,02			0,023691	0,102828	0,105		0,191		0,198	3785	0,002	0,429	0,193	0,104	0,678	0,008	0,012	0,066	0,008	0,017	0,46	0,001	0,002	0,003	0,86	0,0003	0,289	0,105	0,758	0,006	0,017	0,066	0,009	0,014	0,539	0,003	0,082		50,2	0,7	9,3	0,1	2,5			60,5	0,8	5,6	0,1	2,2	
1566	"г683863==>;"	28.08.2070 10:20	Э90ХАФ	Р65	57	50,0333333	21,8666667	49,85	3,3660714	0,53176	0,098384	0,14047	0,11006	0,0918261	1580	1588	11,7861998	10,2568734	12358,53659	112,2	1	1	1	6,358	11,482		0,079		0,05		0,59	0,061	0,02			0,02322	0,101454	0,114		0,212		0,172	4504	0,001	0,428	0,203	0,099	0,664	0,007	0,011	0,069	0,008	0,021	0,447	0,001	0,002	0,003	0,835	0,0003	0,288	0,099	0,791	0,005	0,018	0,07	0,01	0,018	0,536	0,002	0,083		53,4	0,9	10,9	0,17	2,7			58,9	1	6,1	0,11	2,2	
1567	г683863==><	28.08.2070 11:14	Э90ХАФ	Р65	63	43,6666667	20,5333333	43,5	3,7463253	0,616475	0,112684	0,16666	0,138005	0,0933639	1564	1574	10,6384814	11,3806452	12620,45455	115	1	1	1	6,85	9,114		0,062		0,05		0,691	0,049	0,02			0,023727	0,103082	0,147		0,251		0,197	4319	0,002	0,384	0,194	0,099	0,654	0,007	0,011	0,073	0,008	0,019	0,416	0,001	0,002	0,005	0,856	0,0013	0,29	0,098	0,801	0,006	0,017	0,072	0,009	0,017	0,554	0,003	0,083		58	0,6	11,7	0,14	2,3			51,2	0,6	7,3	0,09	2,2	
1568	г683863==>=	28.08.2070 12:06	Э90ХАФ	Р65	62	40,6833333	16,6833333	40,5166667	2,9689076	0,631385	0,06578	0,140519	0,125245	0,0942848	1580	1576	12,7423636	12,9475582	12368,03197	115,5	1	1	1	7,787	9,574		0,063		0,05		0,719	0,058	0,02			0,024089	0,104022	0,138		0,211		0,115	3439	0,001	0,378	0,236	0,108	0,672	0,007	0,01	0,081	0,009	0,02	0,424	0,001	0,002	0,003	0,87	0,0001	0,289	0,108	0,795	0,005	0,016	0,081	0,01	0,016	0,541	0,003	0,083		50,3	0,5	9,9	0,18	2,2			55,2	0,8	9,6	0,13	2,2	
1569	г683863==>>	28.08.2070 13:06	Э90ХАФ	Р65	51	47,5666667	20,45	47,3833333	2,9012517	0,598215	0,110396	0,162033	0,10641	0,0931168	1570	1571	8,6392012	10,4716298	12759,9022	112,4	1	1	1	6,489	8,674		0,133		0,05		0,669	0,06	0,02			0,025499	0,101707	0,099		0,246		0,193	4349	0,002	0,37	0,194	0,109	0,65	0,008	0,011	0,072	0,008	0,02	0,447	0,002	0,002	0,003	0,852	0,0001	0,287	0,108	0,788	0,006	0,017	0,072	0,01	0,017	0,538	0,003	0,083		56,4	0,5	9,8	0,1	2,4			56,5	0,6	7,2	0,11	2,1	
1570	г683863==>?	28.08.2070 14:04	Э90ХАФ	Р65	48	43,5333333	14,3666667	43,3666667	3	0,61897	0,060632	0,103533	0,098805	0,0909515	1606	1580	13,5009564	16,0429822	12683,52668	111,2	1	1	1	7,058	14,764		0,194		0,05		0,706	0,073	0,02			0,023799	0,100007	0,112		0,155		0,106	3037	0,001	0,388	0,238	0,108	0,702	0,008	0,009	0,073	0,013	0,023	0,441	0,001	0,002	0,003	0,838	0,0002	0,292	0,108	0,798	0,007	0,016	0,073	0,014	0,016	0,553	0,003	0,083		45,7	1,3	10	0,1	2,1			55,8	0,6	8,8	0,07	2,2	
1571	г683863==?6	28.08.2070 14:57	Э90ХАФ	Р65	48	43,0166667	22,7166667	42,85	3	0,62163	0,133848	0,204639	0,129945	0,0937089	1551	1576	13,9481633	10,7852923	13148,05576	114,5	1	1	1	7,594	9,533		0,149		0,05		0,692	0,037	0,02			0,024269	0,10319	0,118		0,311		0,234	4978	0,002	0,386	0,175	0,084	0,62	0,006	0,01	0,054	0,007	0,018	0,435	0,002	0,002	0,003	0,847	0,0003	0,288	0,083	0,79	0,005	0,016	0,054	0,008	0,015	0,551	0,003	0,082		55,8	0,4	10,5	0,11	2,2			57,9	0,5	7,3	0,09	2,1	
1572	г683863==?7	28.08.2070 15:49	Э90ХАФ	Р65	52	44,5333333	19,5333333	44,3666667	2,794702	0,63783	0,101816	0,20268	0,15723	0,0924134	1587	1571	14,8432612	11,2278082	12133,1058	113	1	1	1	9,912	9,107		0,158		0,05		0,718	0,036	0,02			0,023365	0,102105	0,162		0,306		0,178	3950	0,001	0,383	0,202	0,095	0,615	0,006	0,011	0,062	0,007	0,018	0,402	0,001	0,001	0,003	0,849	0,0004	0,29	0,095	0,794	0,004	0,017	0,062	0,009	0,015	0,549	0,002	0,083		50,1	1,2	16,5	0,23	1,9			57	0,6	9,4	0,14	2,2	
1573	г683863==?8	28.08.2070 16:39	Э90ХАФ	Р65	57	41,6833333	21,3333333	40,6833333	2,6767677	0,58678	0,117832	0,123068	0,09271	0,0934208	1555	1576	12,6430565	13,2824919	12436,875	115,5	1	1	1	10,571	6,87		0,07		0,05		0,655	0,048	0,02			0,024269	0,102828	0,094		0,186		0,206	4422	0,002	0,406	0,189	0,098	0,685	0,006	0,01	0,062	0,009	0,018	0,451	0,002	0,002	0,003	0,852	0,0001	0,287	0,098	0,789	0,004	0,016	0,062	0,01	0,015	0,533	0,003	0,082		51,5	0,4	8,4	0,17	2,6			57	0,6	12,2	0,13	2,4	
1574	г683863==?9	28.08.2070 17:31	Э90ХАФ	Р65	56	48,05	16,8666667	47,8833333	3,2355808	0,593685	0,104676	0,148176	0,11088	0,094325	1581	1579	13,402762	9,9731216	12600	116,1	1	1	1	9,166	9,07		0,063		0,05		0,665	0,058	0,02			0,024233	0,103986	0,112		0,224		0,183	3542	0,002	0,416	0,201	0,099	0,665	0,006	0,01	0,068	0,009	0,02	0,438	0,001	0,002	0,003	0,83	0,0003	0,29	0,099	0,794	0,005	0,016	0,068	0,01	0,017	0,545	0,003	0,083		58,7	0,7	11,1	0,15	2,5			55,1	0,7	10,2	0,14	2,4	
1575	г683863==?:	28.08.2070 18:23	Э90ХАФ	Р65	60	47,0666667	22,3166667	46,75	3,6251372	0,60475	0,116688	0,185595	0,104565	0,0910096	1559	1578	8,8192812	11,0988484	13305,75056	112,2	1	1	1	8,589	6,425		0,113		0,05		0,675	0,037	0,02			0,023799	0,10008	0,086		0,283		0,204	4949	0,001	0,371	0,186	0,088	0,628	0,006	0,011	0,061	0,007	0,019	0,453	0,001	0,002	0,003	0,835	0,0009	0,287	0,089	0,788	0,004	0,015	0,061	0,008	0,019	0,546	0,003	0,082		54	0,8	7,4	0,1	2,6			58,5	0,6	9,1	0,18	2,2	
1576	"г683863==?;"	28.08.2070 19:20	Э90ХАФ	Р65	59	47,5333333	19,1666667	46,8666667	3,3702624	0,549765	0,066924	0,087048	0,073485	0,0900712	1560	1580	16,9489655	16,1692495	12471,65217	111	1	1	1	10,24	14,723		0,079		0,05		0,62	0,036	0,02			0,022786	0,099935	0,079		0,131		0,117	3984	0,002	0,408	0,231	0,11	0,721	0,007	0,01	0,071	0,01	0,022	0,475	0,002	0,002	0,003	0,826	0,0003	0,288	0,109	0,797	0,005	0,016	0,07	0,011	0,016	0,545	0,003	0,083		59,7	0,4	8,6	0,13	2,7			60,8	0,3	5,6	0,07	2,4	
1577	г683863==?<	28.08.2070 20:45	Э90ХАФ	Р65																																																																																
1578	г683863==?=	28.08.2070 21:44	Э90ХАФ	Р65																																																																																
1579	г683863==?>	28.08.2070 22:39	Э90ХАФ	Р65	10	52,05	22,5333333	51,2166667	3,3442348	0,634275	0,12298	0,195186	0,146985	0,0958464	1586	1575	16,2768333	15,3518382	12301,77515	116,9	1	1	1	12,393	13,919		0,065		0,05		0,71	0,036	0,02			0,025499	0,106084	0,149		0,295		0,215	4620	0,001	0,404	0,184	0,096	0,62	0,006	0,011	0,066	0,008	0,021	0,426	0,001	0,002	0,003	0,849	0,0003	0,288	0,096	0,789	0,005	0,016	0,066	0,009	0,017	0,549	0,003	0,085		57,8	0,3	10,7	0,1	2,5			57,2	0,4	9,9	0,11	2,4	
1580	г683863==??	28.08.2070 23:32	Э90ХАФ	Р65	17	47,7166667	18	47,3833333	3,4760877	0,675135	0,11726	0,208619	0,161365	0,0945573	1593	1578	22,8821538	16,3656731	12530	116,2	1	1	1	16,526	13,879		0,128		0,05		0,761	0,039	0,02			0,024414	0,105107	0,166		0,315		0,205	3759	0,001	0,372	0,192	0,105	0,618	0,006	0,012	0,065	0,008	0,022	0,413	0,001	0,002	0,003	0,846	0,0006	0,288	0,103	0,793	0,004	0,018	0,064	0,009	0,017	0,55	0,003	0,083		50,3	0,3	8	0,11	2,3			58,6	0,6	5,5	0,1	2,2	
1581	г683863=>66	29.08.2070 0:25	Э90ХАФ	Р65	21	49,0666667	24,8333333	48,05	6,207817	0,60126	0,110968	0,100481	0,087865	0,0926353	1528	1580	12,7916836	13,0919552	15368,85906	113,4	1	1	1	7,007	13,652		0,08		0,05		0,675	0,028	0,02			0,02445	0,102648	0,096		0,151		0,194	6361	0,002	0,389	0,196	0,088	0,71	0,006	0,011	0,059	0,009	0,019	0,47	0,002	0,003	0,004	0,85	0,0003	0,29	0,087	0,79	0,004	0,016	0,059	0,01	0,019	0,522	0,003	0,084		62	0,5	6,5	0,14	2,9			57,8	0,9	6,4	0,13	2,2	
1582	г683863=>67	29.08.2070 1:21	Э76ХФ	Р65	26	42,05	19,6666667	42,05	3,517972	0,4283	0,106392	0,084946	0,139925	0,0367085	1610	1631	12,308918		13387,11864	108,6	1	1	1	17,253			0,064		0,05		0,463		0,02				0,046549	0,185		0,123		0,186	4388	0,002	0,417	0,327	0,097	0,721	0,005	0,009	0,061	0,015	0,02	0,454	0,001	0,003	0,003	0,757	0,0004	0,42	0,096	0,792	0,004	0,01	0,062	0,015	0,017	0,558	0,002	0,035		59,6	0,3	9,8	0,14	2,6			57,7	0,5	8,5	0,13	2,2	
1583	г683863=>68	29.08.2070 2:21	Э76ХФ	Р65	14	47,7	21,3333333	47,7	3,4459406	0,44908	0,117832	0,125069	0,13687	0,040303	1582	1601	12,5303514		12664,6875	112,6	1	1	1	19,61			0,064		0,05		0,485	0,049	0,02				0,051107	0,163		0,186		0,206	4503	0,002	0,424	0,32	0,099	0,688	0,007	0,009	0,064	0,009	0,021	0,455	0,002	0,002	0,003	0,774	0,0007	0,42	0,099	0,798	0,006	0,013	0,064	0,01	0,013	0,564	0,003	0,038		58,6	0,5	11	0,11	2,6			50,1	0,7	10,8	0,12	2,2	
1584	г683863=>69	29.08.2070 3:20	Э76ХФ	Р65	13	49,35	20,9833333	49,35	3,3235714	0,540005	0,158444	0,226476	0,20286	0,0414441	1614	1600	13,1264438		12006,67196	117,3	1	1	1	21,593			0,118		0,05		0,586	0,033	0,02				0,052554	0,224		0,34		0,277	4199	0,001	0,383	0,289	0,096	0,607	0,007	0,011	0,067	0,008	0,02	0,408	0,001	0,002	0,003	0,77	0,0003	0,419	0,096	0,799	0,006	0,013	0,068	0,009	0,016	0,566	0,003	0,037		53,9	0,5	11,1	0,15	2,3			48,4	0,5	9,6	0,15	2,3	
1585	г683863=>6:	29.08.2070 4:12	Э76ХФ	Р65	20	44,0333333	19,3666667	44,0333333	3,3935743	0,487585	0,132132	0,149385	0,151665	0,041273	1586	1604	12,6851628		12630,98107	116,4	1	1	1	18,619			0,042		0,05		0,529	0,044	0,02				0,052337	0,176		0,223		0,231	4077	0,002	0,407	0,314	0,092	0,678	0,005	0,01	0,065	0,009	0,024	0,448	0,002	0,002	0,003	0,75	0,0004	0,42	0,092	0,798	0,004	0,012	0,065	0,01	0,02	0,561	0,003	0,036		59,6	0,4	8,9	0,1	2,7			52,3	0,5	5,4	0,12	2,4	
1586	"г683863=>6;"	29.08.2070 5:04	Э76ХФ	Р65	22	46,3666667	21,95	46,3666667	3,7241638	0,462375	0,110396	0,120232	0,157055	0,0404165	1572	1594	11,5071891		13022,32346	116,2	1	1	1	17,785					0,05		0,503	0,034	0,02				0,051251	0,197		0,177		0,193	4764	0,002	0,427	0,329	0,106	0,699	0,006	0,01	0,072	0,011	0,021	0,445	0,002	0,002	0,003	0,774	0,0003	0,417	0,104	0,795	0,005	0,013	0,071	0,011	0,015	0,561	0,003	0,037		51,5	0,3	8,6	0,12	2,5			49,7	0,6	9,5	0,16	2,3	
1587	г683863=>6<	29.08.2070 5:56	Э76ХФ	Р65	27	44,7333333	19,75	44,7333333	3,9215457	0,42696	0,10868	0,082048	0,11828	0,0385342	1575	1593	12,6274963		13430,88608	111,9	1	1	1	18,829			0,073		0,05		0,461	0,083	0,02				0,048864	0,152		0,12		0,19	4421	0,002	0,45	0,327	0,091	0,728	0,005	0,011	0,063	0,009	0,02	0,476	0,002	0,002	0,003	0,778	0,0007	0,418	0,091	0,796	0,004	0,011	0,063	0,01	0,018	0,561	0,003	0,036		63,5	0,3	6,9	0,1	2,9			50,9	0,5	8,4	0,15	2,4	
1588	г683863=>6=	29.08.2070 6:47	Э76ХФ	Р65	30	44,35	21,3166667	44,35	3,9133055	0,390445	0,097812	0,053986	0,11954	0,0390191	1547	1595	10,5585118		13344,48788	113	1	1	1	15,609					0,05		0,419	0,073	0,02				0,049479	0,166		0,076		0,171	4741	0,002	0,469	0,339	0,094	0,75	0,006	0,01	0,071	0,011	0,019	0,472	0,002	0,003	0,003	0,761	0,0009	0,422	0,094	0,782	0,007	0,009	0,075	0,012	0,013	0,559	0,003	0,039		60,6	0,6	8,6	0,14	2,5			57,7	0,7	9	0,19	2,2	
1589	г683863=>6>	29.08.2070 7:41	Э76ХФ	Р65	30	47,3666667	21,2	47,3666667	3,1792279	0,4776962	0,129272	0,10988	0,154255	0,0395901	1549	1594	10,1383336		13236,79245	117,2	1	1	1	15,92		0,024596			0,05		0,49	0,092	0,02				0,050203	0,197		0,161		0,226	4677	0,002	0,43	0,308	0,105	0,701	0,006	0,008	0,071	0,011	0,024	0,453	0,002	0,003	0,003	0,78	0,0002	0,418	0,108	0,803	0,005	0,013	0,07	0,012	0,019	0,562	0,003	0,036		59,8	0,5	11	0,17	2,4			58,6	1	7,3	0,15	2,3	
1590	г683863=>6?	29.08.2070 8:35	Э76ХФ	Р65	33	45,55	18,5333333	45,55	3,1266608	0,5144275	0,104104	0,100532	0,145405	0,0401035	1552	1588	13,7104281		13642,44604	116,4	1	1	1	20,817		0,02145			0,05		0,544	0,081	0,02				0,050854	0,187		0,147		0,182	4214	0,002	0,389	0,333	0,09	0,711	0,006	0,011	0,059	0,01	0,021	0,443	0,002	0,002	0,003	0,765	0,0002	0,418	0,09	0,797	0,006	0,012	0,059	0,011	0,015	0,573	0,003	0,037		57,5	0,4	9,2	0,13	2,5			58,9	0,8	5,4	0,12	2,4	
1591	г683863=>76	29.08.2070 9:33	Э76ХФ	Р65	30	41,3666667	16,9833333	41,3666667	2	0,5193549	0,133276	0,103796	0,14692	0,0399891	1571	1586	8,1174053		12305,00491	115,7	1	1	1	11,193		0,013442			0,05		0,554	0,091	0,02				0,050709	0,188		0,152		0,233	3483	0,002	0,382	0,304	0,076	0,706	0,004	0,01	0,049	0,011	0,021	0,445	0,002	0,002	0,003	0,77	0,0002	0,416	0,077	0,802	0,003	0,013	0,049	0,012	0,016	0,587	0,003	0,037		57	0,3	11,3	0,19	2,3			57	0,5	7,3	0,09	2,1	
1592	г683863=>77	29.08.2070 10:23	Э76ХФ	Р65	31	42,85	19,1333333	42,6833333	3,4303167	0,504137	0,136708	0,161098	0,14219	0,0388764	1548	1585	8,5740726		13603,48432	112,1	1	1	1	12,199		0,01716	0,048		0,05		0,528	0,042	0,02				0,049298	0,156		0,242		0,239	4338	0,002	0,387	0,298	0,095	0,663	0,006	0,011	0,064	0,007	0,018	0,447	0,002	0,002	0,002	0,769	0,0001	0,414	0,094	0,797	0,006	0,013	0,064	0,008	0,017	0,576	0,003	0,036		56,7	0,3	11,5	0,15	2,2			57,8	0,7	8,7	0,19	2,2	
1593	г683863=>78	29.08.2070 11:13	Э76ХФ	Р65	35	46,2333333	21,35	46,2333333	3,3491854	0,460095	0,119548	0,157843	0,12677	0,0391619	1535	1591	7,6792697		13315,22248	113,1	1	1	1	11,216			0,043		0,05		0,497	0,033	0,02				0,04966	0,133		0,238		0,209	4738	0,002	0,398	0,315	0,1	0,657	0,006	0,012	0,063	0,008	0,022	0,466	0,002	0,002	0,003	0,752	0,0003	0,414	0,098	0,789	0,005	0,013	0,063	0,009	0,018	0,571	0,003	0,037		54,7	0,4	13,6	0,15	2,4			57,8	0,7	8,5	0,17	2,2	
1594	г683863=>79	29.08.2070 12:16	Э76ХФ	Р65	34	39,85	17,5166667	39,85	2,8624709	0,5028971	0,112112	0,159842	0,128575	0,0403275	1586	1589	10,3027406		12927,11703	116,1	1	1	1	13,053		0,018018	0,031		0,05		0,53	0,16	0,02				0,050926	0,135		0,241		0,196	3774	0,002	0,4	0,325	0,113	0,657	0,007	0,011	0,072	0,008	0,025	0,447	0,001	0,002	0,003	0,755	0,0002	0,416	0,106	0,796	0,006	0,014	0,07	0,008	0,016	0,582	0,003	0,037		60,6	0,5	8,9	0,22	2,6			62,4	0,4	3,9	0,07	2,5	
1595	г683863=>7:	29.08.2070 13:20	Э76ХФ	Р65	18	48,3666667	21,9666667	48,3666667	2,3556861	0,5047106	0,127556	0,15403	0,15545	0,0402236	1573	1589	7,3124806		11212,4431	116,4	1	1	1	11,767		0,019448	0,108		0,05		0,528	0,082	0,02				0,050311	0,18		0,23		0,223	4105	0,002	0,396	0,313	0,096	0,667	0,006	0,01	0,062	0,009	0,023	0,441	0,002	0,002	0,003	0,768	0,0002	0,417	0,096	0,801	0,005	0,012	0,062	0,01	0,015	0,583	0,003	0,036		59,6	0,2	8	0,11	2,5			56,8	0,3	7,5	0,08	2,2	
1596	"г683863=>7;"	29.08.2070 14:11	Э76ХФ	Р65	25	40,55	16,8833333	40,55	2,6710526	0,5059866	0,144716	0,183038	0,14686	0,0403971	1573	1590	8,6707768		11915,89339	116,2	1	1	1	11,72		0,013728			0,05		0,532	0,065	0,02				0,050528	0,154		0,276		0,253	3353	0,002	0,382	0,297	0,081	0,643	0,007	0,01	0,055	0,008	0,019	0,428	0,001	0,002	0,003	0,761	0,0001	0,416	0,082	0,799	0,006	0,011	0,056	0,009	0,015	0,569	0,003	0,036		56,7	0,6	10,4	0,12	2,4			58	0,4	6,8	0,08	2,2	
1597	г683863=>7<	29.08.2070 15:02	Э76ХФ	Р65	26	44,2	19,8666667	44,2	3,107906	0,398275	0,113828	0,098	0,10363	0,0386047	1547	1585	7,5271493		12729,86577	112,2	1	1	1	11,09					0,05		0,424	0,11	0,02				0,048286	0,122		0,146		0,199	4215	0,002	0,455	0,32	0,07	0,705	0,005	0,009	0,049	0,01	0,018	0,464	0,002	0,002	0,003	0,773	0,0001	0,416	0,07	0,792	0,005	0,011	0,049	0,01	0,015	0,565	0,003	0,036		60,3	0,2	8,8	0,13	2,6			60,1	1	3,4	0,17	2,2	
1598	г683863=>7=	29.08.2070 15:56	Э76ХФ	Р65	27	44,6833333	15,4666667	44,6833333		0,4364629	0,105248	0,081421	0,13265	0,0409184	1582	1588	7,6088435		11746,55172	114,2	1	1	1	11,185		0,010582			0,05		0,461	0,092	0,02				0,05118	0,175		0,118		0,184	3028	0,002	0,437	0,329	0,086	0,724	0,008	0,009	0,056	0,012	0,019	0,453	0,002	0,002	0,003	0,78	0,0003	0,418	0,088	0,796	0,007	0,011	0,057	0,013	0,014	0,569	0,003	0,036		57,5	0,4	10,5	0,16	2,4			57,6	0,8	7,1	0,13	2,3	
1599	г683863=>7>	29.08.2070 16:47	Э76ХФ	Р65																																																																																
1600	г683863=>7?	29.08.2070 17:38	Э76ХФ	Р65	25	48,1833333	18,65	48,1833333	2,5819672	0,4447058	0,152152	0,164121	0,15249	0,0399638	1581	1594	7,8462673		11337,26542	115,5	1	1	1	12,408		0,021164	0,039		0,05		0,447	0,058	0,02				0,049986	0,171		0,246		0,266	3524	0,001	0,424	0,292	0,082	0,655	0,005	0,01	0,058	0,008	0,017	0,43	0,001	0,002	0,003	0,775	0,0003	0,416	0,082	0,793	0,004	0,011	0,058	0,009	0,014	0,574	0,003	0,036		62,5	0,4	11,6	0,14	2,5			63	0,3	7	0,07	2,6	
1601	г683863=>86	29.08.2070 18:32	Э76ХФ	Р65	30	44,1833333	20,6833333	44,1833333	2,5609874	0,468155	0,129844	0,188245	0,191255	0,0414093	1573	1594	8,5410034		12000,96696	118	1	1	1	12,579			0,123		0,05		0,504	0,047	0,02				0,051794	0,222		0,281		0,227	4137	0,001	0,407	0,31	0,104	0,637	0,006	0,009	0,067	0,013	0,027	0,403	0,001	0,002	0,003	0,774	0,0002	0,417	0,106	0,796	0,006	0,011	0,068	0,016	0,02	0,571	0,003	0,037		55,2	0,4	9,4	0,22	2,2			53,5	0,3	9,7	0,11	2,1	
1602	г683863=>87	29.08.2070 19:32	Э90ХАФ	Р65	21	50,2166667	24,9	50,0666667	2,6901623	0,54708	0,0858	0,148874	0,168595	0,0917378	1620	1619	17,6027852	17,701995	11756,62651	112,3	1	1	1	9,129	21,444		0,199		0,05		0,611		0,02			0,023438	0,100731	0,203		0,221		0,15	4879	0,001	0,4	0,215	0,11	0,661	0,009	0,009	0,067	0,012	0,02	0,392	0,001	0,002	0,003	0,838	0,0003	0,29	0,109	0,794	0,007	0,018	0,067	0,014	0,014	0,54	0,002	0,083		49,6	0,4	14,7	0,32	1,9			51,7	0,8	14,9	0,16	2,1	
1603	г683863=>88	29.08.2070 20:22	Э90ХАФ	Р65	32	51,3666667	29,1666667	51,05	2,6324201	0,558725	0,072644	0,165257	0,078835	0,0913669	1545	1590	9,8470392	16,2752613	12698,74286	112	1	1	1	14,735	5,19		0,081		0,05		0,627	0,058	0,02			0,02351	0,100224	0,054		0,253		0,127	6173	0,001	0,404	0,227	0,118	0,649	0,009	0,01	0,079	0,008	0,02	0,464	0,002	0,002	0,003	0,84	0,0001	0,291	0,116	0,797	0,007	0,013	0,079	0,008	0,016	0,562	0,004	0,085		60,9	1,2	7,8	0,26	3			64,2	0,7	2,7	0,08	2,8	
1604	г683863=>89	29.08.2070 21:19	Э90ХАФ	Р65	33	59,3666667	25,35	59,0333333	3,3857594	0,53992	0,05148	0,13116	0,087945	0,0967026	1567	1584	10,4357647	10,1558583	12213,01775	114,2	1	1	1	7,392	12,424		0,054		0,05		0,609	0,049	0,02			0,025174	0,105903	0,083		0,199		0,09	5160	0,002	0,413	0,246	0,117	0,68	0,008	0,01	0,066	0,009	0,02	0,453	0,002	0,002	0,003	0,873	0,0002	0,29	0,117	0,799	0,006	0,017	0,066	0,01	0,017	0,547	0,003	0,087		52,7	0,5	8,8	0,15	2,5			50	0,5	8,3	0,11	2,5	
1605	г683863=>8:	29.08.2070 22:11	Э90ХАФ	Р65	49	45,1833333	25,1666667	45,0166667	2,7694064	0,509345	0,08866	0,11538	0,06408	0,091401	1555	1589	12,6954217	12,3325494	12833,64238	111,7	1	1	1	5,854	12,819		0,072		0,05		0,565	0,082	0,02			0,024125	0,099899	0,052		0,176		0,155	5383	0,002	0,462	0,212	0,106	0,689	0,006	0,01	0,071	0,009	0,019	0,472	0,002	0,002	0,003	0,833	0,0002	0,29	0,106	0,796	0,005	0,015	0,071	0,01	0,016	0,542	0,003	0,084		63,6	0,4	8	0,13	2,8			62,5	0,6	4,6	0,08	2,7	
1606	"г683863=>8;"	29.08.2070 23:03	Э90ХАФ	Р65	52	44,2	21,6166667	44,0166667	2,8640777	0,559415	0,116116	0,110717	0,088105	0,0946839	1549	1578	13,8551118	14,0488121	13942,02005	115,7	1	1	1	9,637	10,841		0,064		0,05		0,622	0,057	0,02			0,025246	0,103335	0,092		0,167		0,203	5023	0,002	0,428	0,192	0,098	0,697	0,005	0,01	0,061	0,009	0,019	0,454	0,002	0,002	0,003	0,838	0,0002	0,29	0,099	0,794	0,004	0,015	0,061	0,011	0,017	0,548	0,003	0,083		56,5	0,4	6,8	0,13	2,8			55,5	0,4	4,9	0,08	2,6	
1607	г683863=>8<	29.08.2070 23:57	Э90ХАФ	Р65	53	45,7	22,4333333	45,3666667	2	0,52894	0,10296	0,18464	0,1258	0,0933848	1555	1574	9,080049	17,2162362	13035,9584	114,1	1	1	1	12,364	1,296		0,107		0,05		0,584	0,048	0,02			0,02398	0,102467	0,12		0,28		0,18	4874	0,002	0,447	0,203	0,105	0,638	0,007	0,009	0,068	0,008	0,018	0,434	0,001	0,002	0,003	0,845	0,0006	0,289	0,104	0,794	0,005	0,012	0,068	0,009	0,016	0,539	0,003	0,083		50,1	0,8	7,5	0,22	2,5			51,7	0,6	8,7	0,15	2,5	
1608	г683863=>8=	30.08.2070 1:25	Э90ХАФ	Р65	20	46,0333333	19,4	45,8833333	3	0,51758	0,077792	0,09344	0,05941	0,09143	1577	1572	14,75625	11,435228	12231,95876	111,8	1	1	1	9,444	10,171		0,107		0,05		0,578	0,059	0,02			0,024233	0,099826	0,054		0,142		0,136	3955	0,002	0,431	0,221	0,11	0,709	0,007	0,008	0,069	0,01	0,02	0,478	0,002	0,002	0,003	0,854	0,0002	0,29	0,11	0,798	0,005	0,015	0,069	0,012	0,015	0,544	0,003	0,084		61,5	0,4	7,8	0,12	2,9			56,3	0,5	4,6	0,08	2,6	
1609	г683863=>8>	30.08.2070 2:20	Э90ХАФ	Р65	20	41,7166667	16,3666667	41,5333333	2	0,476735	0,022308	0,139377	0,071835	0,0913037	1586	1577	10,4022015	9,3215521	11690,83503	113,2	1	1	1	6,825	6,74		0,052		0,05		0,536	0,059	0,02			0,022823	0,100405	0,054		0,213		0,039	3189	0,002	0,455	0,271	0,113	0,681	0,006	0,008	0,066	0,013	0,022	0,48	0,002	0,002	0,003	0,858	0,0002	0,291	0,114	0,807	0,005	0,014	0,066	0,015	0,019	0,554	0,003	0,083		50,4	0,5	5,8	0,13	2,9			62	0,6	4,3	0,07	2,8	
1610	г683863=>8?	30.08.2070 3:12	Э90ХАФ	Р65	20	47,55	18,3333333	47,3833333	2,9660336	0,472835	0,038324	0,09373	0,06581	0,0910539	1580	1567	11,2070252	9,890192	11955,27273	110,5	1	1	1	5,672	10,588		0,053		0,05		0,53	0,07	0,02			0,023148	0,099899	0,064		0,142		0,067	3653	0,002	0,486	0,256	0,106	0,707	0,007	0,009	0,075	0,011	0,019	0,473	0,002	0,002	0,003	0,852	0,0002	0,29	0,105	0,794	0,005	0,014	0,074	0,013	0,017	0,545	0,003	0,085		62,3	0,6	8,5	0,09	2,9			61,9	0,5	4,7	0,06	2,8	
1611	г683863=>96	30.08.2070 4:08	Э90ХАФ	Р65	23	41,5166667	17,3166667	41,3666667	2,3575884	0,5234	0,066352	0,075837	0,079935	0,0935763	1577	1573	13,5868552	13,8290625	12307,21848	114,7	1	1	1	9,073	9,834		0,053		0,05		0,588	0,059	0,02			0,024306	0,102358	0,094		0,113		0,116	3552	0,002	0,454	0,235	0,1	0,727	0,006	0,008	0,069	0,013	0,019	0,464	0,002	0,002	0,003	0,843	0,0003	0,292	0,1	0,796	0,005	0,014	0,069	0,014	0,015	0,552	0,003	0,084		61,5	0,4	9,4	0,14	2,8			60	0,5	5,2	0,07	2,7	
1612	г683863=>97	30.08.2070 5:01	Э90ХАФ	Р65	21	45,8333333	20,6666667	45,5	2,8268456	0,61248	0,093808	0,20457	0,100215	0,093768	1570	1568	7,872349	6,8120364	13012,25806	114,6	1	1	1	8,723	2,704		0,081		0,05		0,688	0,067	0,02			0,02398	0,102792	0,071		0,313		0,164	4482	0,002	0,389	0,21	0,117	0,621	0,01	0,009	0,077	0,007	0,021	0,456	0,002	0,002	0,003	0,864	0,0002	0,291	0,118	0,804	0,008	0,014	0,077	0,009	0,017	0,556	0,003	0,084		57,1	0,6	8,9	0,14	2,3			59	0,6	6,7	0,09	2,5	
1613	г683863=>98	30.08.2070 5:56	Э90ХАФ	Р65	21	43,35	21,8166667	43,1833333	2	0,557295	0,096668	0,160119	0,06417	0,0941953	1552	1571	13,6663212	14,7956734	12967,1505	112,7	1	1	1	8,792	11,779		0,064		0,05		0,621	0,048	0,02			0,024631	0,102937	0,033		0,246		0,169	4715	0,002	0,391	0,204	0,105	0,653	0,007	0,009	0,075	0,008	0,019	0,471	0,002	0,002	0,003	0,861	0,0001	0,29	0,106	0,802	0,006	0,015	0,075	0,009	0,015	0,554	0,003	0,085		60,1	0,7	6,7	0,24	2,8			57,9	0,6	5,4	0,07	2,8	
1614	г683863=>99	30.08.2070 6:52	Э90ХАФ	Р65	18	41,8833333	17	41,7166667	2,7170155	0,54003	0,106392	0,158604	0,08715	0,0916597	1585	1573	10,6377049	9,4914729	11657,64706	111,8	1	1	1	7,931	6,122		0,054		0,05		0,598	0,047	0,02			0,024052	0,100116	0,07		0,242		0,186	3303	0,002	0,406	0,196	0,104	0,648	0,007	0,01	0,071	0,008	0,02	0,463	0,002	0,002	0,003	0,836	0,0002	0,29	0,105	0,796	0,006	0,014	0,071	0,009	0,017	0,551	0,003	0,084		50,8	0,3	7,8	0,17	2,8			54,6	0,6	6,6	0,1	2,6	
1615	г683863=>9:	30.08.2070 7:41	Э90ХАФ	Р65	28	48,7	20,5333333	48,5333333	3,2071048	0,491515	0,103532	0,148203	0,069165	0,0898073	1529	1568	11,1708885	15,4204784	12553,24675	110,7	1	1	1	3,283	20,415		0,064		0,05		0,539	0,037	0,02			0,023691	0,098018	0,046		0,227		0,181	4296	0,002	0,441	0,194	0,104	0,654	0,008	0,01	0,072	0,008	0,017	0,482	0,002	0,003	0,003	0,867	0,0003	0,293	0,102	0,791	0,006	0,019	0,07	0,01	0,014	0,551	0,003	0,084		62,2	0,5	9,9	0,12	2,9			64,6	0,4	7,8	0,07	2,8	
1616	"г683863=>9;"	30.08.2070 8:45	Э90ХАФ	Р65	20	46,2166667	10	46,05		0,636525	0,055484	0,174406	0,167915	0,0962399	1597	1566	14,4899119	21,9898955	10974	117,9	1	1	1	8,219	21,037		0,063		0,05		0,726	0,037	0,02			0,024667	0,105469	0,191		0,261		0,097	1829	0,002	0,356	0,243	0,094	0,651	0,006	0,009	0,103	0,013	0,017	0,409	0,001	0,002	0,004	0,88	0,0003	0,29	0,096	0,805	0,004	0,021	0,102	0,015	0,011	0,565	0,003	0,086		55,8	0,6	9,9	0,15	2,3			52,7	0,8	9,7	0,13	2,3	
1617	г683863=>9<	30.08.2070 9:37	Э90ХАФ	Р65	21	49,8833333	23,5	49,7166667	3,8110289	0,55468	0,109824	0,196168	0,084035	0,0925009	1524	1567	9,9322034	10,1376078	12903,82979	113,8	1	1	1	5,86	10,453		0,065		0,05		0,614	0,038	0,02			0,023691	0,101382	0,049		0,301		0,192	5054	0,002	0,378	0,196	0,094	0,619	0,005	0,012	0,062	0,008	0,015	0,465	0,002	0,002	0,003	0,883	0,0006	0,29	0,093	0,789	0,004	0,017	0,061	0,009	0,012	0,54	0,003	0,083		58,1	0,3	10,8	0,13	2,6			58,4	0,4	10,5	0,13	2,6	
1618	г683863=>9=	30.08.2070 10:28	Э90ХАФ	Р65	29	42,0666667	14,3833333	41,9	2,5307892	0,56411	0,081224	0,116096	0,093985	0,0912337	1565	1574	13,9548638	16,7727582	12118,19235	113,3	1	1	1	8,966	12,314		0,059		0,05		0,634	0,07	0,02			0,02304	0,100188	0,099		0,175		0,142	2905	0,002	0,403	0,215	0,088	0,678	0,006	0,009	0,061	0,011	0,017	0,454	0,001	0,002	0,003	0,841	0,0003	0,284	0,088	0,777	0,005	0,015	0,061	0,012	0,014	0,542	0,003	0,072		61,6	0,5	8,7	0,19	2,9			59,9	0,3	4,6	0,06	2,8	
1619	г683863=>9>	30.08.2070 11:19	Э90ХАФ	Р65	31	45,4	13,5333333	44,9		0,5551	0,09724	0,194771	0,15193	0,0918538	1581	1581	13,3051546	13,2384749	11429,55665	112,8	1	1	1	6,453	12,731		0,054		0,05		0,617	0,045	0,02			0,022823	0,101092	0,157		0,294		0,17	2578	0,001	0,415	0,204	0,088	0,632	0,005	0,011	0,059	0,009	0,017	0,423	0,001	0,002	0,003	0,867	0,0003	0,287	0,088	0,801	0,003	0,019	0,059	0,011	0,016	0,556	0,003	0,084		57,9	0,2	13,2	0,21	2,2			57	0,4	10	0,14	2,3	
1620	г683863=>9?	30.08.2070 12:10	Э90ХАФ	Р65	40	46,5333333	18,7	46,3666667	2,1307515	0,52599	0,09152	0,116143	0,066815	0,0909034	1555	1561	7,8664154	10,4332905	11332,62032	112,4	1	1	1	4,639	9,019		0,053		0,05		0,585	0,048	0,02			0,023076	0,099754	0,056		0,177		0,16	3532	0,002	0,381	0,207	0,081	0,675	0,006	0,011	0,054	0,009	0,016	0,469	0,001	0,002	0,003	0,864	0,0002	0,287	0,082	0,785	0,004	0,018	0,055	0,011	0,014	0,543	0,003	0,083		57	0,3	9	0,16	2,6			61,2	0,2	6,9	0,06	2,7	
1621	г683863=>:6	30.08.2070 13:09	Э90ХАФ	Р65	35	45,7	18,4166667	45,5333333	3,0201754	0,607375	0,1287	0,212421	0,104235	0,0953105	1549	1565	12,9236763	14,4452499	11969,59276	117,8	1	1	1	7,187	13,727		0,053		0,05		0,675	0,048	0,02			0,02351	0,104999	0,074		0,325		0,225	3674	0,002	0,396	0,187	0,079	0,622	0,005	0,011	0,051	0,008	0,017	0,452	0,002	0,002	0,004	0,859	0,0003	0,292	0,077	0,802	0,003	0,02	0,051	0,009	0,015	0,567	0,003	0,084		57,7	0,4	8,9	0,13	2,6			59,4	0,3	5,7	0,09	2,3	
1622	г683863=>:7	30.08.2070 14:00	Э76ХФ	Р65	35	42,8833333	24,2	42,8833333	4,0737705	0,428695	0,110396	0,129781	0,12803	0,0380829	1554	1619	9,9021446		12798,34711	111,6	1	1	1	13,852			0,076		0,05		0,461	0,047	0,02				0,047562	0,147		0,194		0,193	5162	0,002	0,408	0,323	0,086	0,68	0,006	0,01	0,054	0,009	0,016	0,465	0,001	0,002	0,003	0,783	0,0003	0,418	0,084	0,801	0,005	0,012	0,053	0,01	0,012	0,585	0,003	0,037		60,6	0,2	6,6	0,07	2,6			52,1	0,4	6,6	0,08	2,5	
1623	г683863=>:8	30.08.2070 14:50	Э76ХФ	Р65	33	44,7166667	20,3833333	44,7166667	3,2165187	0,45268	0,105248	0,117787	0,1172	0,0390966	1560	1608	19,4734007		12669,17416	113,6	1	1	1	28,918			0,054		0,05		0,492	0,036	0,02				0,048828	0,135		0,176		0,184	4304	0,002	0,38	0,328	0,087	0,68	0,005	0,01	0,059	0,01	0,018	0,455	0,002	0,002	0,004	0,773	0,0004	0,416	0,087	0,785	0,005	0,013	0,059	0,011	0,014	0,578	0,004	0,036		59,4	1,4	6,9	0,2	2,7			61,8	0,3	6,2	0,07	2,7	
1624	г683863=>:9	30.08.2070 15:41	Э76ХФ	Р65	33	52,7666667	36,7833333	52,7666667	3,3020366	0,38169	0,129272	0,06339	0,087315	0,0378227	1575	1606	9,5179406		6105,482556	112,2	1	1	1	16,741			0,053		0,05		0,402	0,037	0,02				0,047237	0,111		0,093		0,226	3743	0,002	0,457	0,312	0,083	0,731	0,005	0,009	0,052	0,015	0,017	0,484	0,002	0,003	0,003	0,784	0,0003	0,421	0,083	0,789	0,004	0,012	0,053	0,016	0,012	0,559	0,003	0,036		48,4	0,4	9,5	0,17	2,4			43,3	0,5	6,4	0,09	2,6	
1625	г683863=>::	30.08.2070 16:32	Э76ХФ	Р65	41	52,8666667	21,3833333	52,8666667	2,6528288	0,354895	0,1287	0,064066	0,08813	0,0383151	1577	1595	7,4027674		11984,09977	112,9	1	1	1	12,632			0,053		0,05		0,369	0,048	0,02				0,047852	0,112		0,094		0,225	4271	0,002	0,449	0,312	0,089	0,731	0,005	0,008	0,052	0,013	0,017	0,476	0,002	0,003	0,003	0,78	0,0004	0,422	0,089	0,793	0,005	0,01	0,052	0,015	0,012	0,559	0,003	0,037		61,4	0,8	7,8	0,16	3			62,4	0,5	5,8	0,09	2,6	
1626	"г683863=>:;"	30.08.2070 17:29	Э76ХФ	Р65	43	50,7166667	21,5166667	50,7166667	2,5803443	0,445245	0,118404	0,155014	0,134855	0,0406027	1548	1580	11,3310986		11628,1952	117,6	1	1	1	18,967					0,05		0,479	0,037	0,02				0,050709	0,147		0,233		0,207	4170	0,002	0,421	0,326	0,099	0,671	0,006	0,01	0,059	0,01	0,023	0,459	0,002	0,002	0,003	0,779	0,0003	0,42	0,099	0,798	0,005	0,012	0,059	0,011	0,02	0,58	0,003	0,036		58,8	0,4	8,4	0,12	2,6			60,8	0,4	10,8	0,12	2,6	
1627	г683863=>:<	30.08.2070 18:24	Э76ХФ	Р65	46	48,0166667	18,7166667	48,0166667	2,6501305	0,462075	0,129844	0,197734	0,118595	0,0393864	1557	1583	7,4471563		12079,07391	114,1	1	1	1	11,239			0,053		0,05		0,496	0,046	0,02				0,04919	0,103		0,301		0,227	3768	0,002	0,403	0,312	0,095	0,641	0,006	0,011	0,061	0,009	0,021	0,461	0,002	0,002	0,003	0,787	0,0001	0,419	0,096	0,786	0,005	0,012	0,062	0,011	0,017	0,565	0,003	0,036		53,7	0,5	10,5	0,14	2,4			57,3	0,3	5,8	0,06	2,5	
1628	г683863=>:=	30.08.2070 19:15	Э76ХФ	Р65	46	40,3666667	22,1833333	40,3666667	3,2004338	0,4342452	0,099528	0,142701	0,116985	0,0385753	1555	1611	8,8580512		13115,25169	111,2	1	1	1	11,919		0,044616	0,119		0,05		0,417	0,059	0,02				0,048177	0,124		0,215		0,174	4849	0,002	0,426	0,329	0,102	0,652	0,005	0,011	0,076	0,009	0,02	0,453	0,001	0,002	0,003	0,763	0,0002	0,415	0,104	0,781	0,005	0,012	0,077	0,011	0,015	0,558	0,003	0,037		54,7	0,3	14	0,24	2,3			57,6	0,6	12,3	0,11	2,6	
1629	г683863=>:>	30.08.2070 20:08	Э76ХФ	Р65	43	46,05	19,0166667	45,8833333	3,444705	0,46618	0,105248	0,133951	0,093125	0,038894	1559	1584	6,3447875		11951,62138	111,9	1	1	1	9,704					0,05		0,508	0,055	0,02				0,048575	0,09		0,203		0,184	3788	0,001	0,382	0,323	0,094	0,664	0,007	0,01	0,073	0,008	0,019	0,467	0,001	0,002	0,003	0,787	0,0001	0,411	0,093	0,781	0,007	0,012	0,072	0,009	0,017	0,572	0,004	0,036		59,3	1,8	7,4	0,11	2,6			57,7	0,4	9,6	0,2	2,6	
1630	г683863=>:?	30.08.2070 21:05	Э76ХФ	Р65	43	44,55	17,5166667	44,55	3,1740859	0,4190307	0,112112	0,087697	0,116015	0,0386914	1559	1584	7,6410774		12170,12369	113,4	1	1	1	11,347		0,048906			0,05		0,393	0,068	0,02				0,048322	0,146		0,129		0,196	3553	0,002	0,441	0,324	0,107	0,721	0,006	0,006	0,076	0,012	0,019	0,468	0,002	0,003	0,003	0,77	0,0003	0,415	0,108	0,789	0,006	0,01	0,076	0,013	0,016	0,58	0,003	0,036		51,1	0,4	7,1	0,11	2,4			60,2	0,9	3,5	0,08	2,3	
1631	"г683863=>;6"	30.08.2070 22:03	Э76ХФ	Р65	40	40,5333333	17,5	40,5333333	2,6274332	0,43591	0,13156	0,130196	0,123085	0,0401391	1563	1586	9,1461063		11763,42857	116,3	1	1	1	12,332			0,025		0,05		0,466	0,067	0,02				0,05013	0,139		0,195		0,23	3431	0,002	0,406	0,309	0,103	0,687	0,008	0,011	0,078	0,011	0,018	0,462	0,002	0,002	0,003	0,764	0,0001	0,415	0,106	0,787	0,007	0,012	0,079	0,011	0,017	0,564	0,003	0,036		55,4	0,4	7,6	0,15	2,5			59,3	0,4	5,5	0,07	2,6	
1632	"г683863=>;7"	30.08.2070 22:57	Э76ХФ	Р65	38	41,0333333	15,25	41,0333333		0,44176	0,130416	0,168505	0,150515	0,0401975	1585	1584	7,154671		11272,13115	115,7	1	1	1	9,786			0,043		0,05		0,472	0,053	0,02				0,050203	0,166		0,253		0,228	2865	0,002	0,416	0,305	0,102	0,657	0,006	0,01	0,065	0,009	0,019	0,45	0,002	0,002	0,003	0,776	0,0005	0,412	0,104	0,788	0,005	0,011	0,066	0,01	0,016	0,559	0,003	0,037		56,3	0,3	11,4	0,15	2,4			55,7	1	10	0,09	2,2	
1633	"г683863=>;8"	30.08.2070 23:48	Э76ХФ	Р65	44	41,05	15,7	41,05	2,6234763	0,3884558	0,106392	0,109318	0,113645	0,0387491	1557	1586	8,717905		13123,56688	112,5	1	1	1	11,929		0,021164			0,05		0,388	0,093	0,02				0,048394	0,133		0,163		0,186	3434	0,002	0,445	0,324	0,103	0,685	0,008	0,008	0,083	0,01	0,02	0,45	0,002	0,002	0,003	0,763	0,0003	0,417	0,103	0,786	0,007	0,01	0,083	0,011	0,012	0,561	0,003	0,036		49,4	0,4	10	0,18	2,2			58,6	0,2	7,9	0,08	2,3	
1634	"г683863=>;9"	31.08.2070 1:10	Э76ХФ	Р65	12	46,05	22,5666667	46,05	4,5981391	0,500565	0,116116	0,197571	0,143205	0,0390389	1535	1594	10,0762215		13905,46529	112,3	1	1	1	15,467		0,0572	0,049		0,05		0,479	0,147	0,02				0,048756	0,142		0,299		0,203	5230	0,001	0,363	0,316	0,117	0,606	0,008	0,01	0,077	0,007	0,028	0,424	0,001	0,002	0,003	0,767	0,0003	0,411	0,116	0,777	0,007	0,011	0,077	0,008	0,016	0,555	0,003	0,036		54,1	1,7	10,5	0,41	2,3			55,3	1	10,4	0,08	2,4	
1635	"г683863=>;:"	31.08.2070 2:04	Э76ХФ	Р65	13	47,2	18,35	47,2	2,7177759	0,3826225	0,080652	0,13962	0,105405	0,0383673	1564	1588	6,6489407		11506,26703	112,9	1	1	1	10,461		0,02145			0,05		0,384	0,089	0,02				0,048394	0,107		0,211		0,141	3519	0,002	0,45	0,35	0,11	0,677	0,01	0,01	0,083	0,012	0,027	0,476	0,002	0,003	0,004	0,781	0,0006	0,417	0,112	0,802	0,009	0,011	0,083	0,013	0,019	0,574	0,003	0,036		50,5	0,5	8,6	0,12	2,5			55,6	0,3	4,9	0,08	2,5	
1636	"г683863=>;;"	31.08.2070 2:57	Э76ХФ	Р65	17	40,1833333	12,4833333	40,1833333		0,4716049	0,126984	0,179292	0,162915	0,0401602	1591	1585	9,5897968		11645,9279	116,7	1	1	1	12,845		0,056342			0,05		0,443	0,059	0,02				0,050926	0,181		0,269		0,222	2423	0,001	0,41	0,315	0,109	0,643	0,008	0,009	0,067	0,009	0,023	0,428	0,001	0,002	0,003	0,771	0,0002	0,417	0,108	0,796	0,007	0,011	0,067	0,01	0,017	0,57	0,003	0,036		54,4	0,2	9,2	0,12	2,4			57,3	0,3	8,2	0,08	2,2	
1637	"г683863=>;<"	31.08.2070 3:48	Э76ХФ	Р65	15	47,5333333	21,2	47,5333333	3,7192043	0,4968956	0,146432	0,176539	0,14447	0,038934	1551	1586	6,1851332		13035,84906	115,2	1	1	1	9,8		0,019448	0,021		0,05		0,514	0,081	0,02				0,049371	0,153		0,266		0,256	4606	0,001	0,379	0,293	0,092	0,632	0,006	0,009	0,061	0,008	0,02	0,426	0,001	0,003	0,003	0,794	0,0003	0,411	0,091	0,792	0,005	0,012	0,061	0,009	0,013	0,572	0,004	0,036		50,8	0,5	9,1	0,23	2,4			59	0,4	5,9	0,07	2,2	
1638	"г683863=>;="	31.08.2070 4:43	Э76ХФ	Р65	19	40,7	15,3833333	40,7	2,3546542	0,3361007	0,097812	0,111556	0,06431	0,0387337	1573	1586	6,1636364		11217,33478	112,4	1	1	1	8,362		0,034606			0,05		0,309	0,096	0,02				0,049117	0,054		0,17		0,171	2876	0,002	0,496	0,333	0,092	0,698	0,007	0,01	0,061	0,01	0,019	0,503	0,002	0,002	0,003	0,772	0,0001	0,414	0,093	0,792	0,006	0,01	0,062	0,01	0,014	0,565	0,004	0,036		59,5	0,2	11,2	0,14	2,6			62,7	0,5	4,2	0,07	2,5	
1639	"г683863=>;>"	31.08.2070 5:36	Э76ХФ	Р65	15	43,5666667	22,5333333	43,5666667	3,529483	0,4423735	0,123552	0,166397	0,08989	0,0385058	1529	1587	8,2246207		12940,8284	111,9	1	1	1	11,896		0,04433			0,05		0,422	0,083	0,02				0,048828	0,071		0,254		0,216	4860	0,002	0,412	0,311	0,093	0,653	0,006	0,01	0,067	0,008	0,021	0,493	0,002	0,002	0,002	0,78	0,0001	0,413	0,09	0,791	0,005	0,014	0,066	0,008	0,015	0,556	0,003	0,037		60	0,3	7,8	0,21	2,8			60,6	0,4	6,3	0,09	2,7	
1640	"г683863=>;?"	31.08.2070 6:41	Э76ХФ	Р65	8	43,0166667	17,4666667	43,0166667	2,4101124	0,4954129	0,173888	0,203086	0,16619	0,0393046	1577	1583	9,9833398		11693,12977	113,9	1	1	1	14,315		0,039182	0,128		0,05		0,483	0,054	0,02				0,049841	0,176		0,306		0,304	3404	0,001	0,397	0,266	0,099	0,607	0,007	0,01	0,066	0,007	0,021	0,407	0,001	0,002	0,003	0,783	0,0002	0,409	0,097	0,785	0,005	0,012	0,066	0,008	0,015	0,559	0,003	0,037		44,6	0,2	8,8	0,21	2,2			57	0,3	8,8	0,08	2,2	
1641	г683863=><6	31.08.2070 7:32	Э76ХФ	Р65	9	44,7333333	17,05	44,7333333	3	0,39162	0,07436	0,15262	0,15254	0,0368797	1564	1584	12,9554226		13273,90029	111,5000001	1	1	1	19,246					0,05		0,421	0,074	0,0200001				0,046766	0,176		0,228		0,13	3772	0,001	0,419	0,35	0,113	0,632	0,007	0,01	0,07	0,01	0,023	0,441	0,001	0,004	0,003	0,763	0,0004	0,415	0,118	0,787	0,007	0,012	0,075	0,012	0,017	0,564	0,003	0,04		55,5	1,5	10,5	1,24	2,4			56,8	0,7	11,9	0,18	2,2	
1642	г683863=><7	31.08.2070 12:22	Э90ХАФ	Р65	21	55,7166667	30,6666667	55,3833333	5,8811215	0,593485	0,095524	0,186659	0,14215	0,0919052	1555	1628	17,492	13,429917	14488,04348	112,9	1	1	1	13,119	13,941		0,227		0,05		0,665	0,037	0,02			0,023401	0,102358	0,145		0,282		0,167	7405	0,001	0,373	0,204	0,109	0,633	0,008	0,013	0,073	0,012	0,022	0,426	0,001	0,002	0,003	0,846	0,0004	0,29	0,107	0,796	0,006	0,02	0,073	0,013	0,015	0,535	0,003	0,078		48,8	0,4	9,5	0,29	2,1			56,2	0,5	8,8	0,21	2,1	
1643	г683863=><8	31.08.2070 13:21	Э90ХАФ	Р65																																																																																
1644	г683863=><9	31.08.2070 14:31	Э90ХАФ	Р65	7	57,7166667	22,3166667	57,55	2,7314857	0,59656	0,058344	0,202573	0,140765	0,0955015	1617	1588	17,2932065	19,6204534	11660,34354	116,3	1	1	1	14,142	21,637		0,117		0,05		0,675	0,078	0,02			0,023763	0,106699	0,136		0,307		0,102	4337	0,001	0,381	0,239	0,108	0,616	0,011	0,012	0,082	0,01	0,018	0,427	0,001	0,002	0,003	0,861	0,0012	0,288	0,11	0,789	0,01	0,019	0,081	0,013	0,014	0,547	0,003	0,083		58,9	0,2	11,2	0,14	2,2			50,3	0,4	8,8	0,14	2,2	
1645	г683863=><:	31.08.2070 15:28	Э90ХАФ	Р65	15	56,5333333	21	55,8666667	3,299463	0,578675	0,073788	0,178431	0,12981	0,092957	1614	1587	9,212558	10,0619666	12108,57143	113,3	1	1	1	14,346	3,013		0,154		0,05		0,651	0,07	0,02			0,023691	0,103516	0,129		0,27		0,129	4238	0,002	0,393	0,225	0,113	0,642	0,01	0,012	0,076	0,01	0,02	0,443	0,001	0,002	0,003	0,843	0,0005	0,29	0,113	0,799	0,008	0,016	0,076	0,011	0,011	0,545	0,003	0,083		57,1	0,3	13,4	0,18	2,2			50	0,4	11	0,16	2,3	
1646	"г683863=><;"	31.08.2070 16:22	Э90ХАФ	Р65	29	50,0666667	26,5	49,5666667	4,2743902	0,556525	0,070356	0,158247	0,093375	0,0929068	1543	1584	14,469526	14,61368	12876,22642	113,5	1	1	1	16,025	7,181		0,075	0,02	0,05		0,625	0,058	0,02			0,023944	0,103299	0,08		0,241		0,123	5687	0,002	0,395	0,229	0,106	0,66	0,008	0,011	0,068	0,009	0,019	0,465	0,002	0,002	0,003	0,849	0,0007	0,291	0,105	0,803	0,006	0,017	0,067	0,011	0,016	0,548	0,003	0,083		61	0,4	11,4	0,12	2,8			56	1	6,3	0,22	2,1	
1647	г683863=><<	31.08.2070 17:21	Э90ХАФ	Р65	31	44,3666667	16,85	44,0333333	3,5640164	0,56358	0,100672	0,162216	0,096345	0,0926088	1579	1580	17,0427997	16,8908178	12655,19288	114	1	1	1	11,769	13,081		0,065		0,05		0,628	0,034	0,02			0,023799	0,103009	0,083		0,247		0,176	3554	0,002	0,414	0,207	0,105	0,659	0,007	0,014	0,066	0,008	0,017	0,471	0,002	0,002	0,003	0,847	0,0007	0,291	0,105	0,791	0,005	0,018	0,066	0,009	0,015	0,553	0,003	0,082		58,5	0,5	8,8	0,09	2,5			58,1	0,3	8,2	0,07	2,4	
1648	г683863=><=	31.08.2070 18:17	Э90ХАФ	Р65	22	45,85	23,1833333	45,1833333	4,3425457	0,558315	0,104676	0,131316	0,119595	0,0935741	1551	1579	12,1123382	9,3823647	13403,59454	115,7	1	1	1	7,799	7,803		0,076		0,05		0,622	0,033	0,02			0,023908	0,104167	0,133		0,197		0,183	5179	0,002	0,384	0,199	0,092	0,678	0,006	0,012	0,06	0,009	0,017	0,44	0,001	0,002	0,004	0,845	0,0006	0,29	0,093	0,794	0,004	0,017	0,061	0,011	0,013	0,543	0,003	0,084		51	0,6	6,7	0,18	2,5			57,6	0,7	9,6	0,15	2,2	
1649	г683863=><>	31.08.2070 19:11	Э90ХАФ	Р65	21	46,0166667	23,0333333	45,6833333	4,3544874	0,49915	0,088088	0,129605	0,081835	0,0944558	1546	1573	17,0657143	15,1564698	13225,1809	117,5000001	1	1	1	3,982	19,034		0,06	0,02	0,05		0,552	0,048	0,02			0,024595	0,104384	0,074		0,197		0,154	5077	0,002	0,46	0,215	0,089	0,687	0,005	0,011	0,058	0,009	0,016	0,464	0,002	0,003	0,003	0,849		0,287	0,086	0,793	0,003	0,017	0,057	0,01	0,014	0,535	0,003	0,084		61,4	0,4	7,5	0,11	2,8			54,1	0,7	5,2	0,12	2,5	
1650	г683863=><?	31.08.2070 20:11	Э90ХАФ	Р65	12	46,7	14,5	46,5333333		0,59021	0,136136	0,173313	0,12969	0,0927988	1577	1568	13,5632865	16,4148508	11164,13793	113,9	1	1	1	10,18	13,141		0,054		0,05		0,654	0,04	0,02			0,023329	0,102611	0,131		0,262		0,238	2698	0,001	0,346	0,173	0,086	0,639	0,004	0,011	0,053	0,007	0,018	0,425	0,001	0,002	0,003	0,853	0,0001	0,29	0,087	0,795	0,002	0,019	0,053	0,009	0,012	0,547	0,003	0,084		50,8	0,6	14,1	0,12	2,2			46,3	0,9	10,4	0,11	2,3
