Repository: Siella/alloy_building

# Прогнозирование химического состава шлака
Задание по Data science от компании EVRAZ (оптимизация сталеплавильного производства) в рамках хакатона ```</beCoder>```.

Мы реализовали наше решение как простой и лаконичный веб-сервис!
В папке `EDA` результаты анализа данных в рамках отборочного задания, в `modelling` — результаты моделирования целевых показателей химического состава шлака и `сыпуч известь РП`.

File: _data/Исходные данные.txt (part 19 of 78)
оком	t продувка	ПСН гр.	чист расход C	чист расход Cr	чист расход Mn	чист расход Si	чист расход V	температура первая	температура последняя	Ar (интенс.)	N2 (интенс.)	эл. энергия (интенс.)	произв жидкая сталь	произв количество обработок	произв  количество плавок	произв количество плавок (цел)	расход газ Ar	расход газ  N2	расход C пров.	сыпуч известь РП	сыпуч кварцит	сыпуч кокс пыль УСТК	сыпуч  кокс. мелочь (сух.)	сыпуч  кокс. мелочь КМ1	сыпуч  шпат плав.	ферспл CaC2	ферспл FeMo	ферспл FeSi-75	ферспл FeV азот.	ферспл  FeV-80	ферспл  Mn5Si65Al0.5	ферспл  Ni H1 пласт.	ферспл SiMn18	ферспл  ферванит	ферспл  фх850А	эл. энергия	химсталь первый Al_1	химсталь первый C_1	химсталь первый Cr_1	химсталь первый Cu_1	химсталь первый Mn_1	химсталь первый Mo_1	химсталь первый N_1	химсталь первый Ni_1	химсталь первый P_1	химсталь первый S_1	химсталь первый Si_1	химсталь первый Ti_1	химсталь первый V_1	химсталь последний Al	химсталь последний C	химсталь последний Ca	химсталь последний Cr	химсталь последний Cu	химсталь последний Mn	химсталь последний Mo	химсталь последний N	химсталь последний Ni	химсталь последний P	химсталь последний S	химсталь последний Si	химсталь последний Ti	химсталь последний V	химшлак первый Al2O3_1	химшлак первый CaO_1	химшлак первый FeO_1	химшлак первый MgO_1	химшлак первый MnO_1	химшлак первый R_1	химшлак первый SiO2_1	химшлак последний Al2O3	химшлак последний CaO	химшлак последний FeO	химшлак последний MgO	химшлак последний MnO	химшлак последний R	химшлак последний SiO2
1651	г683863=>=6	31.08.2070 21:04	Э90ХАФ	Р65	13	48,3833333	19,8666667	48,2166667	2,5361398	0,49569	0,096096	0,109325	0,057385	0,0914458	1547	1573	12,813	15,7084123	11709,0604	112,8	1	1	1	8,542	14,731		0,076	0,02	0,05		0,547	0,038	0,02			0,022967	0,101128	0,044		0,167		0,168	3877	0,002	0,453	0,211	0,1	0,694	0,006	0,011	0,062	0,009	0,018	0,487	0,002	0,002	0,003	0,862	0,0002	0,295	0,1	0,795	0,005	0,017	0,062	0,01	0,015	0,546	0,003	0,083		62,3	0,2	9,2	0,08	2,8			57,6	0,4	5,2	0,07	2,7	
1652	г683863=>=7	31.08.2070 21:56	Э90ХАФ	Р65	18	46,8666667	24,0666667	46,7	2,7713262	0,54869	0,121264	0,184214	0,102295	0,0936683	1555	1598	12,2293578	15,4042481	11415,78947	114,9	1	1	1	6,665	15,109		0,194	0,02	0,05		0,605	0,038	0,02			0,023763	0,103443	0,083		0,281		0,212	4579	0,002	0,417	0,184	0,094	0,635	0,006	0,012	0,064	0,008	0,016	0,448	0,001	0,002	0,005	0,85	0,0003	0,289	0,095	0,805	0,004	0,019	0,064	0,009	0,01	0,551	0,003	0,085		55,3	0,6	9,8	0,1	3			59,9	1	6,9	0,08	2,7	
1653	г683863=>=8	31.08.2070 22:51	Э90ХАФ	Р65	15	42,6833333	18,6833333	42,5333333	3,1103948	0,563775	0,097812	0,131606	0,125995	0,0926729	1586	1590	12,4988958	16,7604174	12527,74309	114	1	1	1	7,232	13,832		0,065		0,05		0,63	0,038	0,02			0,024269	0,101888	0,143		0,197		0,171	3901	0,002	0,385	0,204	0,096	0,672	0,006	0,01	0,063	0,009	0,017	0,427	0,001	0,002	0,003	0,848	0,0003	0,29	0,095	0,795	0,004	0,019	0,063	0,011	0,011	0,554	0,003	0,083		57,8	0,5	10,6	0,12	2,4			56,5	0,6	8,5	0,1	2,3	
1654	г683863=>=9	31.08.2070 23:45	Э90ХАФ	Р65	15	44,4	18,4833333	43,05	2,4596449	0,55615	0,104104	0,115681	0,09893	0,0953496	1566	1584	13,5414864	15,7513371	11851,75834	117,9	1	1	1	7,997	13,253		0,058	0,02	0,05		0,62	0,044	0,02			0,024269	0,105252	0,107		0,174		0,182	3651	0,002	0,408	0,207	0,092	0,696	0,005	0,01	0,06	0,011	0,016	0,467	0,002	0,002	0,003	0,871	0,0002	0,291	0,092	0,795	0,004	0,017	0,06	0,012	0,013	0,543	0,003	0,083		59,2	0,4	11,5	0,11	2,6			57,9	0,4	7,8	0,09	2,6	
1655	г683863=>=:	01.09.2070 0:46	Э90ХАФ	Р65	7	48,2	18,0333333	48,0333333	2,557846	0,5273	0,069784	0,10582	0,064655	0,0917342	1556	1579	12,1545706	12,5690289	12047,68946	112,8	1	1	1	7,313	11,972		0,053	0,02	0,05		0,591	0,037	0,02			0,023329	0,101273	0,057		0,161		0,122	3621	0,002	0,426	0,232	0,098	0,697	0,007	0,009	0,066	0,011	0,019	0,475	0,002	0,002	0,004	0,872	0,0003	0,289	0,096	0,79	0,005	0,018	0,065	0,012	0,015	0,545	0,003	0,084		61,2	0,5	9,8	0,15	2,8			58	0,4	7,5	0,07	2,5	
1656	"г683863=>=;"	01.09.2070 1:42	Э90ХАФ	Р65	5	45,8833333	18,1666667	45,7166667		0,52105	0,083512	0,126921	0,09312	0,0914808	1566	1576	13,1054264	12,6654754	11278,89908	113,2	1	1	1	8,453	11,026		0,054	0,02	0,05		0,58	0,036	0,02			0,02322	0,10102	0,093		0,192		0,146	3415	0,002	0,441	0,214	0,089	0,682	0,006	0,011	0,063	0,009	0,017	0,463	0,002	0,002	0,004	0,848	0,0004	0,286	0,089	0,797	0,004	0,016	0,063	0,011	0,015	0,552	0,003	0,082		63	0,4	7,4	0,11	2,8			62,4	0,4	5,9	0,08	2,7	
1657	г683863=>=<	01.09.2070 2:34	Э90ХАФ	Р65	9	47,5166667	15,3333333	47,35		0,535925	0,069212	0,100771	0,094265	0,0928804	1571	1578	12,20369	12,0360313	11355,65217	114,5	1	1	1	8,268	10,244		0,053	0,02	0,05		0,602	0,038	0,02			0,023438	0,102648	0,106		0,151		0,121	2902	0,002	0,432	0,23	0,098	0,704	0,007	0,011	0,066	0,011	0,018	0,467	0,002	0,002	0,004	0,869	0,0002	0,289	0,1	0,79	0,005	0,017	0,066	0,012	0,015	0,549	0,003	0,083		57,8	0,4	10,6	0,09	2,9			47,5	1	8,6	0,11	2,6	
1658	г683863=>==	01.09.2070 3:27	Э90ХАФ	Р65	10	51,5166667	24,7166667	51,3666667	3,1230603	0,54794	0,116688	0,155021	0,078595	0,0921659	1530	1570	10,24875	11,0413249	12183,68173	113,7	1	1	1	6,377	11,667		0,053		0,05		0,606	0,039	0,02			0,022967	0,102033	0,058		0,237		0,204	5019	0,003	0,798	0,281	0,101	0,762	0,004	0,016	0,063	0,01	0,017	0,521	0,003	0,083	0,002	0,408		0,208	0,1	0,683	0,007	0,012	0,07	0,012	0,023	0,461	0,002	0,002		54,5	0,6	13,8	0,2	2,3			51,6	0,7	14	0,19	2,4	
1659	г683863=>=>	01.09.2070 4:20	Э90ХАФ	Р65	16	48,0333333	15,5333333	47,8666667	2,1875453	0,5578	0,09152	0,125145	0,11034	0,0917937	1569	1577	16,4539517	15,0602076	11580,25751	113,5	1	1	1	13,995	10,881		0,058		0,05		0,624	0,036	0,02			0,022786	0,101309	0,121		0,188		0,16	2998	0,002	0,408	0,208	0,1	0,683	0,007	0,012	0,07	0,012	0,023	0,461	0,002	0,002	0,003	0,86	0,0003	0,288	0,102	0,791	0,006	0,018	0,07	0,013	0,014	0,54	0,003	0,082		53,1	0,6	12,7	0,15	2,4			54,5	1	12,9	0,15	2,4	
1660	г683863=>=?	01.09.2070 5:15	Э90ХАФ	Р65	16	43,0666667	23,0833333	42,9	2,4025974	0,457965	0,090948	0,06787	0,073355	0,0919102	1556	1576	10,9538182	18,4918578	11792,92419	112,6	1	1	1	3,347	20,377		0,07		0,05		0,503	0,036	0,02			0,023618	0,100839	0,087		0,101		0,159	4537	0,002	0,485	0,207	0,09	0,732	0,005	0,011	0,06	0,011	0,018	0,48	0,002	0,002	0,004	0,868	0,001	0,284	0,091	0,791	0,004	0,02	0,061	0,012	0,013	0,548	0,003	0,083		58,6	0,6	8,5	0,14	2,9			61,4	0,4	6	0,07	2,8	
1661	г683863=>>6	01.09.2070 6:16	Э90ХАФ	Р65	5	47,5333333	20,6833333	47,3666667	3,0401189	0,49366	0,073216	0,075962	0,06859	0,0903846	1549	1576	14,8030888	15,1917595	12177,92103	112,4	1	1	1	8,52	15,158		0,06		0,05		0,55	0,036	0,02			0,022967	0,09932	0,076		0,114		0,128	4198	0,002	0,424	0,224	0,1	0,725	0,006	0,01	0,064	0,013	0,02	0,471	0,002	0,003	0,004	0,87	0,0003	0,289	0,101	0,8	0,004	0,016	0,065	0,014	0,015	0,546	0,003	0,081		63,4	0,4	6,9	0,12	3			57,5	0,5	8	0,12	2,3	
1662	г683863=>>7	01.09.2070 7:09	Э76ХФ	Р65	7	47,0166667	23,1666667	47,0166667	2,7765177	0,42198	0,116688	0,118367	0,13	0,0388069	1604	1635	14,3717748		12519,71223	111,7	1	1	1	22,404			0,122		0,05		0,452	0,038	0,02				0,048539	0,155		0,176		0,204	4834	0,002	0,418	0,319	0,091	0,692	0,006	0,01	0,063	0,011	0,017	0,457	0,001	0,002	0,004	0,753	0,0004	0,418	0,091	0,799	0,005	0,012	0,062	0,011	0,011	0,572	0,003	0,036	5,2	56,2	0,7	11,7	0,14	2,7	20,6	4,5	55,8	0,4	9,4	0,1	2	27,4
1663	г683863=>>8	01.09.2070 8:02	Э76ХФ	Р65	12	49,3833333	32,1666667	49,3833333	3,62601	0,404285	0,116116	0,150958	0,129965	0,0384599	1536	1613	6,9769048		12780,93264	113,7	1	1	1	11,446			0,082		0,05		0,429	0,048	0,02				0,048105	0,141		0,227		0,203	6852	0,002	0,452	0,318	0,114	0,666	0,007	0,011	0,073	0,009	0,019	0,451	0,002	0,002	0,004	0,772	0,0003	0,419	0,113	0,799	0,007	0,011	0,072	0,01	0,014	0,563	0,003	0,035	5	53,8	1,4	10,1	0,2	2,3	23,1	4,8	55	0,6	7,6	0,14	2	27,2
1664	г683863=>>9	01.09.2070 8:58	Э76ХФ	Р65	15	49,8666667	18,85	49,8666667	2	0,4375	0,129272	0,115355	0,14815	0,0396456	1607	1598	8,5060128		11777,18833	113,1	1	1	1	14,068			0,049		0,05		0,469	0,036	0,02				0,049588	0,185		0,17		0,226	3700	0,002	0,442	0,31	0,097	0,701	0,007	0,011	0,068	0,01	0,018	0,455	0,002	0,002	0,003	0,776	0,0004	0,42	0,097	0,789	0,007	0,011	0,068	0,011	0,013	0,567	0,003	0,036		57,2	0,2	13,9	0,12	2,2			56,9	0,5	9	0,14	2,1	
1665	г683863=>>:	01.09.2070 9:50	Э76ХФ	Р65	23	42,0333333	29,3833333	42,0333333	2	0,30571	0,082368	0,058185	0,085275	0,0376213	1529	1595	13,0232355		12482,5865	112,5	1	1	1	18,247			0,054		0,05		0,317	0,06	0,02				0,047056	0,11		0,085		0,144	6113	0,002	0,521	0,348	0,092	0,734	0,009	0,009	0,071	0,012	0,017	0,484	0,002	0,003	0,003	0,773	0,0002	0,418	0,092	0,784	0,008	0,011	0,071	0,013	0,013	0,566	0,003	0,036	3,9	55,6	0,5	7,3	0,16	3,2	17,6	4,5	59,1	0,2	4,5	0,1	2,2	26,9
1666	"г683863=>>;"	01.09.2070 10:43	Э76ХФ	Р65	21	43,8666667	25,7166667	43,8666667	2	0,15538	0,077792	0,063437	0,060145	0,0367538	1530	1595	11,611422		12421,51653	109,7	1	1	1	16,943			0,042		0,05		0,132	0,085	0,02				0,045971	0,068		0,095		0,136	5324	0,004	0,639	0,35	0,101	0,73	0,008	0,009	0,069	0,013	0,017	0,508	0,003	0,004	0,004	0,756	0,0003	0,422	0,102	0,79	0,007	0,01	0,069	0,014	0,012	0,564	0,003	0,037	4,3	64,6	0,3	8,7	0,13	2,9	22,3	4,9	61,3	0,3	5,7	0,13	2,3	26,3
1667	г683863=>><	01.09.2070 11:41	Э76ХФ	Р65	20	49,7333333	25,65	49,7333333	2,8791045	0,34951	0,0858	0,122354	0,10516	0,0385175	1544	1591	10,4422922		12879,53216	114,6	1	1	1	17,311			0,06		0,05		0,368	0,072	0,02				0,048177	0,114		0,184		0,15	5506	0,003	0,469	0,346	0,105	0,679	0,008	0,012	0,071	0,012	0,018	0,469	0,003	0,003	0,003	0,781	0,0004	0,419	0,108	0,787	0,007	0,012	0,072	0,014	0,015	0,563	0,003	0,036	4,9	63	0,7	10,4	0,16	2,8	22,8	4,6	56,6	0,2	7,8	0,12	2,1	27
1668	г683863=>>=	01.09.2070 12:34	Э76ХФ	Р65																																																																																
1669	г683863=>>>	01.09.2070 13:25	Э76ХФ	Р65	25	50,0166667	28,05	50,0166667	2	0,35997	0,124601	0,127849	0,1136	0,0381705	1544	1593	8,4625791		12393,58289	114,1	1	1	1	14,109			0,065		0,05		0,374	0,095	0,02				0,047743	0,125		0,192		0,214	5794	0,002	0,502	0,304	0,107	0,677	0,011	0,009	0,074	0,011	0,02	0,448	0,002	0,003	0,003	0,772	0,0003	0,418	0,103	0,789	0,01	0,013	0,07	0,012	0,013	0,567	0,003	0,036		53,4	0,5	8,8	0,16	2,6			61,3	1	4,7	0,1	2,7	
1670	г683863=>>?	01.09.2070 14:22	Э76ХФ	Р65	28	40,55	22,15	40,55	3,7189922	0,39128	0,13547	0,126448	0,096785	0,0384887	1566	1591	11,9763255		12186,90745	113,4	1	1	1	16,188			0,053		0,05		0,411	0,06	0,02				0,048141	0,099		0,191		0,23	4499	0,002	0,462	0,3	0,105	0,676	0,009	0,01	0,076	0,01	0,019	0,457	0,002	0,003	0,003	0,765	0,0002	0,424	0,103	0,792	0,008	0,013	0,072	0,011	0,012	0,559	0,003	0,036		59,3	0,9	7,4	0,15	2,9			54	0,6	5,1	0,08	2,6	
1671	г683863=>?6	01.09.2070 15:19	Э76ХФ	Р65	22	41,05	20,3666667	41,05	2	0,423405	0,133703	0,177367	0,092225	0,0382281	1563	1594	9,0241169		12965,30278	109,8	1	1	1	12,348			0,071		0,05		0,449	0,05	0,02				0,047815	0,07		0,271		0,227	4401	0,002	0,432	0,302	0,088	0,624	0,008	0,013	0,066	0,008	0,019	0,47	0,002	0,002	0,003	0,767	0,0001	0,416	0,087	0,791	0,008	0,015	0,066	0,009	0,014	0,569	0,003	0,037		59,6	0,6	8,4	0,18	2,7			61,3	0,7	3,6	0,08	2,3	
1672	г683863=>?7	01.09.2070 16:13	Э76ХФ	Р65	21	44,7	20,2166667	44,7	2	0,40266	0,131936	0,119062	0,135766	0,0392115	1577	1582	10,5369128		11538,99423	115,1	1	1	1	15,7			0,05		0,05		0,426	0,048	0,02				0,049045	0,164		0,178		0,224	3888	0,002	0,421	0,31	0,09	0,683	0,007	0,013	0,064	0,009	0,017	0,45	0,002	0,002	0,003	0,745	0,0003	0,416	0,092	0,783	0,007	0,013	0,065	0,011	0,014	0,575	0,003	0,036		50,7	0,6	9,1	0,19	2,7			59,2	0,5	8,1	0,07	2,6	
1673	г683863=>?8	01.09.2070 17:07	Э76ХФ	Р65	20	47,8833333	23,35	47,8833333	2	0,42532	0,126046	0,170777	0,1301	0,0385463	1578	1583	9,0219283		11306,20985	111,2	1	1	1	14,4			0,055		0,05		0,453	0,051	0,02				0,048213	0,133		0,26		0,214	4400	0,001	0,439	0,312	0,091	0,642	0,008	0,014	0,062	0,006	0,015	0,445	0,002	0,002	0,003	0,745	0,0002	0,413	0,09	0,781	0,006	0,015	0,062	0,007	0,014	0,566	0,003	0,035		60,5	0,2	9,9	0,12	2,7			60,9	0,3	5,5	0,08	2,6	
1674	г683863=>?9	01.09.2070 17:58	Э76ХФ	Р65	27	41,7333333	18,7166667	41,7333333	2	0,481615	0,149017	0,208386	0,162361	0,0407729	1578	1584	8,0892173		12729,83081	114,2	1	1	1	11,253			0,065		0,05		0,517	0,046	0,02				0,050998	0,168		0,317		0,253	3971	0,001	0,387	0,295	0,098	0,621	0,007	0,013	0,063	0,007	0,019	0,428	0,001	0,002	0,003	0,777	0,0003	0,416	0,097	0,8	0,006	0,014	0,063	0,008	0,013	0,575	0,003	0,036		52,1	0,4	9,2	0,16	2,4			57,7	0,6	7,7	0,13	2,3	
1675	г683863=>?:	01.09.2070 18:49	Э76ХФ	Р65	28	43,8666667	19,5	43,8666667	2,7770419	0,45523	0,121334	0,191375	0,150823	0,0401373	1583	1587	9,8917933		12449,23077	113,8	1	1	1	14,464			0,064		0,05		0,49	0,047	0,02				0,050203	0,157		0,291		0,206	4046	0,002	0,433	0,318	0,105	0,62	0,01	0,012	0,078	0,008	0,018	0,436	0,001	0,002	0,003	0,783	0,0005	0,419	0,107	0,795	0,009	0,014	0,078	0,009	0,016	0,569	0,003	0,036		52,5	0,5	9,2	0,13	2,3			61,7	0,6	5,4	0,09	2,7	
1676	"г683863=>?;"	01.09.2070 19:54	Э76ХФ	Р65	20	43,3666667	18,35	43,3666667	3,5259603	0,334375	0,072447	0,125808	0,11735	0,0375341	1577	1582	10,7093774		12071,9346	108,8	1	1	1	15,481			0,054		0,05		0,352	0,035	0,02				0,046947	0,132		0,19		0,123	3692	0,002	0,495	0,357	0,106	0,687	0,008	0,012	0,078	0,012	0,018	0,468	0,002	0,002	0,003	0,762	0,0003	0,419	0,105	0,801	0,007	0,013	0,077	0,012	0,016	0,579	0,003	0,036		60,6	1	8,4	0,11	2,7			64,5	0,7	7,8	0,09	2,7	
1677	г683863=>?<	01.09.2070 20:47	Э76ХФ	Р65	16	45,2166667	16,0666667	45,2166667	3,0311641	0,449955	0,159619	0,209753	0,178534	0,0407854	1602	1584	12,320015		11871,78423	116	1	1	1	18,261			0,064		0,05		0,476	0,056	0,02				0,051071	0,193		0,318		0,271	3179	0,001	0,431	0,285	0,097	0,612	0,008	0,011	0,077	0,009	0,018	0,414	0,001	0,002	0,003	0,758	0,0003	0,413	0,097	0,791	0,007	0,014	0,077	0,009	0,014	0,571	0,003	0,037		54,9	0,8	7,2	0,1	2,8			56,3	0,9	9	0,14	2,1	
1678	г683863=>?=	01.09.2070 21:39	Э76ХФ	Р65	15	41,05	18,55	41,05	3,9299631	0,391105	0,117211	0,152863	0,112629	0,0388196	1574	1594	9,2627765		12663,07278	111,9	1	1	1	12,214			0,109		0,05		0,413	0,038	0,02				0,049226	0,113		0,233		0,199	3915	0,003	0,458	0,32	0,107	0,667	0,007	0,013	0,067	0,009	0,019	0,474	0,003	0,002	0,003	0,769	0,0004	0,417	0,106	0,785	0,006	0,014	0,067	0,01	0,016	0,55	0,003	0,034		59,2	0,3	9,5	0,09	2,7			64,2	0,5	9,2	0,1	2,7	
1679	г683863=>?>	01.09.2070 22:43	Э76ХФ	Р65	7	41,55	14,6833333	41,55	2,8854847	0,41156	0,122512	0,136163	0,135945	0,040702	1609	1588	10,4057762		11899,20545	114,1	1	1	1	14,412					0,05		0,438	0,074	0,02				0,051613	0,157		0,205		0,208	2912	0,002	0,441	0,317	0,093	0,683	0,007	0,013	0,067	0,01	0,017	0,448	0,002	0,002	0,004	0,765	0,001	0,417	0,092	0,797	0,006	0,015	0,067	0,011	0,014	0,569	0,003	0,037		60,4	0,7	7,5	0,11	3			54,4	0,5	5,9	0,11	2,6	
1680	г683863=>??	01.09.2070 23:35	Э76ХФ	Р65	6	50,05	18,4833333	50,05	3,4182171	0,47788	0,121334	0,217341	0,17805	0,0405025	1598	1582	11,5537021		12997,65555	113,5	1	1	1	18,855			0,074		0,05		0,517	0,034	0,02				0,05136	0,189		0,33		0,206	4004	0,001	0,408	0,316	0,093	0,606	0,006	0,012	0,066	0,007	0,018	0,412	0,001	0,002	0,003	0,761	0,0009	0,417	0,094	0,799	0,005	0,012	0,066	0,008	0,015	0,565	0,002	0,037		66,2	0,5	8,5	0,22	3,3			52,1	0,6	11,6	0,22	2,1	
1681	г683863=?66	02.09.2070 0:32	Э76ХФ	Р65	5	46,3666667	18,55	46,3666667	3,856264	0,430305	0,138415	0,168913	0,116954	0,0385625	1586	1588	12,0247354		11993,531	106	1	1	1	17,987			0,079		0,05		0,457	0,042	0,02				0,0489	0,113		0,258		0,235	3708	0,001	0,415	0,295	0,085	0,644	0,006	0,012	0,06	0,006	0,02	0,46	0,001	0,002	0,004	0,766	0,0005	0,416	0,086	0,803	0,005	0,013	0,06	0,007	0,017	0,577	0,002	0,038		58,5	0,4	10,5	0,14	2,2			56,9	0,6	6,8	0,11	2,1	
1682	г683863=?67	02.09.2070 1:22	Э90ХАФ	Р65	6	51,85	24,0333333	51,6833333	3,6558497	0,590265	0,124279	0,169348	0,126554	0,0932583	1612	1619	11,8867081	15,279982	12295,42302	113,5	1	1	1	5,316	18,892		0,199		0,05		0,657	0,033	0,02			0,023546	0,103986	0,128		0,258		0,211	4925	0,002	0,397	0,184	0,08	0,651	0,006	0,012	0,055	0,009	0,017	0,441	0,001	0,002	0,005	0,843		0,289	0,082	0,804	0,005	0,02	0,055	0,01	0,013	0,559	0,003	0,085		55,6	0,4	10,3	0,1	2,4			57,2	0,8	7,3	0,15	2,2	
1683	г683863=?68	02.09.2070 2:12	Э90ХАФ	Р65	18	45,3833333	20,9833333	44,4	3,873742	0,559355	0,118389	0,139588	0,099569	0,0936269	1562	1593	12,746984	14,0678201	12867,35504	112,8	1	1	1	8,629	10,164		0,086		0,05		0,621	0,026	0,02			0,025391	0,103335	0,098		0,213		0,201	4500	0,002	0,408	0,189	0,089	0,679	0,01	0,013	0,06	0,007	0,019	0,459	0,002	0,002	0,003	0,859	0,0004	0,289	0,089	0,8	0,008	0,018	0,061	0,009	0,016	0,528	0,003	0,083		59,2	0,4	10,4	0,12	2,6			60,9	0,4	6	0,09	2,7	
1684	г683863=?69	02.09.2070 3:07	Э90ХАФ	Р65	17	50,0333333	21,55	49,3833333	3,5780212	0,519905	0,105431	0,130476	0,122401	0,0926497	1587	1590	12,4647601	13,4990354	12431,55452	113,9	1	1	1	7,143	13,994		0,053		0,05		0,575	0,024	0,02			0,023944	0,102973	0,138		0,197		0,179	4465	0,002	0,417	0,201	0,118	0,686	0,007	0,014	0,069	0,011	0,022	0,45	0,001	0,002	0,004	0,816	0,0004	0,289	0,119	0,8	0,005	0,019	0,07	0,012	0,019	0,553	0,003	0,084		52,5	0,6	7,8	0,09	2,5			50,6	0,4	8,3	0,09	2,4	
1685	г683863=?6:	02.09.2070 4:00	Э90ХАФ	Р65	22	47,8833333	22,8333333	44,5333333	3,95905	0,57051	0,121334	0,146066	0,102579	0,0932464	1555	1585	16,1047568	14,6880907	12949,48905	113,5	1	1	1	8,37	12,95		0,086		0,05		0,634	0,034	0,02			0,024595	0,103335	0,1		0,223		0,206	4928	0,002	0,421	0,186	0,088	0,668	0,006	0,013	0,059	0,007	0,019	0,464	0,002	0,002	0,003	0,857	0,0003	0,287	0,088	0,795	0,004	0,019	0,059	0,008	0,016	0,541	0,003	0,083		58,3	0,3	10,5	0,1	2,4			57,3	0,9	8,8	0,13	2,4	
1686	"г683863=?6;"	02.09.2070 4:54	Э90ХАФ	Р65	23	51,0333333	17,2833333	50,8666667	3,6109249	0,49275	0,051832	0,025258	0,053588	0,0875497	1583	1589	17,522869	14,9100524	13011,37898	106,2	1	1	1	9,365	16,604		0,074		0,05		0,555	0,032	0,02			0,022642	0,097295	0,074		0,036		0,088	3748	0,002	0,476	0,244	0,083	0,77	0,015	0,011	0,056	0,011	0,016	0,498	0,002	0,002	0,004	0,861	0,0004	0,289	0,084	0,795	0,014	0,02	0,057	0,012	0,015	0,557	0,003	0,083		60,1	0,6	7,4	0,1	2,7			57,6	0,5	8,6	0,15	2,2	
1687	г683863=?6<	02.09.2070 5:45	Э90ХАФ	Р65	32	50,5166667	24,6333333	49,8333333	4,9655844	0,351695	0,072447	0,056654	0,074692	0,0920406	1519	1583	21,9508401	19,2292873	13798,37618	115,6	1	1	1	12,701	24,731				0,05		0,376	0,109	0,02			0,024161	0,102069	0,094		0,084		0,123	5665	0,003	0,586	0,229	0,093	0,742	0,011	0,009	0,066	0,012	0,018	0,479	0,003	0,004	0,004	0,856	0,0005	0,291	0,095	0,792	0,01	0,016	0,066	0,013	0,014	0,544	0,003	0,084		58,9	0,4	8,3	0,18	2,3			60,1	0,8	4,2	0,09	2,6	
1688	г683863=?6=	02.09.2070 6:37	Э90ХАФ	Р65	37	41,7166667	17,7666667	41,05	3,6975089	0,515045	0,028861	0,042323	0,080313	0,0918047	1568	1576	17,6651965	13,4157303	12539,21201	113,2	1	1	1	5,118	12,935				0,05		0,586	0,062	0,02			0,023727	0,102033	0,109		0,061		0,049	3713	0,002	0,44	0,264	0,094	0,76	0,016	0,013	0,065	0,012	0,017	0,474	0,002	0,002	0,003	0,851	0,0003	0,289	0,095	0,796	0,014	0,018	0,065	0,013	0,016	0,55	0,003	0,081		59,6	0,5	7,4	0,09	2,8			52,8	0,4	6,7	0,09	2,4	
1689	г683863=?6>	02.09.2070 7:33	Э90ХАФ	Р65	34	41,5333333	13,6666667	41,3666667	2,5798356	0,5762591	0,07068	0,153455	0,083708	0,0933896	1567	1579	11,8363636	13,5582652	12648,29268	114,6	1	1	1	5,859	11,984	0,063778	0,112		0,05		0,575	0,116	0,02			0,023076	0,104167	0,067		0,236		0,12	2881	0,002	0,414	0,23	0,096	0,673	0,008	0,012	0,068	0,009	0,026	0,462	0,001	0,002	0,003	0,843	0,0002	0,289	0,1	0,808	0,006	0,016	0,069	0,01	0,019	0,535	0,003	0,083		53,8	0,6	10,7	0,17	2,2			57,1	0,5	9,1	0,15	2,2	
1690	г683863=?6?	02.09.2070 8:31	Э90ХАФ	Р65	28	43,8833333	18,05	43,55	3,3881279	0,4733958	0,067146	0,117097	0,06506	0,0937641	1548	1584	10,3673257	14,5765133	13605,54017	113,3	1	1	1	5,535	13,378	0,021164	0,119		0,05		0,5	0,103	0,02			0,024703	0,102792	0,053		0,18		0,114	4093	0,002	0,5	0,233	0,106	0,698	0,007	0,01	0,073	0,009	0,022	0,47	0,002	0,002	0,003	0,835	0,0002	0,289	0,107	0,8	0,005	0,019	0,073	0,01	0,016	0,531	0,003	0,084		50,9	0,4	9,4	0,16	2,3			57,8	0,7	6,1	0,12	2,3	
1691	г683863=?76	02.09.2070 9:22	Э90ХАФ	Р65	33	42,3666667	17,9833333	42,2	3,2493533	0,50019	0,113088	0,135773	0,071357	0,0916134	1537	1583	12,8779568	12,4587127	13248,9342	111,2	1	1	1	9,104	8,818				0,05		0,549	0,036	0,02			0,024125	0,100441	0,055		0,209		0,192	3971	0,002	0,461	0,192	0,088	0,676	0,006	0,012	0,058	0,007	0,016	0,463	0,001	0,002	0,003	0,857	0,0004	0,288	0,088	0,793	0,004	0,016	0,058	0,008	0,014	0,531	0,003	0,083		54,3	0,4	8,8	0,2	2,4			59,8	0,6	5,5	0,11	2,3	
1692	г683863=?78	02.09.2070 10:44	Э90ХАФ	Р65	7	41,5333333	12,8666667	41,5333333	1,9620893	0,513525	0,111321	0,183621	0,119653	0,0933668	1584	1583	13,7123596	13,3600311	10855,95855	110,5	1	1	1	9,153	9,545		0,114		0,05		0,564		0,02			0,024414	0,102467	0,111		0,281		0,189	2328	0,001	0,452	0,192	0,079	0,64	0,007	0,012	0,058	0,006	0,018	0,434	0,001	0,002	0,003	0,864	0,0001	0,287	0,08	0,81	0,005	0,019	0,058	0,007	0,014	0,548	0,002	0,086		52,9	0,4	10,7	0,29	2,1			53,6	0,4	10	0,16	2,1	
1693	г683863=?79	02.09.2070 11:35	Э90ХАФ	Р65	10	45,3833333	20,1833333	45,0666667	2,6732632	0,497275	0,093651	0,158359	0,079972	0,0907314	1581	1596	12,9293046	10,3190934	11700,74319	110,7	1	1	1	8,677	8,347		0,182		0,05		0,548	0,094	0,02			0,023184	0,099899	0,059		0,244		0,159	3936	0,001	0,463	0,204	0,098	0,663	0,008	0,01	0,063	0,008	0,016	0,47	0,001	0,002	0,003	0,854	0,0002	0,285	0,098	0,801	0,006	0,015	0,064	0,009	0,012	0,543	0,003	0,083		62	1,1	14,8	0,13	2,9			56,9	0,5	9,7	0,14	2,2	
1694	г683863=?7:	02.09.2070 12:27	Э90ХАФ	Р65	12	53,5166667	17,6666667	46,5166667	3,3612513	0,449412	0,07657	0,051601	0,089135	0,0932865	1552	1576	9,1818016	8,9021277	12263,77358	115,5	1	1	1	5,606	8,368	0,01716			0,05		0,476	0,082	0,02			0,024306	0,102431	0,119		0,075		0,13	3611	0,002	0,474	0,226	0,086	0,756	0,007	0,009	0,058	0,01	0,019	0,464	0,002	0,003	0,003	0,854	0,0004	0,288	0,086	0,801	0,005	0,015	0,059	0,011	0,014	0,549	0,003	0,083		56,3	0,5	12,6	0,13	2,6			56,2	1	7,6	0,1	2,5	
1695	"г683863=?7;"	02.09.2070 13:20	Э90ХАФ	Р65	14	44,7	18,1833333	44,3666667	3,9468641	0,406765	0,066557	0,135156	0,085731	0,0912272	1540	1580	9,787651	12,0133106	12670,94409	113,7	1	1	1	8,102	7,822				0,05		0,442	0,119	0,02			0,023257	0,100477	0,078		0,207		0,113	3840	0,002	0,518	0,231	0,102	0,686	0,008	0,01	0,07	0,009	0,018	0,453	0,002	0,002	0,003	0,854	0,0002	0,284	0,101	0,806	0,006	0,015	0,07	0,01	0,015	0,544	0,003	0,081		61,3	0,5	8,2	0,17	2,8			61,3	0,3	3,2	0,08	2,4	
1696	г683863=?7<	02.09.2070 14:18	Э90ХАФ	Р65	13	41,85	8	41,6666667	3	0,509695	0,087761	0,142976	0,090367	0,0890009	1603	1587	15,2315307	14,6021762	11205	109,5	1	1	1	9,232	11,556		0,053		0,05		0,565	0,058	0,02			0,023003	0,097837	0,082		0,219		0,149	1494	0,002	0,448	0,211	0,088	0,67	0,007	0,012	0,063	0,008	0,018	0,456	0,001	0,002	0,003	0,841	0,0001	0,287	0,092	0,799	0,005	0,017	0,065	0,01	0,013	0,537	0,002	0,083		57,5	0,9	11,6	0,27	2,5			57,5	0,3	10,9	0,11	2,2	
1697	г683863=?7=	02.09.2070 15:09	Э90ХАФ	Р65	16	42,8666667	12,05	42,5333333		0,4594	0,081282	0,169509	0,074126	0,0904198	1585	1585	11,4530051	8,500427	10640,6639	112,2	1	1	1	8,787	5,53				0,05		0,503	0,081	0,02			0,022352	0,100007	0,045		0,262		0,138	2137	0,001	0,464	0,22	0,091	0,654	0,012	0,01	0,062	0,007	0,016	0,465	0,001	0,002	0,003	0,849	0,0002	0,287	0,091	0,802	0,01	0,014	0,062	0,008	0,015	0,544	0,003	0,081		56,7	0,9	15	0,16	2,6			61,6	0,3	7	0,06	2,6	
1698	г683863=?7>	02.09.2070 15:58	Э90ХАФ	Р65	22	41,85	25,3	41,6833333	3,4135906	0,383515	0,055366	0,083527	0,093945	0,0912267	1514	1577	5,5880109	10,2142373	12668,7747	114,8	1	1	1	6,836	1,674	0,0429			0,05		0,367	0,108	0,02			0,02398	0,100043	0,113		0,125		0,094	5342	0,002	0,552	0,242	0,089	0,726	0,007	0,009	0,064	0,012	0,019	0,478	0,002	0,004	0,003	0,859	0,0001	0,286	0,091	0,792	0,006	0,012	0,065	0,013	0,014	0,552	0,003	0,081		53,7	0,5	5,7	0,14	2,5			61,7	0,5	4,7	0,05	2,8	
1699	г683863=?7?	02.09.2070 16:53	Э90ХАФ	Р65	21	40,35	15,1666667	40,2	2,638195	0,5334	0,021204	0,042414	0,068326	0,0920176	1574	1578	8,4130435	10,4402516	11191,64835	114	1	1	1	4,515	8,3		0,04		0,05		0,61	0,125	0,02			0,023763	0,101165	0,09		0,062		0,036	2829	0,002	0,439	0,271	0,103	0,775	0,01	0,009	0,07	0,013	0,019	0,479	0,002	0,002	0,003	0,863	0,0002	0,286	0,103	0,801	0,008	0,014	0,07	0,013	0,013	0,544	0,003	0,081		58,6	0,4	7,8	0,12	2,6			56,4	0,3	6,8	0,06	2,5	
1700	г683863=?86	02.09.2070 17:45	Э90ХАФ	Р65	19	44,1833333	13,9666667	44,0166667	2,457956	0,335755	0,019437	0,075686	0,060855	0,0915851	1570	1580	8,0223158	12,4184561	11504,53461	112,6	1	1	1	4,234	11,663				0,05		0,365	0,138	0,02			0,024306	0,100297	0,064		0,115		0,033	2678	0,002	0,618	0,272	0,097	0,733	0,007	0,01	0,063	0,013	0,015	0,487	0,002	0,003	0,003	0,878	0,0002	0,291	0,099	0,8	0,006	0,015	0,063	0,014	0,012	0,545	0,003	0,082		63,5	0,1	7,6	0,11	2,8			63,7	0,2	4,1	0,06	2,7	
1701	г683863=?87	02.09.2070 18:39	Э90ХАФ	Р65	17	41,0333333	11,8333333	41,0333333		0,4574677	0,057722	0,067377	0,031432	0,08918	1595	1586	9,7873418	13,8086269	11225,91549	109,4	1	1	1	5,799	10,671	0,051766			0,05		0,448	0,14	0,02			0,022352	0,098452	0,021		0,104		0,098	2214	0,002	0,5	0,237	0,106	0,739	0,008	0,008	0,066	0,012	0,017	0,508	0,002	0,002	0,003	0,869	0,0004	0,287	0,106	0,802	0,007	0,015	0,067	0,013	0,013	0,542	0,003	0,075		56,9	1	15	0,16	2,6			56,5	0,7	7,2	0,16	2,2	
1702	г683863=?88	02.09.2070 19:32	Э76ХФ	Р65	11	46,8666667	19,4833333	46,8666667	2,3284062	0,3313	0,07657	0,084467	0,072704	0,0470335	1617	1633	7,2300907		12764,7562	106,4	1	1	1	11,293			0,053		0,05		0,349	0,072	0,02				0,058991	0,079		0,128		0,13	4145	0,002	0,509	0,347	0,073	0,701	0,006	0,009	0,056	0,009	0,013	0,49	0,001	0,002	0,003	0,761	0,0002	0,416	0,073	0,784	0,005	0,011	0,056	0,01	0,008	0,567	0,003	0,035		51,8	0,4	6,5	0,12	2,9			61,4	0,3	5,2	0,06	2,7	
1703	г683863=?89	02.09.2070 20:28	Э76ХФ	Р65	13	48,05	25,2	48,05	2,985581	0,363805	0,117211	0,109464	0,120532	0,0387863	1579	1612	8,8844953		12469,04762	112,8	1	1	1	14,23			0,054		0,05		0,381	0,085	0,02				0,048647	0,144		0,164		0,199	5237	0,001	0,481	0,32	0,068	0,691	0,008	0,01	0,051	0,008	0,014	0,461	0,001	0,002	0,003	0,77	0,0003	0,42	0,07	0,794	0,008	0,012	0,052	0,009	0,011	0,569	0,003	0,036		63,8	0,4	9,8	0,14	2,9			62	0,3	6,5	0,08	2,7	
1704	г683863=?8:	02.09.2070 21:22	Э76ХФ	Р65	15	50,0333333	25,8166667	50,0333333	3,1536824	0,420875	0,125457	0,186769	0,133145	0,0405164	1571	1595	8,9406396		12143,31827	116,3	1	1	1	14,911			0,065		0,05		0,447	0,076	0,02				0,050817	0,131		0,285		0,213	5225	0,002	0,451	0,316	0,112	0,635	0,009	0,01	0,076	0,007	0,018	0,456	0,002	0,002	0,003	0,753	0,0003	0,415	0,109	0,792	0,008	0,012	0,076	0,008	0,013	0,579	0,003	0,036		62,2	0,6	7,9	0,1	2,9			60,8	0,6	5,2	0,08	2,4	
1705	"г683863=?8;"	02.09.2070 22:14	Э76ХФ	Р65	24	46,3833333	25,9	46,3833333	2	0,392605	0,121923	0,127937	0,122349	0,039161	1556	1593	10,8640316		12528,18533	114,1	1	1	1	16,797			0,049		0,05		0,415	0,083	0,02				0,049117	0,139		0,193		0,207	5408	0,002	0,45	0,319	0,085	0,675	0,01	0,01	0,066	0,008	0,015	0,457	0,002	0,002	0,003	0,764	0,0001	0,42	0,085	0,791	0,009	0,013	0,066	0,009	0,012	0,575	0,003	0,037		56,8	0,4	5,5	0,1	3			63,9	1	3,3	0,11	2,8	
1706	г683863=?8<	02.09.2070 23:07	Э76ХФ	Р65	28	43,3666667	19,5333333	43,3666667	2,815735	0,381405	0,114855	0,164651	0,120863	0,0380942	1572	1591	11,5485012		13180,54608	109,6	1	1	1	16,694			0,044		0,05		0,401	0,061	0,02				0,047779	0,121		0,251		0,195	4291	0,002	0,455	0,319	0,083	0,637	0,008	0,011	0,06	0,007	0,016	0,453	0,001	0,002	0,003	0,748	0,0002	0,419	0,084	0,79	0,007	0,012	0,06	0,008	0,013	0,569	0,003	0,036		54,8	0,6	4,9	0,13	3			55,3	0,4	3,4	0,07	2,6	
1707	г683863=?8=	02.09.2070 23:57	Э76ХФ	Р65	32	44,2	26,85	44,2	3,3785714	0,398375	0,132525	0,107426	0,103546	0,0380942	1545	1595	8,1156109		12277,09497	110,9	1	1	1	11,957			0,05		0,05		0,421	0,083	0,02				0,047779	0,118		0,162		0,225	5494	0,002	0,474	0,305	0,078	0,689	0,01	0,01	0,059	0,008	0,014	0,47	0,002	0,002	0,003	0,779	0,0002	0,419	0,079	0,792	0,009	0,011	0,06	0,009	0,011	0,577	0,003	0,037		60,2	1,8	7,3	0,55	2,4			63,4	0,3	4,5	0,06	2,7	
1708	г683863=?8>	03.09.2070 0:56	Э76ХФ	Р65	28	44,2166667	18,0333333	44,2166667	2,7840508	0,39304	0,130758	0,153758	0,146376	0,0397382	1593	1582	9,044101		11531,97782	113,6	1	1	1	13,33			0,049		0,05		0,413	0,06	0,02				0,049841	0,166		0,232		0,222	3466	0,002	0,462	0,308	0,086	0,659	0,009	0,01	0,062	0,009	0,019	0,442	0,001	0,002	0,003	0,765	0,0002	0,417	0,087	0,794	0,008	0,012	0,062	0,01	0,015	0,578	0,003	0,037		52,4	0,6	7,6	0,15	2,7			61,4	0,5	6,8	0,08	2,5	
1709	г683863=?8?	03.09.2070 1:52	Э76ХФ	Р65	26	41,05	20,8333333	41,05	1,7995868	0,384705	0,152551	0,148278	0,123405	0,0395365	1561	1584	8,4153471		12617,28	113,8	1	1	1	11,515			0,049		0,05		0,399	0,086	0,02				0,049588	0,132		0,225		0,259	4381	0,002	0,447	0,292	0,087	0,654	0,008	0,009	0,066	0,008	0,016	0,451	0,002	0,002	0,003	0,757	0,0002	0,415	0,085	0,779	0,007	0,011	0,065	0,009	0,012	0,569	0,003	0,037		59,2	0,4	7,1	0,17	2,9			63,5	0,3	3,8	0,06	2,5	
1710	г683863=?96	03.09.2070 2:45	Э76ХФ	Р65	24	42	23,4833333	42	2,3117241	0,40333	0,12958	0,124408	0,114444	0,0397382	1550	1584	9,6985714		12846,55784	114,7	1	1	1	13,578			0,049		0,05		0,427	0,104	0,02				0,049841	0,128		0,188		0,22	5028	0,002	0,462	0,311	0,09	0,688	0,007	0,01	0,066	0,008	0,017	0,465	0,002	0,002	0,003	0,767	0,0001	0,416	0,092	0,792	0,007	0,01	0,067	0,009	0,013	0,577	0,003	0,036		65,2	0,2	6,7	0,13	2,9			57,8	0,4	5,2	0,08	2,7	
1711	г683863=?97	03.09.2070 3:35	Э76ХФ	Р65	28	43,1666667	23,7166667	43,1666667	4,5611855	0,294725	0,097185	0,089106	0,077115	0,0370848	1528	1581	10,7381467		13345,04568	107,6	1	1	1	15,451			0,06		0,05		0,3	0,118	0,02				0,046513	0,084		0,135		0,165	5275	0,002	0,528	0,331	0,093	0,705	0,008	0,009	0,07	0,009	0,017	0,486	0,002	0,003	0,004	0,774	0,0002	0,415	0,09	0,788	0,007	0,013	0,069	0,009	0,01	0,578	0,003	0,036		61,6	1,5	7,3	0,21	2,5			62,3	0,8	3,4	0,1	2,5	
1712	г683863=?98	03.09.2070 4:27	Э76ХФ	Р65	29	41,8666667	19,8166667	41,8666667	2,7299639	0,35307	0,113088	0,146882	0,106592	0,0390175	1564	1582	8,9863854		12910,34483	111,6	1	1	1	12,541			0,049		0,05		0,367	0,08	0,02				0,048937	0,106		0,224		0,192	4264	0,002	0,5	0,322	0,092	0,656	0,007	0,01	0,066	0,008	0,016	0,461	0,002	0,002	0,003	0,764	0,0002	0,418	0,092	0,787	0,006	0,012	0,066	0,009	0,012	0,57	0,003	0,035		61,8	0,2	7,6	0,11	2,5			61,5	0,9	3,4	0,08	2,4	
1713	г683863=?99	03.09.2070 5:18	Э76ХФ	Р65	30	43,3833333	21,8833333	43,3833333	2	0,403735	0,101897	0,109932	0,116865	0,038988	1555	1580	8,2116788		12719,26885	113,3	1	1	1	11,875			0,065		0,05		0,433	0,12	0,02				0,0489	0,138		0,165		0,173	4639	0,001	0,453	0,332	0,1	0,689	0,008	0,009	0,073	0,009	0,017	0,458	0,001	0,003	0,003	0,773	0,0003	0,417	0,101	0,79	0,007	0,01	0,073	0,01	0,013	0,576	0,003	0,036		58,2	0,4	7,3	0,14	3			64,1	0,3	3,4	0,06	2,5	
1714	г683863=?9:	03.09.2070 6:13	Э76ХФ	Р65	28	43,8833333	19,3833333	43,8833333	2,8275154	0,35845	0,054188	0,073889	0,119164	0,039161	1564	1578	7,5746297		13053,48237	114,4	1	1	1	11,08			0,06		0,05		0,387	0,119	0,02				0,049117	0,157		0,108		0,092	4217	0,002	0,49	0,375	0,105	0,73	0,008	0,009	0,066	0,012	0,02	0,458	0,002	0,002	0,003	0,758	0,0001	0,416	0,104	0,787	0,007	0,011	0,066	0,012	0,015	0,573	0,003	0,036		64,2	0,4	7,6	0,11	2,8			67,5	0,5	3	0,06	2,8	
1715	"г683863=?9;"	03.09.2070 7:06	Э76ХФ	Р65	28	46,35	14,8	46,35		0,355235	0,024149	0,058448	0,128279	0,0390175	1592	1579	12,5068966		11801,35135	113,3	1	1	1	18,941			0,053		0,05		0,389	0,083	0,02				0,048937	0,178		0,083		0,041	2911	0,002	0,5	0,4	0,105	0,734	0,006	0,009	0,069	0,014	0,02	0,455	0,002	0,002	0,003	0,771	0,0002	0,419	0,104	0,788	0,005	0,01	0,069	0,015	0,014	0,567	0,002	0,036		52,2	0,3	5,8	0,1	3			59,1	0,3	4,2	0,07	2,8	
1716	г683863=?9<	03.09.2070 7:58	Э76ХФ	Р65	29	49,2	10,85	49,2		0,352125	0,103075	0,113859	0,161544	0,0378351	1599	1582	16,0696917		11867,28111	109,8	1	1	1	25,774			0,063		0,05		0,369	0,037	0,02				0,047454	0,207		0,168		0,175	2146	0,002	0,473	0,333	0,088	0,687	0,007	0,009	0,067	0,011	0,018	0,425	0,001	0,002	0,003	0,76	0,0002	0,421	0,089	0,786	0,006	0,012	0,067	0,012	0,013	0,562	0,002	0,036		55,3	0,4	10,6	0,17	2,3			55	0,4	12,3	0,17	2,3	
1717	г683863=?9=	03.09.2070 8:49	Э76ХФ	Р65	37	45,7	24,5333333	45,7	2,5395118	0,33285	0,090706	0,146422	0,082445	0,0377355	1553	1580	8,9710102		11680,43478	110	1	1	1	13,616			0,053		0,05		0,346	0,085	0,02				0,047273	0,068		0,225		0,154	4776	0,002	0,508	0,346	0,086	0,663	0,007	0,008	0,07	0,008	0,019	0,476	0,001	0,002	0,004	0,742	0,0003	0,422	0,087	0,791	0,006	0,011	0,071	0,009	0,013	0,564	0,003	0,036		62,1	0,8	5,1	0,23	3,1			56,6	0,4	10,3	0,17	2,3	
1718	г683863=?9>	03.09.2070 9:42	Э76ХФ	Р65	35	47,3833333	15,55	47,3833333		0,382295	0,118389	0,178473	0,15999	0,0396456	1594	1581	12,1105662		11247,58842	112,5	1	1	1	18,657			0,049		0,05		0,401	0,072	0,02				0,049588	0,177		0,27		0,201	2915	0,001	0,476	0,321	0,087	0,624	0,006	0,011	0,063	0,007	0,018	0,421	0,001	0,002	0,002	0,768	0,0002	0,419	0,087	0,779	0,005	0,011	0,063	0,008	0,015	0,563	0,002	0,037		58	0,2	13,7	0,22	2,2			53,9	0,7	12,3	0,21	2,3	
1719	г683863=?9?	03.09.2070 10:31	Э76ХФ	Р65	40	51,8666667	22,6	51,8666667		0,314305	0,063023	0,071963	0,118645	0,0384599	1552	1573	10,3633924		11147,78761	114	1	1	1	16,734			0,049		0,05		0,331	0,072	0,02				0,048105	0,157		0,105		0,107	4199	0,002	0,504	0,363	0,098	0,711	0,007	0,009	0,077	0,012	0,019	0,463	0,002	0,003	0,004	0,774	0,0003	0,417	0,098	0,777	0,006	0,01	0,077	0,013	0,015	0,571	0,003	0,037		57,5	1,2	9,5	0,37	2,2			55,4	0,6	9,4	0,14	2,4	
1720	г683863=?:6	03.09.2070 11:25	Э76ХФ	Р65	40	45,0333333	19,8	45,0333333	2,5977874	0,35408	0,063612	0,0706	0,088565	0,0387781	1543	1582	7,4018818		11560,60606	113,1	1	1	1	10,926			0,052		0,05		0,38	0,06	0,02				0,048503	0,11		0,105		0,108	3815	0,002	0,459	0,364	0,118	0,724	0,007	0,007	0,074	0,012	0,02	0,471	0,002	0,002	0,003	0,767	0,0003	0,416	0,116	0,787	0,006	0,01	0,073	0,013	0,015	0,568	0,003	0,036		52,1	0,5	6,8	0,2	2,6			57,3	1	10,3	0,27	2,3	
1721	г683863=?:7	03.09.2070 12:17	Э76ХФ	Р65	39	47,6833333	12,35	47,6833333		0,336605	0,063023	0,111419	0,121691	0,0393274	1586	1571	9,096364		10683,40081	111,3	1	1	1	13,829			0,053		0,05		0,357	0,049	0,02				0,04919	0,145		0,167		0,107	2199	0,002	0,51	0,364	0,113	0,687	0,007	0,008	0,084	0,01	0,021	0,46	0,001	0,002	0,003	0,778	0,0001	0,416	0,111	0,789	0,006	0,012	0,084	0,01	0,016	0,58	0,002	0,037		57,9	0,4	9,9	0,13	2,5			61,8	0,2	7,7	0,08	2,6	
1722	г683863=?:8	03.09.2070 13:16	Э73Ф	ОР65	33	50,55	23,3333333	50,55	3,1286071	0,48254		0,171634	0,093032	0,0397903	1576	1631	11,3613032		12427,71429	107,6	1	1	1	18,986			0,075		0,05		0,546	0,05	0,02				0,049769	0,074		0,264			4833	0,002	0,338	0,088	0,112	0,677	0,006	0,008	0,067	0,01	0,023	0,208	0,001	0,002	0,002	0,722	0,0002	0,09	0,113	0,835	0,006	0,01	0,067	0,012	0,015	0,297	0,002	0,038		50,7	0,3	10,7	0,39	2,3			58,6	0,7	7,8	0,11	2,3	
1723	г683863=?:9	03.09.2070 14:06	Э73Ф	ОР65	38	52,9	30,3166667	52,9	2,8308157	0,43088		0,175266	0,047229	0,0400502	1551	1614	10,529685		11844,96976	111,3	1	1	1	18,386			0,044		0,05		0,482	0,037	0,02				0,050094			0,273			5985	0,001	0,392	0,092	0,098	0,681	0,006	0,007	0,065	0,008	0,018	0,245	0,001	0,002	0,003	0,731	0,0001	0,093	0,096	0,829	0,005	0,011	0,064	0,009	0,012	0,294	0,002	0,037		61	1,4	11,2	0,29	2,5			61,4	0,3	7,9	0,11	2,6	
1724	г683863=?::	03.09.2070 14:57	Э73Ф	ОР65	47	51,7166667	20,7333333	51,7166667	2,9080268	0,38881		0,20467	0,094348	0,0425662	1563	1602	14,0222548		12081,99357	114,6	1	1	1	23,943			0,057		0,05		0,429	0,038	0,02				0,053241	0,062		0,316			4175	0,001	0,423	0,086	0,096	0,655	0,007	0,009	0,07	0,008	0,021	0,22	0,001	0,002	0,003	0,722	0,0013	0,086	0,095	0,828	0,006	0,011	0,069	0,009	0,015	0,327	0,002	0,038		56,4	1	10,6	0,45	2,4			50,4	0,4	8,9	0,13	2,6	
1725	"г683863=?:;"	03.09.2070 15:50	Э73Ф	ОР65	53	48,8666667	21,05	48,8666667	3,2526799	0,38539		0,146542	0,071098	0,0405706	1548	1593	17,349465		13128,74109	113	1	1	1	27,923			0,044		0,05		0,427	0,075	0,02				0,050745	0,05		0,226			4606	0,001	0,404	0,105	0,098	0,702	0,007	0,008	0,067	0,01	0,033	0,226	0,001	0,002	0,003	0,726	0,0002	0,105	0,097	0,828	0,006	0,01	0,066	0,011	0,017	0,288	0,002	0,037		61,9	0,4	9,4	0,31	2,8			62	0,4	4,8	0,08	2,8	
1726	г683863=?:<	03.09.2070 16:44	Э73Ф	ОР65	54	46,6833333	18,3	46,6833333	2,5777502	0,40287		0,241169	0,130103	0,0403396	1549	1589	11,1625		12298,36066	111,4	1	1	1	16,967			0,106		0,05		0,445	0,038	0,02				0,050456	0,103		0,371			3751	0,001	0,414	0,061	0,103	0,612	0,008	0,008	0,073	0,008	0,026	0,171	0,001	0,002	0,002	0,733	0,0002	0,062	0,102	0,825	0,006	0,012	0,073	0,008	0,016	0,288	0,001	0,037	3,3	49,7	0,7	13,1	0,64	1,9	26,2	3,5	52,2	0,7	11,3	0,17	2,1	25,3
1727	г683863=?:=	03.09.2070 18:06	Э73Ф	ОР65	26	48,1833333	18,3333333	48,1833333	2,8182616	0,36791		0,208617	0,069492	0,04086	1546	1596	9,0022488		12279,27273	111	1	1	1	14,011			0,048		0,05		0,403	0,036	0,02				0,051107	0,021		0,324			3752	0,001	0,414	0,06	0,106	0,629	0,007	0,01	0,063	0,007	0,023	0,223	0,001	0,001	0,002	0,708	0,0001	0,062	0,108	0,815	0,006	0,01	0,063	0,008	0,019	0,283	0,002	0,037		48,1	0,4	9,8	0,34	2,2			55,8	0,7	7,9	0,16	2,3	
1728	г683863=?:>	03.09.2070 19:00	Э73Ф	ОР65	26	41,8833333	17,1833333	41,8833333		0,3913077		0,229207	0,118029	0,0411199	1593	1594	12,6036174		11582,15325	112,2	1	1	1	17,421		0,023166	0,047		0,05		0,404	0,038	0,02				0,051432	0,089		0,353			3317	0,001	0,421	0,076	0,104	0,635	0,007	0,008	0,069	0,008	0,021	0,197	0,001	0,001	0,002	0,709		0,077	0,103	0,825	0,006	0,01	0,068	0,008	0,015	0,287	0,001	0,037		53,4	1,6	13,8	0,49	2,2			56,5	0,6	6,7	0,15	2,2	
1729	г683863=?:?	03.09.2070 19:51	Э73Ф	ОР65	29	43,7	16,95	43,7	2,6258638	0,32107		0,212502	0,057263	0,0413517	1566	1600	8,3059497		12162,83186	114	1	1	1	12,099			0,041		0,05		0,345	0,038	0,02				0,051722			0,331			3436	0,001	0,493	0,075	0,097	0,651	0,01	0,009	0,068	0,008	0,021	0,252	0,001	0,002	0,002	0,719	0,0001	0,076	0,096	0,824	0,009	0,011	0,068	0,008	0,018	0,301	0,002	0,037		51,3	1,1	12,2	0,3	2,2			60,6	0,3	6,1	0,09	2,6	
1730	"г683863=?;6"	03.09.2070 20:42	Э73Ф	ОР65	31	40,0333333	19,5166667	40,0333333	3,2718106	0,16526		0,060369	0,044716	0,0409176	1542	1593	6,8605329		12816,73783	112,3	1	1	1	9,155		0,0286			0,05		0,125	0,105	0,02				0,051179	0,045		0,092			4169	0,002	0,598	0,108	0,101	0,773	0,008	0,007	0,068	0,013	0,021	0,257	0,002	0,002	0,002	0,718	0,0002	0,109	0,101	0,822	0,007	0,008	0,068	0,013	0,016	0,293	0,002	0,038	3,7	62,7	0,6	9	0,21	2,9	21,7	4,2	61,1	1	3,5	0,16	2,7	22,6
1731	"г683863=?;7"	03.09.2070 21:42	Э73Ф	ОР65	23	43,85	14,95	43,85		0,12265		0,032879	0,039837	0,037072	1584	1584	6,5254276		11213,37793	106,9	1	1	1	9,538					0,05		0,107	0,114	0,02				0,046369	0,049		0,049			2794	0,002	0,636	0,102	0,11	0,793	0,007	0,006	0,066	0,018	0,021	0,268	0,002	0,003	0,002	0,721	0,0005	0,104	0,113	0,823	0,006	0,01	0,067	0,019	0,015	0,301	0,002	0,037	3,3	62,5	0,3	8,4	0,17	2,7	22,9	3,5	61,9	0,2	6,8	0,06	2,7	22,7
1732	"г683863=?;8"	03.09.2070 22:34	Э76ХФ	Р65	25	40,7166667	22,1833333	40,7166667	3,2015038	0,2900518	0,08835	0,053891	0,041846	0,0352212	1570	1632	6,118379		12825,84523	104,9	1	1	1	8,304		0,015444	0,053		0,05		0,279	0,102	0,02				0,044054	0,043		0,082		0,15	4742	0,002	0,508	0,336	0,104	0,736	0,007	0,011	0,067	0,011	0,019	0,508	0,002	0,003	0,004	0,769	0,0002	0,414	0,103	0,782	0,006	0,011	0,066	0,012	0,014	0,557	0,003	0,036		62,3	0,3	6,9	0,1	2,9			57,6	0,6	8,1	0,18	2,2	
1733	"г683863=?;9"	03.09.2070 23:38	Э76ХФ	Р65	15	40,5333333	19,0333333	40,5333333	2,6835443	0,359275	0,117211	0,14513	0,110697	0,0385175	1580	1608	7,3894737		11978,98424	111,2	1	1	1	9,984					0,05		0,374	0,07	0,02				0,048177	0,112		0,221		0,199	3800	0,001	0,485	0,316	0,1	0,65	0,008	0,013	0,072	0,008	0,019	0,444	0,001	0,002	0,002	0,76	0,0002	0,413	0,098	0,781	0,007	0,014	0,071	0,008	0,015	0,556	0,003	0,036		53,5	0,3	9,3	0,11	2,5			59,3	0,6	4,3	0,08	2,3	
1734	"г683863=?;:"	04.09.2070 0:41	Э76ХФ	Р65	0	69,7166667	20,85	69,7166667		0,36646	0,061256	0,113854	0,07798	0,036725	1617	1615	12,6709584		10903,59712	107,5	1	1	1	29,196					0,05		0,394	0,224	0,02				0,045935	0,074		0,174		0,104	3789	0,002	0,475	0,364	0,098	0,698	0,007	0,013	0,083	0,009	0,026	0,504	0,002	0,002	0,003	0,717		0,413	0,1	0,777	0,007	0,013	0,083	0,01	0,018	0,523	0,003	0,036		64,2	1,5	8,8	0,12	3,1			62,5	0,3	9,3	0,06	2,8	
1735	"г683863=?;;"	04.09.2070 1:32	Э76ХФ	Р65	21	40,2	17,6666667	40,2	3,7568465	0,3918103	0,108376	0,14344	0,101293	0,0396456	1564	1599	8,1462687		12810,56604	113,8	1	1	1	10,916		0,016874			0,05		0,396	0,075	0,02				0,049588	0,098		0,219		0,184	3772	0,002	0,431	0,322	0,104	0,658	0,007	0,013	0,074	0,009	0,024	0,464	0,002	0,002	0,003	0,757	0,0002	0,409	0,104	0,779	0,006	0,014	0,075	0,009	0,019	0,555	0,003	0,037		62,2	0,8	7,7	0,14	2,8			61,9	0,5	4,1	0,1	2,8	
1736	"г683863=?;<"	04.09.2070 2:22	Э76ХФ	Р65	20	44,35	18,95	44,35	3,1369727	0,23269	0,054188	0,040538	0,097853	0,0366091	1547	1589	6,2543405		12959,36675	107,9	1	1	1	9,246					0,05		0,233	0,16	0,02				0,04579	0,136		0,057		0,092	4093	0,002	0,581	0,377	0,106	0,768	0,007	0,01	0,071	0,011	0,019	0,51	0,002	0,003	0,003	0,762	0,0001	0,422	0,108	0,802	0,007	0,013	0,071	0,012	0,013	0,593	0,003	0,036		69	1,4	5,4	0,09	3,5			56,3	0,6	8	0,16	2,2	
1737	"г683863=?;="	04.09.2070 3:12	Э76ХФ	Р65	25	43,8833333	20,35	43,7	2,7302285	0,343385	0,057133	0,068504	0,070873	0,0376446	1551	1584	5,1659039		12704,6683	109,4	1	1	1	7,525					0,05		0,368	0,132	0,02				0,047092	0,082		0,103		0,097	4309	0,002	0,484	0,367	0,104	0,725	0,008	0,013	0,071	0,011	0,02	0,49	0,002	0,003	0,003	0,761	0,0001	0,415	0,105	0,785	0,008	0,012	0,072	0,011	0,014	0,566	0,003	0,036		64,8	0,7	9	0,13	3,2			61	0,6	5,9	0,11	2,6
