Repository: Siella/alloy_building

# Прогнозирование химического состава шлака
Задание по Data science от компании EVRAZ (оптимизация сталеплавильного производства) в рамках хакатона ```</beCoder>```.

Мы реализовали наше решение как простой и лаконичный веб-сервис!
В папке `EDA` результаты анализа данных в рамках отборочного задания, в `modelling` — результаты моделирования целевых показателей химического состава шлака и `сыпуч известь РП`.

File: _data/Исходные данные.txt (part 20 of 78)
оком	t продувка	ПСН гр.	чист расход C	чист расход Cr	чист расход Mn	чист расход Si	чист расход V	температура первая	температура последняя	Ar (интенс.)	N2 (интенс.)	эл. энергия (интенс.)	произв жидкая сталь	произв количество обработок	произв  количество плавок	произв количество плавок (цел)	расход газ Ar	расход газ  N2	расход C пров.	сыпуч известь РП	сыпуч кварцит	сыпуч кокс пыль УСТК	сыпуч  кокс. мелочь (сух.)	сыпуч  кокс. мелочь КМ1	сыпуч  шпат плав.	ферспл CaC2	ферспл FeMo	ферспл FeSi-75	ферспл FeV азот.	ферспл  FeV-80	ферспл  Mn5Si65Al0.5	ферспл  Ni H1 пласт.	ферспл SiMn18	ферспл  ферванит	ферспл  фх850А	эл. энергия	химсталь первый Al_1	химсталь первый C_1	химсталь первый Cr_1	химсталь первый Cu_1	химсталь первый Mn_1	химсталь первый Mo_1	химсталь первый N_1	химсталь первый Ni_1	химсталь первый P_1	химсталь первый S_1	химсталь первый Si_1	химсталь первый Ti_1	химсталь первый V_1	химсталь последний Al	химсталь последний C	химсталь последний Ca	химсталь последний Cr	химсталь последний Cu	химсталь последний Mn	химсталь последний Mo	химсталь последний N	химсталь последний Ni	химсталь последний P	химсталь последний S	химсталь последний Si	химсталь последний Ti	химсталь последний V	химшлак первый Al2O3_1	химшлак первый CaO_1	химшлак первый FeO_1	химшлак первый MgO_1	химшлак первый MnO_1	химшлак первый R_1	химшлак первый SiO2_1	химшлак последний Al2O3	химшлак последний CaO	химшлак последний FeO	химшлак последний MgO	химшлак последний MnO	химшлак последний R	химшлак последний SiO2
1738	"г683863=?;>"	04.09.2070 4:03	Э76ХФ	Р65	27	41,2	14,5	41,2	2,3801392	0,361395	0,090117	0,156512	0,109929	0,0389593	1569	1586	8,1793689		12699,31034	112,7	1	1	1	11,233					0,05		0,381	0,064					0,048864	0,106		0,239		0,153	3069	0,001	0,478	0,339	0,099	0,646	0,006	0,012	0,07	0,007	0,019	0,457	0,001	0,002	0,003	0,758	0,0002	0,413	0,1	0,781	0,005	0,015	0,07	0,008	0,015	0,559	0,002	0,036		62,9	1,2	9,9	0,11	2,9			60,3	0,5	4,5	0,06	2,5	
1739	"г683863=?;?"	04.09.2070 4:53	Э76ХФ	Р65	29	45,2166667	20,05	45,2166667	2,6149231	0,334705	0,116033	0,14163	0,103362	0,0378351	1573	1586	6,2386067		12290,27431	110,5	1	1	1	8,358					0,05		0,344	0,089					0,047454	0,102		0,216		0,197	4107	0,002	0,506	0,318	0,092	0,672	0,006	0,013	0,074	0,009	0,025	0,479	0,001	0,003	0,003	0,779	0,0001	0,415	0,094	0,797	0,005	0,014	0,076	0,01	0,02	0,576	0,003	0,036		62,5	0,4	6,9	0,08	2,7			62,4	0,4	7	0,08	2,6	
1740	г683863=?<6	04.09.2070 5:48	Э76ХФ	Р65	30	40,1666667	14,6333333	40,1666667	2,4405974	0,4145507	0,113088	0,161934	0,131844	0,0393635	1585	1585	6,7317012		12620,50114	112,9	1	1	1	9,013		0,048906			0,05		0,385	0,073					0,049371	0,138		0,246		0,192	3078	0,002	0,426	0,323	0,095	0,658	0,006	0,012	0,072	0,008	0,022	0,448	0,001	0,002	0,003	0,768	0,0001	0,414	0,094	0,793	0,005	0,014	0,072	0,009	0,017	0,573	0,003	0,036		52,2	0,4	6	0,12	2,5			59,8	0,5	5,2	0,08	2,3	
1741	г683863=?<7	04.09.2070 6:40	Э76ХФ	Р65	25	43,85	18,9833333	43,85	2,6498088	0,40844	0,127224	0,168594	0,110628	0,038815	1559	1584	11,5751425		11922,03687	111,8	1	1	1	16,919					0,05		0,432		0,02				0,048683	0,102		0,258		0,216	3772	0,002	0,4	0,309	0,101	0,65	0,008	0,013	0,081	0,008	0,024	0,464	0,002	0,002	0,003	0,777	0,0001	0,415	0,103	0,793	0,008	0,014	0,082	0,01	0,022	0,566	0,003	0,036		60,1	0,5	6,8	0,16	2,7			64,7	0,4	3,2	0,07	2,8	
1742	г683863=?<8	04.09.2070 7:31	Э76ХФ	Р65	26	43,55	19,0666667	43,55	2	0,3537	0,122512	0,150668	0,1352	0,037489	1579	1579	9,8071594		11800,6993	110,2	1	1	1	14,155			0,054		0,05		0,366	0,054	0,02				0,04702	0,148		0,228		0,208	3750	0,002	0,452	0,317	0,097	0,662	0,01	0,009	0,078	0,008	0,022	0,439	0,001	0,003	0,003	0,768	0,0003	0,43	0,093	0,807	0,009	0,014	0,074	0,009	0,015	0,569	0,002	0,036		62,2	0,2	11,5	0,16	2,4			59,6	0,3	9	0,13	2,2	
1743	г683863=?<9	04.09.2070 8:23	Э76ХФ	Р65	25	43,7166667	18,8333333	43,7166667		0,40367	0,116622	0,170247	0,147507	0,0391323	1574	1585	10,9388846		12064,77876	113,1	1	1	1	15,91			0,07		0,05		0,428	0,028	0,02				0,049081	0,159		0,258		0,198	3787	0,001	0,462	0,322	0,102	0,652	0,009	0,013	0,067	0,009	0,023	0,448	0,001	0,002	0,003	0,76	0,0003	0,416	0,102	0,8	0,009	0,014	0,067	0,01	0,016	0,575	0,002	0,037		58,2	0,2	10	0,13	2,2			60,7	0,4	11,7	0,11	2,3	
1744	г683863=?<:	04.09.2070 9:14	Э76ХФ	Р65	37	41,0333333	19,4833333	41,0333333	4,1373863	0,35536	0,074214	0,088721	0,097414	0,0378351	1553	1586	9,9197302		12773,99487	109,6	1	1	1	13,072			0,078		0,05		0,379	0,033	0,02				0,047454	0,115		0,133		0,126	4148	0,002	0,479	0,355	0,099	0,721	0,009	0,011	0,064	0,009	0,02	0,481	0,002	0,003	0,003	0,778	0,0007	0,422	0,101	0,81	0,008	0,012	0,065	0,01	0,015	0,57	0,003	0,037		55,1	0,5	6,4	0,13	2,7			62,9	0,3	4,5	0,07	2,5	
1745	"г683863=?<;"	04.09.2070 10:07	Э76ХФ	Р65	31	43,8833333	23,05	43,8833333	3,7702517	0,35037	0,08246	0,100323	0,144005	0,039161	1571	1600	10,8642613		12564,859	113	1	1	1	15,892			0,208		0,05		0,371	0,052	0,02				0,049117	0,183		0,148		0,14	4827	0,001	0,498	0,349	0,15	0,71	0,007	0,012	0,069	0,011	0,022	0,46	0,001	0,002	0,003	0,756	0,0004	0,419	0,154	0,801	0,006	0,011	0,07	0,012	0,016	0,555	0,002	0,037		53,3	0,5	11,7	0,13	2,9			59,2	0,3	9,6	0,14	2,2	
1746	г683863=?<<	04.09.2070 10:59	Э76ХФ	Р65	31	43,8666667	17,5333333	43,8666667	3,4271201	0,283725	0,067735	0,004147	0,092521	0,0383541	1568	1585	8,9733283		12189,35361	110,3	1	1	1	13,121					0,05		0,295	0,063	0,02				0,048105	0,143				0,115	3562	0,003	0,553	0,359	0,12	0,793	0,009	0,01	0,07	0,014	0,02	0,485	0,002	0,003	0,004	0,775	0,0004	0,417	0,119	0,797	0,008	0,011	0,071	0,014	0,015	0,58	0,003	0,037		62,3	0,2	7,5	0,13	2,7			62	0,3	7,3	0,12	2,5	
1747	г683863=?<=	04.09.2070 11:56	Э76ХФ	Р65	27	45,2	24,0166667	45,2	3,7199524	0,3631	0,087172	0,095808	0,114025	0,0385271	1531	1584	9,7918142		13025,9542	110	1	1	1	14,753					0,05		0,386	0,075	0,02				0,048322	0,138		0,143		0,148	5214	0,001	0,477	0,34	0,112	0,696	0,006	0,011	0,067	0,009	0,03	0,468	0,001	0,002	0,003	0,78	0,0003	0,415	0,112	0,788	0,006	0,013	0,068	0,01	0,018	0,58	0,003	0,037		64,7	0,8	9,4	0,13	2,6			60,8	0,4	3,6	0,07	2,3	
1748	г683863=?<>	04.09.2070 12:48	Э76ХФ	Р65	27	44,2166667	19,05	44,2166667	3,8402885	0,348195	0,106609	0,125601	0,127806	0,038815	1564	1583	8,8073125		12576,37795	112,4	1	1	1	12,981					0,05		0,363	0,063	0,02				0,048683	0,147		0,189		0,181	3993	0,002	0,487	0,328	0,108	0,688	0,009	0,01	0,073	0,011	0,021	0,454	0,001	0,002	0,003	0,764	0,0004	0,415	0,107	0,798	0,008	0,01	0,073	0,012	0,018	0,571	0,003	0,036		65,9	0,4	7,8	0,1	3			60,5	0,4	6,4	0,12	2,3	
1749	г683863=?<?	04.09.2070 13:49	Э76ХФ	Р65	16	42,9833333	19,9333333	42,9833333	4	0,35452	0,102486	0,139783	0,132906	0,0392479	1574	1582	9,5191299		12214,71572	111,7	1	1	1	13,615					0,05		0,371	0,06	0,02				0,049226	0,149		0,211		0,174	4058	0,002	0,486	0,334	0,123	0,672	0,007	0,012	0,073	0,01	0,023	0,453	0,001	0,002	0,003	0,762	0,0002	0,418	0,119	0,791	0,006	0,011	0,072	0,011	0,017	0,574	0,003	0,037		64,5	0,4	7,8	0,07	2,7			63,8	0,3	6,9	0,07	2,7	
1750	г683863=?=6	04.09.2070 14:40	Э76ХФ	Р65	17	46,2	18,85	46,2	4	0,29108	0,11191	0,087288	0,107894	0,0388732	1573	1583	9,3961039		12477,45358	112,2	1	1	1	14,47					0,05		0,293	0,091	0,02				0,048756	0,132		0,13		0,19	3920	0,002	0,553	0,325	0,101	0,721	0,008	0,01	0,069	0,012	0,021	0,478	0,002	0,003	0,004	0,767	0,0018	0,419	0,102	0,799	0,007	0,011	0,069	0,014	0,015	0,57	0,003	0,037		62,4	0,3	8,8	0,13	2,7			60,8	0,3	4,9	0,09	2,4	
1751	г683863=?=7	04.09.2070 15:32	Э76ХФ	Р65	20	41,0333333	17,8333333	41,0333333	2,5950628	0,392035	0,112499	0,179297	0,137162	0,0393635	1584	1585	9,2529651		11496,4486	112,3	1	1	1	12,656			0,057		0,05		0,414	0,061	0,02				0,049371	0,139		0,273		0,191	3417	0,002	0,456	0,323	0,102	0,644	0,008	0,013	0,074	0,008	0,022	0,458	0,001	0,002	0,003	0,77	0,0003	0,419	0,104	0,807	0,007	0,012	0,074	0,009	0,015	0,58	0,003	0,037		59,9	0,6	5,3	0,07	3			60,4	0,3	6,5	0,11	2,3	
1752	г683863=?=8	04.09.2070 16:22	Э76ХФ	Р65	23	47,55	26,15	47,55	4,6954064	0,360155	0,117211	0,122507	0,129529	0,0378351	1581	1633	6,8788644		13099,04398	108,8	1	1	1	10,903			0,078		0,05		0,376	0,085	0,02				0,047454	0,151		0,184		0,199	5709	0,002	0,489	0,317	0,099	0,694	0,007	0,009	0,067	0,012	0,022	0,466	0,002	0,002	0,004	0,761	0,0008	0,415	0,096	0,794	0,006	0,01	0,067	0,013	0,015	0,581	0,003	0,037		56,6	0,3	4,5	0,09	2,9			63,9	0,4	2,7	0,08	2,6	
1753	г683863=?=9	04.09.2070 17:21	Э76ХФ	Р65																																																																																
1754	г683863=?=:	04.09.2070 18:11	Э76ХФ	Р65																																																																																
1755	"г683863=?=;"	04.09.2070 19:01	Э76ХФ	Р65																																																																																
1756	г683863=?=<	04.09.2070 19:55	Э76ХФ	Р65	10	73,0333333	22,1666667	73,0333333	2,6756595	0,37433	0,133114	0,140102	0,140023	0,0392766	1565	1579	7,1536212		11509,17293	113,4	1	1	1	17,121			0,063		0,05		0,39	0,038	0,02				0,049262	0,16		0,211		0,226	4252	0,002	0,479	0,309	0,108	0,66	0,007	0,01	0,075	0,011	0,021	0,445	0,001	0,002	0,003	0,764	0,0005	0,417	0,106	0,781	0,007	0,011	0,074	0,011	0,015	0,567	0,002	0,036		59,1	0,5	10	0,1	2,6			61,1	0,3	5,9	0,08	2,7	
1757	г683863=?==	04.09.2070 20:46	Э76ХФ	Р65	39	47,0333333	23	47,0333333		0,38754	0,120156	0,102758	0,099279	0,0382959	1559	1576	6,458727		11133,91304	112,4	1	1	1	9,837			0,061		0,05		0,41	0,077	0,02				0,048032	0,112		0,155		0,204	4268	0,002	0,467	0,316	0,106	0,688	0,008	0,009	0,068	0,01	0,022	0,465	0,001	0,002	0,004	0,766	0,0001	0,417	0,105	0,778	0,007	0,01	0,069	0,011	0,015	0,566	0,003	0,036		66,1	1,3	6,9	0,14	3			63,3	0,4	5,8	0,08	2,7	
1758	г683863=?=>	04.09.2070 21:37	Э76ХФ	Р65	64	40,7166667	15,0333333	40,7166667	2,8452685	0,40171	0,104842	0,109319	0,118305	0,0387001	1558	1578	12,4695866		11570,28825	113,8	1	1	1	16,924			0,064		0,05		0,43		0,02				0,048539	0,139		0,164		0,178	2899	0,002	0,435	0,334	0,105	0,691	0,007	0,009	0,073	0,011	0,024	0,467	0,002	0,002	0,003	0,794	0,0003	0,419	0,106	0,784	0,006	0,011	0,074	0,012	0,018	0,568	0,003	0,035		56,1	0,5	12,1	0,21	2,4			58,3	0,4	6,5	0,08	2,7	
1759	г683863=?=?	04.09.2070 22:30	Э76ХФ	Р65	5	46,5333333	19,1833333	46,5333333	2,9798473	0,31254	0,08246	0,10533	0,08591	0,0384402	1546	1568	10,2909288		11700,78193	109,8	2	1	1	15,788			0,041		0,05		0,324	0,096	0,02				0,048213	0,09		0,16		0,14	3741	0,002	0,47	0,351	0,097	0,686	0,007	0,009	0,066	0,009	0,022	0,48	0,001	0,002	0,003	0,76	0,0004	0,419	0,097	0,781	0,006	0,01	0,066	0,009	0,017	0,559	0,003	0,036		58,3	0,3	10,1	0,14	2,4			59,9	0,2	6,9	0,08	2,7	
1760	г683863=?>6	04.09.2070 23:24	Э76ХФ	Р65	46	44,9	17,5166667	44,9		0,394995	0,114855	0,15867	0,115624	0,0387863	1574	1574	11,6082867		11892,67364	112,9	1	1	1	17,277			0,044		0,05		0,418	0,039	0,02				0,048647	0,114		0,242		0,195	3472	0,001	0,451	0,327	0,122	0,652	0,007	0,009	0,073	0,01	0,027	0,454	0,001	0,002	0,003	0,756	0,0002	0,42	0,119	0,788	0,006	0,011	0,072	0,01	0,021	0,559	0,002	0,036		58,4	0,5	10,1	0,15	2,4			62,3	0,7	5	0,08	2,7	
1761	г683863=?>7	05.09.2070 0:16	Э76ХФ	Р65	45	45,3666667	16,9833333	45,3666667		0,36683	0,091884	0,115652	0,118094	0,0380655	1565	1577	13,0505915		12191,9529	111	1	1	1	19,304			0,052		0,05		0,389	0,039	0,02				0,047743	0,136		0,174		0,156	3451	0,002	0,462	0,343	0,12	0,681	0,009	0,011	0,075	0,01	0,028	0,461	0,001	0,002	0,003	0,766	0,0004	0,42	0,121	0,785	0,008	0,012	0,075	0,011	0,018	0,561	0,002	0,036		48,9	0,7	7,6	0,13	2,4			53,8	0,3	5,7	0,07	2,6	
1762	г683863=?>8	05.09.2070 1:08	Э76ХФ	Р65	44	45,1833333	18,4666667	45,1833333		0,347305	0,078337	0,149591	0,125322	0,0382672	1561	1571	12,9314467		11368,59206	109,7	1	1	1	19,293			0,05		0,05		0,366	0,04	0,02				0,047996	0,133		0,227		0,133	3499	0,001	0,483	0,355	0,124	0,655	0,01	0,01	0,077	0,009	0,028	0,44	0,001	0,002	0,003	0,772	0,0003	0,422	0,125	0,796	0,009	0,012	0,077	0,01	0,019	0,556	0,002	0,037		59,4	0,2	9,2	0,18	2,3			53,3	0,4	6,3	0,08	2,4	
1763	г683863=?>9	05.09.2070 2:24	Э76ХФ	Р65	20	45,35	17,6333333	45,35		0,368105	0,094829	0,117487	0,130733	0,0387001	1554	1575	10,7966747		11538,37429	113,6	1	1	1	16,234			0,045		0,05		0,39	0,039	0,02				0,048539	0,155		0,176		0,161	3391	0,002	0,474	0,344	0,1	0,694	0,007	0,009	0,07	0,012	0,024	0,457	0,001	0,002	0,003	0,772	0,0004	0,421	0,098	0,795	0,006	0,009	0,069	0,013	0,017	0,564	0,002	0,036		58,8	0,4	9,5	0,13	2,6			60,3	0,4	5,6	0,08	2,7	
1764	г683863=?>:	05.09.2070 3:13	Э76ХФ	Р65	23	44,0333333	18,5666667	44,0333333	2,4808033	0,331605	0,106609	0,138561	0,119793	0,0386714	1545	1576	10,6177215		11779,17415	112	1	1	1	15,378			0,043		0,05		0,342	0,04	0,02				0,048503	0,129		0,21		0,181	3645	0,002	0,49	0,332	0,112	0,669	0,007	0,008	0,071	0,01	0,024	0,459	0,001	0,002	0,002	0,77	0,0002	0,421	0,112	0,789	0,007	0,01	0,072	0,011	0,019	0,568	0,003	0,037		59,8	0,3	9,7	0,16	2,3			60,7	0,5	5,6	0,08	2,7	
1765	"г683863=?>;"	05.09.2070 4:03	Э76ХФ	Р65	32	44,3666667	15,6833333	44,3666667		0,353705	0,112499	0,1195	0,133193	0,0395365	1572	1578	11,618683		11679,91498	113,9	1	1	1	16,86					0,05		0,369	0,078	0,02				0,049588	0,158		0,179		0,191	3053	0,002	0,468	0,327	0,101	0,683	0,007	0,008	0,07	0,01	0,022	0,453	0,001	0,002	0,003	0,781	0,0003	0,419	0,102	0,79	0,006	0,013	0,071	0,011	0,015	0,565	0,002	0,037		61,2	0,5	10,7	0,18	2,7			60	0,5	9,2	0,13	2,6	
1766	г683863=?><	05.09.2070 4:53	Э76ХФ	Р65	31	50,55	15,1333333	50,55		0,339765	0,098363	0,100857	0,113468	0,0387863	1581	1580	13,5445726		12064,75771	113	1	1	1	22,183			0,032		0,05		0,355	0,042	0,02				0,048647	0,135		0,151		0,167	3043	0,002	0,485	0,339	0,113	0,699	0,008	0,011	0,075	0,011	0,022	0,459	0,001	0,002	0,003	0,782	0,0004	0,419	0,112	0,785	0,007	0,012	0,075	0,011	0,014	0,562	0,002	0,036		50,2	0,7	7,4	0,15	2,6			61	0,5	6,2	0,08	2,6	
1767	г683863=?>=	05.09.2070 5:45	Э76ХФ	Р65	35	42,0666667	11	42,0666667		0,31692	0,061256	0,086406	0,130667	0,0384402	1587	1576	9,5961577		11672,72727	112,2	1	1	1	13,32			0,053		0,05		0,334	0,066	0,02				0,048213	0,168		0,127		0,104	2140	0,002	0,521	0,367	0,096	0,711	0,007	0,011	0,065	0,013	0,019	0,454	0,001	0,002	0,003	0,777	0,0002	0,417	0,094	0,782	0,006	0,012	0,065	0,013	0,016	0,572	0,002	0,037		60,1	0,5	10,5	0,13	2,6			61,8	0,3	7,9	0,11	2,7	
1768	г683863=?>>	05.09.2070 6:43	Э76ХФ	Р65	25	44,7	17,6833333	44,7		0,37296	0,120156	0,155862	0,137878	0,0389306	1571	1576	11,3746967		12238,64279	114,2	1	1	1	16,408			0,033		0,05		0,39	0,041	0,02				0,048828	0,15		0,236		0,204	3607	0,002	0,454	0,319	0,107	0,658	0,007	0,011	0,07	0,008	0,023	0,452	0,002	0,002	0,003	0,778	0,0002	0,419	0,109	0,794	0,007	0,012	0,07	0,01	0,018	0,575	0,003	0,037		52,2	0,4	8,6	0,16	2,7			61	0,6	5,9	0,08	2,6	
1769	г683863=?>?	05.09.2070 7:32	Э76ХФ	Р65	30	45,2	16,8333333	45,2	2,7289398	0,3979	0,098952	0,118713	0,129785	0,0382672	1579	1579	8,1751678		12204,35644	112,5	1	1	1	12,181			0,041		0,05		0,426	0,074	0,02				0,047996	0,153		0,178		0,168	3424	0,001	0,473	0,336	0,095	0,68	0,011	0,011	0,071	0,009	0,021	0,444	0,001	0,002	0,003	0,778	0,0002	0,417	0,094	0,785	0,01	0,012	0,071	0,01	0,017	0,57	0,003	0,036		59,7	0,4	9	0,16	2,3			62,1	0,9	3,6	0,08	2,4	
1770	г683863=??6	05.09.2070 8:22	Э76ХФ	Р65	34	42,3833333	17,6833333	42,3833333	2	0,3929	0,120156	0,119794	0,125602	0,0397382	1567	1576	9,4607943		12815,45712	114,5	1	1	1	13,366			0,04		0,05		0,416	0,074	0,02				0,049841	0,146		0,18		0,204	3777	0,002	0,468	0,318	0,097	0,677	0,008	0,01	0,065	0,009	0,021	0,446	0,001	0,002	0,003	0,782	0,0003	0,416	0,095	0,784	0,007	0,012	0,065	0,009	0,017	0,573	0,003	0,037		59,2	0,3	9,7	0,21	2,3			60,2	0,9	3,7	0,08	2,2	
1771	г683863=??7	05.09.2070 9:13	Э76ХФ	Р65	35	47,8666667	20,2166667	47,8666667	3,4925753	0,350455	0,160403	0,038939	0,076329	0,0370848	1559	1584	8,9574153		13322,67106	109,2	1	1	1	14,093			0,052		0,05		0,359	0,081	0,02				0,046513	0,103		0,056		0,277	4489	0,002	0,46	0,327	0,094	0,748	0,008	0,01	0,068	0,011	0,023	0,481	0,001	0,002	0,003	0,772	0,0002	0,467	0,093	0,786	0,007	0,012	0,068	0,011	0,017	0,561	0,002	0,036	3,6	58,1	0,4	8,6	0,13	2,6	22,1	3,8	62,3	0,5	4,7	0,08	2,7	23,3
1772	г683863=??8	05.09.2070 10:03	Э76ХФ	Р65	43	17,0333333		17,0333333									4,7166341			112,1	1	1	1	1,339																				0,001	0,384	0,335	0,102	0,696	0,007	0,009	0,068	0,011	0,022	0,442	0,001	0,002	0,003	0,78	0,0001	0,407	0,101	0,792	0,006	0,012	0,068	0,012	0,016	0,557	0,002	0,036		56,1	0,3	12,8	0,13	2,2			55,5	0,5	12,6	0,16	2,2	
1773	г683863=??9	05.09.2070 11:03	Э76ХФ	Р65	10	27,6833333		27,6833333		0,007				0,0393922	1538	1538	7,7122293			114,4	1	1	1	6,429					0,01			0,05	0,01				0,049407							0,001	0,451	0,32	0,098	0,638	0,007	0,012	0,074	0,008	0,022	0,441	0,001	0,002	0,004	0,754	0,0005	0,415	0,097	0,772	0,006	0,012	0,073	0,009	0,013	0,582	0,003	0,036		53,3	0,6	12,7	0,39	2,1			56	0,7	13,4	0,18	2,1	
1774	г683863=??:	05.09.2070 11:54	Э76ХФ	Р65	6	86,9166667	26,8	84,4	2,691358	0,378815	0,111108	0,129449	0,142905	0,0379794	1603	1625	7,1219604		13703,73134	110,7	1	1	1	18,891			0,051		0,05		0,399	0,076	0,02				0,047635	0,169		0,194		0,197	6121	0,001	0,484	0,319	0,124	0,67	0,009	0,011	0,071	0,01	0,021	0,438	0,001	0,003	0,003	0,751	0,0004	0,417	0,124	0,787	0,008	0,013	0,071	0,011	0,015	0,565	0,002	0,037		49,8	0,4	10,3	0,15	2,3			48,8	0,7	9	0,1	2,5	
1775	"г683863=??;"	05.09.2070 12:44	Э76ХФ	Р65																																																																																
1776	г683863=??<	05.09.2070 13:41	Э76ХФ	Р65	43	55,0333333	22,7	55,0333333	2,8798521	0,3758	0,12408	0,152238	0,156077	0,039161	1569	1598	8,1185342		14251,98238	114,4	1	1	1	14,893			0,048		0,05		0,392	0,058	0,02				0,049117	0,18		0,229		0,22	5392	0,002	0,45	0,312	0,108	0,655	0,008	0,01	0,074	0,008	0,018	0,436	0,001	0,002	0,003	0,769	0,0004	0,418	0,108	0,786	0,007	0,011	0,074	0,009	0,013	0,568	0,003	0,037		59,3	0,4	12,9	0,17	2,6			60,4	0,4	6,8	0,1	2,6	
1777	г683863=??=	05.09.2070 14:41	Э76ХФ	Р65	54	44,7166667	17,55	44,7166667	2	0,35928	0,143256	0,177897	0,134228	0,0376621	1592	1597	9,4770034		13196,5812	107,9	1	1	1	14,126			0,048		0,05		0,367	0,049	0,02				0,047237	0,135		0,271		0,254	3860	0,002	0,477	0,285	0,107	0,626	0,007	0,011	0,079	0,008	0,021	0,438	0,001	0,002	0,003	0,771	0,0002	0,416	0,102	0,787	0,006	0,013	0,074	0,009	0,016	0,568	0,002	0,037		52,4	0,5	8,6	0,11	2,5			52,3	0,3	8	0,1	2,7	
1778	г683863=??>	05.09.2070 15:57	Э76ХФ	Р65	32	46,0333333	20,7	46,0333333	3,5269865	0,380855	0,139308	0,187875	0,144587	0,0390175	1557	1587	8,8685714		13843,47826	112,7	1	1	1	13,192					0,05		0,394	0,117	0,02				0,048937	0,147		0,286		0,247	4776	0,001	0,422	0,298	0,094	0,625	0,009	0,011	0,066	0,007	0,029	0,441	0,001	0,002	0,003	0,796	0,0006	0,419	0,094	0,789	0,008	0,013	0,067	0,008	0,02	0,57	0,003	0,037		52,1	0,5	6,8	0,13	2,7			62,9	0,9	5,6	0,08	2,4	
1779	г683863=???	05.09.2070 16:55	Э76ХФ	Р65	26	44,8666667	19,0166667	44,8666667	2	0,25295	0,131976	0,173751	0,140781	0,0390175	1574	1583	10,5298663		13478,70289	113,2	1	1	1	15,748			0,052		0,05		0,238	0,063	0,02				0,048937	0,147		0,264		0,234	4272	0,002	0,555	0,304	0,105	0,637	0,006	0,011	0,066	0,01	0,026	0,448	0,002	0,002	0,003	0,758	0,0006	0,417	0,105	0,785	0,006	0,012	0,066	0,011	0,02	0,571	0,003	0,037		59,2	0,6	8,6	0,12	2,7			61,3	0,7	4,5	0,1	2,6	
1780	г683863>666	05.09.2070 17:46	Э76ХФ	Р65	29	43,2166667	14,55	43,2166667	2,6551876	0,359185	0,14382	0,120668	0,130951	0,037489	1590	1585	6,9807603		13447,42268	109,2	1	1	1	9,998			0,053		0,05		0,369	0,111	0,02				0,04702	0,154		0,181		0,255	3261	0,001	0,441	0,29	0,105	0,672	0,007	0,011	0,067	0,009	0,024	0,437	0,001	0,002	0,003	0,756	0,0004	0,417	0,106	0,782	0,007	0,013	0,068	0,01	0,017	0,564	0,003	0,036		54,3	0,4	10,5	0,1	2,1			54,9	0,5	14,3	0,1	2,2	
1781	г683863>667	05.09.2070 18:36	Э76ХФ	Р65	32	44,35	20,6666667	44,35	2,6046065	0,342955	0,10434	0,101329	0,095698	0,0378064	1566	1599	12,8661345		14089,35484	110,4	1	1	1	18,806			0,063		0,05		0,357	0,08	0,02				0,047418	0,107		0,153		0,185	4853	0,002	0,478	0,327	0,104	0,696	0,006	0,011	0,07	0,012	0,021	0,475	0,002	0,003	0,004	0,774	0,0003	0,416	0,103	0,781	0,006	0,012	0,07	0,012	0,017	0,573	0,003	0,036		59,6	0,4	9,6	0,11	2,6			64,3	0,5	4,9	0,07	2,7	
1782	г683863>668	05.09.2070 19:29	Э76ХФ	Р65	32	48,3166667	15,15	48,3166667	3,9239744	0,31468	0,091368	0,140665	0,110133	0,0389306	1570	1588	12,7277259		16241,58416	113,4	1	1	1	20,428					0,05		0,323	0,057	0,02				0,048828	0,113		0,214		0,162	4101	0,002	0,492	0,344	0,095	0,675	0,007	0,012	0,08	0,013	0,02	0,462	0,001	0,003	0,005	0,766		0,416	0,093	0,783	0,006	0,012	0,079	0,014	0,013	0,564	0,003	0,037	2,6	56,3	0,2	8,5	0,08	3	18,7	3,9	50,5	0,4	4,7	0,08	2,6	19,5
1783	г683863>669	05.09.2070 20:19	Э76ХФ	Р65	36	43,3666667	23,3166667	43,3666667	3,7142857	0,31791	0,121824	0,147938	0,088443	0,0370848	1539	1587	11,4156802		13427,30522	108,8	1	1	1	16,502					0,05		0,321	0,088	0,02				0,046513	0,076		0,227		0,216	5218	0,002	0,476	0,312	0,103	0,662	0,005	0,011	0,063	0,011	0,022	0,483	0,002	0,003	0,003	0,763	0,0003	0,42	0,102	0,794	0,005	0,012	0,063	0,013	0,018	0,576	0,003	0,037	3,8	48,6	1,3	7,7	0,3	2,5	19,5	3,4	59,9	0,3	8,3	0,15	2,3	26,3
1784	г683863>66:	05.09.2070 21:10	Э76ХФ	Р65	35	43,85	18,35	43,85	3,28684	0,35608	0,099264	0,210519	0,154524	0,0386419	1577	1597	9,7949829		13477,92916	114,1	1	1	1	14,317					0,05		0,37	0,075	0,02				0,048466	0,153		0,321		0,176	4122	0,001	0,465	0,335	0,101	0,614	0,009	0,011	0,08	0,01	0,021	0,435	0,001	0,003	0,003	0,768	0,0003	0,419	0,1	0,793	0,008	0,013	0,08	0,011	0,015	0,573	0,003	0,037	4	50,9	0,4	8,1	0,13	2,5	20,2	4,9	56,1	0,5	9,6	0,13	2,2	25,5
1785	"г683863>66;"	05.09.2070 22:09	Э76ХФ	Р65	33	42,2166667	20,65	42,2166667	2,8543165	0,30104	0,128592	0,121952	0,131297	0,0381786	1546	1581	19,1000395		14045,52058	115,4	1	1	1	26,878					0,05		0,3	0,101	0,02				0,047924	0,154		0,183		0,228	4834	0,002	0,498	0,311	0,104	0,696	0,008	0,012	0,075	0,013	0,02	0,453	0,002	0,004	0,003	0,755	0,0004	0,419	0,105	0,793	0,007	0,012	0,076	0,014	0,015	0,566	0,003	0,037	3,5	59,5	0,3	8,6	0,19	2,3	25,4	4,3	61,5	0,9	3,8	0,11	2,4	25,2
1786	г683863>66<	05.09.2070 23:00	Э76ХФ	Р65	31	44,7	22,7166667	44,7	3,8789579	0,349945	0,113364	0,308082	0,152051	0,037611	1544	1584	11,638255		14410,56493	111,3	1	1	1	17,341					0,05		0,356	0,118	0,02				0,047381	0,108		0,475		0,201	5456	0,002	0,511	0,319	0,104	0,523	0,012	0,011	0,087	0,011	0,02	0,427	0,001	0,003	0,003	0,743	0,0004	0,416	0,102	0,782	0,011	0,014	0,087	0,012	0,016	0,579	0,003	0,037		62,3	0,9	5,7	0,12	2,7			58,9	0,6	6,1	0,11	2,2	
1787	г683863>66=	05.09.2070 23:50	Э76ХФ	Р65	44	41,7	19,7833333	41,7	3,9554075	0,387415	0,114492	0,153099	0,104067	0,037927	1559	1591	19,2763835		14330,24431	110,8	1	1	1	26,414					0,05		0,408	0,102	0,02				0,047779	0,099		0,234		0,203	4725	0,002	0,454	0,318	0,096	0,663	0,006	0,012	0,065	0,01	0,021	0,464	0,001	0,002	0,004	0,767	0,0004	0,418	0,095	0,795	0,005	0,014	0,066	0,011	0,015	0,569	0,003	0,037		57,6	0,4	9,1	0,11	2,6			59	0,8	8,7	0,12	2,3	
1788	г683863>66>	06.09.2070 0:47	Э76ХФ	Р65	33	44,5333333	17,35	44,5333333	3,373603	0,366315	0,124644	0,233809	0,147351	0,0388462	1605	1596	16,6297904		13331,4121	109,9	1	1	1	24,686			0,133		0,05		0,377	0,059	0,02				0,048937	0,137		0,358		0,221	3855	0,002	0,487	0,308	0,099	0,583	0,011	0,012	0,087	0,01	0,025	0,438	0,001	0,002	0,003	0,755	0,0002	0,417	0,099	0,781	0,01	0,015	0,087	0,01	0,015	0,57	0,002	0,037		52,5	0,7	10,8	0,13	2,2			59	0,4	7,8	0,11	2,3	
1789	г683863>66?	06.09.2070 1:35	Э76ХФ	Р65	37	41,5	17,65	41,5	3,3041475	0,34493	0,119568	0,143523	0,115333	0,0385588	1570	1588	10,6374194		13094,61756	114,5	1	1	1	14,656					0,05		0,355	0,104	0,02				0,048575	0,123		0,218		0,212	3852	0,002	0,509	0,319	0,097	0,676	0,008	0,011	0,075	0,011	0,019	0,472	0,002	0,003	0,004	0,761	0,0008	0,415	0,096	0,778	0,007	0,013	0,075	0,012	0,015	0,584	0,003	0,036		59,1	1,5	8,4	0,12	2,8			60,7	0,7	5,9	0,09	2,7	
1790	г683863>676	06.09.2070 2:25	Э76ХФ	Р65	40	44,8666667	20,6666667	44,8666667	3,8077519	0,324305	0,08742	0,104597	0,096435	0,0385588	1566	1590	12,2887772		13926,77419	114,4	1	1	1	18,341			0,074		0,05		0,337	0,123	0,02				0,048575	0,109		0,158		0,155	4797	0,002	0,52	0,345	0,116	0,704	0,011	0,012	0,087	0,015	0,02	0,482	0,002	0,003	0,004	0,749	0,0003	0,417	0,116	0,787	0,011	0,012	0,086	0,015	0,012	0,564	0,003	0,036		59,6	0,5	7,1	0,07	2,8			58,8	0,8	8,9	0,1	2,4	
1791	г683863>677	06.09.2070 3:15	Э76ХФ	Р65	42	44,2166667	17,15	44,2166667	3,5816768	0,279885	0,097572	0,06015	0,095954	0,0378127	1578	1592	10,9339124		14613,41108	112,4	1	1	1	16,085					0,05		0,282	0,115	0,02				0,047635	0,126		0,088		0,173	4177	0,002	0,572	0,336	0,097	0,744	0,012	0,01	0,077	0,014	0,016	0,491	0,002	0,004	0,004	0,751	0,0007	0,418	0,097	0,788	0,011	0,012	0,077	0,015	0,013	0,583	0,003	0,037		63,7	0,7	6,9	0,1	2,8			57,6	0,8	6,5	0,14	2,1	
1792	г683863>678	06.09.2070 4:07	Э76ХФ	Р65	44	49,4	24,1833333	49,4	4,6392962	0,341465	0,122388	0,043524	0,064844	0,0374682	1588	1632	11,2759364		14037,76706	108,6	1	1	1	18,314			0,063		0,05		0,354	0,097	0,02				0,047201	0,084		0,064		0,217	5658	0,002	0,51	0,312	0,089	0,754	0,013	0,01	0,083	0,012	0,014	0,509	0,002	0,003	0,004	0,767	0,0004	0,419	0,09	0,784	0,013	0,012	0,084	0,013	0,011	0,573	0,003	0,037		61,5	0,5	7,4	0,09	2,5			62,9	0,6	5,2	0,07	2,7	
1793	г683863>679	06.09.2070 4:56	Э76ХФ	Р65	55	51,5333333	21,55	51,5333333	2,3050058	0,32379	0,122952	0,096756	0,063092	0,0374682	1568	1598	9,5652652		13425,52204	108,7	1	1	1	16,431					0,05		0,33	0,089	0,02				0,047201	0,06		0,148		0,218	4822	0,002	0,509	0,311	0,098	0,714	0,008	0,011	0,074	0,009	0,016	0,506	0,002	0,003	0,004	0,78	0,0006	0,418	0,095	0,79	0,007	0,012	0,074	0,01	0,012	0,573	0,003	0,036		54,8	0,7	5,3	0,09	2,8			59	1	3	0,09	2,1	
1794	г683863>67:	06.09.2070 5:47	Э76ХФ	Р65	58		19,3333333	50,7333333	3,3231358	0,390725	0,140436	0,134825	0,119507	0,0393915	1593	1601	9,5996058		13444,13793	112,5	1	1	1	16,234					0,05		0,408	0,065	0,02				0,049624	0,133		0,204		0,249	4332	0,002	0,468	0,298	0,091	0,68	0,013	0,012	0,078	0,008	0,017	0,456	0,001	0,002	0,003	0,778	0,0007	0,417	0,091	0,794	0,012	0,013	0,077	0,009	0,015	0,57	0,003	0,037		60,8	0,3	8,7	0,08	2,6			59	0,4	7,5	0,14	2,2	
1795	"г683863>67;"	06.09.2070 7:13	Э76ХФ	Р65	30	48,35	23,35	48,35	3,1240935	0,370795	0,129156	0,198768	0,116014	0,0394201	1574	1603	8,9852742		13770,44968	112,5000001	1	1	1	14,339					0,05		0,383	0,093	0,02				0,04966	0,102		0,305		0,229	5359	0,002	0,487	0,308	0,091	0,625	0,007	0,011	0,066	0,008	0,018	0,466	0,001	0,002	0,003	0,772	0,0003	0,418	0,091	0,791	0,006	0,013	0,066	0,009	0,016	0,576	0,003	0,037		61,3	0,8	8,3	0,09	2,7			61,1	1	2,8	0,1	2,4	
1796	г683863>67<	06.09.2070 8:06	Э76ХФ	Р65	34	47,7	15,5166667	47,7	1,9515738	0,441285	0,162996	0,192547	0,132973	0,0395352	1594	1594	8,2446541		13077,55102	113,8	1	1	1	13,109					0,05		0,464	0,154					0,049805	0,131		0,294		0,289	3382	0,002	0,418	0,279	0,1	0,626	0,014	0,01	0,091	0,011	0,016	0,444	0,001	0,002	0,004	0,773	0,0003	0,414	0,103	0,782	0,013	0,011	0,092	0,011	0,009	0,56	0,003	0,036		60,9	0,3	10	0,13	2,6			63,6	0,3	6,8	0,07	2,7	
1797	г683863>67=	06.09.2070 16:52	Э90ХАФ	Р65																																																																																
1798	г683863>67>	06.09.2070 17:49	Э90ХАФ	Р65	12	85,05	28,6666667	84,8833333	2,6448285	0,5341468	0,084036	0,196469	0,093041	0,091791	1577	1607	9,6679621	8,3875848	12756,97674	111,6	1	1	1	11,333	13,737	0,015444			0,05		0,575	0,051	0,02			0,024631	0,100803	0,067		0,303		0,149	6095	0,001	0,401	0,213	0,095	0,623	0,008	0,012	0,073	0,007	0,017	0,451	0,001	0,002	0,003	0,853	0,0002	0,288	0,097	0,796	0,006	0,015	0,074	0,009	0,016	0,545	0,002	0,083		60,1	0,3	6,9	0,11	2,6			58,8	0,7	4,3	0,12	2,3	
1799	г683863>67?	06.09.2070 18:51	Э90ХАФ	Р65	39	50,3666667	22,5166667	50,0333333	2,6373503	0,498855	0,049068	0,133992	0,072604	0,0894414	1582	1587	7,3436948	6,0631579	13531,31014	109,1000001	1	1	1	11,55	0,288		0,052		0,113		0,504	0,1400001	0,0200001			0,02398	0,098235	0,0600001		0,206		0,087	5078	0,002	0,438	0,244	0,104	0,672	0,008	0,01	0,076	0,009	0,024	0,471	0,002	0,002	0,003	0,844	0,0002	0,289	0,104	0,792	0,006	0,014	0,075	0,011	0,018	0,552	0,003	0,084	4	62,1	0,3	7	0,17	2,6	23,8	3,6	62,1	0,3	7,1	0,17	2,7	23
1800	г683863>686	06.09.2070 20:16	НХ	НЕТ	13	4,35		4,35									7,9448276			112,1	1	1	1	0,576																				0,001	0,463	0,225	0,095	0,59	0,03	0,009	0,075	0,011	0,023	0,368	0,001	0,002	0,003	0,837	0,0009	0,282	0,096	0,785	0,028	0,016	0,074	0,012	0,017	0,548	0,002	0,084	3,5	49,4	1,2	23,2	0,59	1,9	25,5	5,9	58,3	0,5	10,2	0,15	2,4	24,4
1801	г683863>687	06.09.2070 21:14	Э90ХАФ	Р65	6	48,55	15,35	48,3833333	2	0,41937	0,100392	0,25958	0,141782	0,0923408	1616	1583	11,2975472	12,0163221	12582,41042	112,5	1	1	1	6,653	12,27		0,104		0,05		0,446	0,074	0,02			0,023438	0,102214	0,118		0,399		0,178	3219	0,001	0,533	0,201	0,096	0,568	0,015	0,01	0,082	0,007	0,022	0,411	0,001	0,001	0,003	0,845	0,0002	0,288	0,096	0,795	0,013	0,017	0,082	0,008	0,017	0,547	0,002	0,085	3,1	56,1	0,4	15,6	0,1	2,1	26,6	3,6	50,3	0,3	10	0,11	2,2	23,4
1802	г683863>688	06.09.2070 22:10	НХ	НЕТ	9	42,3333333	16,15	42,1833333	2,0719901	0,472325	0,046812	0,214072	0,075152	0,0898846	1590	1578	17,6708034	17,9108641	12802,47678	109,8	1	1	1	15,03	9,846		0,04		0,05		0,523	0,082	0,02			0,024306	0,098597	0,032		0,332		0,083	3446	0,001	0,427	0,248	0,097	0,59	0,064	0,01	0,084	0,008	0,022	0,455	0,001	0,002	0,003	0,871	0,0005	0,288	0,097	0,78	0,061	0,014	0,084	0,009	0,017	0,545	0,003	0,084	3,4	54,8	0,9	11,9	0,14	2,4	22,5	4,1	58,8	0,3	7,4	0,06	2,2	26,5
1803	г683863>689	06.09.2070 23:21	НХ	НЕТ	6	43,6833333	17,0166667	43,5166667	1,5234677	0,506075	0,088548	0,21452	0,141784	0,0920558	1609	1582	12,2155662	10,7482014	12510,08815	113,5	1	1	1	9,199	7,47		0,04		0,05		0,557	0,047	0,02			0,023257	0,101888	0,136		0,328		0,157	3548	0,001	0,477	0,219	0,092	0,611	0,023	0,009	0,073	0,011	0,019	0,413	0,001	0,002	0,002	0,851	0,0002	0,293	0,091	0,788	0,02	0,013	0,072	0,012	0,016	0,53	0,002	0,082	3,7	48,3	0,4	11,4	0,12	2	24,5	3,8	57,5	0,4	7,2	0,07	2,2	26,6
1804	г683863>68:	07.09.2070 0:13	НХ	НЕТ	8	43,5666667	16,1833333	43,2333333	1,53375	0,540485	0,054708	0,207495	0,112487	0,0931396	1613	1586	10,2926063	9,7444577	12071,67868	114	1	1	1	12,374	2,271				0,05		0,606	0,071	0,02			0,024269	0,102539	0,093		0,319		0,097	3256	0,001	0,41	0,244	0,095	0,617	0,042	0,009	0,075	0,009	0,019	0,43	0,001	0,002	0,003	0,847	0,0002	0,292	0,095	0,802	0,041	0,012	0,075	0,01	0,016	0,55	0,003	0,084	3,2	61,3	0,8	9,8	0,14	2,5	24,2	4,5	59,3	0,9	7,2	0,1	2,2	26,6
1805	"г683863>68;"	07.09.2070 1:06	Э90ХАФ	Р65	6	40,7	21,9833333	40,5333333	2	0,516565	0,09306	0,188972	0,081532	0,0915456	1563	1576	11,7141536	11,6580311	13938,74147	112	1	1	1	7,035	8,75		0,052		0,05		0,57	0,069	0,02			0,02322	0,101165	0,052		0,292		0,165	5107	0,001	0,424	0,208	0,09	0,613	0,018	0,01	0,075	0,007	0,02	0,452	0,001	0,002	0,003	0,84	0,0004	0,291	0,093	0,793	0,018	0,015	0,078	0,008	0,017	0,563	0,003	0,084	3,1	57,8	0,6	12,1	0,28	2,2	26,3	4,1	57,3	0,5	4,6	0,07	2,6	21,7
1806	г683863>68<	07.09.2070 1:59	Э90ХАФ	Р65	7	40,7	17,2166667	40,5333333	2	0,40174	0,083472	0,137322	0,061942	0,0908666	1583	1583	10,70317	9,8242991	13096,61181	111,4	1	1	1	6,19	7,592		0,04		0,05		0,432	0,116	0,02			0,023365	0,100224	0,042		0,212		0,148	3758	0,002	0,498	0,215	0,094	0,672	0,01	0,01	0,067	0,008	0,021	0,469	0,002	0,002	0,003	0,847	0,0001	0,288	0,092	0,79	0,008	0,014	0,067	0,009	0,015	0,541	0,003	0,083		62,1	0,2	8,3	0,11	2,6			61,1	0,5	3,6	0,07	2,3	
1807	г683863>68=	07.09.2070 2:54	Э90ХАФ	Р65	7	43,5333333	18,65	43,3666667	2	0,511745	0,079524	0,151707	0,071373	0,0914492	1594	1587	16,2430034	14,2904895	13351,20643	111,7	1	1	1	10,576	11,353		0,093		0,05		0,568	0,117	0,02			0,025246	0,099826	0,051		0,234		0,141	4150	0,002	0,446	0,22	0,102	0,662	0,007	0,01	0,068	0,009	0,024	0,46	0,001	0,002	0,003	0,835	0,0001	0,288	0,101	0,798	0,005	0,015	0,067	0,01	0,019	0,548	0,003	0,084		62	0,4	9,3	0,11	2,7			60,4	0,4	5,4	0,06	2,7	
1808	г683863>68>	07.09.2070 3:44	Э90ХАФ	Р65	12	40,8666667	13,6833333	40,7333333	2	0,420815	0,099828	0,177673	0,098473	0,093054	1605	1587	12,8648881	11,7898596	12847,74665	113,6	1	1	1	8,305	8,397		0,042		0,05		0,451	0,06	0,02			0,024812	0,102105	0,083		0,273		0,177	2930	0,002	0,538	0,203	0,094	0,642	0,007	0,01	0,074	0,008	0,021	0,449	0,002	0,002	0,003	0,85	0,0002	0,289	0,094	0,793	0,005	0,014	0,074	0,009	0,017	0,545	0,003	0,084		61,2	0,3	8,3	0,09	2,7			62,2	0,6	5,4	0,08	2,7	
1809	г683863>68?	07.09.2070 4:40	Э90ХАФ	Р65	7	41,35	20,8333333	40,6833333	2	0,382415	0,077268	0,093024	0,050626	0,0916438	1550	1584	10,4563818	9,028169	14114,88	113	1	1	1	10,468	3,205		0,041		0,05		0,411	0,08	0,02			0,024269	0,100658	0,042		0,143		0,137	4901	0,002	0,549	0,222	0,087	0,714	0,005	0,009	0,064	0,015	0,019	0,48	0,003	0,004	0,003	0,85	0,0003	0,289	0,085	0,795	0,004	0,013	0,063	0,015	0,015	0,541	0,003	0,086		61,5	0,4	7,5	0,14	2,6			61,7	0,6	5,9	0,13	2,7	
1810	г683863>696	07.09.2070 5:30	Э90ХАФ	Р65	7	45,35	21,3666667	45	2,7810309	0,49317	0,102648	0,119723	0,065761	0,0903491	1577	1580	7,8	6,1079019	13557,5663	111,7	1	1	1	6,929	3,736		0,052		0,05		0,542	0,145	0,02			0,023184	0,099682	0,055		0,184		0,182	4828	0,002	0,45	0,199	0,099	0,689	0,006	0,01	0,067	0,01	0,023	0,464	0,002	0,002	0,004	0,857	0,0002	0,287	0,099	0,792	0,004	0,013	0,067	0,011	0,02	0,546	0,003	0,082		59,7	0,6	5	0,09	3,4			62,7	0,4	4,6	0,09	2,8	
1811	г683863>697	07.09.2070 6:19	Э90ХАФ	Р65	14	44,3666667	14,9833333	44,2333333	1,6333677	0,52964	0,072192	0,19031	0,097224	0,0889522	1609	1587	12,6708197	13,4886236	12565,96218	107,5	1	1	1	8,588	10,671		0,158		0,05		0,59	0,091	0,02			0,024414	0,097186	0,076		0,293		0,128	3138	0,001	0,426	0,224	0,116	0,624	0,007	0,011	0,08	0,008	0,023	0,454	0,001	0,002	0,003	0,837		0,29	0,117	0,8	0,005	0,017	0,08	0,009	0,014	0,543	0,002	0,084		56	1,3	9,4	0,12	2,3			61	0,9	6	0,09	2,6	
1812	г683863>698	07.09.2070 7:07	Э90ХАФ	Р65	21	45,8833333	21,5666667	45,7166667	3,4577823	0,53683	0,093624	0,160376	0,066552	0,0899059	1556	1579	16,0359712	14,7719008	14163,52396	111	1	1	1	11,145	11,916		0,053		0,05		0,596	0,075	0,02			0,022859	0,09932	0,04		0,248		0,166	5091	0,002	0,414	0,206	0,089	0,658	0,006	0,01	0,064	0,008	0,019	0,486	0,002	0,002	0,003	0,865	0,0001	0,292	0,09	0,808	0,005	0,018	0,066	0,009	0,019	0,554	0,003	0,081		63,2	0,5	6,6	0,1	2,9			67,2	0,4	5,6	0,06	3	
1813	г683863>699	07.09.2070 7:55	Э90ХАФ	Р65	29	44,05	19,7166667	43,9		0,426645	0,068244	0,075102	0,061398	0,0909272	1563	1575	11,3417722	15,2754717	12683,68555	112,5	1	1	1	4,48	16,192				0,05		0,468	0,064	0,02			0,023546	0,100441	0,066		0,114		0,121	4168	0,003	0,488	0,226	0,079	0,731	0,006	0,011	0,062	0,012	0,019	0,472	0,002	0,003	0,004	0,875	0,0002	0,288	0,079	0,796	0,005	0,019	0,063	0,014	0,016	0,543	0,003	0,079		68,1	0,4	7,5	0,09	3,1			67,2	0,4	5,6	0,06	3	
1814	г683863>69:	07.09.2070 8:46	Э90ХАФ	Р65	28	52,9	19,5333333	52,5666667		0,531395	0,107724	0,178464	0,087802	0,0917001	1572	1591	11,3284996	11,5446118	13119,11263	113,1	1	1	1	8,767	11,07				0,05		0,586	0,046	0,02			0,023257	0,101888	0,066		0,275		0,191	4271	0,002	0,418	0,196	0,08	0,645	0,006	0,013	0,065	0,009	0,024	0,461	0,002	0,002	0,004	0,841	0,0003	0,291	0,081	0,795	0,004	0,019	0,065	0,01	0,018	0,539	0,003	0,084		64,1	0,4	11,3	0,11	2,8			56,8	0,6	7,1	0,06	2,7	
1815	"г683863>69;"	07.09.2070 9:39	Э90ХАФ	Р65	35	43,7	17,05	43,3666667		0,53669	0,106032	0,123219	0,087121	0,0915347	1584	1579	13,6233503	14,0670987	12577,1261	112,6	1	1	1	4,473	15,677				0,05		0,595	0,047	0,02			0,02351	0,101526	0,087		0,188		0,188	3574	0,002	0,423	0,196	0,099	0,689	0,007	0,012	0,068	0,01	0,023	0,452	0,001	0,002	0,003	0,842		0,29	0,099	0,801	0,005	0,018	0,068	0,011	0,02	0,543	0,003	0,085		64,2	0,4	10,9	0,15	2,9			59,6	0,3	7,1	0,08	2,3	
1816	г683863>69<	07.09.2070 10:30	Э90ХАФ	Р65	34	45,3833333	17	45,2166667		0,52831	0,134232	0,108478	0,098066	0,0908233	1581	1579	11,1369085	17,6280822	12518,82353	111,9	1	1	1	5,884	17,158		0,043		0,05		0,58	0,044	0,02			0,022859	0,10102	0,11		0,164		0,238	3547	0,001	0,418	0,17	0,107	0,695	0,005	0,012	0,063	0,01	0,023	0,442	0,001	0,002	0,003	0,864	0,0002	0,29	0,109	0,8	0,004	0,021	0,063	0,012	0,018	0,534	0,003	0,084		52,6	0,6	11,7	0,15	2,4			50,5	0,5	7,7	0,1	2,5	
1817	г683863>69=	07.09.2070 11:20	Э76ХФ	Р65	37	49,0166667	28,35	49,0166667	5,3640143	0,29083	0,09588	0,001653	0,036879	0,0349855	1652	1626	11,2313336		14241,26984	110,6	1	1	1	18,201				0,02	0,05		0,298	0,048	0,02				0,044235	0,057				0,17	6729	0,003	0,548	0,335	0,11	0,777	0,008	0,012	0,104	0,018	0,021	0,514	0,003	0,004	0,005	0,766	0,0002	0,421	0,109	0,78	0,007	0,013	0,103	0,018	0,014	0,562	0,004	0,036	4,3	63,6	0,3	7,8	0,11	3	21	3,9	56,5	1	6,3	0,09	2,3	26,3
1818	г683863>69>	07.09.2070 12:12	Э76ХФ	Р65	47	57,3833333	23,95	57,3833333	2,4298383	0,389555	0,133668	0,050615	0,067295	0,0392761	1559	1604	7,302151		12849,26931	114,1	1	1	1	13,296				0,02	0,05		0,411	0,045	0,02				0,04966	0,085		0,075		0,237	5129	0,002	0,457	0,305	0,096	0,745	0,014	0,011	0,073	0,012	0,018	0,495	0,002	0,003	0,004	0,771	0,0004	0,418	0,094	0,788	0,013	0,013	0,073	0,013	0,015	0,568	0,003	0,037	4,9	63,9	0,5	6,1	0,09	2,9	21,9	4,1	58,2	0,4	6,7	0,07	2,3	25,7
1819	г683863>69?	07.09.2070 13:07	Э76ХФ	Р65	60	47,6833333	19,2	47,6833333		0,42477	0,147768	0,151492	0,109054	0,0391329	1584	1598	7,7208732		12768,75	113,8	1	1	1	11,888			0,097		0,05		0,448	0,045	0,02				0,049479	0,11		0,231		0,262	4086	0,002	0,443	0,296	0,084	0,659	0,006	0,012	0,07	0,009	0,02	0,454	0,001	0,002	0,003	0,754	0,0002	0,421	0,084	0,792	0,006	0,014	0,07	0,011	0,016	0,556	0,003	0,037		54,7	0,5	12,1	0,41	2,2			57,8	0,4	6,8	0,11	2,3	
1820	г683863>6:6	07.09.2070 14:17	Э76ХФ	Р65	50	44,2	17,9833333	44,2	2,4173717	0,393405	0,135924	0,13743	0,09267	0,0386181	1583	1584	10,0403419		13268,95273	112	1	1	1	14,684			0,054		0,05		0,412	0,048	0,02				0,048828	0,09		0,21		0,241	3977	0,002	0,463	0,304	0,079	0,663	0,005	0,012	0,052	0,009	0,018	0,48	0,001	0,002	0,003	0,76	0,0003	0,419	0,079	0,782	0,004	0,014	0,052	0,01	0,014	0,568	0,003	0,036		58,1	0,4	10,2	0,14	2,4			53,1	0,4	8,2	0,12	2,6	
1821	г683863>6:7	07.09.2070 15:13	Э76ХФ	Р65	41	47,5166667	23,7333333	47,5166667	3,4514589	0,395385	0,131412	0,118087	0,071739	0,038418	1539	1575	8,9399036		13462,07865	112	1	1	1	13,909				0,02	0,05		0,416	0,049	0,02				0,048575	0,065		0,181		0,233	5325	0,002	0,458	0,306	0,073	0,687	0,006	0,012	0,061	0,007	0,015	0,49	0,002	0,002	0,003	0,76	0,0001	0,419	0,074	0,789	0,006	0,013	0,061	0,008	0,013	0,57	0,003	0,037	4,7	58,7	0,4	10,3	0,16	2,7	21,8	5,5	60,3	0,8	4,5	0,07	2,6	22,9
1822	г683863>6:8	07.09.2070 16:12	Э76ХФ	Р65	33	51,5666667	14,2	51,5666667		0,40132	0,10716	0,089972	0,109968	0,0392476	1586	1574	11,3244762		12574,64789	112,8	1	1	1	19,368				0,02	0,05		0,429	0,046	0,02				0,049624	0,136		0,134		0,19	2976	0,002	0,464	0,33	0,092	0,709	0,005	0,012	0,061	0,01	0,02	0,463	0,002	0,002	0,003	0,771	0,0002	0,42	0,091	0,786	0,004	0,014	0,061	0,011	0,018	0,569	0,003	0,037	4,4	62,9	0,4	6,8	0,13	3	21,2	5,4	62	0,6	4	0,07	2,7	22,9
1823	г683863>6:9	07.09.2070 17:07	Э76ХФ	Р65	34	56,7	16,8333333	56,7		0,389425	0,080652	0,044796	0,107382	0,0387897	1557	1564	8,4356002		12403,9604	114	1	1	1	15,402				0,02	0,05		0,421	0,045	0,02				0,049045	0,15		0,063		0,143	3480	0,002	0,462	0,353	0,09	0,752	0,007	0,012	0,061	0,014	0,021	0,481	0,002	0,002	0,003	0,768	0,0004	0,419	0,091	0,791	0,006	0,013	0,062	0,014	0,015	0,563	0,002	0,035	5,5	59,1	0,4	7,4	0,1	2,7	21,5	5,7	57,5	0,8	7,9	0,12	2,3	25,3
1824	г683863>6::	07.09.2070 18:06	Э76ХФ	Р65	39	43,8833333	13,7	43,8833333		0,38962	0,120696	0,118067	0,142089	0,0397056	1585	1574	9,24961		12494,89051	115,5	1	1	1	13,507					0,05		0,411	0,037	0,02				0,050203	0,175		0,176		0,214	2853	0,002	0,455	0,319	0,093	0,696	0,005	0,013	0,057	0,009	0,022	0,455	0,002	0,002	0,003	0,768	0,0004	0,419	0,093	0,793	0,004	0,014	0,057	0,01	0,018	0,568	0,003	0,036		59,5	0,3	10,3	0,1	2,6			49,4	0,3	6,4	0,07	2,5	
1825	"г683863>6:;"	07.09.2070 19:03	Э76ХФ	Р65	34	43,5333333	13,8166667	43,5333333		0,4423962	0,121824	0,119156	0,109748	0,0400488	1579	1572	10,2760499		12788,90229	115,1	1	1	1	14,886		0,024596	0,058		0,05		0,447	0,071	0,02				0,050637	0,124		0,18		0,216	2945	0,002	0,436	0,315	0,092	0,693	0,007	0,011	0,06	0,011	0,022	0,471	0,001	0,002	0,003	0,765	0,0002	0,415	0,092	0,794	0,006	0,014	0,06	0,011	0,015	0,572	0,002	0,036		51,9	0,5	9,6	0,14	2,4			51,4	0,4	7,8	0,1	2,3	
1826	г683863>6:<	07.09.2070 19:52	Э76ХФ	Р65	40	40,5166667	11,35	40,5166667	2,549895	0,4214529	0,119004	0,153621	0,114075	0,0396478	1568	1575	9,4538873		13358,59031	112,5	1	1	1	12,768		0,024882			0,05		0,42	0,083	0,02				0,05013	0,117		0,234		0,211	2527	0,002	0,419	0,315	0,091	0,66	0,007	0,012	0,072	0,008	0,02	0,463	0,002	0,002	0,003	0,767	0,0002	0,415	0,093	0,796	0,006	0,013	0,073	0,009	0,019	0,578	0,003	0,037		61,1	0,3	7	0,16	2,6			58,5	0,2	6,3	0,07	2,3	
1827	г683863>6:=	07.09.2070 20:45	Э76ХФ	Р65	32	40,35	13,1833333	40,35	2,5367965	0,282345	0,080652	0,038545	0,092759	0,0383318	1557	1576	12,0237918		12816,18205	114,1	1	1	1	16,172					0,05		0,289	0,102					0,048466	0,129		0,055		0,143	2816	0,002	0,54	0,349	0,104	0,754	0,007	0,011	0,069	0,019	0,022	0,483	0,002	0,004	0,003	0,745	0,0003	0,416	0,099	0,79	0,006	0,01	0,067	0,019	0,017	0,583	0,003	0,037		61,2	0,2	8,7	0,15	2,5			62,7	0,8	3,3	0,07	2,6	
1828	г683863>6:>	07.09.2070 21:38	Э76ХФ	Р65	30	41,1666667	17,6833333	41,1666667	2,6546346	0,4295838	0,120132	0,100044	0,091045	0,0398194	1569	1577	4,9394332		12418,47314	114,8	1	1	1	6,778		0,046904			0,05		0,406	0,092	0,02				0,050347	0,101		0,153		0,213	3660	0,002	0,427	0,315	0,1	0,698	0,01	0,01	0,087	0,012	0,023	0,469	0,002	0,003	0,003	0,762	0,0002	0,414	0,102	0,785	0,009	0,013	0,087	0,013	0,017	0,56	0,003	0,037		51,1	0,6	7,8	0,2	2,4			58,9	0,4	6,7	0,06	2,4
