Repository: Siella/alloy_building

# Прогнозирование химического состава шлака
Задание по Data science от компании EVRAZ (оптимизация сталеплавильного производства) в рамках хакатона ```</beCoder>```.

Мы реализовали наше решение как простой и лаконичный веб-сервис!
В папке `EDA` результаты анализа данных в рамках отборочного задания, в `modelling` — результаты моделирования целевых показателей химического состава шлака и `сыпуч известь РП`.

File: _data/Исходные данные.txt (part 21 of 78)
оком	t продувка	ПСН гр.	чист расход C	чист расход Cr	чист расход Mn	чист расход Si	чист расход V	температура первая	температура последняя	Ar (интенс.)	N2 (интенс.)	эл. энергия (интенс.)	произв жидкая сталь	произв количество обработок	произв  количество плавок	произв количество плавок (цел)	расход газ Ar	расход газ  N2	расход C пров.	сыпуч известь РП	сыпуч кварцит	сыпуч кокс пыль УСТК	сыпуч  кокс. мелочь (сух.)	сыпуч  кокс. мелочь КМ1	сыпуч  шпат плав.	ферспл CaC2	ферспл FeMo	ферспл FeSi-75	ферспл FeV азот.	ферспл  FeV-80	ферспл  Mn5Si65Al0.5	ферспл  Ni H1 пласт.	ферспл SiMn18	ферспл  ферванит	ферспл  фх850А	эл. энергия	химсталь первый Al_1	химсталь первый C_1	химсталь первый Cr_1	химсталь первый Cu_1	химсталь первый Mn_1	химсталь первый Mo_1	химсталь первый N_1	химсталь первый Ni_1	химсталь первый P_1	химсталь первый S_1	химсталь первый Si_1	химсталь первый Ti_1	химсталь первый V_1	химсталь последний Al	химсталь последний C	химсталь последний Ca	химсталь последний Cr	химсталь последний Cu	химсталь последний Mn	химсталь последний Mo	химсталь последний N	химсталь последний Ni	химсталь последний P	химсталь последний S	химсталь последний Si	химсталь последний Ti	химсталь последний V	химшлак первый Al2O3_1	химшлак первый CaO_1	химшлак первый FeO_1	химшлак первый MgO_1	химшлак первый MnO_1	химшлак первый R_1	химшлак первый SiO2_1	химшлак последний Al2O3	химшлак последний CaO	химшлак последний FeO	химшлак последний MgO	химшлак последний MnO	химшлак последний R	химшлак последний SiO2
1829	г683863>6:?	07.09.2070 22:36	Э76ХФ	Р65	23	44,5333333	13,7166667	44,5333333	2,4241192	0,4371949	0,135924	0,144828	0,119992	0,0392476	1577	1581	7,583982		12724,66586	114,5	1	1	1	11,258		0,013442			0,05		0,45						0,049624	0,128		0,222		0,241	2909	0,002	0,449	0,3	0,098	0,672	0,007	0,012	0,072	0,01	0,021	0,466	0,002	0,003	0,003	0,778	0,0002	0,412	0,101	0,791	0,006	0,014	0,073	0,011	0,018	0,57	0,003	0,036		54,6	0,4	7,7	0,15	2,5			58,4	0,6	5,6	0,07	2,6	
1830	"г683863>6;6"	07.09.2070 23:27	Э76ХФ	Р65	25	42,5333333	18,3333333	42,5333333	2,8060897	0,3210312	0,088548	0,04872	0,079231	0,0376005	1543	1584	8,3376959		13673,45455	110,9	1	1	1	11,821		0,024596			0,05		0,306	0,093					0,04749	0,103		0,073		0,157	4178	0,002	0,498	0,342	0,103	0,747	0,009	0,011	0,075	0,013	0,022	0,491	0,002	0,003	0,003	0,751	0,0002	0,417	0,102	0,793	0,008	0,011	0,075	0,014	0,018	0,564	0,003	0,037		61,7	0,3	7,9	0,11	2,7			58,6	0,4	6,9	0,11	2,2	
1831	"г683863>6;7"	08.09.2070 0:19	Э76ХФ	Р65	26	42,5333333	16,3666667	42,5333333	2,5532234	0,38826	0,07332	0,040356	0,076446	0,0379558	1556	1581	7,932837		13237,88187	111,6	1	1	1	11,247					0,05		0,421	0,114	0,02				0,047924	0,102		0,06		0,13	3611	0,002	0,469	0,354	0,107	0,749	0,007	0,01	0,074	0,014	0,022	0,483	0,002	0,003	0,003	0,754	0,0001	0,415	0,107	0,785	0,006	0,013	0,074	0,015	0,012	0,555	0,003	0,036		50,1	0,6	6,9	0,12	2,6			59,3	0,5	6,1	0,09	2,4	
1832	"г683863>6;8"	08.09.2070 1:13	Э76ХФ	Р65	25	42,7166667	15,0166667	42,7166667		0,41132	0,104904	0,108126	0,106726	0,0391589	1574	1585	11,6781861		12645,94895	114,8	1	1	1	16,596					0,05		0,441	0,053					0,049443	0,122		0,165		0,186	3165	0,002	0,46	0,328	0,099	0,692	0,008	0,012	0,072	0,011	0,021	0,464	0,002	0,003	0,003	0,773		0,413	0,099	0,784	0,008	0,013	0,072	0,012	0,017	0,562	0,003	0,037		60,6	0,5	8,8	0,14	2,7			55	0,4	4,9	0,08	2,5	
1833	"г683863>6;9"	08.09.2070 2:05	Э76ХФ	Р65	25	45,7	23,5	45,7	2,4505716	0,4831656	0,087984	0,114834	0,118814	0,0388436	1551	1588	4,5326219		13427,23404	116,9	1	1	1	6,843		0,019448			0,162		0,413	0,087					0,049045	0,138		0,175		0,156	5259	0,002	0,43	0,344	0,111	0,706	0,01	0,01	0,076	0,012	0,022	0,469	0,003	0,003	0,003	0,781	0,0002	0,413	0,11	0,794	0,009	0,012	0,075	0,013	0,018	0,57	0,003	0,036		54,3	0,7	6,5	0,22	2,5			57,2	0,5	7,4	0,17	2,2	
1834	"г683863>6;:"	08.09.2070 3:00	Э76ХФ	Р65	25	40,0333333	15,7166667	40,0333333	2,1525275	0,4306586	0,07332	0,063972	0,100634	0,0388151	1564	1580	6,2172263		12850,05302	113,5	1	1	1	8,281		0,016588			0,05		0,453	0,092	0,02				0,049009	0,13		0,096		0,13	3366	0,002	0,45	0,356	0,103	0,738	0,012	0,01	0,072	0,016	0,022	0,472	0,002	0,003	0,003	0,771	0,0002	0,417	0,103	0,792	0,011	0,013	0,072	0,016	0,018	0,574	0,003	0,036		60,3	0,9	7,7	0,11	2,7			62,1	0,2	3,6	0,06	2,8	
1835	"г683863>6;;"	08.09.2070 3:52	Э76ХФ	Р65	24	46,9	17,5666667	46,9	1,7871993	0,447765	0,102084	0,121914	0,121271	0,0390155	1569	1585	8,5077065		12514,61101	114,4	1	1	1	12,849			0,03		0,05		0,486	0,093	0,02				0,049262	0,139		0,186		0,181	3664	0,002	0,424	0,332	0,106	0,689	0,009	0,011	0,071	0,011	0,022	0,459	0,002	0,003	0,003	0,772	0,0001	0,414	0,106	0,791	0,008	0,012	0,071	0,012	0,018	0,561	0,003	0,036		52,6	0,3	8	0,12	2,5			54	0,9	6,5	0,13	2,1	
1836	"г683863>6;<"	08.09.2070 4:49	Э76ХФ	Р65	26	45,1833333	14,1166667	45,1833333	2,5395024	0,4772655	0,102084	0,137964	0,125371	0,0395889	1582	1587	8,4256888		13180,16529	112,9	1	1	1	12,573		0,01859			0,05		0,5	0,136					0,049986	0,139		0,211		0,181	3101	0,002	0,407	0,331	0,089	0,675	0,007	0,011	0,061	0,009	0,029	0,457	0,001	0,002	0,003	0,763	0,0005	0,416	0,089	0,798	0,006	0,012	0,061	0,01	0,016	0,57	0,003	0,037		58	0,3	8,4	0,16	2,5			58,9	0,2	5,5	0,07	2,3	
1837	"г683863>6;="	08.09.2070 5:45	Э76ХФ	Р65	26	42,8833333	22,2166667	42,8833333	2,639313	0,489465	0,129156	0,171204	0,128675	0,0382995	1583	1627	10,2928099		13354,83871	111,3	1	1	1	14,713		0,0286			0,05		0,497	0,043	0,02				0,048358	0,131		0,263		0,229	4945	0,001	0,407	0,308	0,073	0,647	0,005	0,011	0,052	0,008	0,021	0,446	0,001	0,002	0,003	0,754	0,0002	0,417	0,072	0,796	0,005	0,013	0,053	0,009	0,017	0,582	0,003	0,036		52,2	0,3	7,6	0,1	2,2			50,1	0,4	3,8	0,06	2,4	
1838	"г683863>6;>"	08.09.2070 6:36	Э76ХФ	Р65	30	47,55	20,5166667	47,55	2,695597	0,4744	0,12972	0,192924	0,130333	0,0396174	1556	1598	5,8816096		13508,04224	114	1	1	1	9,257			0,157		0,05		0,511	0,064	0,02				0,050022	0,125		0,297		0,23	4619	0,001	0,401	0,309	0,085	0,624	0,007	0,011	0,064	0,008	0,023	0,432	0,002	0,002	0,003	0,752	0,0001	0,416	0,085	0,791	0,005	0,013	0,064	0,009	0,016	0,545	0,003	0,037		50,4	0,5	8	0,14	2,2			58	0,7	7,2	0,14	2,1	
1839	"г683863>6;?"	08.09.2070 7:25	Э76ХФ	Р65	36	52,5666667	22,7	52,5666667	3,5964413	0,467125	0,144948	0,1728	0,163448	0,0391018	1563	1592	10,5683368		13805,28634	113,9	1	1	1	18,339			0,084		0,05		0,5	0,059	0,02				0,049371	0,184		0,264		0,257	5223	0,001	0,41	0,299	0,083	0,652	0,007	0,013	0,063	0,008	0,02	0,433	0,002	0,002	0,003	0,769	0,0008	0,42	0,084	0,801	0,006	0,013	0,063	0,009	0,017	0,57	0,003	0,037		57,8	0,2	11,2	0,11	2,2			57,6	0,6	7,8	0,18	2,2	
1840	г683863>6<6	08.09.2070 8:17	Э76ХФ	Р65																																																																																
1841	г683863>6<7	08.09.2070 9:08	Э76ХФ	Р65	41	53,3833333	22,3333333	53,3833333	3,1008433	0,416655	0,058092	0,064566	0,122183	0,0391018	1581	1585	11,2945364		13110,44776	113,7	1	1	1	20,098					0,05		0,458	0,058	0,02				0,049371	0,163		0,096		0,103	4880	0,002	0,461	0,373	0,105	0,739	0,007	0,011	0,073	0,014	0,02	0,469	0,002	0,003	0,003	0,763	0,0007	0,421	0,102	0,792	0,006	0,013	0,071	0,015	0,018	0,57	0,003	0,037		55,6	0,6	9,1	0,14	2,5			56	0,6	9,3	0,14	2,5	
1842	г683863>6<8	08.09.2070 9:58	Э76ХФ	Р65	51	44,3666667	18,85	44,3666667	3,9254386	0,469035	0,116748	0,109428	0,107707	0,0396174	1557	1576	10,9656649		13989,38992	112,9	1	1	1	16,217					0,05		0,51	0,057	0,02				0,050022	0,123		0,167		0,207	4395	0,002	0,409	0,316	0,089	0,697	0,006	0,011	0,065	0,008	0,021	0,458	0,001	0,002	0,003	0,75		0,416	0,091	0,796	0,006	0,011	0,065	0,009	0,016	0,566	0,003	0,027		60,1	0,6	9,5	0,14	2,7			57	0,4	5,4	0,07	2,6	
1843	г683863>6<9	08.09.2070 10:53	Э76ХФ	Р65	47	45,2	18,05	45,2	3,2970392	0,497365	0,13254	0,137184	0,143327	0,04019	1568	1576	14,6491999		13495,84488	114	1	1	1	21,868			0,064		0,05		0,541	0,078	0,02				0,050745	0,167		0,209		0,235	4060	0,001	0,402	0,307	0,082	0,676	0,006	0,011	0,067	0,008	0,02	0,432	0,001	0,002	0,004	0,767	0,001	0,418	0,084	0,798	0,005	0,013	0,067	0,009	0,018	0,583	0,003	0,037		59,3	0,2	7	0,12	2,2			56,2	0,9	4,5	0,08	2,6	
1844	г683863>6<:	08.09.2070 11:43	Э76ХФ	Р65	49	45,85	20,2166667	45,85	3,0550098	0,464785	0,141564	0,139572	0,137453	0,0391018	1543	1565	7,4512541		13586,80956	114,1	1	1	1	11,388			0,031		0,05		0,499	0,062	0,02				0,049371	0,157		0,213		0,251	4578	0,002	0,414	0,3	0,086	0,679	0,01	0,01	0,057	0,008	0,019	0,447	0,002	0,002	0,003	0,767	0,0005	0,415	0,085	0,791	0,009	0,014	0,057	0,009	0,017	0,573	0,003	0,036		59	0,7	8,7	0,15	2,7			57,4	0,8	4,5	0,08	2,5	
1845	"г683863>6<;"	08.09.2070 12:39	Э76ХФ	Р65																																																																																
1846	г683863>6<<	08.09.2070 13:36	Э76ХФ	Р65																																																																																
1847	г683863>6<=	08.09.2070 14:26	Э76ХФ	Р65																																																																																
1848	г683863>6<>	08.09.2070 15:27	Э76ХФ	Р65																																																																																
1849	г683863>6<?	08.09.2070 16:21	Э76ХФ	Р65	13	53,0166667	20,55	53,0166667	4	0,42071	0,143256	0,094326	0,114872	0,0393022	1574	1593	25,7477523		14280,29197	113,5	1	1	1	22,751			0,063		0,131		0,376	0,085	0,02				0,049624	0,14		0,143		0,254	4891	0,002	0,445	0,303	0,105	0,707	0,012	0,012	0,066	0,01	0,022	0,458	0,002	0,002	0,004	0,75	0,0006	0,42	0,104	0,785	0,011	0,013	0,066	0,011	0,013	0,551	0,003	0,036		60,8	0,3	6,6	0,1	2,7			59,4	0,5	5,1	0,08	2,7	
1850	г683863>6=6	08.09.2070 17:14	Э76ХФ	Р65	24	50,2166667	22,5833333	50,2166667	3,8944392	0,444585	0,139308	0,12618	0,137274	0,0398463	1548	1584	9,6109917		13621,54982	114,9	1	1	1	15,156					0,05		0,475	0,076	0,02				0,050311	0,162		0,192		0,247	5127	0,002	0,434	0,302	0,103	0,692	0,009	0,011	0,077	0,009	0,021	0,447	0,002	0,002	0,004	0,752	0,0004	0,415	0,104	0,795	0,008	0,014	0,078	0,01	0,016	0,574	0,003	0,036		62	0,3	6,9	0,11	2,8			61,6	0,2	3,7	0,05	2,7	
1851	г683863>6=7	08.09.2070 18:05	Э76ХФ	Р65	30	47,55	21,2	47,55	2,4864048	0,42699	0,126336	0,09219	0,129888	0,040133	1560	1586	9,0649842		13284,90566	115,1	1	1	1	14,368					0,05		0,457	0,068	0,02				0,050673	0,164		0,139		0,224	4694	0,002	0,452	0,312	0,1	0,718	0,009	0,011	0,07	0,01	0,023	0,453	0,002	0,002	0,004	0,763	0,0006	0,42	0,103	0,806	0,008	0,015	0,071	0,011	0,015	0,571	0,003	0,037		63,9	0,2	6,3	0,09	3			59,6	0,3	5,3	0,07	2,8	
1852	г683863>6=8	08.09.2070 19:02	Э76ХФ	Р65	27	48,8333333	22,25	48,8333333	3,5477962	0,425425	0,114492	0,150768	0,127345	0,0399033	1558	1573	13,3041873		13259,32584	112,6	1	1	1	21,623			0,073		0,05		0,455	0,049	0,02				0,050383	0,137		0,231		0,203	4917	0,002	0,451	0,319	0,092	0,658	0,007	0,011	0,075	0,006	0,025	0,458	0,001	0,002	0,003	0,752	0,0002	0,418	0,091	0,789	0,006	0,014	0,076	0,007	0,019	0,559	0,002	0,037		48,4	0,4	12,7	0,18	2,1			60,1	0,4	8,3	0,11	2,6	
1853	г683863>6=9	08.09.2070 19:58	Э76ХФ	Р65	26	50,55	22	50,55		0,441785	0,151716	0,15828	0,145474	0,0395889	1557	1587	10,2229008		12392,72727	114	1	1	1	17,112			0,063		0,05		0,468	0,046	0,02				0,049986	0,162		0,242		0,269	4544	0,002	0,429	0,295	0,088	0,654	0,01	0,011	0,067	0,007	0,024	0,442	0,001	0,002	0,003	0,78	0,0002	0,421	0,088	0,786	0,009	0,013	0,067	0,008	0,017	0,563	0,003	0,036		53,2	0,7	13,6	0,31	2,2			54,8	0,6	13,3	0,13	2,4	
1854	г683863>6=:	08.09.2070 20:47	Э76ХФ	Р65	34	46,8166667	23,5666667	46,8166667	2,9708951	0,428775	0,170892	0,167298	0,125732	0,0387003	1547	1586	8,7682528		13379,06648	113,4	1	1	1	13,564					0,05		0,448	0,044	0,02				0,048864	0,128		0,257		0,303	5255	0,001	0,441	0,277	0,083	0,645	0,006	0,012	0,055	0,007	0,021	0,456	0,001	0,002	0,003	0,785	0,0002	0,419	0,083	0,782	0,005	0,013	0,055	0,009	0,015	0,563	0,003	0,036		60	0,4	11,7	0,15	2,7			55	0,5	12,3	0,13	2,3	
1855	"г683863>6=;"	08.09.2070 21:41	Э76ХФ	Р65	32	48,8666667	20,5833333	48,8666667		0,47967	0,136488	0,14664	0,093222	0,0394142	1591	1589	12,5505955		12653,92713	113,5	1	1	1	20,196			0,292		0,05		0,518	0,046	0,02				0,049805	0,086		0,226		0,242	4341	0,001	0,422	0,306	0,093	0,663	0,007	0,011	0,068	0,009	0,025	0,473	0,001	0,002	0,003	0,766	0,0002	0,419	0,092	0,788	0,007	0,012	0,068	0,01	0,018	0,557	0,003	0,035		46,6	0,9	15,3	0,17	1,9			51,2	1	10,6	0,14	2,3	
1856	г683863>6=<	08.09.2070 22:36	Э76ХФ	Р65	31	48,85	24,8833333	48,85	2,8157436	0,421935	0,10998	0,116292	0,102328	0,0401057	1550	1576	9,1758459		12999,06229	115,4	1	1	1	14,689					0,574			0,039	0,02				0,050709	0,112		0,178		0,195	5391	0,002	0,384	0,328	0,093	0,689	0,006	0,01	0,062	0,01	0,024	0,458	0,002	0,002	0,003	0,775	0,0004	0,419	0,093	0,781	0,005	0,012	0,062	0,012	0,02	0,555	0,003	0,036		56,7	2,6	7,6	0,18	2,7			59,2	0,6	7,6	0,1	2,6	
1857	г683863>6==	08.09.2070 23:26	Э76ХФ	Р65	36	46,7	23,7333333	46,7	3,1232406	0,429895	0,128028	0,099486	0,140181	0,0387043	1567	1624	9,3406807		13535,39326	113,4	1	1	1	14,408			0,058		0,05		0,46	0,045	0,02				0,048937	0,177		0,15		0,227	5354	0,002	0,445	0,314	0,085	0,709	0,006	0,01	0,063	0,011	0,021	0,451	0,001	0,002	0,003	0,771	0,0003	0,42	0,084	0,794	0,005	0,013	0,063	0,012	0,015	0,563	0,003	0,035		52	0,6	10,4	0,29	2,3			51,6	0,7	5,7	0,12	2,5	
1858	г683863>6=>	09.09.2070 0:19	Э76ХФ	Р65	38	49,3666667	24,1666667	49,3666667	4,3348462	0,41918	0,120696	0,127974	0,109851	0,0386181	1519	1601	8,7228899		14457,10345	112	1	1	1	14,354			0,074		0,05		0,447	0,037	0,02				0,048828	0,119		0,196		0,214	5823	0,002	0,453	0,315	0,082	0,678	0,005	0,011	0,061	0,007	0,02	0,469	0,002	0,002	0,003	0,773	0,0002	0,419	0,082	0,791	0,005	0,012	0,062	0,008	0,015	0,56	0,003	0,036		56,4	0,5	14,1	0,12	2,4			56,9	0,4	14	0,12	2,3	
1859	г683863>6=?	09.09.2070 1:15	Э76ХФ	Р65	37	56,5333333	26,35	56,5333333		0,37835	0,115056	0,093888	0,145235	0,0388182	1573	1594	10,6270463		12384,81973	113,4	1	1	1	19,908			0,041		0,05		0,399	0,04	0,02				0,049081	0,187		0,141		0,204	5439	0,001	0,466	0,324	0,091	0,709	0,006	0,01	0,072	0,013	0,024	0,44	0,002	0,002	0,004	0,779	0,0003	0,424	0,092	0,79	0,006	0,011	0,071	0,014	0,016	0,555	0,003	0,032		58,7	0,5	12,9	0,14	2,6			56,4	0,9	8,3	0,1	2,6	
1860	г683863>6>6	09.09.2070 2:04	Э76ХФ	Р65	50	46,2	21,4333333	46,2		0,457115	0,141564	0,127176	0,127154	0,0388182	1578	1592	9,7332846		12583,20373	113,6	1	1	1	14,8			0,064		0,05		0,49	0,038	0,02				0,049081	0,146		0,194		0,251	4495	0,001	0,405	0,302	0,092	0,677	0,008	0,01	0,064	0,01	0,023	0,444	0,002	0,002	0,003	0,774	0,0002	0,419	0,091	0,783	0,007	0,013	0,063	0,011	0,018	0,567	0,003	0,036		51,7	0,4	9,4	0,15	2,3			53,5	0,6	6,8	0,07	2,4	
1861	г683863>6>7	09.09.2070 3:01	Э76ХФ	Р65	43	48,5333333	21,7166667	48,5333333		0,440165	0,141564	0,077298	0,121545	0,0400773	1561	1582	20,5717855		12758,86416	114	1	1	1	32,932			0,044		0,05		0,471	0,044	0,02				0,050673	0,157		0,116		0,251	4618	0,002	0,434	0,301	0,083	0,722	0,006	0,011	0,062	0,01	0,02	0,462	0,002	0,002	0,003	0,762	0,0006	0,419	0,084	0,78	0,005	0,012	0,063	0,011	0,017	0,568	0,003	0,036		55	0,5	9,2	0,14	2,5			48	0,7	7,7	0,16	2,6	
1862	г683863>6>8	09.09.2070 3:52	Э76ХФ	Р65	48	49,8666667	16,7	49,8666667		0,452745	0,11562	0,060246	0,104221	0,0394192	1587	1589	14,2089031		12837,12575	114,7	1	1	1	23,496			0,077		0,05		0,492	0,07	0,02				0,049841	0,137		0,09		0,205	3573	0,001	0,412	0,326	0,103	0,739	0,007	0,01	0,085	0,014	0,025	0,465	0,002	0,002	0,004	0,78	0,0007	0,421	0,102	0,788	0,007	0,012	0,084	0,015	0,021	0,571	0,003	0,036		52	0,5	8,9	0,16	2,6			60,8	0,6	5,2	0,09	2,7	
1863	г683863>6>9	09.09.2070 5:05	Э76ХФ	Р65	33	47,0666667	18,05	47,0666667		0,414465	0,130284	0,086064	0,092661	0,0386465	1585	1574	9,7309207		12362,32687	113	1	1	1	15,237					0,05		0,441	0,045	0,02				0,048864	0,109		0,131		0,231	3719	0,002	0,444	0,309	0,091	0,719	0,007	0,011	0,068	0,01	0,021	0,475	0,001	0,002	0,003	0,763	0,0003	0,417	0,091	0,788	0,006	0,013	0,068	0,01	0,015	0,559	0,003	0,035		58,2	0,3	10,4	0,1	2,7			57,4	0,7	6,9	0,12	2,5	
1864	г683863>6>:	09.09.2070 5:58	Э76ХФ	Р65	35	50,6833333	14,7	50,6833333		0,41147	0,098136	0,068076	0,11076	0,0392191	1592	1583	11,208962		12934,69388	113,7	1	1	1	17,788			0,041		0,05		0,444	0,045	0,02				0,049588	0,144		0,102		0,174	3169	0,002	0,454	0,339	0,106	0,732	0,006	0,01	0,075	0,013	0,023	0,47	0,002	0,002	0,004	0,773	0,0007	0,419	0,106	0,786	0,006	0,012	0,075	0,014	0,017	0,568	0,003	0,036		57,3	0,9	10,8	0,12	2,6			52	0,5	5,9	0,07	2,5	
1865	"г683863>6>;"	09.09.2070 6:52	Э76ХФ	Р65	32	43,35	15,55	43,35	2	0,42756	0,09024	0,101916	0,089578	0,0389613	1573	1578	5,7557093		12671,38264	113,4	1	1	1	8,317			0,075		0,05		0,464	0,048	0,02				0,049262	0,098		0,156		0,16	3284	0,002	0,446	0,341	0,103	0,703	0,006	0,01	0,072	0,011	0,022	0,478	0,002	0,002	0,004	0,768	0,0004	0,415	0,102	0,788	0,006	0,01	0,071	0,012	0,019	0,572	0,003	0,036		54,1	0,5	7,8	0,11	2,7			53,9	0,5	8,1	0,1	2,7	
1866	г683863>6><	09.09.2070 7:42	Э76ХФ	Р65	35	41,3333333	17,0333333	41,3333333	3,390276	0,366975	0,068244	0,057906	0,08871	0,0382179	1559	1580	16,6170067		13850,48924	113,9	1	1	1	22,853			0,079		0,05		0,395	0,081	0,02				0,048322	0,114		0,087		0,121	3932	0,002	0,489	0,363	0,125	0,734	0,009	0,009	0,075	0,014	0,022	0,482	0,002	0,003	0,003	0,756	0,0002	0,42	0,12	0,782	0,008	0,013	0,074	0,015	0,016	0,566	0,003	0,036		61,6	0,3	8,1	0,1	2,8			60	0,7	5,4	0,09	2,7	
1867	г683863>6>=	09.09.2070 8:36	Э76ХФ	Р65	33	43,1833333	17,1666667	43,1833333	2	0,46048	0,093624	0,07737	0,124157	0,0387897	1577	1578	8,9180239		13082,3301	114,1	1	1	1	12,837			0,084		0,05		0,505	0,082	0,02				0,049045	0,161		0,116		0,166	3743	0,002	0,411	0,341	0,109	0,714	0,006	0,009	0,066	0,014	0,023	0,453	0,002	0,003	0,003	0,768	0,0002	0,418	0,109	0,781	0,005	0,011	0,067	0,015	0,017	0,562	0,003	0,036	5	57,1	0,8	8,9	0,18	2,6	22	5,6	56,2	1	6,7	0,08	2,5	22,4
1868	г683863>6>>	09.09.2070 9:30	Э76ХФ	Р65	32	45,5	17,3666667	45,5	1,2739547	0,42865	0,109416	0,149022	0,133383	0,0386465	1601	1586	10,1551648		11833,01344	112,3	1	1	1	15,402			0,079		0,05		0,46	0,075	0,02				0,048864	0,147		0,228		0,194	3425	0,001	0,437	0,328	0,1	0,663	0,006	0,011	0,069	0,01	0,021	0,447	0,001	0,002	0,003	0,774	0,0004	0,421	0,1	0,794	0,005	0,011	0,068	0,011	0,014	0,572	0,003	0,037		48,9	0,5	10,9	0,13	2,4			57	0,3	13,3	0,11	2,2	
1869	г683863>6>?	09.09.2070 10:22	Э76ХФ	Р65	36	42,0166667	17,95	42,0166667	2	0,32446	0,102648	0,087012	0,103926	0,0385611	1567	1586	10,6186434		12929,24791	112,7	1	1	1	14,872			0,053		0,05		0,335	0,076	0,02				0,048756	0,126		0,132		0,182	3868	0,002	0,524	0,333	0,099	0,709	0,005	0,007	0,061	0,011	0,018	0,472	0,002	0,003	0,004	0,75	0,0003	0,419	0,1	0,786	0,005	0,01	0,064	0,012	0,015	0,574	0,003	0,038		60,7	0,5	9,5	0,12	2,8			53,9	0,7	5,5	0,08	2,6	
1870	г683863>6?6	09.09.2070 11:22	Э76ХФ	Р65	29	43,0333333	19,55	43,0333333	3,1086729	0,26631	0,085728	0,01848	0,092255	0,0360722	1558	1588	7,1100697		12883,88747	114	1	1	1	10,199			0,052		0,05		0,269	0,082	0,02				0,045609	0,135		0,025		0,152	4198	0,002	0,549	0,347	0,101	0,766	0,007	0,008	0,072	0,019	0,021	0,478	0,002	0,005	0,004	0,774	0,0004	0,42	0,106	0,787	0,008	0,011	0,077	0,02	0,015	0,55	0,003	0,036		61,8	0,3	8,2	0,11	2,9			59,1	0,5	8,2	0,1	2,7	
1871	г683863>6?7	09.09.2070 12:17	Э76ХФ	Р65	26	47,3833333	16,8833333	47,3833333	1,7142857	0,434215	0,159612	0,18888	0,14551	0,0389328	1583	1586	17,675457		13472,45805	112,7	1	1	1	27,667			0,04		0,05		0,456	0,073	0,02				0,049226	0,15		0,29		0,283	3791	0,001	0,434	0,282	0,086	0,618	0,008	0,01	0,059	0,006	0,018	0,441	0,001	0,002	0,003	0,759	0,0002	0,419	0,088	0,788	0,007	0,012	0,059	0,008	0,015	0,57	0,003	0,036	5,4	58,1	0,4	10,1	0,15	2,6	22,3	4,2	49,8	0,7	11,3	0,13	2,4	20,4
1872	г683863>6?8	09.09.2070 13:09	Э76ХФ	Р65	32	42,1833333	16,0333333	42,1833333		0,44894	0,150047	0,13098	0,149523	0,0394762	1591	1584	8,1508495		12525,15593	114,7	1	1	1	11,461			0,053		0,05		0,478	0,059	0,02				0,049913	0,179		0,199		0,268	3347	0,001	0,418	0,292	0,096	0,679	0,006	0,009	0,064	0,009	0,022	0,43	0,001	0,002	0,003	0,762	0,0004	0,418	0,096	0,792	0,005	0,012	0,064	0,01	0,017	0,57	0,003	0,036		57,1	0,3	11,2	0,14	2,2			59,7	0,3	6,7	0,08	2,3	
1873	г683863>6?9	09.09.2070 13:58	Э76ХФ	Р65	36	47	30,3	47	2,3166441	0,383675	0,135837	0,132318	0,15181	0,0399911	1546	1609	9,6280851		13388,11881	117,5	1	1	1	15,084			0,195		0,05		0,4	0,06	0,02				0,050564	0,182		0,201		0,243	6761	0,002	0,478	0,306	0,101	0,673	0,007	0,008	0,07	0,01	0,02	0,438	0,002	0,002	0,004	0,759	0,0004	0,417	0,099	0,781	0,007	0,01	0,07	0,01	0,013	0,557	0,003	0,037		58,1	0,6	16,1	0,12	2,8			57,9	0,5	7,2	0,1	2,2	
1874	г683863>6?:	09.09.2070 14:50	Э76ХФ	Р65	41	50,0166667	21,5166667	50,0166667	2,8109434	0,389375	0,121303	0,100038	0,13708	0,03796	1558	1581	10,3487903		13284,58559	111,2	1	1	1	17,11			0,041		0,05		0,411	0,06	0,02				0,047996	0,172		0,151		0,217	4764	0,002	0,451	0,314	0,099	0,695	0,006	0,01	0,065	0,01	0,019	0,445	0,002	0,003	0,003	0,757		0,416	0,098	0,784	0,006	0,012	0,065	0,011	0,013	0,575	0,003	0,036	4,6	51,1	0,7	9,2	0,13	2,5	20,2	5	53,4	0,6	6,7	0,07	2,5	21
1875	"г683863>6?;"	09.09.2070 15:41	Э76ХФ	Р65	51	43,3666667	16,35	43,3666667	2	0,392425	0,134719	0,10572	0,111947	0,03846	1587	1585	10,6803228		13038,53211	111,5	1	1	1	15,439			0,048		0,05		0,412	0,06	0,02				0,048575	0,131		0,161		0,241	3553	0,002	0,481	0,303	0,09	0,691	0,006	0,009	0,059	0,01	0,018	0,463	0,002	0,002	0,004	0,767	0,0003	0,417	0,089	0,783	0,005	0,01	0,059	0,011	0,012	0,573	0,003	0,037		59,9	0,5	8,2	0,12	2,7			61,1	0,9	6,1	0,08	2,7	
1876	г683863>6?<	09.09.2070 17:04	Э76ХФ	Р65	22	42,6833333	17,6666667	42,6833333	2	0,466415	0,126893	0,126942	0,118665	0,0385599	1590	1585	12,5697774		12487,92453	112,8	1	1	1	17,884			0,049		0,05		0,504	0,049	0,02				0,048503	0,133		0,194		0,227	3677	0,002	0,427	0,309	0,1	0,675	0,007	0,009	0,068	0,009	0,02	0,456	0,002	0,002	0,003	0,754	0,0003	0,416	0,097	0,787	0,006	0,014	0,067	0,009	0,016	0,587	0,004	0,037		61,2	0,4	7,1	0,1	2,8			62,1	0,3	4,4	0,06	2,8	
1877	г683863>6?=	09.09.2070 17:56	Э76ХФ	Р65	23	45,5166667	24,2333333	45,5166667	2,7917151	0,172035	0,133601	0,107724	0,069016	0,0378404	1571	1632	9,1796038		13558,18432	112,6	1	1	1	13,902			0,049		0,05		0,14	0,111	0,02				0,047598	0,064		0,166		0,239	5476	0,002	0,658	0,303	0,088	0,701	0,006	0,007	0,061	0,012	0,018	0,509	0,003	0,003	0,004	0,763	0,0006	0,42	0,089	0,797	0,005	0,01	0,061	0,012	0,011	0,571	0,003	0,037	4,6	62,8	0,4	7	0,13	3	21,2	4,7	55,2	0,5	5,9	0,09	2,7	20,4
1878	г683863>6?>	09.09.2070 18:46	Э76ХФ	Р65	29	50,3666667	25,1833333	50,3666667	2	0,37717	0,126334	0,07305	0,106195	0,0388755	1556	1610	12,02045		14109,33157	114,4	1	1	1	20,181			0,157		0,05		0,396	0,088	0,02				0,0489	0,135		0,11		0,226	5922	0,002	0,497	0,312	0,104	0,72	0,006	0,009	0,07	0,012	0,018	0,473	0,002	0,003	0,004	0,776	0,0004	0,419	0,104	0,784	0,005	0,01	0,071	0,013	0,012	0,547	0,003	0,036	5,2	59,9	0,7	12	0,13	2,9	20,9	5,3	56,8	0,5	7,6	0,1	2,6	21,6
1879	г683863>6??	09.09.2070 19:38	Э76ХФ	Р65	37	49,7	18,65	49,7	4	0,38886	0,114036	0,092436	0,115686	0,039048	1584	1599	10,0128773		14174,79893	112,9	1	1	1	16,588					0,05		0,412	0,075	0,02				0,049117	0,142		0,14		0,204	4406	0,002	0,473	0,318	0,099	0,715	0,006	0,01	0,068	0,012	0,017	0,468	0,002	0,003	0,004	0,755	0,0004	0,416	0,099	0,792	0,005	0,011	0,068	0,013	0,011	0,573	0,003	0,037	4,6	59,6	0,4	8,6	0,09	2,8	21,5	4,9	59,1	0,7	4,7	0,14	2,3	25,6
1880	г683863>766	09.09.2070 20:29	Э76ХФ	Р65	45	47,8833333	21,8833333	47,8833333	4	0,406075	0,106769	0,108468	0,119133	0,0396236	1557	1593	13,1482074		14158,72049	113,4	1	1	1	20,986			0,053		0,05		0,434	0,044	0,02				0,049841	0,141		0,165		0,191	5164	0,002	0,474	0,326	0,102	0,7	0,008	0,009	0,079	0,011	0,018	0,466	0,002	0,002	0,004	0,771	0,0005	0,418	0,101	0,796	0,008	0,012	0,079	0,012	0,015	0,579	0,003	0,037	5,2	58,5	0,4	6,1	0,1	2,9	20,4	6,7	58,8	0,5	5,9	0,07	2,7	22,2
1881	г683863>767	09.09.2070 21:23	Э76ХФ	Р65	50	43,3333333	16,35	43,3333333	2,8015267	0,462235	0,106769	0,091332	0,121888	0,0396808	1581	1580	11,4251538		13500,91743	115,3	1	1	1	16,503			0,053		0,05		0,504	0,076	0,02				0,049913	0,152		0,138		0,191	3679	0,002	0,431	0,328	0,104	0,719	0,007	0,009	0,07	0,013	0,02	0,462	0,002	0,003	0,003	0,756	0,0002	0,416	0,101	0,794	0,006	0,011	0,07	0,014	0,018	0,577	0,003	0,036	4,8	62	0,7	5,5	0,11	2,8	21,8	6,4	59,3	0,5	4,6	0,08	2,7	21,9
1882	г683863>768	09.09.2070 22:17	Э76ХФ	Р65	49	43,3333333	15,4666667	43,3333333	3,6748466	0,447885	0,124657	0,14157	0,140557	0,040572	1584	1589	11,8661538		13829,74138	116,2	1	1	1	17,14					0,05		0,481	0,071	0,02				0,051034	0,161		0,216		0,223	3565	0,002	0,429	0,312	0,095	0,678	0,008	0,012	0,071	0,01	0,017	0,451	0,002	0,002	0,004	0,77	0,0004	0,417	0,097	0,797	0,007	0,012	0,072	0,011	0,012	0,55	0,003	0,037	5,1	60	0,3	7	0,11	2,7	22	4,8	58,6	0,3	6,2	0,09	2,2	26,1
1883	г683863>769	09.09.2070 23:08	Э76ХФ	Р65	53	47,1666667	17,8833333	47,1666667	3,4502253	0,453785	0,126893	0,112074	0,134319	0,0396808	1579	1587	8,6051377		13578,00559	113,4	1	1	1	12,934					0,05		0,489	0,089	0,02				0,049913	0,163		0,17		0,227	4047	0,002	0,415	0,31	0,094	0,7	0,006	0,009	0,066	0,01	0,019	0,453	0,002	0,002	0,004	0,758	0,0004	0,417	0,092	0,793	0,005	0,012	0,065	0,011	0,015	0,56	0,003	0,036	4,6	58,5	1,4	6,2	0,18	2,7	21,9	4,7	58,2	0,4	8,7	0,11	2,2	26,2
1884	г683863>76:	09.09.2070 23:56	Э76ХФ	Р65	59	46,35	18,5	46,35	3	0,41327	0,126334	0,087924	0,113885	0,0410037	1556	1583	10,16396		14043,24324	113,7	1	1	1	15,229					0,05		0,44	0,071	0,02				0,051577	0,141		0,133		0,226	4330	0,002	0,452	0,312	0,088	0,719	0,006	0,009	0,062	0,01	0,017	0,473	0,002	0,002	0,004	0,76	0,0004	0,418	0,088	0,799	0,005	0,011	0,063	0,011	0,014	0,559	0,003	0,038	4,4	59,2	0,4	9,2	0,12	2,7	22	4,7	56,7	0,8	9,9	0,11	2,3	25,2
1885	"г683863>76;"	10.09.2070 0:54	Э76ХФ	Р65	48	51,1833333	19,3666667	51,1833333	4,5382476	0,45114	0,120744	0,13488	0,129122	0,0406014	1576	1593	8,8755174		14232,70224	112,8	1	1	1	14,652			0,095		0,05		0,486	0,05	0,02				0,051071	0,146		0,206		0,216	4594	0,002	0,415	0,312	0,102	0,665	0,006	0,009	0,064	0,008	0,025	0,45	0,001	0,002	0,003	0,761	0,0002	0,419	0,105	0,798	0,006	0,013	0,064	0,009	0,017	0,561	0,003	0,038	4,3	51,7	0,5	9,3	0,1	2,5	20,6	5,4	58,9	0,6	7,1	0,11	2,6	23
1886	г683863>76<	10.09.2070 1:45	Э76ХФ	Р65	55	46,6666667	21,15	46,6666667	3,9321018	0,405225	0,111241	0,085212	0,108005	0,038761	1547	1594	13,2236842		13931,91489	114,4	1	1	1	20,1			0,063		0,05		0,433	0,096	0,02				0,048756	0,133		0,129		0,199	4911	0,002	0,478	0,323	0,098	0,726	0,006	0,009	0,064	0,012	0,02	0,472	0,002	0,003	0,004	0,763	0,0011	0,417	0,099	0,798	0,006	0,011	0,065	0,013	0,016	0,57	0,004	0,035	4,8	61,5	0,6	6,9	0,09	2,8	21,7	4,6	48,1	1	2,2	0,09	2,5	19,5
1887	г683863>76=	10.09.2070 2:35	Э76ХФ	Р65	60	42,3333333	20,3166667	42,3333333	3,3574066	0,32264	0,108446	0,048264	0,108941	0,0391633	1551	1582	11,8227678		13646,92371	114,5	1	1	1	16,588			0,041		0,05		0,333	0,117	0,02				0,049262	0,149		0,071		0,194	4621	0,002	0,533	0,326	0,091	0,753	0,007	0,008	0,062	0,012	0,018	0,471	0,002	0,003	0,004	0,762	0,00041	0,417	0,09	0,797	0,006	0,011	0,062	0,013	0,011	0,561	0,003	0,036	4,8	59,9	0,5	5,9	0,12	3	19,9	4,4	57,4	0,4	10,1	0,13	2,2	25,6
1888	г683863>76>	10.09.2070 4:02	Э76ХФ	Р65	22	46,8666667	13,9833333	46,8666667	3,2699229	0,47798	0,143104	0,162138	0,166141	0,040285	1626	1590	10,0411891		13456,01907	113,7	1	1	1	15,575			0,106		0,05		0,514	0,074	0,02				0,050673	0,193		0,244		0,256	3136	0,002	0,404	0,296	0,097	0,657	0,006	0,01	0,067	0,009	0,025	0,426	0,001	0,002	0,003	0,753	0,0003	0,415	0,098	0,795	0,005	0,012	0,068	0,01	0,015	0,567	0,002	0,036	3,7	55,5	0,6	11,9	0,14	2,1	26	4,1	55,7	0,5	12,1	0,14	2,2	25,9
1889	г683863>76?	10.09.2070 4:52	Э76ХФ	Р65	26	47,8666667	16,8166667	47,8666667	3,3653123	0,449675	0,141427	0,121992	0,173683	0,0404862	1587	1590	11,1661124		13697,12587	115,9	1	1	1	17,72					0,05		0,481	0,064	0,02				0,050926	0,221		0,178		0,253	3839	0,002	0,429	0,303	0,1	0,694	0,006	0,011	0,068	0,009	0,019	0,431	0,001	0,002	0,004	0,757	0,0006	0,418	0,099	0,793	0,006	0,011	0,068	0,01	0,014	0,571	0,003	0,035	4,5	53,1	0,8	15,7	0,17	2,4	21,9	4,5	56,6	0,4	12,8	0,13	2,2	25,4
1890	г683863>776	10.09.2070 5:45	Э76ХФ	Р65	28	48,85	15,3666667	48,85	3,4858447	0,474795	0,132483	0,140142	0,163284	0,0404576	1616	1593	11,2513138		13501,95228	113,3	1	1	1	18,199			0,052		0,05		0,513	0,055	0,02				0,05089	0,198		0,206		0,237	3458	0,002	0,416	0,306	0,102	0,677	0,006	0,011	0,07	0,011	0,021	0,432	0,001	0,002	0,003	0,752	0,0005	0,42	0,103	0,802	0,005	0,012	0,071	0,012	0,013	0,577	0,003	0,037	4,2	49	0,5	13,1	0,13	2,1	23,6	4,9	50,1	0,4	12,6	0,11	2,1	24,2
1891	г683863>777	10.09.2070 6:38	Э76ХФ	Р65	32	43,2	15,0333333	43,2	3,7495652	0,45188	0,13416	0,096795	0,143417	0,040572	1591	1596	12,2793839		13426,16408	115,2	1	1	1	17,273			0,063		0,05		0,486	0,039	0,02				0,051034	0,184		0,141		0,24	3364	0,002	0,433	0,306	0,095	0,713	0,01	0,012	0,069	0,011	0,019	0,449	0,001	0,002	0,004	0,751	0,0004	0,416	0,093	0,789	0,01	0,012	0,068	0,011	0,015	0,578	0,003	0,037	5,2	58,4	0,3	9,5	0,12	2,6	22,5	4,5	53	0,6	10,7	0,13	2,1	24,7
1892	г683863>778	10.09.2070 7:27	Э76ХФ	Р65	41	45,6666667	18,1666667	45,6666667	2,5424318	0,4115657	0,098384	0,03954	0,096742	0,0416938	1560	1597	8,1985401		13382,75229	114,5	1	1	1	12,48		0,006006	0,055		0,05		0,438	0,102					0,052445	0,134		0,056		0,176	4052	0,002	0,461	0,335	0,104	0,756	0,008	0,01	0,078	0,014	0,02	0,473	0,002	0,003	0,004	0,739	0,0003	0,416	0,104	0,788	0,008	0,01	0,078	0,014	0,012	0,564	0,003	0,036	5,3	58,5	0,4	10	0,16	2,6	22,6	4,6	58,4	0,3	7,9	0,11	2,2	26,4
1893	г683863>779	10.09.2070 8:18	Э76ХФ	Р65	48	42,8666667	16,4333333	42,8666667	2,9875813	0,422615	0,106769	0,086145	0,091479	0,0408884	1555	1587	8,7249611		13468,96552	115,4	1	1	1	12,467					0,05		0,464	0,073					0,051432	0,108		0,127		0,191	3689	0,002	0,443	0,327	0,111	0,744	0,006	0,01	0,072	0,012	0,021	0,473	0,002	0,003	0,003	0,768	0,0003	0,414	0,109	0,815	0,005	0,012	0,072	0,012	0,016	0,575	0,003	0,035	5	58,6	0,5	9,7	0,19	2,5	23,3	5,5	58,6	0,6	6,7	0,11	2,3	25,5
1894	г683863>77:	10.09.2070 9:17	Э76ХФ	Р65	42	48,8333333	16,1833333	48,8333333	2	0,495525	0,098943	0,109653	0,154286	0,0403137	1582	1592	11,2042321		12768,69207	115,9	1	1	1	18,238			0,351		0,05		0,546	0,069	0,02				0,050709	0,193		0,161		0,177	3444	0,001	0,401	0,334	0,112	0,691	0,009	0,009	0,079	0,016	0,022	0,399	0,001	0,002	0,003	0,78	0,0002	0,415	0,111	0,785	0,008	0,011	0,079	0,016	0,011	0,574	0,002	0,036	4,3	51,9	0,7	14	0,28	2,1	24,5	4,6	51,6	0,8	15,2	0,13	2,1	25,2
1895	"г683863>77;"	10.09.2070 10:07	Э76ХФ	Р65	51	41,2166667	16,35	41,2166667	3,0488372	0,38871	0,136396	0,057386	0,094325	0,03846	1549	1581	7,7995138		13478,89908	111,2	1	1	1	10,694					0,05		0,409	0,071	0,02				0,048394	0,121		0,084		0,244	3673	0,002	0,449	0,296	0,117	0,739	0,008	0,009	0,073	0,009	0,018	0,475	0,002	0,003	0,003	0,758	0,0003	0,415	0,117	0,789	0,007	0,01	0,073	0,01	0,016	0,563	0,003	0,037	3,7	54,2	0,3	11,2	0,19	2,2	24,6	5	50,9	0,9	4	0,09	2,4	21,3
1896	г683863>77<	10.09.2070 10:57	Э76ХФ	Р65	52	45,6833333	14,6833333	45,6833333	2	0,417145	0,101179	0,076655	0,101105	0,0387043	1579	1586	14,7559285		12520,31782	114	1	1	1	22,47					0,05		0,45	0,063	0,02				0,048937	0,124		0,113		0,181	3064	0,002	0,444	0,329	0,114	0,723	0,009	0,008	0,082	0,017	0,023	0,475	0,002	0,003	0,004	0,77	0,0009	0,414	0,115	0,787	0,008	0,01	0,083	0,018	0,013	0,56	0,003	0,036		58,2	0,6	7,6	0,13	2,6			58,2	0,3	7	0,1	2,3	
1897	г683863>77=	10.09.2070 11:54	Э90ХАФ	Р65	54	43,2166667	20,8833333	43,0333333	2,9430139	0,54064	0,098384	0,103231	0,110365	0,092216	1557	1626	12,6224784	15,0302671	13543,81484	112,7	1	1	1	7,3	12,663		0,096		0,05		0,602	0,035	0,02			0,025354	0,101273	0,128		0,153		0,176	4714	0,002	0,43	0,201	0,108	0,72	0,006	0,008	0,067	0,01	0,017	0,449	0,002	0,002	0,004	0,853	0,0005	0,288	0,108	0,812	0,004	0,016	0,068	0,012	0,01	0,555	0,003	0,084	6,2	57,9	0,3	8,9	0,16	2,6	22,6	6,7	58,6	0,6	5,1	0,08	2,3	25,2
1898	г683863>77>	10.09.2070 12:44	Э90ХАФ	Р65	55	54,85	32,5166667	54,6666667	2,8397371	0,452715	0,064285	0,024077	0,10985	0,0912356	1498	1606	10,1454545	14,920396	13204,30548	113,6	1	1	1	9,92	12,558		0,058		0,216		0,368	0,086	0,02			0,022823	0,101563	0,157		0,033		0,115	7156	0,002	0,516	0,232	0,088	0,785	0,006	0,008	0,055	0,014	0,019	0,465	0,002	0,003	0,004	0,89	0,0003	0,289	0,088	0,807	0,004	0,017	0,055	0,016	0,013	0,528	0,003	0,083	5,7	57,6	0,6	15,6	0,22	2,8	20,9	4,4	56,2	0,4	12,6	0,14	2,2	26
1899	г683863>77?	10.09.2070 13:34	Э90ХАФ	Р65	68	45,7	21,2833333	45,3666667	3,465625	0,541215	0,091117	0,105108	0,10554	0,0927359	1546	1583	9,1057541	9,6889306	13878,46515	113,4	1	1	1	8,352	5,738		0,123		0,05		0,604	0,063	0,02			0,025065	0,102105	0,12		0,156		0,163	4923	0,002	0,437	0,211	0,103	0,711	0,007	0,011	0,072	0,01	0,019	0,453	0,001	0,002	0,004	0,871	0,0003	0,289	0,103	0,801	0,006	0,016	0,072	0,011	0,014	0,545	0,003	0,083	4,9	49,5	0,5	7,9	0,14	2,5	19,5	6,3	56	0,4	8,9	0,09	2,3	24,3
1900	г683863>786	10.09.2070 14:27	Э90ХАФ	Р65	71	44,1833333	19,3666667	43,85	3,6481013	0,569495	0,070993	0,123896	0,1208	0,0926682	1529	1580	13,1172867	12,3571429	14031,3253	114,8	1	1	1	9,991	8,65		0,113		0,05		0,642	0,048	0,02			0,023727	0,102828	0,136		0,184		0,127	4529	0,002	0,423	0,229	0,112	0,7	0,008	0,012	0,073	0,013	0,021	0,424	0,001	0,002	0,004	0,875	0,0002	0,29	0,113	0,809	0,006	0,017	0,073	0,014	0,013	0,532	0,003	0,083	4,4	54,8	0,4	12,2	0,18	2,2	24,7	4,4	54,9	0,8	8,2	0,1	2,1	26,2
1901	г683863>787	10.09.2070 15:21	Э90ХАФ	Р65	71	43,3333333	16,3	43	3,8072187	0,566025	0,057577	0,04964	0,10232	0,0898319	1543	1575	12,5112329	11,6507623	13980,3681	112,1	1	1	1	10,148	7,217		0,069		0,05		0,643	0,106	0,02			0,022461	0,100007	0,136		0,072		0,103	3798	0,002	0,369	0,238	0,086	0,747	0,005	0,01	0,062	0,012	0,024	0,434	0,001	0,002	0,003	0,85	0,0002	0,29	0,088	0,792	0,003	0,016	0,062	0,014	0,017	0,538	0,003	0,082	4,3	45	0,7	8,1	0,21	2,2	20,9	5,4	59,1	0,7	4,3	0,09	2,4	25,1
1902	г683863>788	10.09.2070 16:25	Э90ХАФ	Р65	62	45,7	13,6666667	45,3666667	3,9278351	0,556825	0,089999	0,133192	0,123775	0,0926394	1552	1574	20,8663456	23,0165881	14566,82927	113,6	1	1	1	19,255	13,567				0,113		0,568	0,135	0,02			0,023546	0,102901	0,137		0,198		0,161	3318	0,002	0,409	0,211	0,105	0,696	0,005	0,011	0,066	0,008	0,029	0,428	0,001	0,002	0,004	0,857	0,0002	0,288	0,105	0,806	0,004	0,017	0,067	0,009	0,011	0,536	0,003	0,082	4,7	58,1	0,7	6,9	0,16	2,6	22,4	5	57,6	0,3	4,6	0,08	2,4	24,1
1903	г683863>789	10.09.2070 17:16	Э90ХАФ	Р65	68	42,8666667	20,5333333	42,35	3,495228	0,510845	0,066521	0,081889	0,0991	0,0930706	1513	1573	14,5580488	12,2216142	13950	114,4	1	1	1	11,606	7,445				0,109		0,521	0,082	0,02			0,024089	0,103118	0,119		0,121		0,119	4774	0,002	0,462	0,232	0,091	0,735	0,008	0,009	0,067	0,009	0,021	0,451	0,002	0,002	0,003	0,864	0,0002	0,289	0,09	0,806	0,006	0,015	0,067	0,01	0,014	0,539	0,003	0,084	5,5	60,6	0,2	7,1	0,12	2,9	21	7,6	57,5	0,9	5,2	0,09	2,7	21,4
1904	г683863>78:	10.09.2070 18:06	Э90ХАФ	Р65	71	43,7	19,15	43,4166667	2,6194316	0,5307	0,065962	0,071113	0,08848	0,0928733	1544	1577	9,2135211	11,1610778	13043,34204	115	1	1	1	8,177	6,213				0,05		0,597	0,092	0,02			0,023438	0,103262	0,107		0,105		0,118	4163	0,002	0,459	0,231	0,1	0,738	0,009	0,01	0,065	0,011	0,022	0,46	0,002	0,003	0,004	0,847	0,0003	0,287	0,099	0,801	0,007	0,015	0,065	0,012	0,017	0,546	0,003	0,084	6,7	58	0,7	7,7	0,12	2,6	22	6,5	52,4	0,6	5,8	0,08	2,4	21,6
1905	"г683863>78;"	10.09.2070 18:56	Э90ХАФ	Р65																																																																																
1906	г683863>78<	10.09.2070 20:14	Э90ХАФ	Р65	41	46,2	13,5166667	45,8833333	2	0,58045	0,099502	0,128747	0,13193	0,0945891	1616	1579	13,7266749	11,6487292	11270,53021	115,4	1	1	1	12,293	7,384		0,052		0,05		0,65	0,071	0,02			0,024812	0,104601	0,151		0,191		0,178	2539	0,002	0,416	0,204	0,076	0,687	0,006	0,011	0,063	0,008	0,02	0,424	0,001	0,002	0,003	0,837	0,0003	0,289	0,076	0,8	0,004	0,017	0,062	0,009	0,014	0,537	0,003	0,085	4,8	54,5	0,8	13,3	0,43	2,3	23,8	5,1	52,1	0,4	13,9	0,16	2,1	25,3
1907	г683863>78=	10.09.2070 21:05	Э90ХАФ	Р65	45	47,2	21,05	47,2	3,2905115	0,502885	0,092235	0,102895	0,094405	0,0912067	1543	1575	19,2990742	27,8836364	13844,18052	112,1	1	1	1	28,375	2,556		0,079		0,694			0,075	0,02			0,023908	0,100767	0,104		0,153		0,165	4857	0,002	0,398	0,21	0,119	0,694	0,01	0,01	0,07	0,007	0,022	0,456	0,002	0,003	0,003	0,878	0,0004	0,292	0,117	0,792	0,009	0,015	0,07	0,009	0,014	0,53	0,003	0,086	4,9	53,2	0,4	10,9	0,25	2,3	22,9	6,1	51,7	0,4	6	0,1	2,5	20,5
1908	г683863>78>	10.09.2070 21:55	Э90ХАФ	Р65	50	44,7166667	18,5166667	44,5333333	2	0,50328	0,090558	0,05916	0,115935	0,0922198	1564	1571	23,8639728	24,6895522	14014,40144	114,3	1	1	1	31,169	4,595		0,052		0,05		0,559	0,074	0,02			0,02351	0,10225	0,153		0,086		0,162	4325	0,003	0,455	0,212	0,081	0,745	0,006	0,009	0,057	0,01	0,019	0,439	0,002	0,002	0,004	0,837	0,0003	0,293	0,083	0,802	0,004	0,013	0,057	0,012	0,014	0,542	0,003	0,084	5,5	59,5	0,4	8,9	0,17	2,7	22,4	6,1	60,4	0,9	6,1	0,08	2,7	22,1
1909	г683863>78?	10.09.2070 22:44	Э90ХАФ	Р65	56	42,85	18,8166667	42,5166667		0,529205	0,101179	0,085867	0,10009	0,0913553	1569	1576	12,7537975	10,442236	13698,49424	114,4	1	1	1	11,195	5,604		0,041		0,05		0,588	0,076	0,02			0,023799	0,100984	0,119		0,127		0,181	4296	0,002	0,434	0,202	0,084	0,712	0,005	0,011	0,054	0,01	0,018	0,445	0,002	0,003	0,003	0,848	0,0002	0,291	0,085	0,792	0,004	0,015	0,054	0,012	0,018	0,549	0,003	0,084	5,7	55,1	0,8	8,6	0,35	2,5	21,7	6,4	58,5	0,6	6,4	0,08	2,6	22,9
1910	г683863>796	10.09.2070 23:35	Э90ХАФ	Р65	60	45,8666667	19,0666667	45,5666667	2	0,54214	0,098384	0,120567	0,11931	0,0923682	1565	1575	9,4765343	15,2962656	14006,64336	114,6	1	1	1	13,125	1,024		0,048		0,748			0,078	0,02			0,023582	0,102394	0,135		0,179		0,176	4451	0,001	0,378	0,209	0,102	0,68	0,006	0,01	0,067	0,009	0,023	0,435	0,001	0,002	0,003	0,842	0,0005	0,294	0,101	0,789	0,005	0,015	0,068	0,011	0,019	0,543	0,003	0,084	4,8	51,8	0,6	8,2	0,16	2,5	20,9	5,9	57,4	0,7	6,9	0,1	2,5	22,7
1911	г683863>797	11.09.2070 1:02	Э90ХАФ	Р65	29	44,2166667	18,3666667	43,8833333	2,7457995	0,451585	0,055341	0,025567	0,055315	0,0910511	1569	1574	11,9966394	9,9461538	13962,25045	113	1	1	1	15,469	1,724		0,052		0,05		0,503	0,093	0,02			0,023582	0,100731	0,074		0,037		0,099	4274	0,002	0,48	0,241	0,109	0,77	0,007	0,009	0,072	0,014	0,022	0,478	0,002	0,003	0,004	0,853	0,0002	0,291	0,107	0,795	0,006	0,012	0,071	0,016	0,017	0,539	0,003	0,084	5,2	59	0,5	7,4	0,27	2,8	21,2	6	60,7	1	5,5	0,09	2,7	22,2
1912	г683863>798	11.09.2070 2:02	Э90ХАФ	Р65	23	45,0166667	19,6333333	44,8666667	2	0,601695	0,091117	0,123653	0,140585	0,0934207	1573	1575	12,0594059	15,3924324	13712,39389	114,9	1	1	1	8,12	12,656		0,119		0,05		0,678	0,092	0,02			0,024884	0,102937	0,166		0,183		0,163	4487	0,001	0,359	0,214	0,093	0,666	0,007	0,008	0,071	0,01	0,022	0,41	0,001	0,002	0,003	0,856	0,0002	0,294	0,094	0,79	0,005	0,015	0,071	0,011	0,013	0,541	0,003	0,084	4	48,1	1	10,1	0,69	2,1	22,5	5,1	52,9	0,5	12,4	0,12	2,1	25,6
1913	г683863>799	11.09.2070 2:57	Э90ХАФ	Р65	24	46,2333333	19,7	46,2333333	3,1139522	0,575235	0,085527	0,10572	0,071955	0,0918987	1571	1570	20,5866179	24,2263158	13620,30457	113,2	1	1	1	21,879	13,809		0,049		0,05		0,647	0,077	0,02			0,023438	0,101888	0,069		0,158		0,153	4472	0,002	0,406	0,215	0,111	0,695	0,008	0,008	0,071	0,008	0,02	0,461	0,002	0,002	0,003	0,83	0,0002	0,29	0,11	0,795	0,006	0,014	0,071	0,009	0,017	0,543	0,003	0,085	4,5	57,3	0,9	7,3	0,18	2,7	21,5	5,9	59,5	0,9	4,9	0,09	2,7	21,8
1914	г683863>79:	11.09.2070 3:55	Э90ХАФ	Р65	22	48,85	28,75	48,6833333	5,0140845	0,37139	0,03354	0,001722	0,081795	0,0916482	1526	1591	15,1300699	13,1409375	14723,47826	114,2	1	1	1	8,414	14,017		0,126		0,05		0,409	0,098	0,02			0,024233	0,101092	0,123				0,06	7055	0,003	0,536	0,259	0,105	0,79	0,006	0,009	0,072	0,013	0,02	0,47	0,003	0,003	0,004	0,841	0,0002	0,288	0,104	0,791	0,005	0,015	0,072	0,014	0,015	0,518	0,003	0,084	6,3	59,9	2,6	11,4	0,17	3	19,8	8,1	53,9	1	15	0,17	2,7	20,2
1915	"г683863>79;"	11.09.2070 4:46	Э90ХАФ	Р65	27	46,0166667	18,6833333	46,0166667	3,5755627	0,522535	0,064285	0,104697	0,117345	0,0930984	1566	1570	15,1681877	12,95775	14101,33809	115	1	1	1	9,695	11,518		0,074		0,05		0,586	0,083	0,02			0,02445	0,102792	0,138		0,155		0,115	4391	0,002	0,449	0,23	0,115	0,714	0,009	0,009	0,075	0,009	0,021	0,465	0,002	0,002	0,003	0,841	0,0001	0,284	0,112	0,793	0,007	0,015	0,074	0,009	0,014	0,558	0,003	0,083	5,7	59,2	0,3	11	0,12	2,7	21,6	6,2	52,5	0,9	6,8	0,1	2,5	21,2
1916	г683863>79<	11.09.2070 5:52	Э90ХАФ	Р65	16	42,8333333	17,7666667	42,6666667	3,497992	0,530135	0,075465	0,138501	0,094005	0,0926146	1575	1586	13,0279592	11,7936963	14031,89493	114,8	1	1	1	7,093	10,29		0,079		0,05		0,592	0,076	0,02			0,023438	0,102792	0,09		0,207		0,135	4155	0,002	0,433	0,224	0,104	0,677	0,006	0,011	0,074	0,009	0,021	0,459	0,002	0,002	0,003	0,868	0,0002	0,289	0,106	0,795	0,004	0,016	0,074	0,011	0,014	0,546	0,003	0,083	5	57,5	0,4	8,3	0,13	2,7	21,2	5,6	61,1	0,7	5	0,08	2,8	21,9
1917	г683863>79=	11.09.2070 6:46	Э76ХФ	Р65	12	45,3666667	26,35	45,3666667	2	0,362735	0,125775	0,002702	0,128345	0,0390334	1653	1631	12,8288024		14217,83681	116,1	1	1	1	19,4			0,079		0,05		0,381	0,081	0,02				0,04919	0,193				0,225	6244	0,002	0,498	0,314	0,087	0,784	0,006	0,008	0,053	0,014	0,018	0,461	0,002	0,003	0,004	0,744	0,0004	0,418	0,086	0,786	0,005	0,01	0,053	0,015	0,012	0,556	0,003	0,036	5	58,2	0,5	10,9	0,12	2,7	21,7	4,8	58,9	0,9	7,5	0,08	2,7	21,9
1918	г683863>79>	11.09.2070 7:38	Э76ХФ	Р65																																																																																
1919	г683863>79?	11.09.2070 8:30	Э76ХФ	Р65	8	65,0333333	24,85	65,0333333	2,7236068	0,40655	0,171054	0,072261	0,14301	0,0412578	1569	1600	7,095932		13057,54527	117,6	1	1	1	15,069					0,05		0,424	0,037	0,02				0,051975	0,189		0,105		0,306	5408	0,002	0,444	0,276	0,081	0,72	0,004	0,012	0,049	0,009	0,017	0,449	0,002	0,002	0,004	0,757	0,0004	0,422	0,084	0,783	0,004	0,014	0,051	0,01	0,014	0,559	0,003	0,037	6,4	57,7	0,4	11,1	0,09	2,7	21,1	6,9	52,3	0,4	8,5	0,1	2,5	21,1
