Repository: Siella/alloy_building

# Прогнозирование химического состава шлака
Задание по Data science от компании EVRAZ (оптимизация сталеплавильного производства) в рамках хакатона ```</beCoder>```.

Мы реализовали наше решение как простой и лаконичный веб-сервис!
В папке `EDA` результаты анализа данных в рамках отборочного задания, в `modelling` — результаты моделирования целевых показателей химического состава шлака и `сыпуч известь РП`.

File: _data/Исходные данные.txt (part 22 of 78)
оком	t продувка	ПСН гр.	чист расход C	чист расход Cr	чист расход Mn	чист расход Si	чист расход V	температура первая	температура последняя	Ar (интенс.)	N2 (интенс.)	эл. энергия (интенс.)	произв жидкая сталь	произв количество обработок	произв  количество плавок	произв количество плавок (цел)	расход газ Ar	расход газ  N2	расход C пров.	сыпуч известь РП	сыпуч кварцит	сыпуч кокс пыль УСТК	сыпуч  кокс. мелочь (сух.)	сыпуч  кокс. мелочь КМ1	сыпуч  шпат плав.	ферспл CaC2	ферспл FeMo	ферспл FeSi-75	ферспл FeV азот.	ферспл  FeV-80	ферспл  Mn5Si65Al0.5	ферспл  Ni H1 пласт.	ферспл SiMn18	ферспл  ферванит	ферспл  фх850А	эл. энергия	химсталь первый Al_1	химсталь первый C_1	химсталь первый Cr_1	химсталь первый Cu_1	химсталь первый Mn_1	химсталь первый Mo_1	химсталь первый N_1	химсталь первый Ni_1	химсталь первый P_1	химсталь первый S_1	химсталь первый Si_1	химсталь первый Ti_1	химсталь первый V_1	химсталь последний Al	химсталь последний C	химсталь последний Ca	химсталь последний Cr	химсталь последний Cu	химсталь последний Mn	химсталь последний Mo	химсталь последний N	химсталь последний Ni	химсталь последний P	химсталь последний S	химсталь последний Si	химсталь последний Ti	химсталь последний V	химшлак первый Al2O3_1	химшлак первый CaO_1	химшлак первый FeO_1	химшлак первый MgO_1	химшлак первый MnO_1	химшлак первый R_1	химшлак первый SiO2_1	химшлак последний Al2O3	химшлак последний CaO	химшлак последний FeO	химшлак последний MgO	химшлак последний MnO	химшлак последний R	химшлак последний SiO2
1920	г683863>7:6	11.09.2070 9:24	Э76ХФ	Р65	28	45,55	20,7166667	45,55	2,6547103	0,35711	0,149812	0,070011	0,09879	0,0396495	1554	1601	9,2802579		13348,67257	114,9	1	1	1	13,593			0,063		0,05		0,367	0,038	0,02				0,049949	0,123		0,103		0,268	4609	0,002	0,493	0,288	0,079	0,719	0,008	0,013	0,066	0,008	0,017	0,496	0,002	0,002	0,003	0,769	0,0003	0,417	0,079	0,784	0,007	0,015	0,067	0,009	0,015	0,572	0,003	0,037	5,9	58,5	0,3	12,2	0,16	2,6	22,4	5,4	60,9	0,5	11,2	0,17	2,8	21,6
1921	г683863>7:7	11.09.2070 10:13	Э76ХФ	Р65	31	54,35	22,3166667	54,35		0,419245	0,147017	0,103903	0,142285	0,0401091	1572	1584	8,9494756		12741,15011	115,1	1	1	1	16,119			0,041		0,05		0,443	0,041	0,02				0,050528	0,176		0,153		0,263	4739	0,002	0,441	0,295	0,094	0,694	0,005	0,013	0,058	0,009	0,02	0,437	0,001	0,002	0,003	0,776	0,0004	0,42	0,094	0,789	0,005	0,014	0,059	0,01	0,017	0,563	0,003	0,036	5	58,7	0,7	9,6	0,19	2,6	22,6	5,8	59,4	0,4	5,2	0,08	2,7	21,9
1922	г683863>7:8	11.09.2070 11:06	Э76ХФ	Р65	38	46,6833333	22,5166667	46,6833333	2,4818182	0,37783	0,115154	0,04548	0,092685	0,0386446	1547	1578	9,1993538		12835,82531	115,4	1	1	1	14,236					0,05		0,4	0,037	0,02				0,048683	0,123		0,066		0,206	4817	0,002	0,479	0,323	0,085	0,749	0,006	0,013	0,058	0,01	0,017	0,487	0,002	0,003	0,005	0,755	0,0006	0,421	0,086	0,785	0,005	0,013	0,059	0,012	0,016	0,58	0,004	0,036	4,9	60,7	0,8	7,3	0,11	2,8	22,1	5,4	61,8	0,8	4,3	0,08	2,8	22,4
1923	г683863>7:9	11.09.2070 11:55	Э76ХФ	Р65	43	45,5333333	18,65	45,5333333		0,434435	0,115713	0,094042	0,1438	0,0402528	1561	1589	8,4726722		12546,91689	113,5	1	1	1	12,436					0,05		0,468	0,039	0,02				0,050709	0,182		0,138		0,207	3900	0,002	0,428	0,316	0,09	0,705	0,005	0,012	0,061	0,009	0,021	0,438	0,002	0,002	0,003	0,774	0,0002	0,416	0,091	0,789	0,005	0,013	0,061	0,01	0,019	0,573	0,003	0,038	4,6	56,6	0,6	8,5	0,14	2,4	23,4	5,7	58,3	1	5,8	0,12	2,3	25,6
1924	г683863>7::	11.09.2070 12:50	Э76ХФ	Р65	40	49,3333333	15,8666667	49,3333333		0,425555	0,113477	0,079442	0,139505	0,040683	1570	1572	9,9845783		12444,95798	116,4	1	1	1	16,114					0,05		0,458	0,048	0,02				0,051251	0,181		0,116		0,203	3291	0,002	0,435	0,32	0,088	0,716	0,006	0,012	0,063	0,009	0,019	0,448	0,002	0,002	0,003	0,775	0,0003	0,415	0,088	0,785	0,005	0,014	0,063	0,011	0,016	0,569	0,003	0,037	5,2	53	0,4	9,6	0,17	2,4	21,7	5,5	50,1	0,8	8,3	0,11	2,3	21,3
1925	"г683863>7:;"	11.09.2070 13:58	Э76ХФ	Р65	29	45,6833333	15,8333333	45,6833333		0,39317	0,125216	0,100761	0,11835	0,0395066	1587	1582	9,5665552		12209,68421	114,3	1	1	1	14,302					0,05		0,415	0,037	0,02				0,049769	0,141		0,149		0,224	3222	0,002	0,462	0,313	0,099	0,697	0,007	0,011	0,07	0,009	0,019	0,462	0,002	0,002	0,003	0,768	0,0004	0,419	0,099	0,786	0,007	0,014	0,071	0,009	0,015	0,562	0,003	0,036	5,5	58,1	0,9	10,9	0,13	2,6	22,2	5,7	54,9	0,5	4,8	0,07	2,7	20,6
1926	г683863>7:<	11.09.2070 14:48	Э76ХФ	Р65	31	46,1833333	19,65	46,1833333	2,422634	0,39804	0,13416	0,137165	0,155855	0,0393915	1548	1575	9,2751551		12656,48855	115,5	1	1	1	14,124					0,05		0,418	0,038	0,02				0,049624	0,184		0,203		0,24	4145	0,002	0,461	0,305	0,098	0,671	0,007	0,012	0,082	0,009	0,021	0,443	0,002	0,002	0,003	0,767	0,0003	0,42	0,097	0,784	0,006	0,014	0,082	0,01	0,017	0,57	0,003	0,036	5,3	58,7	1	8,7	0,15	2,7	21,8	5	51,5	0,9	5,5	0,1	2,5	20,7
1927	г683863>7:=	11.09.2070 15:42	Э76ХФ	Р65	29	49,85	15,7666667	49,85		0,448525	0,106769	0,149818	0,16165	0,0402242	1579	1584	14,5282258		12527,69556	116,4	1	1	1	24,02			0,092		0,05		0,485	0,038	0,02				0,050673	0,188		0,222		0,191	3292	0,002	0,423	0,329	0,12	0,664	0,011	0,011	0,087	0,009	0,022	0,433	0,001	0,002	0,003	0,773	0,0005	0,42	0,12	0,791	0,01	0,012	0,087	0,01	0,018	0,569	0,003	0,036	4,9	55,7	0,5	14,2	0,15	2,2	25,1	5,7	50,4	0,5	8,6	0,08	2,3	21,5
1928	г683863>7:>	11.09.2070 16:33	Э76ХФ	Р65	35	47,5166667	22,0166667	47,5166667		0,332435	0,066521	0,020949	0,08658	0,0377547	1558	1572	9,8057021		12119,00076	111,4	1	1	1	15,286					0,05		0,354	0,076	0,02				0,047562	0,123		0,029		0,119	4447	0,002	0,523	0,361	0,094	0,767	0,007	0,01	0,071	0,011	0,02	0,483	0,002	0,003	0,004	0,78	0,0003	0,418	0,093	0,783	0,007	0,011	0,071	0,013	0,016	0,573	0,003	0,036	4,2	66,9	1,1	9,5	0,14	3,5	19,4	5	50	0,9	5,6	0,08	2,6	19,2
1929	г683863>7:?	11.09.2070 17:22	Э76ХФ	Р65	41	51,2166667	16,3333333	51,2166667	2,5310858	0,42313	0,09503	0,091227	0,10407	0,0397646	1542	1578	8,6331513		13253,87755	115,2	1	1	1	13,614					0,05		0,458	0,039	0,02				0,050094	0,123		0,135		0,17	3608	0,002	0,446	0,339	0,133	0,706	0,008	0,01	0,08	0,01	0,02	0,466	0,002	0,002	0,003	0,763	0,0002	0,418	0,132	0,783	0,007	0,014	0,08	0,011	0,017	0,562	0,003	0,036	5,6	59,1	0,5	11,2	0,14	2,7	22,3	6,6	56,2	0,6	8	0,09	2,6	22
1930	"г683863>7;6"	11.09.2070 18:15	Э76ХФ	Р65	40	45,0166667	16,7833333	45,0166667		0,440335	0,089999	0,069712	0,115915	0,0401091	1569	1592	7,0066754		12473,08838	115,6	1	1	1	10,438					0,05		0,481	0,048	0,02				0,050528	0,149		0,102		0,161	3489	0,002	0,44	0,342	0,1	0,727	0,007	0,011	0,066	0,012	0,02	0,46	0,001	0,002	0,003	0,758	0,0002	0,415	0,098	0,784	0,006	0,012	0,066	0,012	0,016	0,566	0,002	0,036	5,1	61,7	1,2	6,3	0,1	2,8	21,7	7,2	58,8	0,6	6,1	0,09	2,6	22,5
1931	"г683863>7;7"	11.09.2070 19:04	Э76ХФ	Р65	42	47,2	22,8	47,2	2,8876404	0,35029	0,097266	0,081665	0,08846	0,0412863	1532	1580	7,0526015		13476,31579	114,7	1	1	1	10,957			0,052		0,05		0,368	0,086	0,02				0,052011	0,103		0,121		0,174	5121	0,002	0,51	0,335	0,089	0,721	0,006	0,011	0,067	0,011	0,019	0,497	0,002	0,004	0,004	0,77	0,0002	0,416	0,089	0,789	0,005	0,012	0,067	0,012	0,014	0,57	0,003	0,036	4,9	51,7	0,6	7,5	0,2	2,4	21,3	5,6	62,1	0,6	3,9	0,1	2,8	22,4
1932	"г683863>7;8"	11.09.2070 19:55	Э76ХФ	Р65	48	42,5333333	13,15	42,5333333	2	0,465545	0,102297	0,091507	0,11737	0,0409132	1588	1587	9,7639267		12223,57414	116,6	1	1	1	13,759					0,05		0,509	0,071					0,051541	0,143		0,135		0,183	2679	0,002	0,416	0,331	0,104	0,707	0,006	0,011	0,071	0,01	0,021	0,452	0,002	0,002	0,004	0,768	0,0004	0,415	0,104	0,785	0,006	0,013	0,071	0,01	0,016	0,559	0,003	0,037	5,2	57	0,9	8,7	0,18	2,6	22	5	57,9	0,6	11	0,08	2,3	25,1
1933	"г683863>7;9"	11.09.2070 20:44	Э76ХФ	Р65	54	48,0333333	17,3666667	48,0333333	2,5501894	0,42232	0,108446	0,077248	0,097945	0,0385588	1557	1583	7,2181124		12676,00768	112,7	1	1	1	11,557					0,05		0,455	0,066					0,048575	0,119		0,114		0,194	3669	0,002	0,443	0,325	0,1	0,717	0,006	0,012	0,078	0,009	0,019	0,475	0,002	0,003	0,003	0,763	0,0003	0,416	0,102	0,778	0,006	0,012	0,079	0,009	0,013	0,553	0,003	0,036	4,4	61,2	0,1	8,6	0,13	2,6	23,8	4,5	57,9	0,4	7,7	0,09	2,3	25
1934	"г683863>7;:"	11.09.2070 21:39	Э76ХФ	Р65	56	43,8666667	16,3	43,8666667	2,3891679	0,38795	0,068198	0,027238	0,10336	0,039994	1567	1580	8,4139058		12309,20245	116,6	1	1	1	12,303					0,05		0,422	0,093					0,050383	0,146		0,038		0,122	3344	0,002	0,486	0,352	0,094	0,761	0,006	0,009	0,07	0,013	0,019	0,469	0,002	0,003	0,004	0,765	0,0003	0,407	0,094	0,784	0,005	0,011	0,07	0,014	0,012	0,558	0,003	0,034	5,4	58,1	0,5	11,5	0,17	2,5	23,2	5,7	59,4	0,6	6,9	0,07	2,4	25
1935	"г683863>7;;"	11.09.2070 22:29	Э76ХФ	Р65	63	41,1833333	14,7166667	41,1833333	2	0,395945	0,084409	0,022121	0,079595	0,0396495	1570	1580	6,9078915		12173,95243	114,4	1	1	1	9,483					0,05		0,429	0,073					0,049949	0,112		0,031		0,151	2986	0,003	0,484	0,346	0,112	0,765	0,007	0,008	0,073	0,012	0,02	0,483	0,002	0,002	0,004	0,758	0,0003	0,418	0,111	0,787	0,006	0,011	0,072	0,013	0,012	0,564	0,003	0,036	6,2	56,7	0,6	9,6	0,16	2,6	21,7	6,5	59,5	0,3	7,2	0,08	2,6	22,6
1936	"г683863>7;<"	11.09.2070 23:37	Э76ХФ	Р65	48	42,5333333	14,4833333	42,5333333		0,4280372	0,094471	0,09238	0,12751	0,0388462	1566	1581	7,3100313		12792,63521	114,5	1	1	1	10,364		0,018876			0,05		0,442	0,061					0,048937	0,158		0,136		0,169	3088	0,002	0,467	0,337	0,091	0,715	0,009	0,009	0,071	0,009	0,016	0,472	0,002	0,002	0,004	0,763	0,0003	0,417	0,092	0,792	0,009	0,012	0,071	0,009	0,013	0,574	0,003	0,036	5,1	59,8	0,4	8,7	0,12	2,8	21,5	6,2	59,5	0,4	6	0,09	2,4	25,2
1937	"г683863>7;="	12.09.2070 0:31	Э76ХФ	Р65	46	47,8333333	22,95	47,8333333	2,9563448	0,48841	0,108446	0,039891	0,109155	0,0405687	1540	1585	9,4045414		14243,13725	114,6	1	1	1	14,611			0,107		0,05		0,538	0,069					0,051107	0,15		0,057		0,194	5448	0,002	0,433	0,325	0,102	0,743	0,007	0,008	0,072	0,01	0,018	0,455	0,002	0,002	0,003	0,779	0,0002	0,417	0,101	0,777	0,006	0,011	0,072	0,011	0,015	0,542	0,003	0,036	5,3	57,2	0,7	9,9	0,12	2,6	21,8	4,8	56,1	0,6	9,8	0,16	2,1	26,1
1938	"г683863>7;>"	12.09.2070 1:24	Э90ХАФ	Р65	49	47,1833333	23,5333333	46,8333333	2,6626984	0,6280796	0,082173	0,136456	0,09085	0,091075	1572	1621	6,3093264	7,1606897	13117,56374	109,2	1	1	1	6,765	3,461	0,010868	0,04		0,19		0,578	0,06	0,02			0,024957	0,099537	0,086		0,204		0,147	5145	0,002	0,398	0,213	0,096	0,687	0,011	0,01	0,072	0,008	0,019	0,457	0,001	0,002	0,004	0,87	0,0002	0,289	0,095	0,812	0,009	0,014	0,072	0,009	0,013	0,557	0,003	0,085	4,7	48,3	0,9	7,2	0,13	2,6	18,7	4,7	56,7	0,5	11,3	0,17	2,2	26
1939	"г683863>7;?"	12.09.2070 2:24	Э90ХАФ	Р65	45	46,0166667	19,1666667	45,5333333	1	0,62863	0,112918	0,154072	0,113095	0,0940435	1563	1599	8,8658747	9,3367876	13129,04348	115,9	1	1	1	4,561	9,01		0,091		0,05		0,706					0,024776	0,103371	0,113		0,23		0,202	4194	0,002	0,401	0,193	0,089	0,678	0,013	0,01	0,067	0,008	0,02	0,44	0,002	0,002	0,003	0,872	0,0002	0,291	0,091	0,803	0,012	0,016	0,068	0,009	0,017	0,543	0,003	0,083	5,5	53,8	0,9	11,8	0,16	2,4	22,8	5,9	54	0,5	7	0,09	2,2	25
1940	г683863>7<6	12.09.2070 3:15	Э90ХАФ	Р65	55	48,8666667	17,9833333	48,3666667	2,7005151	0,66232	0,101738	0,172426	0,10774	0,0922475	1562	1584	9,5535761	7,896273	13385,72753	113,7	1	1	1	8,163	5,591		0,125		0,05		0,749		0,02			0,023727	0,101743	0,098		0,258		0,182	4012	0,002	0,368	0,199	0,114	0,661	0,009	0,01	0,077	0,007	0,02	0,447	0,001	0,002	0,003	0,855	0,0001	0,285	0,116	0,799	0,007	0,015	0,077	0,008	0,017	0,538	0,002	0,082	5,1	49,5	0,5	11,7	0,2	2,1	23,6	5	54,9	0,3	8,6	0,09	2,1	27
1941	г683863>7<7	12.09.2070 4:04	Э90ХАФ	Р65	63	48,05	17,3833333	47,7166667	2,5631223	0,552295	0,084409	0,095084	0,067985	0,0929723	1547	1579	8,5228203	9,5820483	13119,46309	114,8	1	1	1	9,368	4,626		0,067		0,475		0,252	0,083				0,023618	0,10272	0,067		0,142		0,151	3801	0,002	0,4	0,22	0,103	0,719	0,007	0,009	0,07	0,008	0,019	0,48	0,002	0,002	0,003	0,87	0,0002	0,293	0,106	0,797	0,005	0,014	0,071	0,01	0,014	0,526	0,003	0,082	4,7	48,2	0,8	8,6	0,21	2,4	20,1	4,5	56	0,5	11,8	0,16	2,1	26,1
1942	г683863>7<8	12.09.2070 4:57	Э90ХАФ	Р65	68	41,8666667	15,2	41,5333333	2,7571272	0,7007649	0,114595	0,185653	0,1408	0,0939731	1554	1576	13,2535714	10,6897959	13184,21053	115,2	1	1	1	11,133	5,82	0,013442	0,115		0,206		0,643		0,02			0,023727	0,103913	0,143		0,277		0,205	3340	0,001	0,348	0,191	0,088	0,642	0,006	0,009	0,061	0,007	0,019	0,414	0,001	0,002	0,003	0,865		0,284	0,092	0,811	0,006	0,017	0,066	0,008	0,015	0,538	0,002	0,084	5,1	50	1,9	14,6	0,69	1,9	25,7	5,9	49,9	0,4	13,2	0,21	2,1	25,2
1943	г683863>7<9	12.09.2070 6:03	Э90ХАФ	Р65	52	49,35	18,9666667	49	2,9660215	0,650858	0,112918	0,148399	0,125575	0,0914203	1534	1572	11,6933485	8,8049111	13707,20562	112,2	1	1	1	11,427	5,777	0,01144	0,068		0,166		0,62	0,077	0,02			0,024703	0,100116	0,134		0,221		0,202	4333	0,001	0,365	0,187	0,074	0,648	0,008	0,009	0,057	0,007	0,018	0,416	0,001	0,002	0,003	0,855	0,0002	0,288	0,074	0,795	0,006	0,014	0,058	0,009	0,017	0,535	0,003	0,083	4,5	49,1	0,9	14,5	1,35	2	24,8	4,8	56,6	0,4	11,9	0,18	2,2	25,8
1944	г683863>7<:	12.09.2070 6:56	Э90ХАФ	Р65	54	53,7166667	21,1166667	53,2166667	2,4678118	0,632415	0,116831	0,179448	0,12801	0,0938644	1544	1508	17,3578999	26,087027	13439,62115	115,9	2	1	1	19,653	16,087		0,092		0,0500001		0,709	0,047	0,02			0,023799	0,103733	0,126		0,268		0,209	4730	0,002	0,376	0,187	0,095	0,654	0,007	0,01	0,066	0,007	0,02	0,447	0,001	0,002	0,003	0,839		0,286	0,089	0,809	0,005	0,018	0,064	0,008	0,013	0,557	0,003	0,083	5,2	50,5	0,5	13,4	0,27	2,1	23,8	5,8	51,3	1	14	0,24	2,1	24,8
1945	"г683863>7<;"	12.09.2070 7:46	Э90ХАФ	Р65	58	46,85	17,1666667	46,3333333	3,6776699	0,574985	0,081055	0,093893	0,105395	0,0932141	1593	1585	15,9615774	17,265544	12610,48544	114,7	1	1	1	17,54	7,405		0,04		0,05		0,648		0,02			0,023944	0,102828	0,124		0,139		0,145	3608	0,002	0,406	0,217	0,085	0,723	0,008	0,008	0,066	0,01	0,018	0,447	0,002	0,002	0,003	0,879	0,0003	0,287	0,083	0,8	0,006	0,015	0,066	0,011	0,015	0,533	0,002	0,081	4,7	49,7	0,4	10,9	0,16	2,3	21,8	4,8	48	0,4	10,9	0,2	2,3	20,5
1946	г683863>7<<	12.09.2070 9:13	Э90ХАФ	Р65																																																																																
1947	г683863>7<=	12.09.2070 10:40	Э90ХАФ	Р65	8	47,3666667	16,6833333	46,5333333	2,5608926	0,634875	0,128011	0,2266	0,174805	0,093991	1608	1574	16,8229008	14,8733161	12911,08891	115,6	1	1	1	18,365	6,379		0,207		0,181		0,595		0,02			0,023944	0,103805	0,179		0,338		0,229	3590	0,002	0,388	0,175	0,094	0,606	0,01	0,011	0,082	0,008	0,02	0,385	0,001	0,002	0,003	0,854		0,296	0,092	0,817	0,008	0,015	0,078	0,009	0,018	0,54	0,002	0,083	4,8	52,7	0,3	13,8	0,24	2,1	25,3	4,8	46,6	0,4	10,5	0,19	2,2	20,7
1948	г683863>7<>	12.09.2070 11:32	Э90ХАФ	Р65	13	48,0333333	24,4	47,4	3,5915935	0,57893	0,081614	0,115235	0,11666	0,0928716	1551	1576	15,2627881	15,4529745	13443,44262	113,9	1	1	1	11,587	12,122		0,072		0,168		0,55	0,037	0,02			0,024306	0,102214	0,133		0,171		0,146	5467	0,002	0,43	0,216	0,11	0,697	0,008	0,012	0,079	0,008	0,022	0,446	0,001	0,002	0,004	0,864	0,0008	0,278	0,113	0,799	0,009	0,022	0,082	0,009	0,017	0,551	0,003	0,084	4,9	55,3	1	15,3	0,19	2,5	22,4	3,7	49,2	0,5	11,7	0,18	2,5	19,9
1949	г683863>7<?	12.09.2070 12:25	Э90ХАФ	Р65	19	42,7	19,8166667	42,0166667	3,4482044	0,57219	0,069316	0,077612	0,115235	0,0925835	1588	1593	13,1727726	14,4471495	13864,08747	113,4	1	1	1	13,224	5,209		0,142		0,143		0,567	0,029	0,02			0,024306	0,101997	0,145		0,114		0,124	4579	0,002	0,419	0,227	0,091	0,725	0,009	0,011	0,071	0,01	0,018	0,441	0,001	0,002	0,004	0,861		0,29	0,094	0,811	0,008	0,016	0,072	0,012	0,015	0,546	0,003	0,085	7,7	50,3	0,7	16,9	0,3	2,3	21,6	7,4	49,7	0,5	16,9	0,22	2,4	21,1
1950	г683863>7=6	12.09.2070 13:17	Э90ХАФ	Р65	12	44,6833333	19,3833333	43,6833333	2,6332971	0,594085	0,087763	0,124069	0,09769	0,0942653	1565	1577	16,7516939	17,5465961	13195,87274	115,8	1	1	1	11,675	12,887		0,072		0,137		0,594		0,02			0,024161	0,104203	0,101		0,185		0,157	4263	0,002	0,4	0,214	0,097	0,699	0,006	0,012	0,063	0,008	0,019	0,459	0,002	0,002	0,003	0,805		0,291	0,098	0,797	0,005	0,016	0,063	0,01	0,018	0,527	0,003	0,084	6,6	55	0,7	11,1	0,17	2,6	20,9	6,9	50,4	0,5	6,9	0,13	2,3	21,7
1951	г683863>7=7	12.09.2070 14:11	Э90ХАФ	Р65	15	42,6833333	16,5	42,1833333	3	0,609355	0,064285	0,136647	0,13125	0,0949657	1592	1578	10,3103832	9,3940828	13192,72727	116,6	1	1	1	9,792	3,969				0,05		0,692	0,037	0,02			0,024125	0,105107	0,147		0,203		0,115	3628	0,002	0,41	0,239	0,092	0,693	0,01	0,011	0,07	0,008	0,019	0,426	0,002	0,002	0,004	0,847	0,0014	0,293	0,092	0,813	0,008	0,016	0,07	0,009	0,016	0,557	0,003	0,085	4,9	52,8	0,5	12,3	0,13	2,1	25,7	5,7	51,6	0,5	12,1	0,1	2,1	24,9
1952	г683863>7=8	12.09.2070 15:07	Э90ХАФ	Р65	8	43,2	18,1666667	43,0333333	3	0,59097	0,065962	0,149034	0,12441	0,0942081	1570	1580	15,2484375	17,6459016	13300,18349	115,7	1	1	1	13,012	9,568		0,115		0,164		0,57	0,027	0,02			0,024342	0,104022	0,132		0,222		0,118	4027	0,002	0,416	0,23	0,1	0,674	0,008	0,011	0,066	0,008	0,02	0,439	0,001	0,002	0,003	0,783		0,293	0,099	0,81	0,006	0,015	0,066	0,009	0,017	0,529	0,002	0,083	4,8	50,2	0,8	10,5	0,13	2,5	19,8	4,8	49,5	0,8	12	0,15	2,5	19,6
1953	г683863>7=9	12.09.2070 16:00	Э90ХАФ	Р65	5	45,6833333	19,3166667	45,35	3	0,570325	0,064285	0,084247	0,085795	0,0929855	1574	1586	13,5165814	12,7087079	13188,61087	114	1	1	1	14,673	5,027		0,113		0,155		0,555	0,026	0,02			0,024667	0,102286	0,098		0,125		0,115	4246	0,002	0,428	0,232	0,111	0,726	0,01	0,009	0,079	0,009	0,023	0,463	0,002	0,002	0,003	0,869	0,0005	0,289	0,111	0,804	0,008	0,015	0,079	0,01	0,017	0,538	0,003	0,083	4,6	56,3	0,7	12,2	0,2	2,2	25,3	4,5	53,8	0,5	11,8	0,14	2,1	26,8
1954	г683863>7=:	12.09.2070 16:52	Э90ХАФ	Р65	9	46,1333333	14,6	45,9666667	2,7459807	0,567045	0,062049	0,11432	0,104525	0,0929492	1586	1577	12,7325301	12,7909091	15731,50685	114,8	1	1	1	10,568	8,911				0,05		0,641		0,02			0,02351	0,102937	0,115		0,17		0,111	3828	0,002	0,429	0,231	0,095	0,697	0,014	0,01	0,072	0,008	0,019	0,451	0,001	0,002	0,003	0,859	0,0007	0,283	0,095	0,797	0,012	0,015	0,071	0,009	0,015	0,543	0,002	0,083	5,9	53,9	0,5	15,3	0,16	2,3	23,8	7	51,5	0,6	15,1	0,19	2,1	24,1
1955	"г683863>7=;"	12.09.2070 17:43	Э90ХАФ	Р65	9	45,55	15,5333333	45,2	3	0,58925	0,064844	0,084457	0,09577	0,0931566	1597	1582	12,3045931	10,2830769	13048,06867	115,2	1	1	1	12,725	4,456		0,075		0,05		0,669		0,02			0,023944	0,102937	0,113		0,125		0,116	3378	0,002	0,405	0,234	0,109	0,725	0,008	0,009	0,071	0,01	0,021	0,46	0,002	0,002	0,003	0,86	0,0004	0,289	0,109	0,799	0,006	0,014	0,071	0,011	0,018	0,542	0,002	0,082	5,7	59,1	0,4	10,7	0,09	2,6	22,5	4	54	0,5	12	0,14	2,1	27,6
1956	г683863>7=<	12.09.2070 18:39	Э90ХАФ	Р65	6	49,7	20,9833333	49,0333333	2,7697344	0,541705	0,059813	0,095294	0,07796	0,0941568	1568	1582	9,4462538	12,9267516	13078,95155	115,9	1	1	1	12,923	2,255				0,147		0,527	0,025	0,02			0,024595	0,103805	0,082		0,142		0,107	4574	0,002	0,449	0,236	0,098	0,719	0,006	0,009	0,075	0,009	0,023	0,46	0,002	0,002	0,004	0,864	0,0006	0,289	0,099	0,806	0,005	0,013	0,075	0,011	0,019	0,531	0,003	0,083	5,3	58,4	1,3	9,2	0,13	2,7	21,8	5,9	50,7	0,7	6,6	0,1	2,4	20,8
1957	г683863>7==	12.09.2070 19:36	Э90ХАФ	Р65	5	48,0333333	15,6333333	47,6833333	3,5288174	0,575345	0,063167	0,100341	0,0984	0,0946498	1595	1582	9,1166606	12,7986121	14016,20469	116,2	1	1	1	6,916	10,246				0,149		0,566		0,02			0,024125	0,104709	0,111		0,149		0,113	3652	0,002	0,419	0,234	0,09	0,707	0,006	0,009	0,061	0,009	0,021	0,442	0,002	0,002	0,003	0,859	0,0005	0,289	0,09	0,8	0,004	0,016	0,06	0,01	0,019	0,534	0,003	0,084	6	53,3	1	7,9	0,19	2,7	19,6	6,9	51,8	0,7	8,5	0,12	2,3	23,6
1958	г683863>7=>	12.09.2070 20:27	Э76ХФ	Р65	11	45,2	20,2333333	45,2	2,6223802	0,41765	0,119626	0,054407	0,10946	0,037927	1600	1631	10,4369469		13276,11203	110,2	1	1	1	15,725			0,073		0,05		0,448	0,038	0,02				0,047779	0,145		0,079		0,214	4477	0,002	0,433	0,314	0,089	0,737	0,014	0,009	0,069	0,011	0,018	0,466	0,001	0,002	0,004	0,758	0,0004	0,422	0,089	0,788	0,013	0,012	0,069	0,011	0,011	0,563	0,003	0,037	4,9	49,9	1	13	0,14	2,3	21,7	4,9	55,4	1	12,3	0,14	2,3	25,3
1959	г683863>7=?	12.09.2070 21:26	Э76ХФ	Р65	6	47,0333333	20,95	47,0333333	3,0907662	0,346075	0,093353	0,06897	0,08067	0,0384635	1562	1606	8,8950213		13423,38902	114,8	1	1	1	13,896					0,05		0,364	0,038	0,02				0,048503	0,096		0,102		0,167	4687	0,002	0,511	0,341	0,084	0,733	0,008	0,01	0,069	0,01	0,018	0,504	0,002	0,004	0,004	0,77	0,0007	0,421	0,084	0,79	0,008	0,011	0,069	0,011	0,014	0,566	0,003	0,037	5,1	54,8	0,8	15,4	0,13	2,8	19,9	4,7	55,8	0,6	11,7	0,17	2,3	26
1960	г683863>7>6	12.09.2070 22:19	Э76ХФ	Р65	10	54,1833333	17,2	54,1833333		0,45629	0,102856	0,104832	0,155085	0,0401837	1602	1606	9,2957955		12265,11628	116,5	1	1	1	16,766					0,05		0,497	0,038	0,02				0,050673	0,195		0,154		0,184	3516	0,002	0,423	0,33	0,112	0,701	0,017	0,01	0,086	0,009	0,017	0,438	0,001	0,002	0,003	0,767	0,0003	0,418	0,112	0,79	0,017	0,012	0,086	0,01	0,014	0,571	0,003	0,037	4,6	54,8	0,3	13,2	0,12	2,2	25	5	52,6	0,3	12,9	0,12	2,3	23,7
1961	г683863>7>7	12.09.2070 23:12	Э76ХФ	Р65	19	48,0333333	20,5666667	48,0333333		0,519735	0,121303	0,181684	0,171565	0,0403272	1590	1609	8,4027159		12821,71799	116,5	1	1	1	13,407			0,08		0,05		0,569	0,037	0,02				0,050854	0,191		0,27		0,217	4395	0,001	0,379	0,318	0,102	0,628	0,009	0,01	0,071	0,008	0,022	0,41	0,001	0,002	0,003	0,764	0,0003	0,422	0,102	0,792	0,008	0,011	0,07	0,008	0,015	0,571	0,002	0,037	5,1	54,1	0,7	11	0,38	2,3	23,3	5,1	54,4	0,7	12,9	0,13	2,3	25
1962	г683863>7>8	13.09.2070 0:13	Э76ХФ	Р65	16	51,05	19,5166667	51,05		0,501945	0,111241	0,125726	0,14507	0,0402122	1572	1588	10,6181102		12902,8181	117	1	1	1	17,98			0,047		0,05		0,551	0,039	0,02				0,050709	0,172		0,186		0,199	4197	0,002	0,383	0,326	0,09	0,677	0,012	0,009	0,068	0,007	0,019	0,435	0,001	0,002	0,003	0,767	0,0004	0,417	0,09	0,779	0,011	0,011	0,069	0,008	0,013	0,562	0,003	0,036	6,2	50,2	0,4	12,8	0,15	2,3	21,5	5,6	53,2	0,8	9,9	0,13	2,6	20,5
1963	г683863>7>9	13.09.2070 1:12	Э76ХФ	Р65	17	48,5333333	20,5	48,5333333		0,412605	0,091117	0,111145	0,11035	0,0388927	1567	1591	12,9801846		12386,34146	113	1	1	1	20,707			0,057		0,05		0,445	0,054	0,02				0,049045	0,125		0,165		0,163	4232	0,002	0,446	0,342	0,116	0,692	0,008	0,009	0,083	0,008	0,031	0,48	0,002	0,002	0,004	0,77	0,0002	0,421	0,114	0,792	0,007	0,011	0,082	0,008	0,016	0,571	0,003	0,036	5	57,9	0,5	13,4	0,1	2,5	22,8	5,5	57,6	0,8	8,5	0,08	2,5	22,9
1964	г683863>7>:	13.09.2070 2:04	Э76ХФ	Р65	21	50,0166667	18,8333333	50,0166667		0,38627	0,108446	0,090914	0,12053	0,0387777	1559	1584	10,0555537		12533,09735	114,6	1	1	1	16,371					0,05		0,41	0,038	0,02				0,0489	0,148		0,134		0,194	3934	0,002	0,451	0,329	0,109	0,709	0,009	0,008	0,083	0,008	0,023	0,461	0,002	0,002	0,004	0,751	0,0003	0,422	0,109	0,79	0,008	0,011	0,082	0,009	0,017	0,569	0,003	0,036	5,5	54,6	0,6	11,3	0,1	2,6	21	5,8	46,8	0,5	7,1	0,08	2,4	19,2
1965	"г683863>7>;"	13.09.2070 2:55	Э76ХФ	Р65	27	48,8666667	18,8333333	48,8666667		0,47769	0,120744	0,132837	0,13824	0,0399537	1561	1592	10,11493		12781,59292	115,8	1	1	1	16,448			0,056		0,05		0,519	0,038	0,02				0,050383	0,159		0,197		0,216	4012	0,002	0,411	0,317	0,12	0,672	0,008	0,009	0,08	0,008	0,024	0,454	0,001	0,002	0,003	0,752	0,0004	0,419	0,12	0,783	0,007	0,011	0,08	0,008	0,017	0,567	0,003	0,036	5,3	53,4	0,8	12,9	0,13	2,2	24	5,1	51,3	0,6	8,5	0,09	2,3	22,9
1966	г683863>7><	13.09.2070 3:48	Э76ХФ	Р65	31	49,5333333	17,1	49,5333333	2,539545	0,456545	0,098384	0,118321	0,137935	0,0393804	1560	1587	6,8107776		13533,33333	115,8	1	1	1	11,094		0,0143	0,08		0,132		0,41	0,065	0,02				0,04966	0,164		0,175		0,176	3857	0,002	0,424	0,336	0,118	0,684	0,008	0,009	0,079	0,009	0,026	0,456	0,002	0,002	0,003	0,772	0,0003	0,419	0,118	0,785	0,007	0,011	0,08	0,01	0,02	0,565	0,003	0,036	5,2	54,9	0,4	11,3	0,11	2,3	24,1	5	56	0,4	13,2	0,13	2,3	25,3
1967	г683863>7>=	13.09.2070 4:48	Э76ХФ	Р65																																																																																
1968	г683863>7>>	13.09.2070 5:41	Э76ХФ	Р65	27	52,5166667	20,9833333	52,5166667		0,428555	0,114595	0,145943	0,134225	0,0389498	1555	1585	13,790734		12661,47736	111,9	1	1	1	24,061			0,08		0,05		0,459	0,038	0,02				0,049117	0,148		0,217		0,205	4428	0,002	0,438	0,322	0,12	0,655	0,007	0,01	0,079	0,008	0,025	0,457	0,001	0,002	0,003	0,768	0,0002	0,419	0,118	0,783	0,006	0,012	0,079	0,008	0,016	0,557	0,002	0,036	4,5	48,2	0,5	10,7	0,13	2,1	22,4	4,9	55,5	0,4	12,4	0,14	2,3	25,5
1969	г683863>7>?	13.09.2070 6:32	Э76ХФ	Р65	37	47,1833333	15,6666667	47,1833333		0,416555	0,070993	0,048188	0,096005	0,0388927	1570	1589	10,4689434		12944,68085	114,6	1	1	1	16,349			0,081		0,05		0,456	0,038	0,02				0,049045	0,127		0,07		0,127	3380	0,002	0,454	0,358	0,129	0,74	0,009	0,009	0,078	0,012	0,022	0,486	0,002	0,002	0,003	0,768	0,0002	0,417	0,128	0,778	0,009	0,01	0,078	0,013	0,016	0,565	0,003	0,036	5,6	57,4	0,6	12	0,14	2,6	22	6,8	55,9	0,5	8,5	0,09	2,7	21
1970	г683863>7?6	13.09.2070 7:35	Э76ХФ	Р65	31	44,5333333	17,0166667	44,5333333	2,7884371	0,446235	0,089999	0,10402	0,116515	0,0392947	1579	1593	12,0300898		13811,16552	116,2	1	1	1	17,858			0,13		0,05		0,487	0,081	0,02				0,049552	0,137		0,154		0,161	3917	0,002	0,447	0,342	0,127	0,697	0,009	0,011	0,078	0,011	0,022	0,48	0,002	0,003	0,003	0,772	0,0003	0,422	0,125	0,791	0,008	0,013	0,074	0,013	0,016	0,566	0,003	0,037	4,4	57,1	0,3	10,6	0,14	2,2	25,5	5,1	55,3	0,4	12,9	0,12	2,2	24,9
1971	г683863>7?7	13.09.2070 8:28	Э76ХФ	Р65	32	45,3833333	17,2166667	45,3833333	2	0,45339	0,08944	0,115604	0,10286	0,0429362	1581	1582	7,701726		13364,95644	116,3	1	1	1	11,651			0,079		0,282		0,295	0,08	0,02				0,054144	0,112		0,172		0,16	3835	0,001	0,402	0,342	0,128	0,684	0,008	0,01	0,079	0,01	0,025	0,476	0,002	0,002	0,003	0,773	0,0003	0,416	0,127	0,786	0,007	0,012	0,079	0,011	0,019	0,569	0,003	0,036	4,9	50,8	0,7	11,1	0,18	2,3	21,7	4,9	56,3	0,5	12,9	0,13	2,2	25,9
1972	г683863>7?8	13.09.2070 17:55	Э90ХАФ	Р65																																																																																
1973	г683863>7?9	13.09.2070 18:47	Э90ХАФ	Р65	6	86,55	34,8333333	86,3666667	3,1713691	0,61603	0,048074	0,170521	0,111235	0,0931893	1591	1595	19,2281984	19,2327204	12691,29187	114,7	1	1	1	30,685	25,275		0,116		0,05		0,702	0,049	0,02			0,024125	0,102973	0,104		0,255		0,086	7368	0,001	0,352	0,249	0,106	0,642	0,007	0,01	0,08	0,007	0,019	0,455	0,001	0,002	0,003	0,867		0,29	0,108	0,799	0,005	0,017	0,081	0,009	0,014	0,551	0,003	0,082	4,9	56,8	0,5	12,2	0,12	2,4	24	4,8	46,3	0,4	5,4	0,07	2,2	21,4
1974	г683863>7?:	13.09.2070 19:38	Э90ХАФ	Р65	47	51,3666667	23,5833333	51,0333333	3	0,59645	0,099502	0,174336	0,073155	0,0925182	1568	1584	11,1561573	15,0974893	13196,60777	113,7	1	1	1	11,903	8,853		0,076		0,05		0,668		0,02			0,024161	0,102105	0,045		0,262		0,178	5187	0,002	0,361	0,202	0,082	0,643	0,005	0,01	0,054	0,007	0,017	0,466	0,001	0,002	0,004	0,867	0,0024	0,292	0,085	0,809	0,003	0,017	0,055	0,009	0,017	0,54	0,003	0,084	5,6	56,2	1	11,3	0,2	2,3	24,2	6,1	54,2	0,7	8,2	0,09	2,2	25,2
1975	"г683863>7?;"	13.09.2070 20:32	Э90ХАФ	Р65	60	45,8333333	26	44,7	3,8709918	0,57439	0,087204	0,12342	0,09819	0,0906184	1553	1588	14,0284211	16,6962963	12360	110	1	1	1	13,327	9,016		0,135		0,05		0,645	0,057	0,02			0,023546	0,10008	0,102		0,184		0,156	5356	0,001	0,399	0,212	0,088	0,686	0,007	0,01	0,054	0,009	0,019	0,455	0,001	0,002	0,004	0,859	0,00085	0,292	0,088	0,806	0,006	0,017	0,054	0,01	0,015	0,539	0,002	0,084	4	48,9	0,7	10,9	0,2	2,3	21,5	4,8	55,9	0,4	12,4	0,14	2,2	25,6
1976	г683863>7?<	13.09.2070 21:26	Э90ХАФ	Р65	61	46,1833333	23,7	45,8666667	4,3398844	0,62684	0,11739	0,206435	0,125465	0,0966817	1552	1589	12,3706601	11,6169576	14331,64557	119,6	1	1	1	12,649	5,176		0,121		0,05		0,701	0,062	0,02			0,024667	0,107096	0,112		0,309		0,21	5661	0,002	0,394	0,189	0,102	0,624	0,006	0,011	0,062	0,009	0,021	0,441	0,001	0,002	0,003	0,859	0,0005	0,287	0,1	0,798	0,004	0,015	0,062	0,01	0,017	0,524	0,002	0,083	4,4	47,7	1	15,5	0,35	2,4	20	5	52,5	1	13,7	0,21	2,4	21,6
1977	г683863>7?=	13.09.2070 22:20	Э90ХАФ	Р65	60	41,3666667	16,6833333	40,8666667	3	0,553025	0,063167	0,099739	0,069805	0,0898972	1581	1580	14,873262	14,2260476	12421,97802	111,3	1	1	1	9,271	10,468		0,062		0,05		0,624	0,03	0,02			0,022786	0,100007	0,068		0,149		0,113	3454	0,002	0,407	0,231	0,096	0,72	0,008	0,012	0,06	0,01	0,019	0,476	0,002	0,002	0,004	0,854		0,281	0,097	0,808	0,008	0,018	0,063	0,011	0,013	0,542	0,003	0,084	5,3	57,1	0,5	12,7	0,15	2,5	22,6	5,5	50,5	0,7	8	0,14	2,3	21,6
1978	г683863>7?>	13.09.2070 23:33	Э90ХАФ	Р65	31	45,5166667	17,9833333	45,5166667		0,601625	0,114595	0,163214	0,108755	0,0926509	1582	1579	17,1601325	18,7030861	12328,08156	114,6	1	1	1	17,265	11,279		0,047		0,05		0,672	0,045	0,02			0,023944	0,102792	0,103		0,244		0,205	3695	0,002	0,384	0,188	0,079	0,658	0,007	0,011	0,051	0,008	0,017	0,453	0,001	0,002	0,004	0,818		0,288	0,08	0,804	0,005	0,015	0,052	0,009	0,014	0,534	0,003	0,083	4,5	49,5	0,4	9,7	0,17	2,3	21,7	5,1	47,6	0,6	8,9	0,14	2,1	23,3
1979	г683863>7??	14.09.2070 0:22	Э90ХАФ	Р65	37	44,1833333	18,8333333	43,8333333	3,3293598	0,576615	0,116831	0,155272	0,10744	0,0937488	1570	1580	11,9019231	16,540634	12816,63717	114,7	1	1	1	10,315	9,566				0,05		0,641	0,026	0,02			0,024089	0,104094	0,104		0,232		0,209	4023	0,002	0,401	0,195	0,072	0,668	0,005	0,011	0,049	0,007	0,016	0,453	0,001	0,002	0,003	0,847	0,0003	0,293	0,072	0,802	0,003	0,016	0,049	0,008	0,012	0,543	0,003	0,083	5,2	56,5	0,5	12,8	0,13	2,4	23,1	5,9	47,8	0,5	9,4	0,1	2,1	22,3
1980	г683863>866	14.09.2070 1:16	Э90ХАФ	Р65	34	46,8333333	19,2666667	46,1666667		0,55777	0,093912	0,129261	0,09369	0,0881168	1575	1581	13,3951989	14,4556414	12285,46713	110,6	1	1	1	10,385	10,392		0,052		0,05		0,623	0,042	0,02			0,023365	0,097403	0,093		0,193		0,168	3945	0,002	0,41	0,203	0,102	0,686	0,007	0,012	0,065	0,008	0,019	0,467	0,001	0,002	0,003	0,853	0,0004	0,289	0,102	0,807	0,005	0,018	0,065	0,01	0,014	0,554	0,003	0,084	4	56	0,5	15,6	0,15	2,4	23,5	4,9	52,4	0,6	14,9	0,14	2,2	23,7
1981	г683863>867	14.09.2070 2:08	Э90ХАФ	Р65	35	50,2666667	10,85	50,1	2,9297424	0,599665	0,115713	0,174251	0,1631	0,0918783	1607	1589	9,8069464	13,7088	20206,45161	112,7	1	1	1	13,569	3,808		0,134		0,05		0,669	0,026	0,02			0,023582	0,102033	0,181		0,259		0,207	3654	0,002	0,397	0,185	0,092	0,646	0,006	0,011	0,06	0,008	0,02	0,403	0,001	0,002	0,003	0,858	0,0006	0,287	0,091	0,805	0,004	0,013	0,059	0,01	0,016	0,552	0,002	0,084	4,2	47,3	0,8	18,7	0,61	1,9	24,3	4,6	55,7	0,6	12	0,18	2,1	26,2
1982	г683863>868	14.09.2070 2:58	Э90ХАФ	Р65	42	44,1833333	24,6833333	43,7166667	4,1092033	0,57349	0,124098	0,148353	0,060735	0,0908189	1525	1580	18,8903386	14,2827195	13267,25186	111,9	1	1	1	12,709	11,204				0,05		0,636		0,02			0,02322	0,100911	0,036		0,223		0,222	5458	0,002	0,41	0,177	0,093	0,667	0,006	0,012	0,062	0,006	0,02	0,485	0,002	0,002	0,003	0,853	0,0001	0,286	0,094	0,797	0,005	0,017	0,062	0,007	0,017	0,546	0,003	0,082	4,6	56,8	0,5	11,5	0,18	2,4	23,4	5,9	58,2	0,7	4,6	0,09	2,3	25,1
1983	г683863>869	14.09.2070 3:56	Э90ХАФ	Р65	35	45,7333333	23,7333333	44,9166667	3,5873303	0,58687	0,120744	0,152765	0,08234	0,0938914	1552	1576	15,5423922	13,1423525	13075,2809	115,4	1	1	1	10,612	10,335				0,05		0,653	0,037	0,02			0,023908	0,104384	0,067		0,229		0,216	5172	0,002	0,412	0,181	0,092	0,666	0,007	0,009	0,061	0,007	0,018	0,46	0,002	0,002	0,003	0,862	0,0002	0,286	0,092	0,807	0,005	0,016	0,061	0,008	0,015	0,544	0,003	0,083	4,8	53	0,5	6,7	0,14	2,5	21,5	4,6	52,2	0,4	7	0,14	2,5	21,1
1984	г683863>86:	14.09.2070 4:49	Э90ХАФ	Р65	34	45,2166667	13,3666667	44,55	2,6461538	0,58473	0,118508	0,148464	0,15999	0,0943928	1613	1578	17,0081633	19,1643564	12160,09975	114,9	1	1	1	16,668	9,678		0,196		0,05		0,651	0,027	0,02			0,024957	0,104384	0,186		0,22		0,212	2709	0,002	0,402	0,187	0,098	0,672	0,007	0,011	0,063	0,009	0,018	0,413	0,001	0,002	0,003	0,843	0,0002	0,287	0,098	0,802	0,005	0,017	0,064	0,01	0,013	0,547	0,002	0,084	5,2	50,6	0,6	14,2	0,26	2	25,1	4,5	49,8	0,4	6,9	0,14	2,5	19,8
1985	"г683863>86;"	14.09.2070 5:41	Э90ХАФ	Р65	35	49,85	19,8166667	49,5	3,4108646	0,563575	0,106769	0,122113	0,067435	0,0903895	1568	1578	13,4234545	12,2300613	12843,73423	111,8	1	1	1	9,952	11,075				0,05		0,628	0,05	0,02			0,022859	0,100586	0,056		0,183		0,191	4242	0,001	0,42	0,194	0,096	0,69	0,006	0,011	0,062	0,007	0,019	0,486	0,001	0,002	0,005	0,856	0,0006	0,291	0,096	0,807	0,005	0,015	0,062	0,009	0,014	0,552	0,003	0,081	3,8	48,9	0,6	12,4	0,29	2,5	19,8	5,6	52,3	0,7	14,1	0,13	2,1	24,7
1986	г683863>86<	14.09.2070 6:41	Э90ХАФ	Р65	33	48,0333333	24,5166667	47,7166667	3,1862955	0,594195	0,088881	0,207271	0,10252	0,0920956	1559	1579	13,4781621	13,3054585	11977,1584	113	1	1	1	14,504	6,771		0,077		0,05		0,666	0,052	0,02			0,023365	0,102467	0,077		0,311		0,159	4894	0,002	0,376	0,211	0,094	0,628	0,005	0,01	0,061	0,006	0,028	0,461	0,001	0,002	0,003	0,882	0,0004	0,283	0,097	0,808	0,005	0,018	0,065	0,007	0,02	0,532	0,003	0,084	4,3	55,5	1,5	13,4	0,21	2,5	22,2	4,5	55,3	0,6	11,4	0,24	2,1	26,4
1987	г683863>86=	14.09.2070 7:32	Э90ХАФ	Р65	39	45,1833333	20,0166667	45,0333333	2,9268752	0,553835	0,103415	0,111309	0,055485	0,0899986	1524	1581	9,7228519	18,2629595	12724,39634	112,2	1	1	1	8,864	10,765				0,05		0,617	0,107	0,02			0,02398	0,099501	0,042		0,167		0,185	4245	0,002	0,413	0,196	0,093	0,706	0,006	0,011	0,065	0,008	0,02	0,479	0,002	0,003	0,004	0,872	0,0002	0,296	0,091	0,81	0,004	0,017	0,062	0,009	0,018	0,549	0,003	0,083	4,8	57,8	1,4	11,6	0,58	2,6	22,5	6,5	59,1	1	5,6	0,15	2,6	22,8
1988	г683863>86>	14.09.2070 8:23	Э90ХАФ	Р65	44	45,3333333	18,8	44,9833333	2,4840824	0,576715	0,105651	0,160567	0,077005	0,094494	1555	1584	13,6846392	15,0743869	11735,10638	116,4	1	1	1	14,749	6,147		0,061		0,05		0,643	0,055				0,024306	0,104999	0,056		0,241		0,189	3677	0,002	0,419	0,199	0,098	0,663	0,01	0,012	0,063	0,008	0,021	0,473	0,002	0,002	0,003	0,864	0,0002	0,292	0,099	0,805	0,008	0,016	0,064	0,009	0,014	0,53	0,003	0,081	5,4	51,1	0,4	10,5	0,2	2,3	22	5,8	51,8	0,5	10	0,15	2,1	24,2
1989	г683863>86?	14.09.2070 9:17	Э90ХАФ	Р65	44	41,1833333	13,85	40,85	2,5692902	0,5776295	0,101738	0,110403	0,075105	0,0932144	1566	1583	14,7575	14,1649852	13507,58123	116,1	1	1	1	11,806	7,956	0,01001			0,05		0,635	0,064				0,023003	0,104167	0,072		0,165		0,182	3118	0,002	0,437	0,202	0,082	0,703	0,005	0,008	0,056	0,01	0,021	0,471	0,001	0,002	0,004	0,85	0,0003	0,29	0,085	0,801	0,004	0,016	0,056	0,011	0,015	0,549	0,003	0,083	4,8	47,9	0,3	9,8	0,17	2,3	21	5,8	54,8	0,3	9,9	0,09	2,2	25,3
1990	г683863>876	14.09.2070 10:10	Э76ХФ	Р65	41	44,5333333	20,3666667	44,5333333	3,4	0,442205	0,119067	0,0988	0,119185	0,0377696	1577	1626	8,9959581		13545,66285	109,1	1	1	1	13,354			0,057		0,118		0,418	0,038	0,02				0,047852	0,143		0,146		0,213	4598	0,002	0,411	0,31	0,098	0,708	0,006	0,013	0,062	0,008	0,021	0,464	0,001	0,002	0,003	0,78	0,0002	0,417	0,099	0,798	0,005	0,013	0,062	0,01	0,012	0,566	0,003	0,037	5,2	50,1	0,6	18	0,22	2	24,8	4,5	54,6	0,5	10,9	0,16	2,2	25
1991	г683863>877	14.09.2070 11:16	Э76ХФ	Р65	31	51,2	22,9	51,2	2,9283422	0,496885	0,154843	0,085634	0,057695	0,0386828	1558	1611	8,9180672		13074,23581	113,8	1	1	1	14,15			0,128		0,05		0,538	0,067					0,049009	0,055		0,128		0,277	4990	0,002	0,377	0,284	0,102	0,702	0,007	0,01	0,065	0,008	0,023	0,498	0,002	0,003	0,003	0,77	0,0004	0,415	0,103	0,779	0,006	0,012	0,066	0,009	0,017	0,545	0,003	0,037	4,3	45,6	1	12	0,18	2,1	21,8	4,6	46,7	0,6	5,2	0,09	2,2	21,5
1992	г683863>878	14.09.2070 12:09	Э76ХФ	Р65	39	41,5333333	22,3166667	41,5333333	3,1283255	0,463245	0,13797	0,151229	0,072035	0,0393395	1554	1603	6,6604334		13566,5422	112,3	1	1	1	9,221					0,134		0,425	0,079	0,02				0,049841	0,052		0,227		0,243	5046	0,002	0,415	0,296	0,109	0,667	0,006	0,012	0,069	0,006	0,021	0,497	0,002	0,002	0,004	0,761	0,0003	0,414	0,109	0,8	0,005	0,014	0,069	0,007	0,016	0,575	0,003	0,037	4,7	52,5	0,5	7	0,1	2,6	20,4	6,3	56,8	0,4	3,8	0,06	2,7	21,1
1993	г683863>879	14.09.2070 13:10	Э76ХФ	Р65	30	51,3666667	23,2	51,3666667	3,0790782	0,4221265	0,12496	0,087604	0,088615	0,040053	1534	1584	11,1574261		13256,89655	115,5	1	1	1	19,073		0,04147			0,05		0,403	0,081	0,02				0,050745	0,101		0,13		0,22	5126	0,002	0,445	0,313	0,118	0,712	0,007	0,011	0,078	0,01	0,024	0,48	0,002	0,003	0,003	0,769	0,0006	0,416	0,116	0,788	0,006	0,014	0,077	0,011	0,015	0,555	0,003	0,037	5,2	54,2	0,4	8	0,16	2,6	20,9	6	56,2	0,5	7,3	0,13	2,3	24,5
1994	г683863>87:	14.09.2070 14:02	Э76ХФ	Р65	40	47,9833333	21,75	47,9833333	3,3523475	0,5062948	0,153928	0,144608	0,10214	0,0394539	1550	1582	10,2723168		12573,7931	115,5	1	1	1	16,43		0,055484			0,05		0,483	0,1	0,02				0,049986	0,1		0,216		0,271	4558	0,002	0,388	0,287	0,104	0,656	0,007	0,013	0,071	0,006	0,021	0,457	0,001	0,002	0,003	0,781	0,0002	0,414	0,106	0,783	0,007	0,013	0,072	0,007	0,019	0,55	0,003	0,035	3,7	73,1	0,5	7	0,18	4,3	17,1	4,7	55,5	0,6	11,9	0,16	2,1	26,2
1995	"г683863>87;"	14.09.2070 14:53	Э76ХФ	Р65	46	40,1833333	20,4666667	40,1833333	3,475	0,25437	0,098832	0,016327	0,055	0,0371981	1521	1585	8,4900871		13623,12704	111,5	1	1	1	11,372					0,05		0,252	0,094					0,047128	0,077		0,023		0,174	4647	0,002	0,577	0,329	0,099	0,771	0,007	0,012	0,067	0,011	0,02	0,514	0,003	0,003	0,004	0,774	0,0003	0,414	0,099	0,786	0,006	0,014	0,067	0,011	0,015	0,567	0,003	0,036	5	57,4	0,4	9,7	0,19	2,6	22,1	6,5	59,4	0,3	8	0,09	2,6	22,9
1996	г683863>87<	14.09.2070 15:46	Э76ХФ	Р65	41	44,1833333	17,6666667	44,1833333	3,5779001	0,35171	0,109056	0,051293	0,086855	0,0389969	1532	1579	7,2434553		14233,58491	114,3	1	1	1	10,668					0,05		0,369	0,07					0,049407	0,112		0,075		0,192	4191	0,002	0,469	0,324	0,093	0,746	0,006	0,015	0,058	0,009	0,017	0,481	0,002	0,003	0,003	0,771	0,0003	0,412	0,092	0,782	0,006	0,014	0,059	0,01	0,014	0,563	0,003	0,036	4,8	50,8	0,7	8,7	0,16	2,5	20,3	4,9	61,7	0,6	3,7	0,1	2,4	25,4
1997	г683863>87=	14.09.2070 16:42	Э76ХФ	Р65	38	46,5333333	19	46,5333333	2,5090979	0,456315	0,115304	0,077337	0,070845	0,0391398	1562	1580	12,3513455		12309,47368	113,3	1	1	1	19,124					0,05		0,496	0,14					0,049588	0,078		0,115		0,203	3898	0,002	0,414	0,319	0,089	0,717	0,008	0,011	0,069	0,011	0,029	0,489	0,002	0,002	0,003	0,77	0,0002	0,415	0,088	0,786	0,007	0,015	0,069	0,011	0,018	0,571	0,003	0,036	4,3	62,2	0,5	5,9	0,16	2,9	21,5	5,1	63,4	0,2	3,2	0,05	2,8	21,4
1998	г683863>87>	14.09.2070 17:37	Э76ХФ	Р65	38	41	16,1833333	41	3,1033243	0,468795	0,117576	0,105201	0,141285	0,0398533	1554	1585	10,4721951		12891,04016	116,4	1	1	1	14,312			0,047		0,05		0,51	0,071					0,050492	0,174		0,155		0,207	3477	0,002	0,428	0,318	0,105	0,694	0,008	0,012	0,071	0,009	0,021	0,437	0,002	0,002	0,004	0,771	0,0003	0,415	0,104	0,785	0,007	0,014	0,071	0,01	0,015	0,56	0,003	0,035	5	47,7	0,2	6,7	0,13	2,5	19,1	6,1	57,6	0,5	6,6	0,11	2,3	24,7
1999	г683863>87?	14.09.2070 18:28	Э76ХФ	Р65	37	42	16,4833333	42	3,4053156	0,2940738	0,118712	0,026608	0,073435	0,0393395	1543	1583	15,5514286		13479,06977	115,6	1	1	1	21,772		0,024704			0,05		0,268	0,071					0,049841	0,101		0,038		0,209	3703	0,003	0,541	0,316	0,107	0,755	0,006	0,012	0,066	0,013	0,02	0,479	0,002	0,003	0,004	0,751	0,0003	0,415	0,105	0,782	0,006	0,012	0,065	0,015	0,018	0,552	0,003	0,036	5	58,9	0,7	8,6	0,19	2,7	21,8	5,9	61,2	0,3	5,9	0,07	2,8	21,7
2000	г683863>886	14.09.2070 19:20	Э76ХФ	Р65																																																																																
2001	г683863>887	14.09.2070 20:10	Э76ХФ	Р65	37	53,5333333	24,1833333	53,5333333	2,6950786	0,45552	0,148816	0,181684	0,171565	0,0384831	1562	1584	11,4767595		12447,41558	112,7	1	1	1	20,384			0,103		0,05		0,485	0,046	0,02				0,048756	0,191		0,27		0,262	5017	0,001	0,417	0,292	0,119	0,624	0,008	0,013	0,071	0,007	0,022	0,421	0,001	0,002	0,003	0,756	0,0003	0,418	0,119	0,788	0,007	0,014	0,071	0,008	0,014	0,574	0,003	0,036	5,1	51,1	0,9	13,8	0,3	2,1	24,2	4,5	56	0,5	11,9	0,15	2,2	26
2002	г683863>888	14.09.2070 21:00	Э76ХФ	Р65	61	41,7166667	22,2	41,7166667	3,5148964	0,51504	0,144272	0,190821	0,198315	0,0395392	1553	1576	9,4530563		12948,64865	114	1	1	1	13,145			0,216		0,05		0,559	0,036	0,02				0,050094	0,228		0,283		0,254	4791	0,001	0,357	0,298	0,088	0,613	0,01	0,011	0,076	0,007	0,021	0,403	0,001	0,002	0,003	0,755	0,0004	0,417	0,089	0,791	0,009	0,014	0,076	0,008	0,013	0,57	0,003	0,036	4,3	50,7	2,1	11,7	0,8	2	24,9	4,1	51,6	0,5	8,9	0,2	2,1	25,1
2003	г683863>889	14.09.2070 21:52	Э76ХФ	Р65	58	41,8666667	22,9	41,8666667	3,5362319	0,48673	0,151088	0,170955	0,13185	0,0394247	1550	1584	6,5658439		13603,49345	113,3	1	1	1	9,163			0,091		0,341		0,272	0,049	0,02				0,049949	0,135		0,255		0,266	5192	0,001	0,364	0,29	0,094	0,632	0,007	0,011	0,064	0,007	0,022	0,431	0,001	0,002	0,003	0,776	0,0001	0,416	0,093	0,783	0,006	0,015	0,064	0,008	0,017	0,566	0,003	0,037	4,7	55,2	0,7	7,1	0,13	2,5	22,1	5,3	52	0,4	3	0,06	2,8	18,8
2004	г683863>88:	14.09.2070 22:41	Э76ХФ	Р65	58	43,5166667	19,85	43,5166667	2	0,44952	0,121552	0,171599	0,16244	0,0396392	1575	1577	8,1065492		12278,08564	114,7	1	1	1	11,759			0,072		0,05		0,483	0,06	0,02				0,049986	0,181		0,255		0,214	4062	0,002	0,417	0,314	0,085	0,635	0,01	0,012	0,089	0,008	0,02	0,429	0,001	0,002	0,003	0,771	0,0002	0,416	0,084	0,787	0,009	0,014	0,089	0,009	0,016	0,576	0,003	0,037	4,7	53,6	0,4	10,5	0,22	2,2	24,1	5,4	58,2	0,2	7,7	0,08	2,2	26,2
2005	"г683863>88;"	15.09.2070 0:12	Э76ХФ	Р65	20	45,2333333	19,7166667	45,2166667	2,704908	0,443645	0,128936	0,15452	0,134375	0,0388183	1579	1579	9,4279396		13018,42773	112,2	1	1	1	14,21			0,051		0,05		0,475	0,08	0,02				0,048828	0,145		0,23		0,227	4278	0,001	0,42	0,308	0,089	0,644	0,007	0,012	0,073	0,006	0,024	0,443	0,001	0,002	0,003	0,761	0,0002	0,415	0,087	0,781	0,006	0,015	0,072	0,007	0,015	0,575	0,003	0,036	4,2	49,5	1,2	11,4	0,21	2,2	22,5	4,7	50,5	0,5	8,2	0,07	2,3	21,6
