Repository: Siella/alloy_building

# Прогнозирование химического состава шлака
Задание по Data science от компании EVRAZ (оптимизация сталеплавильного производства) в рамках хакатона ```</beCoder>```.

Мы реализовали наше решение как простой и лаконичный веб-сервис!
В папке `EDA` результаты анализа данных в рамках отборочного задания, в `modelling` — результаты моделирования целевых показателей химического состава шлака и `сыпуч известь РП`.

File: _data/Исходные данные.txt (part 23 of 78)
оком	t продувка	ПСН гр.	чист расход C	чист расход Cr	чист расход Mn	чист расход Si	чист расход V	температура первая	температура последняя	Ar (интенс.)	N2 (интенс.)	эл. энергия (интенс.)	произв жидкая сталь	произв количество обработок	произв  количество плавок	произв количество плавок (цел)	расход газ Ar	расход газ  N2	расход C пров.	сыпуч известь РП	сыпуч кварцит	сыпуч кокс пыль УСТК	сыпуч  кокс. мелочь (сух.)	сыпуч  кокс. мелочь КМ1	сыпуч  шпат плав.	ферспл CaC2	ферспл FeMo	ферспл FeSi-75	ферспл FeV азот.	ферспл  FeV-80	ферспл  Mn5Si65Al0.5	ферспл  Ni H1 пласт.	ферспл SiMn18	ферспл  ферванит	ферспл  фх850А	эл. энергия	химсталь первый Al_1	химсталь первый C_1	химсталь первый Cr_1	химсталь первый Cu_1	химсталь первый Mn_1	химсталь первый Mo_1	химсталь первый N_1	химсталь первый Ni_1	химсталь первый P_1	химсталь первый S_1	химсталь первый Si_1	химсталь первый Ti_1	химсталь первый V_1	химсталь последний Al	химсталь последний C	химсталь последний Ca	химсталь последний Cr	химсталь последний Cu	химсталь последний Mn	химсталь последний Mo	химсталь последний N	химсталь последний Ni	химсталь последний P	химсталь последний S	химсталь последний Si	химсталь последний Ti	химсталь последний V	химшлак первый Al2O3_1	химшлак первый CaO_1	химшлак первый FeO_1	химшлак первый MgO_1	химшлак первый MnO_1	химшлак первый R_1	химшлак первый SiO2_1	химшлак последний Al2O3	химшлак последний CaO	химшлак последний FeO	химшлак последний MgO	химшлак последний MnO	химшлак последний R	химшлак последний SiO2
2006	г683863>88<	15.09.2070 1:11	Э76ХФ	Р65	16	42,0333333	12,85	42,0333333	1,3701068	0,447105	0,109624	0,123653	0,140585	0,0384446	1621	1587	10,2954005		11075,48638	112,1	1	1	1	14,425			0,051		0,05		0,484	0,061	0,02				0,048358	0,166		0,183		0,193	2372	0,002	0,438	0,323	0,087	0,676	0,011	0,01	0,091	0,009	0,018	0,445	0,001	0,002	0,003	0,783	0,0003	0,417	0,086	0,785	0,01	0,013	0,091	0,01	0,012	0,575	0,003	0,036	4,3	48,5	0,4	10,6	0,13	2,3	20,8	5	50,2	0,6	10,3	0,08	2,3	21,7
2007	г683863>88=	15.09.2070 1:59	Э76ХФ	Р65	22	43,05	22,4833333	43,05	2	0,468055	0,145976	0,180508	0,115705	0,0389908	1556	1592	6,7449477		13564,7146	113,5	1	1	1	9,679			0,051		0,05		0,501	0,05	0,02				0,049045	0,107		0,27		0,257	5083	0,002	0,382	0,292	0,076	0,629	0,007	0,01	0,065	0,006	0,017	0,449	0,001	0,002	0,003	0,752	0,0002	0,416	0,076	0,793	0,007	0,013	0,065	0,007	0,012	0,579	0,003	0,036	4,6	59	0,8	8,3	0,22	2,6	22,4	5,4	53,1	0,4	3,8	0,07	2,7	19,9
2008	г683863>88>	15.09.2070 2:51	Э76ХФ	Р65	22	41,7166667	23,8666667	41,7166667	2,8373373	0,443125	0,14484	0,166085	0,151145	0,039048	1601	1624	7,5241877		12690,50279	113,3	1	1	1	10,421			0,101		0,05		0,471	0,048	0,02				0,049117	0,166		0,247		0,255	5048	0,002	0,419	0,295	0,083	0,639	0,011	0,012	0,089	0,008	0,017	0,439	0,001	0,002	0,003	0,747	0,0002	0,417	0,083	0,789	0,011	0,013	0,088	0,009	0,011	0,574	0,003	0,036	5	55,8	0,6	9,5	0,12	2,5	22,1	5,1	58,1	0,4	10,1	0,11	2,3	25,5
2009	г683863>88?	15.09.2070 3:40	Э76ХФ	Р65	24	52,0333333	25,8333333	52,0333333	3,5652174	0,472125	0,170968	0,213116	0,160865	0,0399686	1535	1589	8,7543611		14420,90323	115,8	1	1	1	15,111			0,062		0,284		0,298	0,048	0,02				0,050275	0,163		0,318		0,301	6209	0,001	0,383	0,278	0,08	0,613	0,005	0,011	0,057	0,006	0,016	0,428	0,002	0,002	0,003	0,753	0,0003	0,418	0,078	0,792	0,005	0,014	0,057	0,007	0,013	0,572	0,003	0,036	4,6	60,1	0,7	9	0,16	2,6	23	4,8	50,3	0,6	7	0,11	2,4	21
2010	г683863>896	15.09.2070 4:31	Э76ХФ	Р65	32	49,0333333	22,2666667	49,0333333		0,45624	0,13064	0,134051	0,13325	0,0391347	1590	1592	10,6029912		12651,1976	112,8	1	1	1	17,33			0,047		0,05		0,491	0,048	0,02				0,049226	0,151		0,199		0,23	4695	0,002	0,421	0,307	0,086	0,667	0,012	0,011	0,085	0,006	0,015	0,444	0,001	0,002	0,003	0,761	0,0004	0,418	0,085	0,786	0,011	0,013	0,084	0,007	0,012	0,576	0,003	0,037	4,1	58,6	0,5	10,9	0,13	2,6	22,8	4,9	59,9	0,7	7,8	0,08	2,6	22,9
2011	г683863>897	15.09.2070 5:35	Э76ХФ	Р65	26	54,0333333	20,8333333	54,0333333	2	0,404085	0,130072	0,099253	0,109375	0,0389908	1575	1588	10,2586675		12718,08	113	1	1	1	18,477			0,042		0,05		0,428	0,059	0,02				0,049045	0,128		0,147		0,229	4416	0,002	0,452	0,309	0,083	0,694	0,006	0,011	0,063	0,007	0,016	0,466	0,002	0,002	0,003	0,774	0,0003	0,418	0,082	0,781	0,005	0,013	0,063	0,008	0,012	0,567	0,003	0,036	4,4	60,3	0,5	11,8	0,16	2,7	22,4	5,3	61,3	0,4	6,2	0,07	2,6	23,3
2012	г683863>898	15.09.2070 6:24	Э76ХФ	Р65	44	42,4833333	24,4833333	42,4833333	3,5611038	0,463315	0,143704	0,142614	0,132735	0,0391061	1535	1587	8,8926167		13446,69843	114	1	1	1	12,546			0,052		0,05		0,497	0,059	0,02				0,04919	0,147		0,212		0,253	5487	0,002	0,394	0,298	0,087	0,67	0,006	0,01	0,06	0,007	0,018	0,45	0,002	0,002	0,003	0,758	0,0002	0,417	0,086	0,794	0,005	0,012	0,06	0,009	0,012	0,571	0,003	0,036	4,6	62	0,2	8,6	0,18	2,7	22,8	4,9	62,2	0,7	3,9	0,08	2,4	25,6
2013	г683863>899	15.09.2070 7:15	Э76ХФ	Р65	43	55,8833333	19,1666667	55,8833333		0,43005	0,139728	0,160809	0,151155	0,039048	1564	1580	9,1980913		11998,95652	112,8	1	1	1	17,134			0,052		0,05		0,456	0,04	0,02				0,049117	0,168		0,239		0,246	3833	0,001	0,432	0,297	0,1	0,641	0,011	0,012	0,088	0,007	0,018	0,433	0,001	0,002	0,003	0,779	0,0007	0,415	0,1	0,784	0,01	0,013	0,087	0,008	0,013	0,563	0,003	0,036	4,5	54,7	0,4	9,5	0,19	2,4	23,1	4,6	56,9	0,7	10,9	0,14	2,3	26,1
2014	г683863>89:	15.09.2070 8:07	Э76ХФ	Р65	61	43	17,4333333	43		0,460535	0,1562	0,176903	0,16376	0,0397095	1551	1576	10,5152344		12565,58317	115,5	1	1	1	14,955			0,051		0,05		0,49	0,037	0,02				0,049949	0,181		0,263		0,275	3651	0,002	0,407	0,289	0,096	0,631	0,012	0,01	0,088	0,007	0,018	0,425	0,001	0,002	0,003	0,768	0,0002	0,418	0,094	0,784	0,011	0,012	0,087	0,007	0,013	0,573	0,003	0,036	4,4	57,5	0,2	12	0,22	2,2	25,8	4,9	54,9	1	10	0,15	2,3	27
2015	"г683863>89;"	15.09.2070 8:57	Э76ХФ	Р65	60	49,5166667	18,7	49,5166667		0,40577	0,114736	0,123588	0,10617	0,0389049	1560	1579	10,6002043		12166,84492	112,6	1	1	1	17,296			0,042		0,05		0,432	0,038	0,02				0,048937	0,114		0,184		0,202	3792	0,002	0,446	0,319	0,114	0,674	0,012	0,009	0,078	0,008	0,019	0,457	0,002	0,002	0,004	0,756	0,0002	0,418	0,114	0,787	0,012	0,013	0,078	0,009	0,01	0,557	0,003	0,036	7,1	53,5	0,5	11,3	0,22	2,4	22,1	10,3	53,8	0,6	10,5	0,08	2,5	21,2
2016	г683863>89<	15.09.2070 10:17	Э76ХФ	Р65	38	45,2	24,1666667	45,2	2,2318356	0,363925	0,102808	0,084919	0,117715	0,0387324	1538	1575	12,2453482		11812,96552	112,1	1	1	1	18,317			0,037		0,05		0,384	0,051	0,02				0,04872	0,146		0,125		0,181	4758	0,001	0,491	0,331	0,103	0,707	0,007	0,01	0,067	0,008	0,018	0,461	0,002	0,002	0,003	0,785	0,0004	0,42	0,102	0,785	0,006	0,013	0,067	0,009	0,012	0,576	0,003	0,037	6	55,7	0,6	14,3	0,25	2,4	22,7	5,5	49,3	0,5	9,8	0,19	2,5	19,9
2017	г683863>89=	15.09.2070 11:08	Э76ХФ	Р65	40	42,3666667	18,0166667	42,3666667		0,380055	0,102808	0,055691	0,107795	0,0388469	1546	1569	8,3778634		11928,95467	113,6	1	1	1	11,48					0,05		0,405	0,038	0,02				0,048864	0,142		0,081		0,181	3582	0,002	0,47	0,328	0,098	0,733	0,013	0,009	0,089	0,009	0,016	0,469	0,002	0,002	0,004	0,774	0,0005	0,416	0,099	0,786	0,013	0,011	0,089	0,01	0,014	0,575	0,003	0,037	4,7	60,4	0,8	10,6	0,27	2,7	22,1	5,2	59,2	0,5	6,5	0,07	2,4	24,4
2018	г683863>89>	15.09.2070 11:58	Э76ХФ	Р65	44	43,35	14,5	43,35		0,446615	0,124392	0,140812	0,109795	0,0385885	1563	1576	8,3028169		11772,41379	112,3	1	1	1	11,79			0,053		0,05		0,48	0,049	0,02				0,048539	0,113		0,21		0,219	2845	0,002	0,413	0,311	0,103	0,656	0,007	0,011	0,066	0,007	0,016	0,458	0,001	0,002	0,003	0,784	0,0002	0,417	0,103	0,784	0,006	0,013	0,066	0,008	0,013	0,564	0,003	0,036	4,3	56	0,3	12	0,16	2,3	24,6	4,9	56,6	0,5	11,3	0,08	2,3	25,9
2019	г683863>89?	15.09.2070 12:56	Э76ХФ	Р65	37	44,5166667	17,15	44,5166667		0,41114	0,076112	0,091082	0,12851	0,0396236	1565	1572	9,9582928		11611,66181	116,4	1	1	1	14,777					0,05		0,447	0,047	0,02				0,049841	0,16		0,134		0,134	3319	0,002	0,471	0,355	0,107	0,705	0,012	0,012	0,087	0,009	0,019	0,462	0,002	0,002	0,003	0,778	0,0003	0,419	0,109	0,792	0,012	0,015	0,089	0,01	0,016	0,577	0,003	0,037	4,8	56,2	0,5	12,6	0,23	2,4	23,8	5,5	55,8	0,7	11,8	0,09	2,3	25,1
2020	г683863>8:6	15.09.2070 13:46	Э76ХФ	Р65	36	44,2	19,5166667	44,2		0,412925	0,115304	0,063488	0,13355	0,0384732	1551	1577	8,1540173		11722,28864	112,7	1	1	1	11,812			0,074		0,05		0,443	0,049	0,02				0,048394	0,178		0,092		0,203	3813	0,002	0,447	0,319	0,113	0,729	0,008	0,013	0,076	0,008	0,018	0,448	0,002	0,002	0,004	0,775	0,0004	0,418	0,113	0,784	0,007	0,015	0,076	0,009	0,014	0,57	0,003	0,037	6,1	56,8	0,9	15,3	0,24	2,7	21,4	7,8	57,4	0,7	8,5	0,08	2,8	20,1
2021	г683863>8:7	15.09.2070 14:37	Э76ХФ	Р65	35	49,5333333	18,4666667	49,5333333		0,447335	0,126664	0,154123	0,146845	0,0392499	1561	1574	11,5667564		11956,6787	113,1	1	1	1	19,098			0,043		0,05		0,48	0,039	0,02				0,049371	0,164		0,229		0,223	3680	0,002	0,427	0,315	0,106	0,654	0,009	0,013	0,082	0,007	0,019	0,433	0,001	0,002	0,003	0,765	0,0004	0,422	0,105	0,797	0,008	0,015	0,082	0,008	0,014	0,571	0,003	0,037	4,5	52,6	0,8	13,4	0,23	2,2	23,6	4,6	50,1	0,7	10,2	0,16	2,3	22,7
2022	г683863>8:8	15.09.2070 15:28	Э76ХФ	Р65	39	47,3333333	20,5166667	47,3333333	2,7561423	0,41986	0,121552	0,100467	0,104385	0,0388469	1534	1573	7,891489		12256,37693	114,3	1	1	1	12,234					0,05		0,449	0,038	0,02				0,048864	0,12		0,149		0,214	4191	0,003	0,431	0,318	0,1	0,706	0,007	0,013	0,068	0,007	0,02	0,48	0,002	0,002	0,003	0,767	0,0002	0,42	0,1	0,784	0,006	0,014	0,068	0,009	0,016	0,563	0,003	0,036	4,4	59,5	0,7	10,3	0,2	2,7	22,1	4,4	49,8	0,5	6,7	0,12	2,6	19,5
2023	г683863>8:9	15.09.2070 16:19	Э76ХФ	Р65	39	46,1833333	18,5833333	46,1833333	2,7694558	0,42851	0,134048	0,106604	0,109779	0,0390194	1539	1575	8,9507257		12401,43498	114	1	1	1	13,533					0,05		0,457	0,038	0,02				0,049081	0,123		0,164		0,236	3841	0,001	0,43	0,306	0,1	0,682	0,008	0,013	0,071	0,007	0,018	0,463	0,002	0,002	0,003	0,768	0,0004	0,422	0,1	0,797	0,008	0,018	0,07	0,009	0,015	0,591	0,003	0,037	4,8	56,4	0,5	10,4	0,22	2,6	21,5	5	53,5	0,4	7,2	0,1	2,5	21,8
2024	г683863>8::	15.09.2070 17:11	Э76ХФ	Р65	37	46,3833333	14,35	46,3833333		0,379825	0,128936	0,07725	0,143697	0,0397125	1579	1579	14,9355858		11176,30662	115,3	1	1	1	22,839					0,05		0,399	0,037	0,02				0,049949	0,186		0,117		0,227	2673	0,002	0,473	0,313	0,092	0,722	0,006	0,012	0,061	0,01	0,018	0,437	0,002	0,002	0,004	0,77	0,0005	0,42	0,092	0,789	0,006	0,014	0,061	0,01	0,011	0,565	0,003	0,037	4,7	56,7	0,4	9	0,14	2,8	20,5	4,6	52,3	0,5	7,4	0,13	2,6	19,9
2025	"г683863>8:;"	15.09.2070 18:03	Э76ХФ	Р65	36	51,55	18,6833333	51,55		0,382845	0,085768	0,068348	0,08246	0,0380519	1590	1572	6,8218637		11378,05531	112,3	1	1	1	11,51					0,05		0,411	0,085	0,02				0,047852	0,097		0,105		0,151	3543	0,002	0,463	0,346	0,09	0,728	0,01	0,012	0,076	0,008	0,016	0,493	0,002	0,003	0,004	0,776	0,0006	0,42	0,089	0,79	0,01	0,013	0,076	0,009	0,011	0,566	0,003	0,036	4,5	60,8	0,5	8,6	0,16	2,9	21,1	6,1	58	0,6	8,2	0,09	2,7	21,7
2026	г683863>8:<	15.09.2070 18:56	Э76ХФ	Р65	38	51,8833333	16,5166667	51,8833333		0,420675	0,09372	0,093776	0,115064	0,0390578	1588	1592	13,082814		12525,52977	112,6	1	1	1	22,626		0,0386			0,05		0,41	0,048	0,02				0,049117	0,136		0,144		0,165	3448	0,002	0,461	0,338	0,104	0,703	0,007	0,013	0,069	0,009	0,018	0,46	0,001	0,002	0,004	0,759	0,0004	0,415	0,102	0,786	0,007	0,014	0,067	0,009	0,008	0,566	0,003	0,037	4,8	57,6	0,6	13,5	0,17	2,6	22,2	4,9	58,1	0,3	10	0,09	2,3	25,3
2027	г683863>8:=	15.09.2070 19:45	Э76ХФ	Р65	53	40,0166667	15,65	40,0166667	2,6252927	0,3276	0,06816	0,06968	0,085462	0,0388853	1564	1581	7,5201166		12586,58147	113,3	1	1	1	10,031					0,05		0,346	0,071					0,0489	0,101		0,107		0,12	3283	0,002	0,535	0,359	0,1	0,727	0,009	0,012	0,074	0,01	0,018	0,487	0,002	0,003	0,004	0,771	0,0003	0,416	0,101	0,782	0,008	0,013	0,075	0,01	0,014	0,552	0,003	0,036	4,1	54,4	0,4	10,4	0,17	2,8	19,4	5,5	60,5	0,6	5,7	0,1	2,7	22,4
2028	г683863>8:>	15.09.2070 20:55	Э76ХФ	Р65	31	43,8833333	21,1833333	43,8833333	2,9612315	0,3352318	0,059072	0,053898	0,089167	0,0381664	1574	1621	6,0893764		12992,28954	110,7	1	1	1	8,789		0,059444	0,053		0,05		0,288	0,071	0,02				0,047996	0,113		0,082		0,104	4587	0,002	0,528	0,37	0,113	0,746	0,009	0,011	0,075	0,012	0,021	0,489	0,002	0,003	0,003	0,773	0,0002	0,42	0,115	0,795	0,008	0,012	0,075	0,013	0,013	0,563	0,003	0,037	4,9	59,6	0,3	10,7	0,16	2,7	22,3	5,7	56,5	1	6	0,12	2,5	22,5
2029	г683863>8:?	15.09.2070 21:52	Э76ХФ	Р65	31	41,3333333	19,6833333	41,3333333	3,0264106	0,31033	0,070432	0,050974	0,100947	0,0390578	1556	1600	11,0341818		13104,48772	115,3	1	1	1	15,172					0,05		0,325	0,107					0,049117	0,132		0,077		0,124	4299	0,002	0,545	0,358	0,123	0,738	0,008	0,012	0,074	0,014	0,021	0,466	0,002	0,003	0,004	0,765	0,0003	0,416	0,124	0,779	0,007	0,013	0,075	0,014	0,015	0,553	0,003	0,036	4,3	62,3	0,8	9,5	0,16	3	20,9	5,6	62,7	0,4	4,4	0,07	2,7	23,1
2030	"г683863>8;6"	15.09.2070 22:51	Э76ХФ	Р65	26	45,85	10,3166667	45,85	1,825046	0,46535	0,076112	0,137636	0,149302	0,037908	1587	1587	7,8		11358,31987	112,7	1	1	1	11,921			0,059		0,05		0,512		0,02				0,047671	0,17		0,212		0,134	1953	0,002	0,404	0,35	0,132	0,666	0,015	0,012	0,103	0,01	0,022	0,425	0,001	0,002	0,003	0,763	0,0003	0,414	0,132	0,791	0,014	0,015	0,103	0,012	0,018	0,561	0,002	0,036	5	50,7	0,7	14,4	0,29	2,3	22,1	5,8	56,3	0,2	11,8	0,1	2,2	25,4
2031	"г683863>8;7"	15.09.2070 23:45	Э76ХФ	Р65	32	45,8833333	19,35	45,8833333	2,6575925	0,4424698	0,05396	0,083218	0,095703	0,0389147	1562	1598	7,9845986		13063,56589	113	1	1	1	12,212		0,016984			0,05		0,47	0,071					0,048937	0,111		0,128		0,095	4213	0,002	0,447	0,372	0,117	0,714	0,011	0,01	0,087	0,01	0,02	0,475	0,002	0,003	0,004	0,765		0,416	0,117	0,789	0,01	0,013	0,086	0,011	0,012	0,56	0,003	0,037	5	56,9	0,4	12,5	0,17	2,4	23,3	5,5	58,5	0,6	6,1	0,1	2,4	24,9
2032	"г683863>8;8"	16.09.2070 0:41	Э76ХФ	Р65	36	40,8666667	26,3666667	40,8666667	3,3104545	0,33813	0,072704	0,070738	0,105583	0,0388567	1573	1581	18,0095432		12326,92794	113,9	1	1	1	24,533			0,03		0,13		0,289	0,108					0,048864	0,131		0,108		0,128	5417	0,003	0,514	0,357	0,118	0,731	0,008	0,012	0,078	0,012	0,021	0,48	0,003	0,003	0,004	0,765	0,0003	0,414	0,121	0,786	0,007	0,013	0,079	0,012	0,013	0,556	0,003	0,036	4,6	62,4	0,5	7,2	0,1	2,8	22,1	5,3	63	0,9	3,9	0,08	2,8	21,6
2033	"г683863>8;9"	16.09.2070 1:45	Э76ХФ	Р65	21	40,8333333	16,3833333	40,8333333	2,5926111	0,454215	0,109624	0,16458	0,13338	0,0405536	1561	1580	10,3746122		12133,06205	115,7	1	1	1	14,121					0,05		0,491	0,15					0,050998	0,135		0,255		0,193	3313	0,002	0,424	0,326	0,115	0,65	0,012	0,013	0,087	0,007	0,024	0,448	0,001	0,002	0,004	0,79		0,416	0,117	0,796	0,011	0,013	0,088	0,008	0,014	0,574	0,003	0,037	4,2	58,6	0,5	7,4	0,16	2,9	19,9	5,3	62,7	0,2	4,8	0,06	2,8	22,4
2034	"г683863>8;:"	16.09.2070 2:35	Э76ХФ	Р65	24	42,05	15,9833333	42,05		0,5121846	0,135752	0,21435	0,177137	0,0410427	1575	1586	9,3234627		11862,35662	117,2	1	1	1	13,014		0,033968	0,05		0,05		0,516	0,044	0,02				0,051613	0,181		0,332		0,239	3160	0,001	0,397	0,302	0,097	0,604	0,007	0,013	0,072	0,007	0,022	0,416	0,001	0,002	0,003	0,781	0,0003	0,412	0,096	0,791	0,006	0,017	0,071	0,007	0,015	0,575	0,003	0,037	4,6	49,5	0,5	8,9	0,12	2,3	21,2	5,4	57,5	0,5	9,5	0,09	2,3	25,1
2035	"г683863>8;;"	16.09.2070 3:35	Э76ХФ	Р65	15	40,8666667	13,6666667	40,8666667	2	0,4862371	0,163016	0,168576	0,142386	0,039461	1587	1579	7,5111565		11831,70732	112,7	1	1	1	10,211		0,024318	0,039		0,05		0,492	0,036	0,02				0,049624	0,147		0,261		0,287	2695	0,002	0,416	0,28	0,098	0,648	0,007	0,014	0,075	0,007	0,021	0,44	0,001	0,002	0,003	0,774	0,0003	0,413	0,094	0,794	0,006	0,016	0,074	0,007	0,016	0,577	0,003	0,036	4,8	56,9	0,4	13,4	0,15	2,3	24,5	5,4	45	0,2	8,4	0,06	2,4	18,8
2036	"г683863>8;<"	16.09.2070 4:26	Э76ХФ	Р65	17	41	16,4666667	41	2,8734004	0,3831345	0,089176	0,074798	0,087495	0,0400073	1560	1583	7,0046341		12119,02834	113,8	1	1	1	9,573		0,03281			0,05		0,372	0,076					0,050311	0,102		0,115		0,157	3326	0,002	0,496	0,338	0,095	0,717	0,006	0,012	0,066	0,008	0,019	0,472	0,002	0,002	0,003	0,767	0,0002	0,414	0,096	0,787	0,005	0,014	0,067	0,009	0,014	0,563	0,003	0,037	4,8	59,8	0,3	9,4	0,09	2,8	21,3	4,8	60,8	0,4	3,4	0,07	2,5	24,8
2037	"г683863>8;="	16.09.2070 5:19	Э76ХФ	Р65	20	40,65	11,2833333	40,65		0,4036577	0,115304	0,135736	0,149454	0,0401226	1590	1581	18,5372694		11975,18464	115,1	1	1	1	25,118		0,031266	0,052		0,05		0,392	0,048					0,050456	0,171		0,209		0,203	2252	0,002	0,448	0,321	0,106	0,666	0,006	0,012	0,075	0,008	0,021	0,418	0,001	0,002	0,003	0,761		0,416	0,106	0,784	0,006	0,014	0,076	0,009	0,016	0,55	0,002	0,037	4,8	57,4	0,3	11,9	0,23	2,3	25,2	5,9	56,3	0,3	9,8	0,11	2,3	24,3
2038	"г683863>8;>"	16.09.2070 6:10	Э76ХФ	Р65	23	41,3666667	13,0166667	41,3666667	2,5159353	0,460102	0,122688	0,13078	0,124982	0,0396049	1565	1582	8,2624496		12371,83099	114	1	1	1	11,393		0,02316			0,05		0,47	0,038	0,02				0,049805	0,136		0,202		0,216	2684	0,002	0,425	0,31	0,097	0,672	0,005	0,013	0,066	0,007	0,019	0,445	0,001	0,002	0,003	0,769	0,0003	0,411	0,097	0,789	0,004	0,014	0,066	0,007	0,015	0,559	0,003	0,037	5	57,3	0,4	10,4	0,16	2,5	22,7	5,2	51,5	0,3	5,4	0,07	2,4	21,6
2039	"г683863>8;?"	16.09.2070 7:01	Э76ХФ	Р65	24	47,5166667	18	47,5166667	2,3418803	0,460895	0,14484	0,132574	0,149929	0,0408701	1562	1583	9,5726412		12763,33333	118,2	1	1	1	15,162					0,05		0,494	0,071					0,051396	0,173		0,204		0,255	3829	0,002	0,422	0,304	0,102	0,681	0,007	0,012	0,069	0,008	0,019	0,446	0,002	0,002	0,003	0,78	0,0004	0,421	0,103	0,793	0,006	0,012	0,07	0,009	0,014	0,573	0,003	0,036	5	55,6	0,3	10,6	0,15	2,6	21,2	4,4	55,3	1	7,7	0,1	2,1	27
2040	г683863>8<6	16.09.2070 7:52	Э76ХФ	Р65	27	44,2	15,0666667	44,2	3	0,42954	0,131776	0,124722	0,138567	0,0393457	1591	1587	11,4847752		12803,09735	113,4	1	1	1	16,889			0,073		0,05		0,458	0,029	0,02				0,049479	0,159		0,192		0,232	3215	0,003	0,432	0,307	0,098	0,69	0,006	0,01	0,064	0,008	0,018	0,442	0,002	0,002	0,004	0,776	0,0006	0,417	0,096	0,796	0,005	0,013	0,065	0,009	0,009	0,561	0,003	0,037	4,8	53,6	1	13,5	0,25	2,6	21	4,6	56,8	0,4	8,2	0,12	2,1	26,5
2041	г683863>8<7	16.09.2070 8:44	Э76ХФ	Р65	25	47,5	16,2	47,5	2,6954839	0,416105	0,131208	0,138386	0,154793	0,0385696	1594	1588	12,24		11970,37037	112,8	1	1	1	18,836			0,062		0,05		0,441	0,027	0,02				0,048503	0,178		0,213		0,231	3232	0,002	0,441	0,307	0,112	0,675	0,008	0,01	0,077	0,009	0,021	0,44	0,001	0,003	0,004	0,764	0,0006	0,417	0,111	0,794	0,007	0,012	0,077	0,009	0,013	0,564	0,003	0,036	4,1	56,1	0,5	12,1	0,16	2,7	21,1	4,8	47,8	0,4	10,7	0,09	2,5	18,9
2042	г683863>8<8	16.09.2070 9:38	Э76ХФ	Р65	26	50,5	16,3166667	50,5	2,5414602	0,44813	0,101104	0,08912	0,134976	0,0396336	1584	1588	16,8767513		12285,59755	113,9	1	1	1	27,706			0,053		0,05		0,488		0,02				0,049841	0,168		0,136		0,178	3341	0,002	0,399	0,336	0,102	0,722	0,007	0,01	0,07	0,009	0,02	0,454	0,002	0,002	0,004	0,766	0,0011	0,421	0,103	0,802	0,006	0,012	0,069	0,01	0,018	0,583	0,003	0,035	4,9	59,3	0,4	11	0,12	2,7	22,1	6	61,3	0,5	7,1	0,08	2,7	22,6
2043	г683863>8<9	16.09.2070 10:27	Э76ХФ	Р65	33	47,5166667	18,3333333	47,5166667	3	0,426205	0,12212	0,141682	0,130549	0,0413019	1586	1588	15,9461943		12184,36364	115	1	1	1	25,257			0,054		0,05		0,455	0,031	0,02				0,051939	0,14		0,219		0,215	3723	0,002	0,443	0,316	0,098	0,674	0,008	0,012	0,075	0,008	0,018	0,442	0,001	0,002	0,004	0,773	0,0014	0,416	0,097	0,795	0,008	0,015	0,075	0,009	0,015	0,556	0,003	0,037	5	60,1	0,4	10,2	0,12	2,7	22,4	6,2	57,8	0,5	9,7	0,1	2,6	22,3
2044	г683863>8<:	16.09.2070 11:16	Э76ХФ	Р65	38	43,3666667	19,55	43,3666667	2,7928803	0,512615	0,13916	0,129667	0,131559	0,0419663	1574	1588	9,2927116		12082,86445	117,1	1	1	1	13,175			0,057		0,05		0,559		0,02				0,052843	0,147		0,2		0,245	3937	0,001	0,382	0,305	0,11	0,673	0,007	0,011	0,072	0,008	0,019	0,439	0,001	0,002	0,004	0,775	0,0003	0,419	0,108	0,788	0,006	0,013	0,072	0,009	0,018	0,562	0,003	0,037	5,2	59,4	0,4	9,1	0,12	2,8	21,4	4,8	56,1	0,5	8	0,12	2,2	26
2045	"г683863>8<;"	16.09.2070 12:07	Э76ХФ	Р65	52	48,3833333	23,0333333	48,3833333	3,6034555	0,485885	0,138024	0,161733	0,169893	0,0409173	1586	1604	9,3944434		12855,2822	114,7	1	1	1	14,183			0,246		0,05		0,525	0,037	0,02				0,051794	0,198		0,249		0,243	4935	0,002	0,401	0,302	0,108	0,644	0,009	0,011	0,073	0,007	0,017	0,425	0,001	0,002	0,005	0,772	0,007	0,417	0,107	0,791	0,009	0,014	0,073	0,009	0,011	0,569	0,003	0,036	14,1	47,1	0,5	15	0,22	2,6	18	14,2	47,4	1	18,9	0,16	2,5	18,7
2046	г683863>8<<	16.09.2070 12:54	Э76ХФ	Р65	60	40,7	21,3666667	40,7		0,43832	0,120416	0,148857	0,133208	0,0393175	1551	1586	10,9098505		13498,59594	112	1	1	1	14,798			0,074		0,05		0,47	0,035	0,02				0,049769	0,146		0,23		0,212	4807	0,002	0,435	0,318	0,113	0,657	0,008	0,013	0,078	0,006	0,017	0,45	0,001	0,002	0,004	0,768	0,0004	0,42	0,113	0,798	0,008	0,016	0,078	0,008	0,012	0,582	0,003	0,036	4,7	55	0,3	13,6	0,21	2,3	24,4	5,9	54,7	1	10,8	0,13	2,4	22,4
2047	г683863>8<=	16.09.2070 13:45	Э76ХФ	Р65	56	40,0166667	18,3	40,0166667		0,428295	0,136888	0,0862025	0,110663	0,0413462	1570	1589	9,6762389		12455,7377	113,3	1	1	1	12,692			0,074		0,05		0,457	0,034	0,02				0,052337	0,137		0,132		0,241	3799	0,002	0,429	0,303	0,102	0,708	0,008	0,013	0,076	0,008	0,019	0,467	0,002	0,002	0,003	0,768	0,0004	0,419	0,105	0,791	0,008	0,015	0,078	0,009	0,014	0,557	0,003	0,037	5,1	54,6	1	10	0,19	2,7	20,5	5,4	58,4	0,7	6,1	0,09	2,6	22,9
2048	г683863>8<>	16.09.2070 15:14	Э76ХФ	Р65	13	46,55	19,7	46,55	3,351949	0,43442	0,1136	0,161153	0,172294	0,0397457	1617	1630	12,5400659		12874,11168	111,8	1	1	1	19,04			0,151		0,05		0,466		0,02				0,050311	0,202		0,248		0,2	4227	0,002	0,435	0,322	0,089	0,655	0,007	0,012	0,064	0,008	0,016	0,433	0,001	0,002	0,003	0,716		0,411	0,09	0,781	0,006	0,013	0,065	0,009	0,014	0,525	0,002	0,036	5,9	56,6	0,7	9,6	0,23	2,3	25	5,5	55,3	1	7,9	0,2	2,2	25,6
2049	г683863>8<?	16.09.2070 16:04	Э76ХФ	Р65	19	44,85	19,0333333	44,85	2,9252949	0,439585	0,131208	0,1124185	0,148367	0,0406028	1587	1597	11,709699		12076,70753	116,3	1	1	1	17,506			0,053		0,05		0,471	0,021	0,02				0,051396	0,185		0,172		0,231	3831	0,003	0,45	0,313	0,093	0,704	0,007	0,011	0,069	0,011	0,02	0,452	0,002	0,003	0,004	0,757	0,0005	0,419	0,093	0,795	0,006	0,014	0,069	0,013	0,014	0,577	0,003	0,036	5,2	58,2	0,4	11,3	0,17	2,6	22,8	4,5	56,5	0,5	8,4	0,12	2,1	27
2050	г683863>8=6	16.09.2070 16:53	Э76ХФ	Р65	22	54,0166667	23,4833333	54,0166667	2,2641509	0,395735	0,101672	0,0687445	0,123879	0,0400317	1575	1609	10,9133992		12476,08233	112,9	1	1	1	19,344					0,05		0,424	0,034	0,02				0,050673	0,165		0,104		0,179	4883	0,002	0,446	0,335	0,095	0,744	0,008	0,011	0,071	0,009	0,018	0,463	0,002	0,002	0,004	0,775	0,0004	0,42	0,095	0,81	0,007	0,013	0,072	0,01	0,012	0,561	0,003	0,037	5,9	53,8	1,2	14,6	0,26	3	18,2	7,1	54,7	0,9	14,1	0,14	2,5	21,6
2051	г683863>8=7	16.09.2070 17:41	Э76ХФ	Р65	38	44,6833333	18,8333333	44,6833333	3	0,379315	0,157336	0,131544	0,124733	0,0402315	1584	1600	11,4764374		12459,82301	112,5	1	1	1	16,966			0,033		0,05		0,391	0,028	0,02				0,050926	0,14		0,203		0,277	3911	0,002	0,452	0,285	0,097	0,682	0,006	0,011	0,067	0,007	0,015	0,459	0,001	0,002	0,003	0,76	0,0003	0,421	0,099	0,805	0,006	0,015	0,069	0,009	0,013	0,575	0,003	0,037	4	56,3	0,3	13,9	0,21	2,1	26,2	4,7	55,7	0,8	8,6	0,2	2,1	26,7
2052	г683863>8=8	16.09.2070 18:32	Э76ХФ	Р65	40	47,8666667	20,7	47,8666667	3,2756917	0,359085	0,086904	0,0549985	0,104856	0,0396311	1563	1585	10,1286092		12698,55072	113,1	1	1	1	15,961					0,05		0,382	0,034	0,02				0,050166	0,141		0,083		0,153	4381	0,002	0,447	0,343	0,102	0,734	0,012	0,011	0,078	0,01	0,019	0,466	0,002	0,003	0,004	0,795	0,0005	0,415	0,1	0,782	0,011	0,013	0,077	0,011	0,013	0,548	0,003	0,037	3,4	66,8	1,1	5,7	0,1	3,4	19,8	4,7	57,6	0,4	8,4	0,12	2,3	26,6
2053	г683863>8=9	16.09.2070 19:36	Э76ХФ	Р65	31	46,7166667	12,8333333	46,7166667		0,37165	0,140864	0,173246	0,174257	0,039203	1592	1588	10,8921745		11552,72727	112,9	1	1	1	16,78			0,082		0,05		0,383	0,036	0,02				0,049624	0,2		0,267		0,248	2471	0,002	0,485	0,3	0,1	0,629	0,008	0,012	0,073	0,007	0,02	0,413	0,001	0,002	0,003	0,773	0,0004	0,417	0,101	0,789	0,007	0,014	0,073	0,007	0,015	0,565	0,002	0,036	4,2	53,2	0,5	10,7	0,2	2,3	23,5	4,6	59,7	0,4	7,1	0,1	2,3	26
2054	г683863>8=:	16.09.2070 20:26	Э76ХФ	Р65	36	45,6833333	18,35	45,6833333		0,3624	0,138592	0,1721295	0,124746	0,0397741	1573	1591	11,8007799		11264,30518	116,2	1	1	1	17,652			0,1		0,05		0,372	0,04	0,02				0,050347	0,123		0,267		0,244	3445	0,002	0,482	0,306	0,11	0,636	0,01	0,011	0,082	0,007	0,02	0,455	0,001	0,002	0,003	0,773	0,0003	0,42	0,111	0,789	0,01	0,011	0,083	0,008	0,015	0,562	0,002	0,036	4,2	51	0,4	10,7	0,15	2,3	22,6	4,8	51,4	0,9	8,9	0,12	2,5	20,9
2055	"г683863>8=;"	16.09.2070 21:14	Э76ХФ	Р65	39	46,5166667	16,2833333	46,5166667		0,33116	0,081792	0,0144855	0,051816	0,0378031	1571	1586	8,9093716		12012,2825	110,3	1	1	1	13,468					0,05		0,35	0,037	0,02				0,047852	0,075		0,021		0,144	3260	0,002	0,501	0,351	0,109	0,774	0,01	0,01	0,079	0,011	0,017	0,515	0,002	0,002	0,003	0,78	0,0003	0,42	0,107	0,784	0,01	0,011	0,078	0,012	0,015	0,568	0,003	0,036	4,7	58,4	0,8	14,3	0,14	2,7	21,6	5,2	58,3	0,7	11,9	0,12	2,7	21,7
2056	г683863>8=<	16.09.2070 22:02	Э76ХФ	Р65	43	49,2	18,1833333	49,2		0,314815	0,10508	0,080504	0,111053	0,0384311	1563	1587	11,1801858		11813,01558	112	1	1	1	18,056					0,05		0,323	0,038	0,02				0,048647	0,14		0,123		0,185	3580	0,002	0,496	0,33	0,108	0,714	0,009	0,01	0,072	0,009	0,017	0,468	0,002	0,002	0,003	0,78	0,0004	0,418	0,109	0,782	0,008	0,011	0,072	0,009	0,013	0,56	0,003	0,036	3,8	60,5	0,6	10,3	0,22	2,7	22,7	4,4	60,1	0,8	6,4	0,09	2,5	24,2
2057	г683863>8==	16.09.2070 22:53	Э76ХФ	Р65	46	48,2	17,8166667	48,2		0,374265	0,090312	0,1356475	0,137976	0,0388885	1555	1578	7,794722		12837,41815	113	1	1	1	12,307			0,062		0,05		0,397	0,038	0,02				0,049226	0,159		0,209		0,159	3812	0,002	0,471	0,342	0,132	0,667	0,009	0,011	0,088	0,009	0,02	0,444	0,002	0,002	0,003	0,772	0,0004	0,417	0,131	0,78	0,008	0,012	0,087	0,009	0,016	0,569	0,003	0,036	3,7	53,4	0,4	12,6	0,28	2,1	25,3	4	58,1	0,2	9,5	0,07	2,3	26,7
2058	г683863>8=>	16.09.2070 23:44	Э76ХФ	Р65	52	47,2166667	15,2	47,2166667		0,38171	0,131776	0,175856	0,177513	0,0394313	1573	1580	10,215954		11810,52632	113,6	1	1	1	15,795			0,103		0,05		0,397	0,035	0,02				0,049913	0,204		0,271		0,232	2992	0,001	0,478	0,308	0,11	0,634	0,009	0,009	0,073	0,007	0,019	0,416	0,001	0,002	0,003	0,772	0,0004	0,418	0,109	0,787	0,008	0,011	0,073	0,008	0,014	0,575	0,002	0,036	3,7	52,5	0,3	13,1	0,24	2	25,7	4	56,7	0,2	12,2	0,12	2,4	26,2
2059	г683863>8=?	17.09.2070 1:14	Э76ХФ	Р65	17	46,5333333	20,0333333	46,5333333	2,6082628	0,345205	0,115304	0,174928	0,164482	0,038917	1542	1577	10,8171617		12234,60899	113,2	1	1	1	16,388			0,062		0,05		0,355	0,036	0,02				0,049262	0,184		0,27		0,203	4085	0,001	0,502	0,325	0,113	0,631	0,007	0,01	0,077	0,005	0,027	0,435	0,001	0,002	0,003	0,769	0,0004	0,42	0,112	0,785	0,007	0,011	0,075	0,006	0,017	0,583	0,003	0,036	3,9	53,2	0,6	15	0,24	2,1	25,2	4	56,4	0,2	13,1	0,08	2,3	25,4
2060	г683863>8>6	17.09.2070 2:10	Э76ХФ	Р65	13	46,0333333	16,9666667	46,0333333		0,288555	0,07668	0,0750085	0,064203	0,038003	1576	1585	8,1033309		11924,55796	111,5	1	1	1	12,164					0,05		0,296	0,071	0,02				0,048105	0,069		0,116		0,135	3372	0,002	0,536	0,353	0,114	0,723	0,007	0,01	0,069	0,009	0,021	0,5	0,002	0,002	0,003	0,783	0,0002	0,419	0,111	0,79	0,006	0,01	0,069	0,01	0,017	0,562	0,003	0,036	3,5	60,2	0,7	12,6	0,12	2,7	22,2	4,1	60,7	1	7,6	0,08	2,8	21,8
2061	г683863>8>7	17.09.2070 2:59	Э76ХФ	Р65	17	45,2	13,0166667	45,2		0,330685	0,114168	0,1036895	0,098733	0,0380314	1588	1580	11,3635718		11205,6338	112,6	1	1	1	16,897					0,05		0,34	0,036	0,02				0,048141	0,111		0,16		0,201	2431	0,002	0,495	0,323	0,108	0,695	0,007	0,009	0,077	0,011	0,018	0,474	0,002	0,003	0,003	0,785	0,0002	0,419	0,104	0,783	0,006	0,01	0,077	0,011	0,014	0,565	0,003	0,037	3,3	61,8	0,6	9,2	0,09	3	20,4	4,1	55	1	9,2	0,16	2,4	27,6
2062	г683863>8>8	17.09.2070 3:46	Э76ХФ	Р65	21	46,6666667	15,9	46,6666667		0,343855	0,142568	0,130036	0,114103	0,0388024	1571	1582	10,4722486		11781,13208	112,8	1	1	1	15,912					0,05		0,35	0,037	0,02				0,049117	0,124		0,201		0,251	3122	0,002	0,48	0,3	0,094	0,666	0,007	0,008	0,068	0,008	0,017	0,457	0,001	0,002	0,003	0,783	0,0002	0,42	0,094	0,777	0,007	0,011	0,068	0,009	0,015	0,564	0,003	0,037	3,1	62,4	0,4	8,8	0,1	3	21	4,4	59,2	0,5	13,1	0,13	2,8	21,5
2063	г683863>8>9	17.09.2070 4:34	Э76ХФ	Р65	24	47,05	16,6	47,05		0,36906	0,143136	0,1564405	0,132045	0,0388885	1564	1574	12,3103857		11978,31325	114,4	1	1	1	19,064					0,05		0,38	0,037	0,02				0,049226	0,141		0,242		0,252	3314	0,002	0,46	0,299	0,091	0,65	0,006	0,009	0,067	0,008	0,018	0,444	0,001	0,002	0,003	0,788	0,0003	0,418	0,092	0,788	0,005	0,013	0,068	0,009	0,015	0,566	0,003	0,036	2,9	51,2	0,6	8,3	0,14	2,8	18,3	4,1	59,8	0,6	11,3	0,13	2,8	21,6
2064	г683863>8>:	17.09.2070 5:24	Э76ХФ	Р65	27	48,0166667	17,8	48,0166667		0,37917	0,169264	0,1993025	0,148646	0,0397972	1558	1578	10,1783409		12407,86517	115,5	1	1	1	16,291			0,042		0,05		0,386	0,037	0,02				0,050383	0,149		0,309		0,298	3681	0,002	0,48	0,276	0,096	0,608	0,006	0,01	0,062	0,006	0,018	0,436	0,001	0,002	0,003	0,776	0,0004	0,415	0,094	0,778	0,005	0,011	0,063	0,007	0,01	0,561	0,003	0,036	3,8	53,8	0,5	11,3	0,15	2,4	22	4,2	58	0,6	9,6	0,1	2,4	24,5
2065	"г683863>8>;"	17.09.2070 6:13	Э76ХФ	Р65	30	46,7	14,1833333	46,7		0,340335	0,123256	0,083926	0,094075	0,0378832	1563	1585	8,0022448		11963,33725	111,1	1	1	1	12,279					0,05		0,351	0,036	0,02				0,047996	0,112		0,129		0,217	2828	0,002	0,464	0,311	0,092	0,711	0,006	0,009	0,062	0,009	0,018	0,476	0,001	0,002	0,003	0,778	0,0002	0,418	0,093	0,796	0,006	0,01	0,062	0,01	0,015	0,569	0,003	0,036	3,4	52,5	0,9	12	0,17	2,7	19,5	4,1	60,2	0,6	11,1	0,08	2,7	22,7
2066	г683863>8><	17.09.2070 7:02	Э76ХФ	Р65	34	46,6666667	16,1333333	46,6666667	1,5773788	0,32878	0,1136	0,0974255	0,102167	0,0387112	1576	1579	9,3864043		11852,47934	112,7	1	1	1	14,575			0,063		0,05		0,338	0,076	0,02				0,049045	0,119		0,15		0,2	3187	0,002	0,499	0,322	0,092	0,696	0,006	0,009	0,062	0,009	0,015	0,479	0,002	0,002	0,003	0,773	0,0002	0,418	0,092	0,779	0,005	0,011	0,062	0,009	0,012	0,558	0,003	0,036	2,8	62,6	1,7	11,3	0,48	3,1	20	4,4	52,8	0,4	8	0,1	2,6	19,9
2067	г683863>8>=	17.09.2070 7:51	Э76ХФ	Р65	41	41,3666667	18,1666667	41,3666667	2	0,36852	0,134048	0,130616	0,111702	0,0388257	1574	1587	9,7273973		12226,78899	113	1	1	1	13,413					0,05		0,382	0,058	0,02				0,04919	0,12		0,202		0,236	3702	0,002	0,486	0,3	0,089	0,678	0,005	0,01	0,058	0,009	0,017	0,46	0,002	0,002	0,003	0,784	0,0002	0,414	0,088	0,792	0,005	0,011	0,058	0,009	0,014	0,565	0,003	0,037	3,4	59,7	0,3	10,1	0,16	2,4	24,9	3,9	55,1	0,4	12,1	0,12	2,1	27,1
2068	г683863>8>>	17.09.2070 8:44	Э76ХФ	Р65	39	43,5333333	21,85	43,5333333	2	0,389535	0,151656	0,148799	0,130636	0,0386828	1598	1628	9,5588821		13307,09382	113,5	1	1	1	13,871			0,079		0,05		0,404	0,059	0,02				0,049009	0,142		0,23		0,267	4846	0,002	0,458	0,291	0,072	0,653	0,006	0,008	0,052	0,008	0,015	0,443	0,001	0,002	0,003	0,768	0,0002	0,418	0,072	0,79	0,006	0,01	0,053	0,009	0,01	0,566	0,003	0,037	3,2	49,4	0,6	10,5	0,17	2,5	19,9	4	59,2	0,7	11,6	0,16	2,7	22,4
2069	г683863>8>?	17.09.2070 9:38	Э76ХФ	Р65	37	47,0166667	23,2666667	47,0166667	2,7109121	0,430795	0,14484	0,2058275	0,156786	0,0397389	1571	1597	8,0779865		12334,38395	115,5	1	1	1	12,66			0,052		0,05		0,454	0,06	0,02				0,050347	0,159		0,319		0,255	4783	0,002	0,437	0,299	0,106	0,616	0,008	0,01	0,071	0,007	0,018	0,435	0,001	0,002	0,003	0,774	0,0006	0,42	0,105	0,799	0,007	0,011	0,071	0,008	0,013	0,582	0,003	0,037	3,5	50	0,5	9,6	0,2	2,5	20,1	4,2	53	0,6	6	0,08	2,5	21,3
2070	г683863>8?6	17.09.2070 10:28	Э76ХФ	Р65	43	56,1833333	22,3333333	56,1833333	2	0,423635	0,148248	0,195083	0,214622	0,0395392	1583	1592	17,0634233		14348,95522	115,9	1	1	1	31,956			0,248		0,05		0,445	0,058	0,02				0,050094	0,254		0,3		0,261	5341	0,001	0,448	0,298	0,105	0,616	0,008	0,01	0,069	0,008	0,018	0,394	0,001	0,002	0,003	0,765	0,0002	0,418	0,103	0,789	0,007	0,011	0,069	0,008	0,013	0,556	0,002	0,036	4,2	51,2	1,2	13,6	0,68	2,1	24,5	4,5	56,1	0,4	9,4	0,13	2,1	26,6
2071	г683863>8?7	17.09.2070 11:19	Э76ХФ	Р65	57	44,8666667	20,9833333	44,8666667	2	0,3536	0,117008	0,1238155	0,119466	0,0404248	1577	1591	9,7261516		12218,26847	110,8	1	1	1	14,546			0,054		0,05		0,367	0,048	0,02				0,051216	0,135		0,191		0,206	4273	0,002	0,48	0,316	0,099	0,675	0,008	0,01	0,076	0,008	0,017	0,462	0,001	0,002	0,003	0,772	0,0003	0,418	0,098	0,791	0,007	0,011	0,076	0,008	0,012	0,58	0,003	0,038	3,4	43,6	0,8	9,8	0,18	2,6	16,5	3,5	49,1	0,5	9,2	0,2	2,6	19
2072	г683863>8?8	17.09.2070 12:49	Э76ХФ	Р65	23	41,05	19,6833333	41,05	2	0,363385	0,109624	0,135488	0,130903	0,0386828	1567	1589	8,7807552		13101,43946	113,2	1	1	1	12,015			0,052		0,05		0,38	0,081	0,02				0,049009	0,148		0,209		0,193	4298	0,002	0,465	0,329	0,107	0,664	0,007	0,01	0,069	0,007	0,023	0,452	0,002	0,003	0,003	0,759	0,0005	0,422	0,108	0,788	0,006	0,011	0,07	0,008	0,017	0,572	0,003	0,037	3,6	46,6	1,1	8,9	0,24	2,6	18	4,8	60	0,7	6,2	0,09	2,6	23,1
2073	г683863>8?9	17.09.2070 13:39	Э76ХФ	Р65	22	46,3666667	26,8333333	46,3666667	2	0,369125	0,1278	0,1792345	0,102364	0,0385684	1530	1587	9,1688713		12662,6087	113,6	1	1	1	14,171					0,05		0,382	0,049	0,02				0,048864	0,085		0,279		0,225	5663	0,002	0,432	0,31	0,108	0,627	0,009	0,01	0,076	0,006	0,02	0,474	0,002	0,003	0,003	0,769	0,0006	0,417	0,109	0,784	0,009	0,012	0,077	0,008	0,015	0,557	0,003	0,036	3,4	53,6	0,6	6,7	0,12	2,9	18,3	8,1	60,4	0,6	5,3	0,08	2,8	21,7
2074	г683863>8?:	17.09.2070 14:37	Э76ХФ	Р65	20	46,0166667	22,65	46,0166667	3,0865123	0,36846	0,121552	0,162777	0,131826	0,0389685	1563	1584	8,2580949		12339,07285	114,8	1	1	1	12,667					0,05		0,383	0,048	0,02				0,049371	0,138		0,252		0,214	4658	0,002	0,473	0,316	0,11	0,643	0,01	0,009	0,077	0,007	0,019	0,447	0,001	0,003	0,004	0,755	0,0005	0,415	0,109	0,785	0,009	0,011	0,077	0,008	0,015	0,57	0,003	0,037	4,1	54,4	0,4	7,9	0,13	2,8	19,6	3,6	47,7	0,5	11,3	0,15	2,6	18,1
2075	"г683863>8?;"	17.09.2070 15:26	Э76ХФ	Р65	27	40,6666667	16,4666667	40,6666667	1,3946061	0,419905	0,1278	0,199288	0,204245	0,040424	1603	1591	15,8016393		11437,65182	117,7	1	1	1	21,42			0,053		0,05		0,444	0,048	0,02				0,051215	0,236		0,307		0,225	3139	0,001	0,424	0,315	0,117	0,617	0,009	0,008	0,084	0,008	0,021	0,393	0,001	0,002	0,003	0,764	0,0006	0,417	0,115	0,789	0,008	0,011	0,083	0,009	0,012	0,572	0,003	0,037	4,6	52,8	0,7	12,4	0,27	2,2	23,7	4,3	55,7	0,3	11,3	0,12	2,1	26,5
2076	г683863>8?<	17.09.2070 16:19	Э76ХФ	Р65	27	46,85	27,6833333	46,85	3,5296566	0,35789	0,135184	0,1481755	0,131108	0,0384831	1533	1590	10,3447172		12943,528	113,6	1	1	1	16,155			0,052		0,05		0,368	0,107	0,02				0,048756	0,143		0,229		0,238	5972	0,002	0,466	0,306	0,12	0,662	0,007	0,009	0,073	0,008	0,018	0,45	0,002	0,003	0,003	0,769	0,0002	0,419	0,119	0,79	0,006	0,01	0,073	0,008	0,015	0,563	0,003	0,036	2,7	57,6	0,8	7,4	0,14	3,4	17	4,4	53,8	0,7	6,9	0,11	2,5	21,8
2077	г683863>8?=	17.09.2070 17:16	Э76ХФ	Р65	28	41,5333333	15,6666667	41,5333333	2	0,387555	0,151656	0,189726	0,179612	0,0391682	1595	1596	10,4936785		13078,7234	114,7	1	1	1	14,525			0,053		0,05		0,4	0,036	0,02				0,049624	0,197		0,293		0,267	3415	0,002	0,469	0,292	0,111	0,617	0,007	0,01	0,072	0,007	0,021	0,419	0,001	0,002	0,003	0,76	0,0005	0,415	0,11	0,779	0,006	0,011	0,072	0,008	0,014	0,568	0,003	0,035	3,3	55,3	0,4	12,2	0,21	2,2	25,2	4,4	54,2	0,5	3	0,12	2,4	22,7
2078	г683863>8?>	17.09.2070 18:06	Э76ХФ	Р65	29	43,7166667	25,5166667	43,7166667	2,4291188	0,391065	0,147112	0,193668	0,15903	0,0391398	1540	1586	10,1528784		13355,97649	114,5	1	1	1	14,795			0,04		0,05		0,405	0,064	0,02				0,049588	0,162		0,3		0,259	5680	0,001	0,425	0,296	0,101	0,616	0,006	0,009	0,075	0,006	0,02	0,425	0,001	0,002	0,003	0,75	0,0002	0,42	0,103	0,795	0,006	0,011	0,075	0,007	0,016	0,577	0,003	0,037	4	49,1	0,7	10,2	0,36	2,6	19	3,9	58	0,7	9,8	0,16	2,7	21,8
2079	г683863>8??	17.09.2070 18:57	Э76ХФ	Р65	32	46,85	20,7	46,85	3,3106267	0,363135	0,128936	0,1388	0,144324	0,0389685	1561	1583	9,106937		13252,17391	114,9000001	1	1	1	14,222			0,053		0,05		0,376	0,083	0,02				0,049371	0,162		0,214		0,227	4572	0,002	0,475	0,313	0,1	0,684	0,006	0,009	0,069	0,009	0,019	0,449	0,002	0,003	0,004	0,776	0,0008	0,42	0,099	0,801	0,005	0,01	0,069	0,01	0,016	0,578	0,003	0,037	3,5	61,6	0,4	9,2	0,2	2,8	21,7	4,2	62,9	0,6	3	0,1	2,5	25,3
2080	г683863>966	17.09.2070 19:47	Э76ХФ	Р65	37	44,0166667	20,5	44,0166667	2,9584845	0,358065	0,09372	0,093264	0,120878	0,0395676	1558	1587	13,3327982		12158,04878	115,2	1	1	1	19,377					0,05		0,378	0,046	0,02				0,05013	0,145		0,143		0,165	4154	0,002	0,494	0,345	0,088	0,718	0,009	0,008	0,072	0,01	0,019	0,457	0,002	0,003	0,004	0,777	0,0011	0,422	0,087	0,791	0,008	0,011	0,071	0,011	0,015	0,562	0,003	0,037	3,9	52,9	0,6	8,6	0,17	2,9	18,3	3,3	57,5	0,3	11,8	0,23	2,2	26,3
2081	г683863>967	17.09.2070 20:51	Э76ХФ	Р65	23	50,3666667	18,15	48,0333333	3	0,352625	0,111896	0,14279	0,122911	0,0391398	1596	1587	12,3579399		12366,94215	112,7	1	1	1	19,196			0,074		0,05		0,366	0,09	0,02				0,049588	0,128		0,221		0,197	3741	0,002	0,518	0,328	0,117	0,668	0,008	0,009	0,075	0,009	0,019	0,462	0,002	0,002	0,003	0,766	0,0003	0,419	0,117	0,792	0,007	0,01	0,075	0,01	0,012	0,57	0,003	0,036	3,6	52,5	0,5	9	0,11	2,9	18	4,3	56,2	0,4	10,7	0,14	2,1	26,3
2082	г683863>968	17.09.2070 21:43	Э76ХФ	Р65	28	44,8333333	19,9166667	44,8333333	2,5877193	0,317555	0,081224	0,101004	0,12692	0,0398249	1563	1579	10,468187		12568,3682	115	1	1	1	15,301					0,05		0,33	0,056	0,02				0,050456	0,151		0,155		0,143	4172	0,002	0,528	0,353	0,118	0,704	0,012	0,008	0,087	0,011	0,019	0,459	0,002	0,003	0,004	0,75	0,0005	0,419	0,12	0,796	0,012	0,012	0,092	0,012	0,015	0,573	0,003	0,039	3,6	58	0,4	7,2	0,16	3,1	18,6	3,4	56,5	0,5	10,8	0,23	2,2	25,7
2083	г683863>969	17.09.2070 22:44	Э76ХФ	Р65	17	50,0333333	15,4833333	50,0333333	3	0,37338	0,117008	0,134482	0,120023	0,0395392	1606	1586	12,4747879		11838,53606	115,1	1	1	1	20,424					0,05		0,391	0,038	0,02				0,050094	0,127		0,208		0,206	3055	0,002	0,473	0,317	0,109	0,681	0,008	0,01	0,076	0,008	0,016	0,454	0,002	0,002	0,004	0,765	0,0004	0,414	0,11	0,798	0,007	0,012	0,076	0,009	0,012	0,555	0,003	0,036	4,2	63,5	0,5	7,9	0,08	3	21,3	4,4	56,5	0,5	9,2	0,13	2,1	26,3
2084	г683863>96:	17.09.2070 23:35	Э76ХФ	Р65	24	48,8833333	22,7166667	48,8833333	3,1768501	0,28595	0,097696	0,07427	0,152817	0,0390254	1583	1607	10,9275886		13195,59795	114,2	1	1	1	17,472			0,136		0,05		0,289	0,111	0,02				0,049443	0,201		0,112		0,172	4996	0,002	0,542	0,336	0,11	0,734	0,011	0,011	0,081	0,012	0,017	0,438	0,002	0,004	0,004	0,75	0,0005	0,418	0,11	0,798	0,01	0,012	0,081	0,013	0,011	0,56	0,003	0,038	5,9	55,5	0,5	12,3	0,2	2,2	24,8	5	58,4	0,8	8,9	0,12	2,7	20,1
2085	"г683863>96;"	18.09.2070 0:26	Э76ХФ	Р65	27	49,2	18,1833333	49,2	2,5021583	0,355825	0,147112	0,154372	0,130644	0,0399678	1588	1587	11,7400759		12842,52979	115,8	1	1	1	18,895			0,049		0,05		0,363	0,065	0,02				0,050637	0,135		0,239		0,259	3892	0,002	0,488	0,297	0,128	0,669	0,009	0,01	0,093	0,008	0,018	0,456	0,002	0,003	0,004	0,752	0,0003	0,418	0,129	0,8	0,009	0,014	0,095	0,01	0,014	0,579	0,003	0,038	4,8	61	0,6	8,5	0,11	2,9	21	6,4	52,1	0,3	7,3	0,09	2,5	20,9
2086	г683863>96<	18.09.2070 1:18	Э76ХФ	Р65	30	42,3666667	17,2	42,3666667	2,588694	0,312135	0,107352	0,087578	0,121999	0,0386828	1573	1585	10,9043899		12589,53488	112,5	1	1	1	15,042					0,05		0,319	0,058	0,02				0,049009	0,149		0,134		0,189	3609	0,002	0,525	0,329	0,119	0,728	0,012	0,011	0,089	0,009	0,018	0,462	0,002	0,003	0,003	0,758	0,0004	0,418	0,116	0,805	0,011	0,012	0,088	0,01	0,012	0,574	0,003	0,037	3,5	53	1,2	6,6	0,14	3,1	17,3	4,4	60,5	0,4	6,9	0,08	2,8	21,8
2087	г683863>96=	18.09.2070 2:08	Э76ХФ	Р65	29	47,3833333	21,3333333	47,3833333	3,0253456	0,399445	0,124392	0,155872	0,141626	0,0406237	1573	1587	11,4192051		12338,4375	116,7	1	1	1	18,036					0,05		0,421	0,069	0,02				0,051468	0,151		0,241		0,219	4387	0,002	0,48	0,317	0,123	0,661	0,011	0,012	0,093	0,007	0,016	0,435	0,002	0,002	0,004	0,771	0,0005	0,418	0,121	0,792	0,01	0,014	0,092	0,008	0,013	0,557	0,003	0,037	3,9	62,4	0,5	7,3	0,15	2,8	22,2	5,1	58,7	1	6,1	0,11	2,6	22,2
2088	г683863>96>	18.09.2070 2:57	Э76ХФ	Р65	33	47,5333333	23,0333333	47,5333333	3,6310443	0,36694	0,139728	0,131256	0,147592	0,0394539	1596	1629	12,1919145		12855,2822	113,6	1	1	1	19,016					0,05		0,379	0,043	0,02				0,049986	0,17		0,202		0,246	4935	0,002	0,486	0,305	0,101	0,684	0,01	0,011	0,074	0,009	0,017	0,433	0,002	0,003	0,004	0,75	0,0009	0,419	0,099	0,796	0,009	0,012	0,073	0,009	0,012	0,573	0,003	0,038	4	59,4	0,5	9,7	0,1	2,7	21,9	4,3	58,2	0,4	5,8	0,08	2,6	22,4
2089	г683863>96?	18.09.2070 3:48	Э76ХФ	Р65	38	53,35	26,15	53,35	3,7320442	0,31386	0,134048	0,093214	0,148637	0,0392827	1569	1603	11,0800375		13103,63289	115,2	1	1	1	19,704			0,064		0,05		0,316	0,093	0,02				0,049769	0,187		0,142		0,236	5711	0,002	0,539	0,31	0,109	0,719	0,01	0,011	0,078	0,009	0,014	0,449	0,002	0,003	0,005	0,754		0,42	0,108	0,798	0,009	0,012	0,078	0,01	0,007	0,561	0,003	0,036	4,3	62,9	0,7	9	0,16	3	20,7	3,8	57,9	1	3,1	0,19	2,3	25,6
2090	г683863>976	18.09.2070 4:39	Э76ХФ	Р65	48	57,3666667	22,5333333	57,3666667	2,9347291	0,3597	0,140864	0,1267725	0,115201	0,040424	1584	1602	12,6299867		12442,89941	116,9	1	1	1	23,797					0,05		0,37	0,074	0,02				0,051215	0,123		0,196		0,248	4673	0,002	0,483	0,303	0,11	0,689	0,01	0,011	0,082	0,008	0,015	0,469	0,002	0,002	0,004	0,757	0,0002	0,418	0,11	0,797	0,01	0,013	0,083	0,008	0,01	0,564	0,003	0,036	3,9	51,7	1,3	7,2	0,21	2,8	18,6	5,2	56,2	0,7	6	0,1	2,6	21,8
2091	г683863>977	18.09.2070 5:53	Э76ХФ	Р65	43	54,05	19,7333333	54,05	3,4616368	0,364675	0,16756	0,159025	0,153777	0,0397389	1586	1589	8,6420043		13198,98649	112,9	1	1	1	15,522					0,05		0,37	0,073	0,02				0,050347	0,174		0,245		0,295	4341	0,002	0,508	0,278	0,125	0,664	0,009	0,011	0,078	0,006	0,021	0,435	0,001	0,002	0,003	0,751	0,0003	0,417	0,123	0,799	0,008	0,012	0,078	0,006	0,014	0,572	0,003	0,037	4	53,3	0,9	10,8	0,24	2,3	23,2	3,8	57,3	0,4	11,4	0,09	2,2	25,7
