Repository: Siella/alloy_building

# Прогнозирование химического состава шлака
Задание по Data science от компании EVRAZ (оптимизация сталеплавильного производства) в рамках хакатона ```</beCoder>```.

Мы реализовали наше решение как простой и лаконичный веб-сервис!
В папке `EDA` результаты анализа данных в рамках отборочного задания, в `modelling` — результаты моделирования целевых показателей химического состава шлака и `сыпуч известь РП`.

File: _data/Исходные данные.txt (part 24 of 78)
оком	t продувка	ПСН гр.	чист расход C	чист расход Cr	чист расход Mn	чист расход Si	чист расход V	температура первая	температура последняя	Ar (интенс.)	N2 (интенс.)	эл. энергия (интенс.)	произв жидкая сталь	произв количество обработок	произв  количество плавок	произв количество плавок (цел)	расход газ Ar	расход газ  N2	расход C пров.	сыпуч известь РП	сыпуч кварцит	сыпуч кокс пыль УСТК	сыпуч  кокс. мелочь (сух.)	сыпуч  кокс. мелочь КМ1	сыпуч  шпат плав.	ферспл CaC2	ферспл FeMo	ферспл FeSi-75	ферспл FeV азот.	ферспл  FeV-80	ферспл  Mn5Si65Al0.5	ферспл  Ni H1 пласт.	ферспл SiMn18	ферспл  ферванит	ферспл  фх850А	эл. энергия	химсталь первый Al_1	химсталь первый C_1	химсталь первый Cr_1	химсталь первый Cu_1	химсталь первый Mn_1	химсталь первый Mo_1	химсталь первый N_1	химсталь первый Ni_1	химсталь первый P_1	химсталь первый S_1	химсталь первый Si_1	химсталь первый Ti_1	химсталь первый V_1	химсталь последний Al	химсталь последний C	химсталь последний Ca	химсталь последний Cr	химсталь последний Cu	химсталь последний Mn	химсталь последний Mo	химсталь последний N	химсталь последний Ni	химсталь последний P	химсталь последний S	химсталь последний Si	химсталь последний Ti	химсталь последний V	химшлак первый Al2O3_1	химшлак первый CaO_1	химшлак первый FeO_1	химшлак первый MgO_1	химшлак первый MnO_1	химшлак первый R_1	химшлак первый SiO2_1	химшлак последний Al2O3	химшлак последний CaO	химшлак последний FeO	химшлак последний MgO	химшлак последний MnO	химшлак последний R	химшлак последний SiO2
2092	г683863>978	18.09.2070 6:42	Э76ХФ	Р65	51	49,2166667	22,7	49,2166667	3,2916328	0,35538	0,142	0,113245	0,113344	0,0405384	1557	1587	10,3455047		12660,79295	116,8	1	1	1	16,685					0,05		0,365	0,07	0,02				0,05136	0,13		0,174		0,25	4790	0,002	0,499	0,299	0,096	0,695	0,009	0,012	0,072	0,007	0,014	0,455	0,002	0,003	0,004	0,769	0,0004	0,41	0,094	0,776	0,008	0,013	0,072	0,008	0,012	0,558	0,003	0,037	4	62,8	0,2	6,1	0,07	2,6	23,9	4,5	63,5	0,4	3,3	0,08	2,8	22,8
2093	г683863>979	18.09.2070 7:51	Э76ХФ	Р65	43	39,85	10,8833333	39,85		0,43412	0,174944	0,1699525	0,201995	0,040053	1590	1577	15,7174404		12266,46248	116,7	1	1	1	20,878			0,116		0,141		0,384	0,071					0,050745	0,245		0,26		0,308	2225	0,002	0,443	0,269	0,1	0,634	0,008	0,011	0,077	0,008	0,015	0,396	0,001	0,002	0,003	0,768	0,0004	0,406	0,1	0,77	0,007	0,013	0,077	0,009	0,008	0,56	0,002	0,036	3,8	54,3	0,5	11,2	0,32	2,1	25,3	3,7	52,4	0,6	10,8	0,14	2,1	26,1
2094	г683863>97:	18.09.2070 8:40	Э76ХФ	Р65	43	41,6833333	18,3166667	41,6833333	3,8718523	0,4283669	0,1562	0,156736	0,123686	0,038768	1544	1574	8,4537385		13662,96633	114	1	1	1	11,746		0,022002			0,05		0,425	0,064					0,049117	0,128		0,242		0,275	4171	0,002	0,425	0,283	0,096	0,642	0,011	0,011	0,083	0,006	0,015	0,443	0,001	0,002	0,003	0,779	0,0002	0,414	0,096	0,78	0,011	0,012	0,084	0,007	0,011	0,556	0,003	0,036	3,6	47,3	0,7	10,1	0,22	2,5	18,8	5,1	58,3	0,6	11,9	0,16	2,6	22,5
2095	"г683863>97;"	18.09.2070 9:29	Э76ХФ	Р65	47	40,5166667	19,0666667	40,5166667	4,5265082	0,3499902	0,128936	0,0977835	0,104739	0,0397105	1529	1581	9,3931715		13896,5035	116,4	1	1	1	12,686		0,021616			0,05		0,336	0,071					0,050311	0,123		0,15		0,227	4416	0,002	0,491	0,306	0,099	0,7	0,007	0,01	0,068	0,007	0,016	0,458	0,002	0,002	0,003	0,76	0,0002	0,409	0,101	0,782	0,006	0,012	0,069	0,008	0,009	0,541	0,003	0,036	3,5	61,6	0,5	10,6	0,21	2,7	23	4,2	59,5	0,5	9,2	0,13	2,7	22,3
2096	г683863>97<	18.09.2070 10:21	Э76ХФ	Р65	44	41,3666667	15,8666667	41,3666667	2	0,31196	0,115872	0,0665125	0,072097	0,0387112	1554	1571	7,154311		12724,78992	113	1	1	1	9,865					0,05		0,318	0,105					0,049045	0,085		0,102		0,204	3365	0,002	0,495	0,314	0,107	0,726	0,009	0,014	0,076	0,008	0,016	0,494	0,002	0,003	0,003	0,778	0,0002	0,408	0,114	0,779	0,009	0,012	0,079	0,01	0,014	0,552	0,003	0,036	3,3	61,1	1,2	10,2	0,14	2,8	21,7	3,8	61,2	0,5	4,9	0,06	2,6	24
2097	г683863>97=	18.09.2070 11:16	Э76ХФ	Р65	42	5,3	2,8166667	5,3		0,007							3,2150943		10927,81065	113,9	1	1	1	0,284					0,01			0,048											513	0,002	0,428	0,284	0,108	0,643	0,008	0,009	0,079	0,008	0,022	0,426	0,002	0,002	0,004	0,783		0,414	0,108	0,781	0,008	0,014	0,079	0,009	0,013	0,598	0,004	0,037	3,8	58,1	0,7	8,7	0,11	2,6	22	5,7	58	0,6	4,9	0,1	2,3	25,7
2098	г683863>97>	18.09.2070 12:12	Э76ХФ	Р65	1	39,8833333	13,6666667	39,8833333	2,7974684	0,38068	0,110192	0,1315005	0,1048	0,0394539	1575	1582	14,5038028		12512,19512	113,9	1	1	1	19,282					0,106		0,353	0,048	0,02				0,049986	0,109		0,203		0,194	2850	0,003	0,456	0,321	0,112	0,694	0,012	0,013	0,084	0,008	0,025	0,493	0,003	0,002	0,003	0,772	0,0004	0,412	0,113	0,78	0,011	0,011	0,084	0,008	0,014	0,542	0,003	0,036	3,9	53,5	1,1	12	0,19	2,7	20,1	4,6	57,8	0,4	11	0,09	2,6	22,6
2099	г683863>97?	18.09.2070 13:06	Э76ХФ	Р65	34	41,85	12,85	41,85		0,3173787	0,091448	0,0659575	0,103905	0,0385968	1576	1573	7,4681004		12303,50195	113,4	1	1	1	10,418		0,042846			0,05		0,279	0,091					0,0489	0,135		0,1		0,161	2635	0,002	0,525	0,338	0,099	0,729	0,009	0,01	0,078	0,009	0,016	0,461	0,002	0,003	0,003	0,768	0,0003	0,426	0,094	0,793	0,009	0,013	0,078	0,01	0,012	0,568	0,003	0,037	3,3	61	0,3	10,2	0,15	2,5	24,1	4,1	58,9	0,3	8,3	0,09	2,7	22,1
2100	г683863>986	18.09.2070 13:59	Э76ХФ	Р65	35	40,7	16,2166667	40,7	2,5	0,1368362	0,055664	0,0402435	0,0638	0,0384831	1567	1579	7,997543		11924,76876	114,8	1	1	1	10,85		0,033196			0,05		0,075	0,127					0,048756	0,083		0,061		0,098	3223	0,003	0,687	0,371	0,114	0,759	0,011	0,01	0,086	0,015	0,021	0,503	0,002	0,004	0,004	0,779	0,0004	0,414	0,115	0,784	0,01	0,01	0,085	0,015	0,014	0,548	0,003	0,037	3,8	63,1	0,2	7,9	0,13	2,8	22,4	3,9	64,2	0,4	5	0,08	2,8	21,5
2101	г683863>987	18.09.2070 14:56	Э76ХФ	Р65	31	37,6833333	9,8166667	40,0333333	2	0,4464745	0,132344	0,178639	0,164051	0,0403103	1580	1575	6,8470441		12321,90153	116,7	2	1	1	9,137		0,07141			0,05		0,393	0,064					0,051071	0,182		0,275		0,233	2016	0,002	0,446	0,306	0,12	0,629	0,008	0,012	0,073	0,007	0,021	0,42	0,001	0,002	0,003	0,771	0,0004	0,413	0,12	0,788	0,007	0,013	0,074	0,009	0,017	0,561	0,002	0,037	3,3	53,6	0,8	11,1	0,47	2,3	23,2	3,2	55,2	1	11,4	0,45	2,1	26
2102	г683863>988	18.09.2070 15:48	Э76ХФ	Р65	31	40,3333333	11,1166667	40,3333333		0,3830294	0,115304	0,147687	0,145555	0,0391682	1573	1574	8,3186777		12397,6012	111,6	1	1	1	11,184		0,050952			0,05		0,343	0,036	0,02				0,049624	0,166		0,227		0,203	2297	0,002	0,471	0,313	0,121	0,644	0,008	0,013	0,073	0,009	0,024	0,423	0,001	0,003	0,003	0,759	0,0003	0,409	0,124	0,773	0,007	0,014	0,074	0,009	0,021	0,547	0,002	0,037	3,3	50,9	0,6	14,4	0,33	2,1	24	3,7	54,6	0,4	12,6	0,12	2,2	24,9
2103	г683863>989	18.09.2070 16:39	Э76ХФ	Р65	30	41,2	19,0333333	41,0333333	3,115812	0,3922376	0,092016	0,081769	0,099821	0,0391682	1554	1580	9,6141348		13476,35727	114,5	1	1	1	13,15		0,049408			0,05		0,363	0,121					0,049624	0,122		0,125		0,162	4275	0,002	0,464	0,339	0,128	0,71	0,008	0,011	0,072	0,011	0,021	0,462	0,001	0,003	0,004	0,778	0,0004	0,412	0,125	0,771	0,007	0,014	0,072	0,011	0,013	0,551	0,003	0,037	3,9	57,3	0,3	11,3	0,23	2,6	22,5	4,8	59,6	0,3	5,9	0,07	2,7	22,3
2104	г683863>98:	18.09.2070 17:30	Э76ХФ	Р65	31	43,1833333	18,8333333	43,1833333	2,4059016	0,1853855	0,109056	0,1335655	0,111743	0,0390254	1558	1584	5,1429564		12278,23009	112,5	1	1	1	7,403		0,02509			0,05		0,131	0,053					0,049443	0,119		0,206		0,192	3854	0,002	0,63	0,337	0,122	0,673	0,01	0,012	0,083	0,008	0,021	0,467	0,002	0,003	0,003	0,767	0,0004	0,43	0,122	0,794	0,01	0,012	0,082	0,009	0,017	0,579	0,003	0,038	4	56,7	0,6	10,7	0,14	2,5	23,1	4,8	61,5	0,3	4,2	0,06	2,6	24,1
2105	"г683863>98;"	18.09.2070 18:28	Э76ХФ	Р65	26	41,35	13,65	41,35		0,3734187	0,127232	0,0975495	0,122572	0,0394014	1580	1580	9,7022975		11727,47253	113,6	1	1	1	13,373		0,023546			0,05		0,363	0,082					0,049913	0,151		0,149		0,224	2668	0,002	0,46	0,309	0,125	0,707	0,009	0,011	0,073	0,009	0,02	0,463	0,002	0,002	0,004	0,762	0,0004	0,414	0,125	0,789	0,009	0,013	0,077	0,009	0,012	0,56	0,003	0,039	3,9	58,4	0,3	9,9	0,17	2,5	23,5	4,9	57,2	0,6	9,1	0,08	2,6	21,7
2106	г683863>98<	18.09.2070 19:19	Э76ХФ	Р65																																																																																
2107	г683863>98=	18.09.2070 20:08	Э76ХФ	Р65	23	47,0333333	18,3333333	47,0333333	3,0972118	0,430575	0,163016	0,16511	0,184723	0,039223	1596	1595	8,0291991		12894,54545	116,1	1	1	1	12,588			0,093		0,05		0,452	0,051	0,02				0,048937	0,22		0,253		0,287	3940	0,001	0,419	0,282	0,114	0,638	0,008	0,011	0,07	0,008	0,025	0,408	0,001	0,003	0,003	0,755	0,0002	0,418	0,115	0,79	0,007	0,012	0,07	0,01	0,015	0,572	0,003	0,037	3,9	54,6	0,5	14,4	0,27	2,1	25,6	4,1	55,6	0,5	11,1	0,19	2,1	26,5
2108	г683863>98>	18.09.2070 20:57	Э90ХАФ	Р65	27	45,85	23,0333333	45,6833333	2,7947179	0,54717	0,09656	0,170348	0,163114	0,0920821	1605	1624	12,2089209	13,4740192	13660,2026	113,5	1	1	1	9,428	10,113		0,119		0,05		0,608	0,049	0,02			0,02398	0,100586	0,184		0,262		0,17	5244	0,001	0,42	0,205	0,108	0,629	0,01	0,01	0,078	0,009	0,023	0,39	0,001	0,002	0,003	0,86	0,0003	0,29	0,108	0,795	0,009	0,017	0,077	0,011	0,016	0,54	0,003	0,086	3,5	53,5	1,2	15,2	0,62	2,1	25	3,9	54,1	0,7	13,4	0,19	2,1	25,6
2109	г683863>98?	18.09.2070 21:48	Э90ХАФ	Р65	35	44,0166667	26,0333333	43,85	2	0,486635	0,077816	0,110308	0,095942	0,0925234	1553	1601	12,3674336	12,127139	13496,54289	114,4	1	1	1	7,764	10,079		0,052		0,05		0,539	0,073	0,02			0,023872	0,101201	0,104		0,17		0,137	5856	0,002	0,459	0,224	0,111	0,686	0,01	0,009	0,065	0,008	0,02	0,448	0,001	0,002	0,003	0,846	0,0004	0,292	0,109	0,789	0,009	0,015	0,064	0,01	0,016	0,549	0,003	0,083	3,6	60,9	0,4	9,8	0,22	2,5	24,4	4	60,7	0,8	5,1	0,09	2,4	25,2
2110	г683863>996	18.09.2070 22:43	Э90ХАФ	Р65	36	57,2	24,0166667	57,0333333	2	0,51942	0,10792	0,185364	0,095544	0,0920305	1579	1573	11,7457627	13,5509582	13485,63498	112,7	1	1	1	7,315	17,285		0,043		0,05		0,571	0,048	0,02			0,023872	0,100586	0,072		0,288		0,19	5398	0,001	0,433	0,194	0,112	0,618	0,008	0,01	0,071	0,008	0,02	0,44	0,001	0,002	0,003	0,85	0,0002	0,289	0,111	0,793	0,006	0,016	0,07	0,01	0,017	0,55	0,003	0,085	3,6	60,9	0,6	11,2	0,21	2,7	22,4	4,6	62	0,4	4,1	0,07	2,5	25
2111	г683863>997	18.09.2070 23:33	Э90ХАФ	Р65	53	43,7	23,1666667	43,5333333	2	0,49831	0,09656	0,1089265	0,091099	0,0929931	1549	1590	10,746875	11,2045361	13506,47482	114,7	1	1	1	6,878	9,057				0,05		0,55	0,061	0,02			0,023763	0,101852	0,097		0,168		0,17	5215	0,002	0,445	0,206	0,103	0,685	0,006	0,009	0,061	0,01	0,018	0,449	0,002	0,002	0,003	0,862	0,0003	0,29	0,103	0,788	0,004	0,015	0,062	0,012	0,014	0,546	0,003	0,085	3,6	61	0,7	10,7	0,15	2,9	21,1	4,5	62,1	0,4	6,4	0,06	2,8	22
2112	г683863>998	19.09.2070 1:03	Э90ХАФ	Р65	18	45,3833333	18,7	45,2166667	2,717193	0,48648	0,097696	0,139545	0,094806	0,0938869	1580	1577	11,0003534	9,3433196	12696,25668	116,7	1	1	1	6,918	8,178				0,05		0,534	0,081	0,02			0,02351	0,103118	0,09		0,216		0,172	3957	0,002	0,438	0,207	0,103	0,664	0,006	0,01	0,07	0,011	0,022	0,445	0,001	0,003	0,003	0,856	0,0003	0,29	0,104	0,79	0,005	0,014	0,07	0,013	0,017	0,543	0,003	0,084	3,6	60,3	0,7	11,3	0,11	2,7	22,4	4,6	62,9	0,5	5,7	0,07	2,7	23
2113	г683863>999	19.09.2070 1:53	Э90ХАФ	Р65	23	43,1666667	16,9833333	43	1,6872964	0,47214	0,092016	0,097448	0,118071	0,0919621	1588	1579	12,9283333	12,2736	12244,94603	113,3	1	1	1	7,757	10,228		0,053		0,05		0,519	0,081	0,02			0,023365	0,100803	0,144		0,149		0,162	3466	0,002	0,472	0,209	0,117	0,696	0,006	0,01	0,067	0,012	0,021	0,432	0,001	0,003	0,003	0,854	0,0003	0,29	0,117	0,795	0,005	0,016	0,067	0,014	0,016	0,552	0,003	0,086	3,9	51,8	0,6	11,2	0,21	2,4	21,3	4,5	58,5	0,5	10,5	0,1	2,6	22,7
2114	г683863>99:	19.09.2070 2:42	Э90ХАФ	Р65	27	44,3666667	18,0166667	44,2	2	0,488545	0,08804	0,1225115	0,10112	0,0922826	1581	1585	13,6621849	13,513093	12448,47364	113,6	1	1	1	8,129	11,869				0,05		0,539	0,085	0,02			0,024703	0,100405	0,107		0,189		0,155	3738	0,002	0,463	0,212	0,109	0,678	0,007	0,012	0,068	0,011	0,019	0,451	0,002	0,003	0,004	0,845	0,0004	0,291	0,114	0,796	0,005	0,015	0,07	0,013	0,013	0,544	0,003	0,086	3,6	60,8	0,3	9,3	0,19	2,6	23,4	4,6	58,7	0,9	7,5	0,08	2,6	22,3
2115	"г683863>99;"	19.09.2070 3:34	Э90ХАФ	Р65	30	47,3833333	21,1666667	47,2166667	2	0,49804	0,101104	0,104896	0,109835	0,0922802	1569	1582	10,9548757	12,9444444	13694,17323	113,5	1	1	1	6,366	12,815				0,05		0,549	0,076	0,02			0,023546	0,101092	0,128		0,161		0,178	4831	0,002	0,459	0,203	0,106	0,692	0,006	0,009	0,071	0,009	0,018	0,434	0,001	0,002	0,003	0,86	0,0003	0,29	0,107	0,793	0,005	0,015	0,071	0,01	0,014	0,543	0,003	0,085	3,5	60,8	0,3	9,5	0,18	2,6	23,6	4,4	61,1	1	4,8	0,09	2,7	23
2116	г683863>99<	19.09.2070 4:24	Э90ХАФ	Р65	36	44,1833333	16,5166667	44,0166667	2,6818182	0,389345	0,077816	0,0298565	0,082755	0,0914544	1585	1587	12,15	15,4194899	12703,53179	113,5	1	1	1	7,506	13,098				0,05		0,422	0,08	0,02			0,024486	0,099501	0,117		0,044		0,137	3497	0,002	0,522	0,223	0,102	0,756	0,006	0,009	0,07	0,012	0,017	0,464	0,002	0,003	0,004	0,851	0,0005	0,29	0,103	0,785	0,005	0,015	0,071	0,014	0,012	0,541	0,003	0,085	3,9	60,9	0,4	9,7	0,16	2,7	22,3	4,6	61,6	0,8	7,4	0,07	2,8	22,3
2117	г683863>99=	19.09.2070 5:12	Э90ХАФ	Р65	40	48,85	18,65	48,6833333	2	0,52988	0,139728	0,1624195	0,178252	0,0931629	1592	1580	15,165	15,8352046	12682,03753	115,5	1	1	1	15,839	9,246		0,103		0,05		0,579	0,049	0,02			0,02322	0,103118	0,211		0,249		0,246	3942	0,002	0,451	0,172	0,109	0,643	0,006	0,01	0,068	0,009	0,019	0,382	0,001	0,002	0,003	0,843	0,0002	0,287	0,109	0,781	0,004	0,015	0,067	0,01	0,014	0,535	0,003	0,083	3,8	56,4	0,5	11,8	0,22	2,3	24,3	3,9	52	0,6	7,4	0,13	2,8	18,7
2118	г683863>99>	19.09.2070 6:03	Э90ХАФ	Р65	51	47,15	30,75	46,8166667	2	0,46292	0,093152	0,029813	0,080826	0,0874155	1523	1592	10,948308	10,1664935	13369,7561	108	1	1	1	12,402	4,349		0,052		0,05		0,51	0,073	0,02			0,024486	0,095595	0,114		0,044		0,164	6852	0,002	0,475	0,205	0,082	0,762	0,005	0,01	0,056	0,01	0,018	0,455	0,002	0,003	0,003	0,844	0,0002	0,29	0,082	0,79	0,004	0,013	0,057	0,011	0,013	0,546	0,003	0,084	4,5	58,8	0,4	6,2	0,07	2,8	20,9	5,5	50,5	0,8	4,9	0,07	2,5	20,4
2119	г683863>99?	19.09.2070 7:12	Э90ХАФ	Р65	35	51,5333333	20,55	51,3666667		0,48547	0,086336	0,085228	0,140371	0,0922382	1544	1582	12,6923923	16,103154	12210,21898	114,9	1	1	1	7,693	16,877				0,0500001		0,537	0,082	0,02			0,023908	0,102033	0,184		0,129		0,152	4182	0,001	0,463	0,216	0,096	0,705	0,006	0,01	0,069	0,013	0,021	0,425	0,001	0,003	0,003	0,883	0,0006	0,289	0,096	0,786	0,004	0,016	0,068	0,014	0,014	0,545	0,003	0,084	3,4	57	0,4	13,6	0,32	2,2	25,7	3,2	57,4	0,5	14,7	0,34	2,3	26,2
2120	г683863>9:6	19.09.2070 8:06	Э90ХАФ	Р65	42	46,3833333	16,9	45,75		0,470485	0,085768	0,07493	0,135063	0,0934483	1568	1586	13,7808124	14,3518591	12997,63314	114,8	1	1	1	8,858	12,223				0,05		0,519	0,038	0,02			0,024342	0,103299	0,18		0,113		0,151	3661	0,001	0,47	0,215	0,094	0,686	0,006	0,008	0,066	0,011	0,018	0,427	0,001	0,002	0,003	0,869	0,0005	0,288	0,093	0,757	0,005	0,015	0,066	0,013	0,014	0,56	0,003	0,084	4	53,7	0,9	15,1	0,48	2,4	22,5	5,8	55,7	0,7	10,5	0,13	2,5	22,3
2121	г683863>9:7	19.09.2070 8:55	Э90ХАФ	Р65	46	53,7	22,35	53,55		0,45978	0,09656	0,094598	0,104527	0,0923935	1545	1578	10,7861671	9,586124	13213,42282	114	1	1	1	6,238	11,514				0,05		0,503	0,034	0,02			0,024233	0,102033	0,124		0,145		0,17	4922	0,002	0,465	0,205	0,11	0,674	0,006	0,008	0,066	0,008	0,018	0,447	0,001	0,002	0,003	0,872	0,0004	0,286	0,111	0,755	0,005	0,015	0,066	0,009	0,014	0,542	0,003	0,082	3,5	59,5	0,4	10,8	0,11	2,8	21,3	5,7	55,1	1	9,5	0,15	2,5	21,9
2122	г683863>9:8	19.09.2070 21:37	Э76ХФ	Р65																																																																																
2123	г683863>9:9	19.09.2070 22:30	Э76ХФ	Р65	16	44,7	18,8833333	44,7	2,6102976	0,4206959	0,155632	0,2004075	0,254871	0,0380992	1584	1605	11,1228188		13211,65049	112,1	1	1	1	16,573		0,029722	0,069		0,05		0,405	0,034	0,02				0,048105	0,315		0,306		0,274	4158	0,001	0,412	0,284	0,123	0,613	0,006	0,011	0,067	0,009	0,022	0,36	0,001	0,002	0,003	0,775	0,0005	0,414	0,122	0,794	0,005	0,011	0,067	0,009	0,014	0,567	0,003	0,036	4,2	43,4	0,7	13,1	0,28	2,1	20,2	3	53,9	0,4	12,2	0,23	2,1	27,2
2124	г683863>9::	19.09.2070 23:22	Э76ХФ	Р65	22	45,35	23,9666667	45,35	3,0441245	0,38075	0,082928	0,144891	0,153358	0,0394456	1555	1606	8,0341786		13846,73157	114,2	1	1	1	12,145					0,05		0,406	0,08					0,049805	0,178		0,224		0,146	5531	0,001	0,438	0,349	0,117	0,653	0,008	0,009	0,072	0,01	0,02	0,423	0,001	0,002	0,003	0,779	0,0003	0,419	0,123	0,788	0,007	0,014	0,072	0,011	0,014	0,571	0,003	0,037	3,1	59,3	0,3	9,8	0,21	2,4	25,1	4,3	58,6	0,3	6,7	0,06	2,5	23,1
2125	"г683863>9:;"	20.09.2070 0:15	Э76ХФ	Р65	24	43,35	28,7166667	43,35	2,633062	0,4389902	0,054528	0,01958	0,087204	0,0380413	1534	1600	9,8449827		13578,87406	113,5	1	1	1	14,226		0,040916			0,05		0,44	0,126					0,048032	0,128		0,028		0,096	6499	0,002	0,431	0,374	0,121	0,781	0,01	0,014	0,066	0,015	0,023	0,48	0,002	0,004	0,004	0,782	0,0003	0,412	0,122	0,79	0,01	0,014	0,067	0,016	0,014	0,564	0,004	0,037	4	59,9	0,7	8,4	0,14	2,7	22,1	5,4	62,2	0,2	4,5	0,07	2,8	22,5
2126	г683863>9:<	20.09.2070 1:12	Э76ХФ	Р65	21	47,85	21,8166667	47,85	2,6221604	0,42788	0,057368	0,0481085	0,097008	0,0370965	1554	1597	6,6715835		13126,66157	108,5	1	1	1	10,252		0,0193			0,05		0,45	0,151					0,046839	0,131		0,073		0,101	4773	0,002	0,428	0,368	0,109	0,737	0,009	0,012	0,067	0,012	0,022	0,472	0,002	0,003	0,004	0,765	0,0003	0,417	0,109	0,787	0,008	0,015	0,067	0,013	0,013	0,568	0,003	0,037	3,8	61,6	0,2	7,6	0,26	2,7	22,8	5	61,3	0,9	4,1	0,09	2,5	24,5
2127	г683863>9:=	20.09.2070 2:09	Э76ХФ	Р65	23	39,6833333	15,5166667	39,6833333	2,6025316	0,4445966	0,115304	0,1204685	0,097843	0,039044	1561	1590	8,6026565		13522,23416	112,6	1	1	1	11,334		0,018528			0,05		0,458	0,07					0,049298	0,101		0,188		0,203	3497	0,002	0,426	0,316	0,112	0,68	0,013	0,012	0,067	0,01	0,02	0,469	0,002	0,002	0,003	0,776	0,0002	0,416	0,113	0,791	0,012	0,013	0,071	0,011	0,012	0,563	0,003	0,037	4,8	58,9	0,5	8,5	0,11	2,7	21,8	4,7	60	0,6	4,4	0,09	2,3	25,6
2128	г683863>9:>	20.09.2070 3:01	Э76ХФ	Р65	20	40,3666667	13,7	40,3666667		0,4413519	0,097696	0,07396	0,099682	0,0391874	1580	1592	9,2043765		12814,59854	114,2	1	1	1	12,385		0,022002			0,05		0,455	0,081					0,049479	0,124		0,114		0,172	2926	0,002	0,444	0,333	0,109	0,718	0,008	0,012	0,078	0,013	0,02	0,475	0,002	0,003	0,003	0,762	0,0002	0,415	0,112	0,787	0,007	0,013	0,079	0,015	0,014	0,562	0,003	0,037	5	53,1	0,4	13,7	0,17	2,5	21,6	6,1	56,9	0,2	12,7	0,07	2,3	24,5
2129	г683863>9:?	20.09.2070 3:59	Э76ХФ	Р65	13	42,8666667	16,0166667	42,8666667		0,4779152	0,11928	0,116149	0,157353	0,0401045	1579	1588	7,1762053		13040,16649	116,8	1	1	1	10,254		0,021616			0,05		0,495	0,069					0,050637	0,196		0,179		0,21	3481	0,002	0,402	0,314	0,12	0,686	0,008	0,012	0,079	0,011	0,023	0,416	0,002	0,003	0,003	0,793	0,0003	0,41	0,121	0,788	0,007	0,014	0,08	0,011	0,017	0,559	0,003	0,036	4,9	56	0,7	10,4	0,14	2,5	22	5,8	57,2	0,3	6,8	0,06	2,5	22,5
2130	"г683863>9;6"	20.09.2070 4:54	Э76ХФ	Р65	11	40,7	15,3666667	40,7		0,4534578	0,10508	0,108688	0,105449	0,0390155	1582	1585	7,9444717		12810,84599	112,9	1	1	1	10,778		0,032424			0,05		0,455	0,065					0,049262	0,118		0,169		0,185	3281	0,003	0,446	0,329	0,117	0,707	0,008	0,014	0,088	0,01	0,019	0,504	0,003	0,002	0,003	0,765	0,0001	0,417	0,118	0,777	0,008	0,014	0,089	0,01	0,014	0,57	0,003	0,037	5,2	56,8	0,5	11,2	0,12	2,7	21,1	5,9	54,7	0,3	7,4	0,08	2,5	21,8
2131	"г683863>9;7"	20.09.2070 5:44	Э76ХФ	Р65	13	40,8666667	18,5166667	40,8666667	2,5387774	0,350705	0,084632	0,055453	0,06006	0,0370102	1551	1584	6,3895595		13022,86229	109,4	1	1	1	8,704					0,05		0,372	0,092					0,04673	0,07		0,086		0,149	4019	0,002	0,481	0,346	0,117	0,733	0,008	0,011	0,082	0,012	0,017	0,496	0,002	0,003	0,004	0,763		0,418	0,115	0,787	0,007	0,013	0,081	0,012	0,012	0,568	0,003	0,037	4,5	58,6	0,6	8,2	0,2	2,8	21,2	5	60,4	0,8	4,2	0,07	2,8	21,1
2132	"г683863>9;8"	20.09.2070 6:35	Э76ХФ	Р65	14	44,1833333	18,4	44,1833333	2,5987799	0,4289142	0,075544	0,103049	0,106446	0,0393307	1558	1590	6,8558603		13275	113,5	1	1	1	9,164		0,029336			0,05		0,434	0,115					0,04966	0,122		0,16		0,133	4071	0,002	0,458	0,355	0,127	0,697	0,008	0,012	0,089	0,01	0,02	0,475	0,002	0,002	0,003	0,78	0,0002	0,417	0,127	0,793	0,007	0,015	0,09	0,012	0,014	0,574	0,003	0,036	4,2	60,4	0,4	8,9	0,13	2,7	22,3	5,1	55,3	0,5	5	0,08	2,7	20,8
2133	"г683863>9;9"	20.09.2070 7:25	Э76ХФ	Р65	16	43,5166667	16,9666667	43,5166667		0,40697	0,097696	0,0588505	0,154931	0,0396174	1570	1593	9,6475293		12893,5167	115,2	1	1	1	13,938			0,148		0,05		0,439	0,112	0,0200001				0,050022	0,217		0,088		0,172	3646	0,002	0,46	0,338	0,126	0,745	0,008	0,011	0,087	0,015	0,02	0,441	0,002	0,003	0,004	0,768	0,0008	0,419	0,124	0,794	0,007	0,014	0,088	0,015	0,014	0,577	0,003	0,037	3,5	53,2	0,5	10,2	0,16	3	17,7	4,1	55,2	0,8	10,2	0,16	2,1	26,8
2134	"г683863>9;:"	20.09.2070 8:17	Э76ХФ	Р65	13	48,2166667	20,0166667	48,2166667	2,6744868	0,460835	0,159608	0,1874555	0,139366	0,0408475	1571	1589	7,6473557		13395,8368	116,9	1	1	1	12,291			0,073		0,05		0,489	0,053	0,02				0,051541	0,137		0,293		0,281	4469	0,002	0,423	0,289	0,1	0,635	0,008	0,011	0,085	0,008	0,02	0,445	0,001	0,002	0,004	0,769	0,0004	0,422	0,101	0,809	0,007	0,013	0,085	0,009	0,014	0,572	0,003	0,037	4,3	59,9	0,7	7,2	0,12	2,9	20,4	4,4	61	1	3,1	0,12	2,4	25,5
2135	"г683863>9;;"	20.09.2070 9:12	Э76ХФ	Р65	12	46,5166667	17,8833333	46,5166667	3	0,396235	0,14484	0,1353175	0,114728	0,0394348	1591	1591	9,7823345		13229,07735	113,7	1	1	1	14,736			0,064		0,05		0,414	0,062	0,02				0,049479	0,121		0,211		0,255	3943	0,002	0,462	0,297	0,125	0,677	0,007	0,013	0,074	0,009	0,019	0,471	0,002	0,003	0,003	0,756	0,0003	0,414	0,124	0,792	0,006	0,013	0,074	0,01	0,013	0,569	0,003	0,037	4,5	60,5	0,3	9,4	0,08	2,8	21,4	5,2	60,3	0,5	7,2	0,08	2,7	21,9
2136	"г683863>9;<"	20.09.2070 10:01	Э76ХФ	Р65	17	46,55	21,2	46,55	3,2365293	0,38935	0,127232	0,128306	0,082757	0,0384258	1564	1590	9,7480477		13533,96226	110,1	1	1	1	14,771			0,053		0,05		0,409	0,036	0,02				0,048213	0,074		0,201		0,224	4782	0,002	0,45	0,308	0,116	0,681	0,009	0,01	0,09	0,008	0,018	0,484	0,002	0,002	0,004	0,756	0,0003	0,418	0,113	0,802	0,009	0,014	0,091	0,009	0,013	0,57	0,003	0,038	4,2	60,7	0,6	7,8	0,09	2,8	21,3	4,6	61,6	0,6	4,8	0,08	2,8	22,4
2137	"г683863>9;="	20.09.2070 10:53	Э76ХФ	Р65	21	48,5166667	20,5333333	48,5166667	2,7312073	0,403595	0,13916	0,164914	0,143997	0,0395216	1576	1585	10,5364623		13201,94805	113,3	1	1	1	16,712			0,059		0,05		0,423	0,065	0,02				0,049588	0,154		0,257		0,245	4518	0,002	0,462	0,3	0,111	0,651	0,009	0,014	0,084	0,008	0,019	0,456	0,002	0,002	0,003	0,755	0,0004	0,417	0,112	0,801	0,009	0,014	0,085	0,009	0,014	0,573	0,003	0,037	3,8	66,5	0,5	8,6	0,08	3	22	4,3	60	0,6	6,5	0,12	2,6	22,9
2138	"г683863>9;>"	20.09.2070 11:45	Э76ХФ	Р65	24	45,2	16,8833333	45,2	2,7245644	0,46143	0,1136	0,1680065	0,141657	0,0406741	1595	1590	11,9472676		13092,20138	116,5	1	1	1	17,672			0,044		0,05		0,499	0,039	0,02				0,051034	0,149		0,262		0,2	3684	0,002	0,434	0,325	0,102	0,65	0,008	0,012	0,076	0,009	0,019	0,446	0,001	0,002	0,004	0,763	0,0005	0,416	0,1	0,797	0,007	0,016	0,076	0,01	0,016	0,581	0,003	0,037	4,3	61	0,5	8	0,11	2,8	21,9	4,3	48,8	0,5	6	0,09	2,7	17,8
2139	"г683863>9;?"	20.09.2070 12:35	Э76ХФ	Р65	28	51,8666667	19	51,8666667	2,5455462	0,474735	0,164152	0,1969055	0,172205	0,0394929	1596	1582	7,8269332		13661,05263	116,8	1	1	1	13,271			0,116		0,05		0,505	0,089	0,02				0,049552	0,185		0,306		0,289	4326	0,002	0,43	0,284	0,116	0,628	0,007	0,012	0,073	0,009	0,02	0,429	0,001	0,003	0,003	0,759	0,0003	0,418	0,116	0,802	0,006	0,014	0,074	0,01	0,012	0,575	0,003	0,037	4,2	57,7	0,4	11,2	0,14	2,2	26,1	3,9	58,7	0,4	9,3	0,12	2,2	26,2
2140	г683863>9<6	20.09.2070 13:25	Э76ХФ	Р65	34	43,85	24,2166667	43,85	3,5872396	0,370375	0,114168	0,103618	0,081372	0,0379356	1528	1588	11,0961039		13651,75499	113,5	1	1	1	15,664					0,05		0,389	0,037	0,02				0,047598	0,084		0,16		0,201	5510	0,003	0,507	0,32	0,122	0,687	0,009	0,011	0,084	0,01	0,019	0,488	0,003	0,004	0,003	0,706		0,424	0,121	0,777	0,008	0,013	0,078	0,011	0,015	0,565	0,004	0,037	4,6	60,5	0,4	7,1	0,12	2,9	21	5,3	61,9	0,4	3,4	0,08	2,8	21,9
2141	г683863>9<7	20.09.2070 14:17	Э76ХФ	Р65	31	51,8833333	19,3333333	51,8833333	2,5375	0,3238	0,116678	0,041828	0,077645	0,0376766	1572	1583	9,5831235		12838,96552	110	1	1	1	16,278			0,064		0,05		0,334	0,069	0,02				0,047273	0,104		0,063		0,2	4137	0,002	0,518	0,321	0,101	0,759	0,006	0,011	0,065	0,014	0,017	0,497	0,002	0,003	0,004	0,758	0,0003	0,421	0,102	0,798	0,006	0,012	0,066	0,015	0,013	0,572	0,003	0,037	3,9	62,2	0,3	8,3	0,12	2,9	21,8	4,8	61,4	0,5	6,3	0,08	2,7	22,8
2142	г683863>9<8	20.09.2070 15:12	Э76ХФ	Р65	32	46,3666667	17,7	46,3666667	2,3086735	0,393905	0,11427	0,0957475	0,099082	0,0389159	1572	1586	9,7510768		13264,40678	113,2	1	1	1	14,716					0,05		0,419	0,067	0,02				0,048828	0,115		0,147		0,195	3913	0,002	0,464	0,323	0,092	0,715	0,007	0,013	0,058	0,009	0,014	0,485	0,002	0,003	0,004	0,766	0,0005	0,414	0,092	0,792	0,006	0,013	0,059	0,011	0,012	0,569	0,003	0,037	4,2	60,1	0,6	8,8	0,12	2,8	21,7	4,9	55,6	0,3	6,6	0,08	2,5	22,4
2143	г683863>9<9	20.09.2070 16:03	Э90ХАФ	Р65	35	45,9833333	21,3333333	45,65	3,3092289	0,41685	0,100792	0,1138455	0,055344	0,0913127	1593	1619	12,2477996	17,2410501	13598,4375	111,9	1	1	1	10,05	12,04		0,107		0,05		0,449	0,066	0,02			0,024161	0,10008	0,039		0,177		0,172	4835	0,002	0,543	0,205	0,09	0,71	0,006	0,012	0,056	0,011	0,014	0,5	0,002	0,002	0,004	0,859	0,0004	0,29	0,09	0,81	0,004	0,017	0,056	0,012	0,01	0,556	0,003	0,084	4,2	62,9	0,2	6,7	0,07	2,9	21,7	4,8	61,1	0,4	3,1	0,08	2,5	24,5
2144	г683863>9<:	20.09.2070 16:53	Э90ХАФ	Р65	40	47,5166667	18,8333333	46,4833333	3	0,49479	0,083212	0,1244025	0,100347	0,0946971	1590	1591	11,0983333	13,3562317	13358,23009	116,8	1	1	1	6,659	12,681		0,063		0,05		0,548	0,097	0,02			0,024125	0,104348	0,105		0,192		0,142	4193	0,002	0,508	0,218	0,089	0,694	0,006	0,013	0,058	0,011	0,013	0,453	0,002	0,003	0,004	0,853	0,0003	0,286	0,09	0,8	0,004	0,016	0,057	0,012	0,01	0,542	0,003	0,083	3,9	63,2	0,1	8,2	0,08	2,6	23,9	5,2	60,5	0,3	4,9	0,09	2,7	22,7
2145	"г683863>9<;"	20.09.2070 18:00	Э90ХАФ	Р65	28	51,6666667	22,3833333	51,3333333	2,924794	0,506395	0,093174	0,138207	0,091892	0,094166	1581	1594	8,5331551	8,7241672	13378,70439	114,9	1	1	1	10,638	4,001		0,149		0,05		0,56	0,097	0,02			0,024161	0,10366	0,086		0,214		0,159	4991	0,002	0,462	0,211	0,089	0,688	0,006	0,011	0,066	0,007	0,022	0,463	0,002	0,002	0,004	0,86	0,0002	0,285	0,091	0,806	0,004	0,015	0,067	0,009	0,014	0,531	0,003	0,083	4,2	62,2	0,2	8,1	0,07	2,7	23,3	4,8	59,4	0,4	6,8	0,1	2,7	21,7
2146	г683863>9<<	20.09.2070 18:51	Э90ХАФ	Р65	33	55,8666667	19,8666667	55,0666667	3,2898729	0,40646	0,07618	0,05172	0,064949	0,0904996	1592	1586	13,702067	14,4992607	13264,42953	110,8	1	1	1	5,34	20,158		0,075		0,05		0,443	0,107	0,02			0,024089	0,099103	0,08		0,079		0,13	4392	0,002	0,525	0,225	0,087	0,748	0,006	0,015	0,062	0,011	0,014	0,481	0,002	0,003	0,004	0,843	0,0002	0,289	0,088	0,791	0,004	0,019	0,063	0,012	0,007	0,533	0,003	0,085	3,8	63,1	1,3	6,3	0,14	3	21,2	4,4	61,7	0,8	5,5	0,09	2,5	24,5
2147	г683863>9<=	20.09.2070 19:41	Э90ХАФ	Р65	46	48,3666667	20,0166667	48,2		0,46389	0,079696	0,109759	0,043387	0,0920909	1556	1587	5,4078318	9,8062312	12823,31391	114,1	1	1	1	4,143	8,131				0,05		0,511	0,087	0,02			0,023438	0,10149	0,022		0,171		0,136	4278	0,002	0,475	0,222	0,097	0,703	0,006	0,01	0,08	0,01	0,016	0,492	0,002	0,002	0,004	0,863	0,0004	0,287	0,097	0,799	0,004	0,016	0,08	0,011	0,011	0,544	0,003	0,084	3,4	63	0,5	7,6	0,1	2,9	21,9	4,4	62	0,3	4,2	0,06	2,6	23,4
2148	г683863>9<>	20.09.2070 20:31	Э90ХАФ	Р65	53	47,7166667	14,5333333	47,55		0,477375	0,087314	0,091692	0,06029	0,093869	1571	1579	14,4703736	13,4271146	12125,22936	115,7	1	1	1	9,253	12,435				0,05		0,527	0,049	0,02			0,024631	0,102973	0,056		0,142		0,149	2937	0,002	0,478	0,216	0,106	0,717	0,007	0,009	0,066	0,011	0,016	0,483	0,002	0,002	0,004	0,863	0,0002	0,286	0,106	0,799	0,006	0,016	0,067	0,012	0,011	0,537	0,003	0,084	4,4	58,6	0,4	9,9	0,11	2,8	20,7	4,6	61,6	0,4	5	0,07	2,6	23,7
2149	г683863>9<?	20.09.2070 21:24	Э90ХАФ	Р65	52	52,2166667	14,85	52,05		0,4955	0,09376	0,098438	0,105553	0,0955879	1574	1578	13,1561277	12,0909395	12694,94949	117,8	1	1	1	7,097	14,049				0,05		0,548	0,049	0,02			0,024306	0,104962	0,124		0,151		0,16	3142	0,002	0,468	0,208	0,095	0,714	0,005	0,009	0,065	0,012	0,015	0,435	0,001	0,002	0,003	0,86	0,0003	0,286	0,096	0,805	0,004	0,017	0,066	0,012	0,011	0,533	0,003	0,084	4,9	57,3	1,4	9,3	0,46	2,6	21,8	4,4	61,1	0,6	5,3	0,13	2,5	24,7
2150	г683863>9=6	20.09.2070 22:15	Э90ХАФ	Р65																																																																																
2151	г683863>9=7	20.09.2070 23:08	Э90ХАФ	Р65	6	52,5	17,0333333	51,8833333		0,550395	0,124818	0,1806085	0,08213	0,0944176	1580	1583	10,7125337	11,4397284	12540,11742	115,2	1	1	1	7,716	11,23				0,05		0,607	0,036	0,02			0,024703	0,103262	0,053		0,281		0,213	3560	0,001	0,415	0,187	0,094	0,639	0,005	0,01	0,064	0,007	0,016	0,45	0,001	0,002	0,003	0,865	0,0002	0,289	0,093	0,811	0,003	0,016	0,063	0,008	0,014	0,546	0,003	0,086	3,7	53,6	0,7	5,8	0,21	3	18	4,5	59,4	0,9	5	0,12	2,4	24,3
2152	г683863>9=8	20.09.2070 23:52	Э90ХАФ	Р65	22	47,85	21,1333333	47,6833333		0,499675	0,086142	0,1629785	0,090202	0,0902895	1566	1599	10,9204524	9,721	12855,5205	110,9	1	1	1	6,437	9,721				0,05		0,552	0,048	0,02			0,023148	0,099031	0,073		0,253		0,147	4528	0,001	0,461	0,213	0,089	0,649	0,005	0,011	0,065	0,006	0,017	0,457	0,001	0,002	0,003	0,845	0,0003	0,289	0,089	0,802	0,004	0,018	0,065	0,007	0,014	0,548	0,003	0,085	3,1	57,6	1	10,6	0,19	2,4	24,1	4,3	59,5	0,6	5,5	0,09	2,5	23,8
2153	г683863>9=9	21.09.2070 0:41	Э90ХАФ	Р65	29	48,2166667	20,5166667	48,05		0,436145	0,080282	0,126602	0,056835	0,0894215	1546	1578	13,2739482	12,8690391	12598,53777	110,9	1	1	1	8,676	12,054				0,05		0,476	0,048	0,02			0,023148	0,097946	0,036		0,197		0,137	4308	0,002	0,506	0,217	0,084	0,681	0,005	0,01	0,059	0,008	0,016	0,488	0,002	0,002	0,004	0,872	0,0003	0,285	0,084	0,801	0,004	0,017	0,059	0,009	0,011	0,541	0,003	0,084	4,2	58,8	3	11,2	0,34	2,7	21,8	5,6	57,7	0,8	9,2	0,1	2,6	22,2
2154	г683863>9=:	21.09.2070 1:34	Э90ХАФ	Р65	36	48,05	18,55	47,8833333		0,532565	0,10255	0,1285345	0,086112	0,0932674	1563	1581	6,3577668	9,400067	12633,96226	114,8	1	1	1	4,65	7,789				0,05		0,591	0,039	0,02			0,024233	0,102105	0,081		0,199		0,175	3906	0,002	0,432	0,206	0,093	0,688	0,005	0,009	0,06	0,009	0,017	0,455	0,002	0,002	0,004	0,858	0,0002	0,289	0,09	0,799	0,003	0,015	0,059	0,01	0,014	0,551	0,003	0,084	3,9	63,7	0,5	8,1	0,1	2,9	21,9	5,6	62,2	0,4	4,2	0,07	2,8	21,4
2155	"г683863>9=;"	21.09.2070 2:54	Э90ХАФ	Р65	10	50,2	14,65	50,0333333		0,453195	0,088486	0,0646795	0,075442	0,0917521	1572	1573	11,563844	11,6930805	12909,21502	113,4	1	1	1	6,752	12,674				0,05		0,498	0,039	0,02			0,024089	0,100297	0,091		0,099		0,151	3152	0,002	0,501	0,217	0,084	0,75	0,005	0,011	0,058	0,011	0,018	0,483	0,002	0,002	0,003	0,878	0,0004	0,292	0,086	0,805	0,004	0,016	0,059	0,013	0,013	0,548	0,003	0,084	3,5	55,3	0,6	8,5	0,1	3	18,5	4,8	54,6	0,3	8,2	0,07	2,7	20,3
2156	г683863>9=<	21.09.2070 3:50	Э90ХАФ	Р65	10	51,3666667	19,2333333	51,2		0,537545	0,116614	0,170209	0,072321	0,0925918	1565	1577	12,7620178	16,1111387	12765,33795	114,3	1	1	1	7,168	18,04				0,05		0,593	0,039	0,02			0,023546	0,101671	0,042		0,265		0,199	4092	0,002	0,428	0,195	0,106	0,654	0,006	0,008	0,069	0,007	0,018	0,463	0,001	0,002	0,003	0,866	0,0001	0,29	0,106	0,807	0,005	0,014	0,069	0,008	0,018	0,544	0,003	0,082	3,6	57,5	0,5	6,4	0,12	3,1	18,4	5,2	56,6	0,5	8,4	0,07	2,6	21,5
2157	г683863>9==	21.09.2070 4:46	Э90ХАФ	Р65	11	52,6666667	20,45	52,5		0,4964	0,073836	0,1410155	0,075386	0,0916473	1559	1585	9,4405479	13,7342714	12487,04156	112,9	1	1	1	5,743	15,184				0,05		0,551	0,037	0,02			0,024052	0,100188	0,059		0,219		0,126	4256	0,002	0,461	0,228	0,101	0,668	0,006	0,01	0,069	0,009	0,019	0,463	0,002	0,002	0,003	0,857	0,0003	0,291	0,103	0,803	0,005	0,016	0,07	0,01	0,016	0,528	0,003	0,08	2,8	56,6	0,9	7,3	0,12	3	18,9	4,7	58,6	0,6	7,4	0,08	2,7	21,9
2158	г683863>9=>	21.09.2070 5:36	Э90ХАФ	Р65	20	48,85	19,0166667	48,7		0,452675	0,082626	0,1000865	0,037607	0,0896872	1559	1579	10,9981499	11,7375746	12412,26994	110,4	1	1	1	6,605	11,48				0,05		0,497	0,039	0,02			0,02322	0,098235	0,017		0,156		0,141	3934	0,002	0,493	0,221	0,12	0,708	0,007	0,009	0,07	0,009	0,017	0,493	0,002	0,002	0,003	0,878	0,0002	0,292	0,12	0,797	0,005	0,015	0,07	0,011	0,013	0,535	0,003	0,084	3,7	61,3	0,5	8,7	0,15	2,9	21,3	4,8	54,8	0,7	6,8	0,08	2,7	20,5
2159	г683863>9=?	21.09.2070 6:26	Э90ХАФ	Р65	24	46,7	13,6666667	46,5333333		0,45138	0,073836	0,099954	0,059941	0,0927636	1576	1582	10,5699585	12,4977807	12986,34146	114,3	1	1	1	7,076	10,637				0,05		0,497	0,048	0,02			0,024667	0,101382	0,052		0,155		0,126	2958	0,002	0,493	0,226	0,112	0,708	0,008	0,009	0,073	0,011	0,016	0,48	0,002	0,003	0,004	0,879	0,0003	0,287	0,11	0,795	0,006	0,016	0,072	0,012	0,013	0,541	0,003	0,085	3,5	57	0,6	6,9	0,1	3,2	18	4,4	61,5	0,5	4,9	0,09	2,6	24
2160	г683863>9>6	21.09.2070 7:16	Э90ХАФ	Р65	26	44,8833333	18,3666667	44,7166667	2,4903047	0,457345	0,08497	0,1093945	0,055433	0,0917267	1563	1577	9,5065078	14,1277883	12730,67151	113	1	1	1	5,762	12,456				0,05		0,502	0,062	0,02			0,023872	0,101345	0,041		0,17		0,145	3897	0,002	0,498	0,215	0,111	0,683	0,008	0,01	0,079	0,008	0,016	0,478	0,002	0,002	0,003	0,858	0,0002	0,289	0,114	0,788	0,007	0,015	0,08	0,009	0,014	0,54	0,003	0,085	3	59,7	0,7	8,5	0,09	3,2	18,5	5,3	63,8	0,8	1,5	0,07	2,8	22,2
2161	г683863>9>7	21.09.2070 8:09	Э90ХАФ	Р65	29	54,7166667	20,6333333	54,2166667	2	0,480985	0,080282	0,110455	0,074251	0,0927954	1563	1583	11,5179596	9,8341709	13745,7189	114,9	1	1	1	9,032	9,785		0,048		0,05		0,532	0,075	0,02			0,024667	0,102214	0,07		0,171		0,137	4727	0,002	0,464	0,222	0,134	0,691	0,007	0,009	0,075	0,01	0,022	0,469	0,002	0,003	0,003	0,844	0,0002	0,29	0,134	0,796	0,006	0,015	0,074	0,011	0,016	0,551	0,003	0,084	4,7	59,4	0,4	6,5	0,14	2,7	21,7	5,7	58,4	0,6	5,1	0,08	2,6	22,1
2162	г683863>9>8	21.09.2070 9:03	Э90ХАФ	Р65	44	41,7166667	20,65	41,3833333	2	0,416135	0,070906	0,074209	0,046671	0,0897758	1548	1587	11,1103948	12,1608696	14161,74334	111,7	1	1	1	7,66	8,391		0,08		0,05		0,455	0,079	0,02			0,023148	0,09932	0,042		0,115		0,121	4874	0,002	0,519	0,23	0,109	0,72	0,006	0,007	0,069	0,01	0,018	0,495	0,002	0,003	0,003	0,837	0,0001	0,29	0,108	0,791	0,005	0,013	0,068	0,011	0,013	0,546	0,003	0,085	4,7	50,9	0,8	9,4	0,18	2,8	18,2	7	57,9	0,7	9,1	0,08	2,7	21,5
2163	г683863>9>9	21.09.2070 9:54	Э90ХАФ	Р65	42	48,05	28,1333333	47,5666667	3,6039604	0,425825	0,072078	0,067838	0,046247	0,090718	1527	1581	8,5643141	10,4537634	13512,79621	111,2	1	1	1	9,573	4,861				0,05		0,467	0,107	0,02			0,02398	0,100007	0,044		0,105		0,123	6336	0,002	0,52	0,226	0,102	0,725	0,008	0,009	0,069	0,008	0,014	0,486	0,002	0,003	0,006	0,832	0,0008	0,29	0,102	0,797	0,006	0,014	0,069	0,009	0,011	0,547	0,004	0,088	3,2	61,3	1	6,7	0,21	3,4	17,9	5,3	56,9	0,4	4,4	0,08	2,7	20,8
2164	г683863>9>:	21.09.2070 10:43	Э76ХФ	Р65	49	46,35	29,8333333	46,35	2,3594352	0,350685	0,145914	0,1464835	0,092186	0,0382088	1534	1622	10,7825243		14279,32961	113,6	1	1	1	16,659					0,05		0,358	0,059	0,02				0,048213	0,083		0,227		0,249	7100	0,002	0,493	0,3	0,101	0,664	0,005	0,008	0,059	0,008	0,014	0,473	0,002	0,003	0,004	0,746	0,0004	0,418	0,1	0,796	0,005	0,011	0,058	0,009	0,01	0,567	0,004	0,038	4,4	61,8	0,7	7,5	0,14	2,9	21,4	5,2	64,1	0,7	4,4	0,1	2,8	22,6
2165	"г683863>9>;"	21.09.2070 11:36	Э76ХФ	Р65																																																																																
2166	г683863>9><	21.09.2070 13:09	Э76ХФ	Р65	11	52,55	23,8666667	52,55	2	0,405135	0,12599	0,115834	0,115314	0,0393556	1572	1605	10,4757942		13271,22905	115,5	1	1	1	18,321					0,05		0,43	0,07	0,02				0,04966	0,132		0,178		0,215	5279	0,002	0,449	0,317	0,118	0,692	0,009	0,007	0,065	0,009	0,017	0,458	0,002	0,002	0,004	0,77	0,0002	0,417	0,118	0,796	0,009	0,01	0,066	0,01	0,012	0,576	0,003	0,037	4,4	52,5	0,4	5,4	0,1	3,2	16,4	6,1	60,8	0,3	4,4	0,07	2,8	21,2
2167	г683863>9>=	21.09.2070 14:06	Э76ХФ	Р65	15	47,2	21,0833333	47,2	2,3894487	0,38873	0,127748	0,100911	0,102379	0,0382088	1583	1592	9,3730932		12820,55336	112,5	1	1	1	14,747					0,05		0,41	0,082	0,02				0,048213	0,118		0,155		0,218	4505	0,002	0,471	0,311	0,116	0,692	0,01	0,008	0,073	0,009	0,016	0,468	0,002	0,003	0,003	0,773	0,0003	0,419	0,117	0,795	0,009	0,012	0,075	0,011	0,012	0,573	0,003	0,037	4	55,9	0,4	7,7	0,13	2,9	19,5	4,6	60,7	0,7	6,5	0,09	2,7	22,6
2168	г683863>9>>	21.09.2070 15:06	Э76ХФ	Р65	12	44,35	18,1833333	44,35	2	0,44428	0,121888	0,0908615	0,079881	0,0384386	1584	1586	10,5767756		13182,40147	111,7	1	1	1	15,636			0,05		0,05		0,48	0,08	0,02				0,048503	0,087		0,14		0,208	3995	0,002	0,426	0,318	0,121	0,704	0,008	0,013	0,077	0,01	0,019	0,49	0,002	0,002	0,003	0,758	0,0003	0,416	0,118	0,787	0,007	0,014	0,076	0,011	0,012	0,574	0,003	0,037	4,1	51	0,5	6,1	0,13	2,9	17,6	5,5	60,6	0,5	5,7	0,07	2,7	22,2
2169	г683863>9>?	21.09.2070 15:59	Э76ХФ	Р65	14	43,3833333	20,3333333	43,3833333	2	0,46925	0,13478	0,1049975	0,114336	0,0387247	1577	1584	8,645947		12797,70492	114,5	1	1	1	12,503			0,094		0,05		0,508	0,081	0,02				0,048864	0,135		0,161		0,23	4337	0,002	0,407	0,309	0,113	0,691	0,006	0,012	0,069	0,01	0,019	0,455	0,002	0,003	0,004	0,773	0,0003	0,417	0,111	0,786	0,006	0,016	0,069	0,011	0,014	0,575	0,004	0,037	4,4	50	0,5	5,5	0,12	2,9	17,2	5,2	56,4	0,3	4,2	0,06	2,8	20,3
2170	г683863>9?6	21.09.2070 16:51	Э76ХФ	Р65	16	42,2	20,4	42,2	2	0,46578	0,142984	0,1113395	0,113474	0,0390401	1582	1595	9,0881517		13179,41176	115,9	1	1	1	12,784					0,05		0,502	0,062	0,02				0,049262	0,131		0,171		0,244	4481	0,002	0,424	0,304	0,108	0,689	0,007	0,012	0,068	0,009	0,019	0,456	0,002	0,003	0,003	0,753	0,0003	0,418	0,106	0,792	0,006	0,013	0,068	0,011	0,013	0,574	0,004	0,037	4,5	60	0,5	9,3	0,15	2,9	20,8	3,7	57,2	0,4	4,9	0,07	3,1	18,6
2171	г683863>9?7	21.09.2070 17:41	Э76ХФ	Р65	19	41,85	20,9833333	41,85	2	0,457995	0,156462	0,1111925	0,135165	0,0380083	1565	1594	11,4143369		13702,30342	115,8	1	1	1	15,923					0,05		0,49	0,081	0,02				0,04796	0,165		0,17		0,267	4792	0,002	0,407	0,292	0,116	0,688	0,005	0,01	0,071	0,01	0,022	0,44	0,002	0,003	0,003	0,758	0,0003	0,417	0,115	0,784	0,005	0,012	0,072	0,011	0,015	0,567	0,004	0,036	6	61,4	1,3	5,1	0,1	2,9	21,4	5	62	0,3	7,8	0,15	2,8	22,1
2172	г683863>9?8	21.09.2070 18:34	Э76ХФ	Р65	17	46,35	22,3333333	46,35	2	0,364315	0,127162	0,021988	0,072344	0,0376358	1557	1590	10,4142395		14115,22388	113,5	1	1	1	16,09			0,065		0,05		0,383	0,081	0,02				0,04749	0,104		0,032		0,217	5254	0,002	0,462	0,314	0,099	0,762	0,006	0,01	0,067	0,014	0,017	0,483	0,002	0,003	0,004	0,771	0,0003	0,418	0,097	0,793	0,006	0,013	0,066	0,015	0,013	0,568	0,004	0,038	4,1	60,1	1,6	7,4	0,12	3	20	6,3	61,8	0,3	4,4	0,07	2,8	21,3
2173	г683863>9?9	21.09.2070 19:22	Э76ХФ	Р65	29	46,6833333	20,6666667	46,6833333	2	0,398185	0,11427	0,0772455	0,096695	0,0380654	1570	1594	13,0446983		12870	111,5	1	1	1	20,299			0,042		0,05		0,425	0,048					0,048032	0,119		0,118		0,195	4433	0,002	0,462	0,322	0,108	0,731	0,005	0,012	0,07	0,013	0,019	0,486	0,002	0,003	0,004	0,765	0,0004	0,416	0,107	0,802	0,005	0,013	0,07	0,014	0,011	0,571	0,003	0,037	4,5	60,8	0,3	8,4	0,12	2,6	23,2	5,9	58,3	0,5	6	0,08	2,7	21,5
2174	г683863>9?:	21.09.2070 20:14	Э76ХФ	Р65	33	46,8666667	21,9833333	46,8666667	3,2635952	0,447625	0,162322	0,1663795	0,12818	0,0396424	1564	1587	11,1114255		13158,15011	114,3	1	1	1	17,019			0,074		0,05		0,474	0,056	0,02				0,050022	0,131		0,257		0,277	4821	0,002	0,428	0,285	0,098	0,656	0,006	0,013	0,071	0,009	0,016	0,457	0,002	0,002	0,004	0,767	0,0007	0,414	0,097	0,788	0,005	0,011	0,071	0,01	0,012	0,566	0,003	0,037	5,4	56,8	0,6	4,2	0,17	2,8	20,3	5,6	57,2	0,5	1	0,18	2,5	23,2
2175	"г683863>9?;"	21.09.2070 21:05	Э76ХФ	Р65	37	43,7166667	20,3	43,7166667	3,7099327	0,37936	0,14064	0,1044205	0,133081	0,0398429	1554	1587	11,5916411		14213,7931	114,6	1	1	1	16,795			0,063		0,05		0,396	0,069	0,02				0,050275	0,161		0,16		0,24	4809	0,002	0,49	0,303	0,099	0,701	0,006	0,012	0,068	0,01	0,017	0,458	0,002	0,003	0,004	0,758	0,0004	0,418	0,101	0,791	0,006	0,014	0,069	0,012	0,013	0,565	0,003	0,038	4,8	55,5	0,5	12,3	0,22	2,6	21,1	5,7	57,6	0,5	0,3	0,14	2,3	25
2176	г683863>9?<	21.09.2070 22:00	Э76ХФ	Р65	32	48,0333333	23,5166667	48,0333333	4,1680588	0,44331	0,13478	0,1044625	0,135765	0,0397175	1534	1578	10,5109489		14570,94259	116	1	1	1	16,8			0,074		0,05		0,476	0,06					0,050094	0,165		0,16		0,23	5711	0,002	0,443	0,308	0,087	0,701	0,005	0,012	0,063	0,008	0,015	0,473	0,002	0,003	0,004	0,767	0,0005	0,417	0,09	0,792	0,005	0,013	0,064	0,01	0,013	0,564	0,003	0,037	5,2	60,1	0,4	3,8	0,18	2,7	22	4,4	56,5	1	2,6	0,15	2,2	25,9
2177	г683863>9?=	21.09.2070 22:59	Э76ХФ	Р65	28	48,3333333	17,4833333	48,3333333	2,785951	0,47619	0,15822	0,1148025	0,143757	0,0386171	1600	1592	14,481931		13130,21926	111,8	1	1	1	23,332			0,244		0,05		0,512	0,037					0,048575	0,173		0,176		0,27	3826	0,002	0,389	0,284	0,104	0,685	0,006	0,012	0,068	0,009	0,018	0,448	0,001	0,003	0,005	0,76	0,0002	0,415	0,104	0,793	0,006	0,013	0,069	0,01	0,006	0,568	0,003	0,037	9,2	52,6	0,5	12	0,29	2,4	22,2	10,7	47,3	0,3	10,6	0,1	2,4	19,7
2178	г683863>9?>	21.09.2070 23:50	Э76ХФ	Р65	33	43,0166667	19,3	43,0166667	3,2932564	0,456855	0,15529	0,1056925	0,133479	0,0388755	1566	1586	10,7783805		13632,12435	111,1	1	1	1	15,455			0,133		0,05		0,489						0,0489	0,161		0,162		0,265	4385	0,002	0,419	0,29	0,103	0,707	0,006	0,011	0,065	0,008	0,019	0,46	0,001	0,002	0,003	0,763	0,0003	0,418	0,102	0,803	0,006	0,014	0,066	0,009	0,016	0,57	0,003	0,038	5,3	49,2	0,2	9,2	0,18	2,4	20,2	3,7	56,7	0,5	10,4	0,2	2,1	26,4
