Repository: Siella/alloy_building

# Прогнозирование химического состава шлака
Задание по Data science от компании EVRAZ (оптимизация сталеплавильного производства) в рамках хакатона ```</beCoder>```.

Мы реализовали наше решение как простой и лаконичный веб-сервис!
В папке `EDA` результаты анализа данных в рамках отборочного задания, в `modelling` — результаты моделирования целевых показателей химического состава шлака и `сыпуч известь РП`.

File: _data/Исходные данные.txt (part 25 of 78)
оком	t продувка	ПСН гр.	чист расход C	чист расход Cr	чист расход Mn	чист расход Si	чист расход V	температура первая	температура последняя	Ar (интенс.)	N2 (интенс.)	эл. энергия (интенс.)	произв жидкая сталь	произв количество обработок	произв  количество плавок	произв количество плавок (цел)	расход газ Ar	расход газ  N2	расход C пров.	сыпуч известь РП	сыпуч кварцит	сыпуч кокс пыль УСТК	сыпуч  кокс. мелочь (сух.)	сыпуч  кокс. мелочь КМ1	сыпуч  шпат плав.	ферспл CaC2	ферспл FeMo	ферспл FeSi-75	ферспл FeV азот.	ферспл  FeV-80	ферспл  Mn5Si65Al0.5	ферспл  Ni H1 пласт.	ферспл SiMn18	ферспл  ферванит	ферспл  фх850А	эл. энергия	химсталь первый Al_1	химсталь первый C_1	химсталь первый Cr_1	химсталь первый Cu_1	химсталь первый Mn_1	химсталь первый Mo_1	химсталь первый N_1	химсталь первый Ni_1	химсталь первый P_1	химсталь первый S_1	химсталь первый Si_1	химсталь первый Ti_1	химсталь первый V_1	химсталь последний Al	химсталь последний C	химсталь последний Ca	химсталь последний Cr	химсталь последний Cu	химсталь последний Mn	химсталь последний Mo	химсталь последний N	химсталь последний Ni	химсталь последний P	химсталь последний S	химсталь последний Si	химсталь последний Ti	химсталь последний V	химшлак первый Al2O3_1	химшлак первый CaO_1	химшлак первый FeO_1	химшлак первый MgO_1	химшлак первый MnO_1	химшлак первый R_1	химшлак первый SiO2_1	химшлак последний Al2O3	химшлак последний CaO	химшлак последний FeO	химшлак последний MgO	химшлак последний MnO	химшлак последний R	химшлак последний SiO2
2179	г683863>9??	22.09.2070 0:51	Э76ХФ	Р65	22	47,0166667	19,8166667	47,0166667	3	0,468495	0,158806	0,1766325	0,147204	0,0396808	1578	1590	10,5464697		13349,36922	114,8	1	1	1	16,265			0,11		0,05		0,5						0,049913	0,153		0,273		0,271	4409	0,002	0,426	0,29	0,105	0,648	0,006	0,011	0,064	0,006	0,026	0,446	0,001	0,002	0,003	0,773	0,0004	0,419	0,105	0,809	0,005	0,014	0,064	0,007	0,02	0,563	0,003	0,037	5,2	55,4	0,6	12,3	0,21	2,4	23	5,3	43,2	0,5	8,7	0,17	2,1	20,8
2180	г683863>:66	22.09.2070 1:44	Э76ХФ	Р65	22	49,85	22,0833333	49,85	2,7585227	0,48521	0,161736	0,153655	0,144333	0,0395369	1576	1591	10,0218656		12968,15094	114,9	1	1	1	16,653			0,074		0,05		0,521	0,025					0,049732	0,158		0,237		0,276	4773	0,002	0,409	0,284	0,1	0,666	0,007	0,012	0,069	0,008	0,02	0,45	0,001	0,002	0,004	0,774	0,0014	0,414	0,101	0,807	0,006	0,013	0,07	0,009	0,015	0,569	0,003	0,037	4,9	53,9	0,6	12,6	0,13	2,4	22,2	4,8	49,6	0,8	9,9	0,19	2,3	21,7
2181	г683863>:67	22.09.2070 2:35	Э76ХФ	Р65	25	47,5166667	18,2	47,5166667		0,434785	0,13771	0,1030075	0,126225	0,0399114	1576	1591	10,7155142		13506,59341	115,1	1	1	1	16,615			0,054		0,05		0,465	0,027					0,050203	0,151		0,158		0,235	4097	0,002	0,452	0,306	0,107	0,709	0,007	0,01	0,079	0,011	0,019	0,458	0,002	0,002	0,003	0,772	0,0003	0,415	0,105	0,792	0,006	0,014	0,079	0,012	0,016	0,57	0,003	0,037	5,1	59,8	0,4	10,6	0,16	2,7	22	6,4	59,1	0,5	8,1	0,11	2,7	22,1
2182	г683863>:68	22.09.2070 3:29	Э76ХФ	Р65	26	42,8666667	21,7	42,8666667	3,4503408	0,452045	0,154118	0,1122575	0,110394	0,0382435	1559	1589	10,3519283		13625,80645	112	1	1	1	14,763			0,075		0,05		0,483	0,034					0,048105	0,123		0,173		0,263	4928	0,002	0,439	0,29	0,102	0,697	0,006	0,013	0,067	0,008	0,022	0,48	0,002	0,003	0,003	0,754	0,0003	0,416	0,104	0,8	0,006	0,014	0,068	0,009	0,016	0,568	0,003	0,036	6,1	57,1	2,3	9,7	0,2	2,6	22	3,4	55,5	0,6	11,1	0,21	2,1	27,3
2183	г683863>:69	22.09.2070 4:24	Э76ХФ	Р65	21	44,3833333	20,6666667	44,3833333		0,33637	0,125404	0,09404	0,056502	0,0381854	1560	1592	10,5526098		13633,54839	111,5	1	1	1	15,612			0,077		0,05		0,346	0,031					0,048032	0,048		0,146		0,214	4696	0,002	0,533	0,312	0,092	0,716	0,005	0,012	0,058	0,01	0,017	0,536	0,002	0,003	0,004	0,755	0,0009	0,415	0,093	0,796	0,004	0,014	0,059	0,011	0,014	0,579	0,003	0,037	4,7	59,9	0,6	11,5	0,12	2,6	22,6	4,6	59,9	0,5	10,4	0,11	2,7	21,9
2184	г683863>:6:	22.09.2070 5:16	Э90ХАФ	Р65	22	47,3833333	21,5166667	46,4166667	2,5632223	0,470785	0,087314	0,113605	0,047349	0,0906	1615	1623	8,2291417	6,6708	12459,17893	111,3	1	1	1	10,307	1,853		0,08		0,05		0,518	0,029				0,024233	0,099392	0,026		0,177		0,149	4468	0,002	0,497	0,214	0,105	0,714	0,006	0,01	0,062	0,011	0,018	0,51	0,002	0,003	0,004	0,835	0,0005	0,289	0,104	0,823	0,004	0,015	0,062	0,012	0,013	0,561	0,003	0,085	4,4	61,3	0,5	4,5	0,08	3	20,2	5,9	50,4	0,4	1,6	0,1	2,6	19,4
2185	"г683863>:6;"	22.09.2070 6:04	Э90ХАФ	Р65	27	53,55	22,85	52,9		0,52284	0,103136	0,1514375	0,094716	0,0937061	1585	1593	11,8475956	12,6981467	13202,62582	114,7	1	1	1	8,007	13,132		0,057		0,05		0,578	0,042				0,024233	0,103299	0,083		0,235		0,176	5028	0,002	0,466	0,206	0,099	0,681	0,007	0,011	0,063	0,008	0,016	0,462	0,002	0,002	0,004	0,853	0,0005	0,29	0,103	0,816	0,006	0,016	0,065	0,009	0,013	0,547	0,003	0,084	3,6	62,8	0,6	7,9	0,1	2,9	21,6	3,9	62,1	0,5	7,2	0,1	2,7	21,7
2186	г683863>:6<	22.09.2070 6:58	Э90ХАФ	Р65	36	56,3833333	23,85	55,7166667	3,1115523	0,46303	0,080868	0,1036875	0,095031	0,0921527	1575	1583	8,5982609	7,450497	13210,06289	114,4	1	1	1	7,416	7,287				0,05		0,51	0,082				0,023691	0,101671	0,103		0,16		0,138	5251	0,003	0,491	0,224	0,097	0,716	0,008	0,01	0,065	0,009	0,015	0,475	0,002	0,003	0,003	0,864	0,0004	0,289	0,098	0,804	0,006	0,016	0,065	0,01	0,014	0,539	0,003	0,083	3,9	64,7	1,2	7,2	0,14	3	21,7	5,3	60	0,5	6,1	0,12	2,4	25,4
2187	г683863>:6=	22.09.2070 7:51	Э90ХАФ	Р65	50	46,8666667	25,6833333	46,5166667	3,0009479	0,4437792	0,088486	0,105335	0,047754	0,0909687	1545	1594	12,5734091	10,2403509	13780,92148	110,6	1	1	1	12,294	5,837	0,010036	0,053		0,05		0,473	0,072				0,024161	0,099899	0,03		0,164		0,151	5899	0,002	0,515	0,213	0,102	0,718	0,006	0,01	0,07	0,008	0,016	0,496	0,002	0,002	0,003	0,849	0,0003	0,29	0,103	0,813	0,005	0,015	0,071	0,009	0,012	0,533	0,003	0,085	3,5	62,1	0,3	8,8	0,17	2,7	23	3,9	57,9	0,6	8,5	0,18	2,2	25,9
2188	г683863>:6>	22.09.2070 8:45	Э90ХАФ	Р65	55	41,4833333	19,15	41,3	2,9046997	0,5128212	0,107238	0,1252325	0,123012	0,090289	1567	1577	8,807393	9,9412987	13682,50653	110,9	1	1	1	5,03	6,379	0,033196	0,087		0,05		0,527	0,095				0,023401	0,099501	0,137		0,193		0,183	4367	0,002	0,48	0,198	0,096	0,692	0,005	0,009	0,062	0,008	0,018	0,438	0,001	0,002	0,003	0,875	0,0004	0,288	0,097	0,812	0,004	0,015	0,062	0,009	0,013	0,552	0,003	0,084	4	55,7	1,7	9,6	0,71	2,3	23,9	4,4	58,6	0,2	8,7	0,08	2,3	25,9
2189	г683863>:6?	22.09.2070 9:38	Э90ХАФ	Р65	56	42,7	15,8	42,35	3,0271206	0,5364144	0,082626	0,08099	0,039942	0,0921814	1550	1583	8,7745503	7,6017391	13929,11392	113,8	1	1	1	7,317	4,371	0,031652			0,05		0,564	0,117				0,024052	0,10149	0,028		0,126		0,141	3668	0,002	0,441	0,223	0,105	0,725	0,005	0,009	0,06	0,016	0,02	0,495	0,002	0,002	0,004	0,864	0,0002	0,29	0,104	0,799	0,004	0,014	0,06	0,015	0,013	0,544	0,003	0,084	3,7	66,4	0,9	7,4	0,21	3,2	21,1	5,7	61,9	0,5	4,8	0,07	2,7	22,5
2190	г683863>:76	22.09.2070 10:44	Э90ХАФ	Р65	44	40,05	13,5166667	39,7166667	2,5759923	0,547675	0,115442	0,137745	0,111321	0,0908649	1565	1586	10,4289979	7,7906832	13086,06658	114,1	1	1	1	8,152	4,181		0,059		0,05		0,607	0,085				0,023944	0,099899	0,114		0,213		0,197	2948	0,002	0,439	0,196	0,108	0,685	0,006	0,009	0,067	0,01	0,017	0,441	0,001	0,002	0,003	0,838	0,0001	0,29	0,105	0,814	0,004	0,013	0,066	0,01	0,013	0,548	0,003	0,083	3,8	47,7	1,1	8,9	0,27	2,3	21,1	4,6	51,2	0,2	7,5	0,08	2,3	22,8
2191	г683863>:77	22.09.2070 11:56	Э90ХАФ	Р65	24	46,0166667	19,3166667	45,3833333	3,297736	0,47955	0,031644	0,13421	0,059391	0,090548	1539	1592	11,2228748	8,6515756	14260,22433	113,9	1	1	1	12,102	3,737		0,049		0,05		0,538	0,149				0,023582	0,099718	0,036		0,209		0,054	4591	0,002	0,467	0,262	0,108	0,686	0,006	0,01	0,07	0,01	0,027	0,473	0,002	0,002	0,004	0,844	0,0002	0,287	0,106	0,806	0,004	0,013	0,069	0,01	0,016	0,521	0,003	0,08	3,7	62,1	0,3	7,7	0,22	2,8	22,4	4,7	62,8	0,5	5,3	0,1	2,7	23,2
2192	г683863>:78	22.09.2070 12:54	Э90ХАФ	Р65	22	43,7	17,4166667	43,3666667	3,0408805	0,4861965	0,044536	0,053795	0,049671	0,0897541	1544	1582	9,3502577	7,9854545	13876,36364	110,7	1	1	1	8,062	4,636	0,03667	0,097		0,05		0,504	0,07				0,023546	0,098741	0,054		0,083		0,076	4028	0,002	0,485	0,253	0,105	0,748	0,008	0,01	0,065	0,014	0,022	0,491	0,002	0,003	0,004	0,86	0,0004	0,289	0,105	0,796	0,006	0,014	0,065	0,015	0,015	0,53	0,003	0,082	4,6	59,7	0,4	10,9	0,2	2,7	22,2	5,5	57,8	0,4	7,7	0,1	2,4	24,5
2193	г683863>:79	22.09.2070 13:43	Э90ХАФ	Р65	28	44,8333333	13,6333333	44,5		0,45557	0,067976	0,05412	0,066753	0,0898688	1577	1593	10,2939441	6,7264925	12688,01956	110,6	1	1	1	9,113	4,006				0,05		0,505	0,07				0,023184	0,099103	0,08		0,083		0,116	2883	0,002	0,489	0,229	0,107	0,748	0,006	0,009	0,06	0,016	0,021	0,473	0,002	0,002	0,003	0,862		0,287	0,108	0,803	0,004	0,012	0,06	0,016	0,013	0,545	0,003	0,083	3,8	54	0,5	9,3	0,17	2,7	20,2	4,8	58,9	0,3	6,6	0,06	2,6	23,1
2194	г683863>:7:	22.09.2070 14:34	Э90ХАФ	Р65	39	43,1833333	16,3333333	42,8666667	2,3997086	0,6139967	0,118372	0,1797475	0,110124	0,090559	1562	1581	9,1677709	7,5961832	13176,73469	113,7	1	1	1	9,071	3,317	0,038986	0,239		0,05		0,641	0,048				0,023003	0,10008	0,095		0,279		0,202	3587	0,002	0,4	0,189	0,109	0,647	0,006	0,012	0,066	0,01	0,024	0,448	0,002	0,002	0,003	0,842	0,0005	0,286	0,11	0,803	0,005	0,015	0,066	0,011	0,015	0,537	0,003	0,081	4,7	52,4	0,4	10,8	0,18	2,3	23,2	5,6	53,3	0,6	11,4	0,17	2,1	25,1
2195	"г683863>:7;"	22.09.2070 15:31	Э90ХАФ	Р65	35	41,4	14,0166667	41,0666667		0,6368333	0,094932	0,13675	0,159426	0,0931763	1588	1585	10,8426877	10,6029756	12781,92628	114,4	1	1	1	9,144	5,543	0,038214	0,264		0,05		0,676	0,048				0,023908	0,102828	0,188		0,21		0,162	2986	0,002	0,381	0,213	0,116	0,671	0,006	0,01	0,066	0,015	0,024	0,393	0,001	0,002	0,003	0,863	0,0002	0,287	0,113	0,787	0,004	0,015	0,065	0,015	0,016	0,533	0,002	0,083	4,4	49,8	1,4	13,4	0,48	1,9	25,6	4,9	51,2	0,2	12,8	0,14	2,1	25,3
2196	г683863>:7<	22.09.2070 16:21	Э90ХАФ	Р65	37	43,3666667	17,3666667	43,05	3,5121347	0,6054878	0,067976	0,11704	0,094023	0,0918365	1536	1584	9,6666327	5,7863415	14310,17274	115,7	1	1	1	10,542	1,977	0,051724			0,05		0,627	0,045				0,02351	0,101382	0,096		0,181		0,116	4142	0,002	0,428	0,235	0,108	0,699	0,007	0,011	0,066	0,01	0,021	0,451	0,002	0,002	0,003	0,882	0,0002	0,289	0,108	0,806	0,005	0,014	0,065	0,011	0,016	0,543	0,003	0,082	4,9	59,8	0,3	10,1	0,19	2,7	22,2	5,7	57,6	0,8	4,8	0,12	2,4	23,9
2197	г683863>:7=	22.09.2070 17:11	Э90ХАФ	Р65	40	44,85	26,5333333	44,5166667	2,8262079	0,602115	0,095518	0,1316225	0,090729	0,0921751	1522	1592	8,7704321	7,4171429	13384,67337	115,5	1	1	1	9,36	2,596		0,052		0,05		0,678	0,097				0,023618	0,101743	0,085		0,204		0,163	5919	0,002	0,419	0,212	0,106	0,684	0,006	0,01	0,067	0,009	0,018	0,459	0,001	0,002	0,003	0,851	0,0002	0,289	0,104	0,8	0,005	0,013	0,067	0,01	0,015	0,554	0,003	0,081	4,6	64,4	0,3	11,6	0,14	2,9	22	7,7	54,5	0,4	13,6	0,06	2,5	21,9
2198	г683863>:7>	22.09.2070 18:04	Э90ХАФ	Р65	44	46,6666667	20	46,3333333	3,1055175	0,58652	0,079696	0,120055	0,051687	0,0909729	1535	1586	13,4666667	15,5311364	13620	111,9	1	1	1	14,14	7,593				0,05		0,662	0,042				0,022786	0,100731	0,03		0,187		0,136	4540	0,002	0,399	0,22	0,1	0,697	0,006	0,01	0,064	0,007	0,017	0,485	0,002	0,002	0,003	0,87	0,0001	0,284	0,1	0,802	0,004	0,015	0,064	0,008	0,013	0,546	0,003	0,083	6,1	57,4	0,3	11,5	0,09	2,6	22,3	6,3	59,1	0,6	5,1	0,07	2,6	22,5
2199	г683863>:7?	22.09.2070 19:00	Э90ХАФ	Р65	44	44,2166667	16,2166667	43,8666667	2,3654508	0,4489	0,079696	0,071575	0,080568	0,0924065	1557	1578	7,9942029	9,7109353	13304,83042	114,2	1	1	1	5,516	7,499		0,05		0,05		0,494	0,054				0,024523	0,10149	0,094		0,11		0,136	3596	0,002	0,52	0,225	0,095	0,726	0,006	0,01	0,069	0,011	0,018	0,471	0,002	0,003	0,003	0,843	0,0003	0,289	0,094	0,788	0,005	0,016	0,069	0,012	0,013	0,54	0,003	0,085	5	49	0,5	8,4	0,18	2,6	18,5	5,2	49,6	0,4	6,9	0,1	2,5	19,5
2200	г683863>:86	22.09.2070 19:51	Э90ХАФ	Р65	48	48,6833333	18,6	48,5166667	2	0,54756	0,051568	0,0936225	0,101493	0,0927061	1585	1575	12,368755	10,1716364	13306,45161	114,4	1	1	1	8,665	9,324		0,041		0,05		0,62	0,064				0,023944	0,101816	0,117		0,144		0,088	4125	0,002	0,443	0,245	0,094	0,706	0,008	0,01	0,071	0,01	0,019	0,453	0,002	0,002	0,003	0,843	0,0002	0,287	0,094	0,791	0,007	0,017	0,07	0,011	0,015	0,547	0,003	0,084	4	49,1	0,5	10,7	0,17	2,5	19,5	4,8	56,8	0,5	11,6	0,12	2,2	25,5
2201	г683863>:87	22.09.2070 20:43	Э90ХАФ	Р65	52	44,85	16,9666667	44,7	2,7652834	0,53429	0,044536	0,038445	0,07956	0,0914104	1586	1587	12,4947842	13,8594249	13310,8055	114	1	1	1	7,719	12,05		0,053		0,05		0,607	0,06				0,02398	0,099935	0,106		0,058		0,076	3764	0,002	0,463	0,253	0,101	0,752	0,008	0,009	0,079	0,012	0,018	0,466	0,002	0,003	0,004	0,844	0,0005	0,291	0,101	0,793	0,007	0,016	0,079	0,014	0,014	0,549	0,003	0,085	5,5	57,2	0,6	12,6	0,16	2,6	22,4	6,2	57,1	0,5	8,2	0,07	2,5	22,7
2202	г683863>:88	22.09.2070 21:56	Э90ХАФ	Р65	32	46,3833333	26,3	46,2166667	2,6758794	0,42556	0,051568	0,07696	0,062397	0,0907988	1532	1590	12,1849138	13,8900775	13745,24715	114	1	1	1	9,423	10,46		0,052		0,05		0,47	0,083				0,023184	0,099646	0,064		0,119		0,088	6025	0,002	0,548	0,246	0,094	0,717	0,009	0,009	0,064	0,01	0,024	0,472	0,002	0,003	0,003	0,813		0,288	0,093	0,781	0,008	0,012	0,063	0,01	0,019	0,543	0,003	0,084	4,6	54,9	0,5	9,1	0,11	2,8	19,7	6,5	59,4	0,6	5,6	0,07	2,7	22,1
2203	г683863>:89	22.09.2070 22:46	Э90ХАФ	Р65	42	46,2	21,15	46,0333333	2,4205607	0,473735	0,046294	0,03615	0,059337	0,0907432	1555	1595	12,2420965	10,8634615	13404,25532	111,6	1	1	1	8,175	9,415		0,054		0,05		0,532	0,058				0,024703	0,098669	0,076		0,055		0,079	4725	0,002	0,48	0,249	0,079	0,754	0,007	0,009	0,066	0,01	0,015	0,482	0,002	0,003	0,004	0,851	0,0002	0,29	0,081	0,794	0,006	0,015	0,066	0,012	0,011	0,545	0,003	0,086	4,8	59,7	0,3	8,2	0,13	2,7	21,9	5,2	51,9	0,8	4,5	0,09	2,7	19,4
2204	г683863>:8:	22.09.2070 23:41	Э76ХФ	Р65	42	49,0666667	29,85	49,0666667	2,2898734	0,40635	0,14064	0,11127	0,058491	0,0385128	1547	1627	8,8190217		14184,92462	113,7	1	1	1	14,424			0,064		0,05		0,429	0,083					0,048141	0,044		0,173		0,24	7057	0,002	0,478	0,303	0,095	0,689	0,006	0,007	0,062	0,01	0,019	0,507	0,002	0,003	0,004	0,743	0,0002	0,414	0,094	0,79	0,006	0,01	0,062	0,011	0,012	0,57	0,004	0,037	4,7	61,3	0,5	7,3	0,17	2,8	21,7	5,7	57,4	1	10,4	0,14	2,6	21,8
2205	"г683863>:8;"	23.09.2070 1:00	Э76ХФ	Р65	20	48,55	22,05	48,55	2	0,46436	0,15822	0,1250425	0,146493	0,03886	1585	1599	9,0240989		13102,04082	113,3	1	1	1	14,604			0,095		0,05		0,497	0,049					0,048575	0,173		0,192		0,27	4815	0,002	0,428	0,29	0,111	0,674	0,007	0,01	0,072	0,008	0,018	0,45	0,002	0,003	0,003	0,757	0,0002	0,42	0,112	0,795	0,006	0,013	0,072	0,009	0,013	0,577	0,003	0,038	3,9	56,9	0,4	12,6	0,26	2,2	25,7	5	54,2	0,8	11,4	0,18	2,2	24,6
2206	г683863>:8<	23.09.2070 1:54	Э76ХФ	Р65	24	53,1666667	27,5166667	53,1666667	2,4993687	0,452825	0,118958	0,093045	0,104607	0,0386288	1547	1591	9,8576803		13434,03998	113,7	1	1	1	17,47			0,053		0,05		0,491	0,079					0,048286	0,122		0,143		0,203	6161	0,002	0,414	0,322	0,112	0,705	0,008	0,011	0,073	0,01	0,023	0,471	0,002	0,003	0,003	0,764	0,0002	0,419	0,111	0,789	0,008	0,012	0,073	0,011	0,015	0,571	0,003	0,037	5	51,3	0,6	7,8	0,16	2,6	19,9	6	60,5	0,3	5,2	0,07	2,7	22,7
2207	г683863>:8=	23.09.2070 2:47	Э76ХФ	Р65	34	44,5333333	21,8333333	44,5333333	3,5033738	0,48686	0,151188	0,1520975	0,162873	0,0390624	1567	1601	10,5978212		14078,47328	114,2	1	1	1	15,673			0,08		0,05		0,525	0,047					0,048828	0,187		0,234		0,258	5123	0,002	0,383	0,296	0,118	0,653	0,007	0,01	0,067	0,008	0,019	0,428	0,001	0,003	0,003	0,771	0,0002	0,418	0,118	0,797	0,006	0,012	0,067	0,009	0,014	0,573	0,003	0,037	4,2	55,8	0,6	10,9	0,48	2,2	25,9	5,2	48,9	0,5	6,7	0,08	2,6	18,9
2208	г683863>:8>	23.09.2070 3:48	Э76ХФ	Р65	31	40,8833333	12,9333333	40,8833333	2	0,48392	0,141812	0,15279	0,132336	0,0379048	1584	1586	9,4857725		16529,38144	110,8	1	1	1	12,927			0,054		0,05		0,523	0,048					0,047381	0,14		0,236		0,242	3563	0,002	0,392	0,3	0,11	0,647	0,009	0,01	0,078	0,007	0,019	0,446	0,001	0,002	0,004	0,759	0,0006	0,418	0,111	0,79	0,009	0,012	0,079	0,008	0,013	0,571	0,003	0,037	4,2	47	0,6	9	0,2	2,4	20	4,9	52,4	0,5	9,5	0,11	2,1	24,8
2209	г683863>:8?	23.09.2070 4:47	Э76ХФ	Р65	23	46,2	21,8166667	46,2	2	0,49392	0,176972	0,206035	0,153099	0,0386288	1548	1576	9,1688312		14105,72956	114,3	1	1	1	14,12			0,08		0,05		0,527	0,035					0,048286	0,15		0,319		0,302	5129	0,002	0,402	0,273	0,098	0,603	0,007	0,011	0,066	0,006	0,018	0,439	0,002	0,002	0,003	0,769	0,0002	0,416	0,099	0,781	0,006	0,01	0,067	0,007	0,016	0,577	0,003	0,036	5,5	56,2	0,5	9,9	0,14	2,4	23,3	5,7	52,2	0,7	4,7	0,09	2,6	20,1
2210	г683863>:96	23.09.2070 5:38	Э76ХФ	Р65	27	43,8666667	21,0333333	43,8666667	2,8871615	0,493545	0,150602	0,1354325	0,157113	0,0386288	1577	1578	9,4164894		12371,79081	114,9	1	1	1	13,769			0,108		0,05		0,534	0,058					0,048286	0,185		0,208		0,257	4337	0,002	0,403	0,298	0,094	0,664	0,008	0,008	0,073	0,009	0,019	0,432	0,001	0,003	0,003	0,774	0,0005	0,416	0,093	0,784	0,007	0,011	0,073	0,01	0,016	0,567	0,003	0,036	3,9	56,5	0,4	13	0,27	2,2	26,3	5,5	49,3	0,8	4,6	0,09	2,6	18,9
2211	г683863>:97	23.09.2070 6:30	Э76ХФ	Р65	30	42,5166667	18,7166667	42,5166667	2	0,46652	0,15236	0,14329	0,135027	0,03886	1564	1588	12,7686397		14374,35441	115,1	1	1	1	18,096			0,054		0,05		0,5	0,058					0,048575	0,148		0,221		0,26	4484	0,002	0,43	0,295	0,078	0,661	0,005	0,008	0,058	0,008	0,017	0,456	0,002	0,003	0,004	0,753	0,0002	0,419	0,079	0,791	0,005	0,011	0,058	0,009	0,012	0,575	0,003	0,037	5,6	56,9	1,6	9,8	0,24	2,6	21,8	5,9	57,8	1	8,9	0,12	2,5	22,8
2212	г683863>:98	23.09.2070 7:20	Э76ХФ	Р65	33	50,8833333	26	50,8833333		0,405885	0,13771	0,07481	0,11673	0,0385416	1543	1582	7,2869335		12916,15385	114,9	1	1	1	12,238					0,452		0,083	0,059					0,048177	0,148		0,114		0,235	5597	0,001	0,405	0,307	0,07	0,718	0,004	0,008	0,056	0,011	0,017	0,46	0,002	0,003	0,004	0,769	0,0003	0,414	0,07	0,781	0,004	0,01	0,056	0,012	0,013	0,559	0,003	0,037	4,7	58,7	0,9	8,4	0,13	2,7	21,5	5,4	55,3	0,5	7	0,13	2,5	22
2213	г683863>:99	23.09.2070 8:13	Э76ХФ	Р65	38	46,7	17,7166667	46,7		0,29832	0,107824	0,046955	0,058302	0,037384	1571	1588	8,4583165		12723,61242	110,5	1	1	1	12,812					0,05		0,304	0,039					0,04673	0,07		0,072		0,184	3757	0,002	0,539	0,324	0,074	0,74	0,004	0,007	0,051	0,012	0,015	0,517	0,002	0,003	0,003	0,766	0,0003	0,416	0,074	0,789	0,004	0,009	0,052	0,012	0,011	0,562	0,003	0,037	5,1	56,6	0,7	12,1	0,34	2,6	21,9	5	54,6	0,6	11,2	0,15	2,3	24,1
2214	г683863>:9:	23.09.2070 9:07	Э76ХФ	Р65	45	46,2	19,2	46,2		0,456665	0,104894	0,0743075	0,123786	0,0382816	1559	1582	7,1496503		12896,875	114	1	1	1	10,792			0,043		0,05		0,499	0,04					0,047852	0,159		0,113		0,179	4127	0,002	0,411	0,334	0,107	0,716	0,008	0,008	0,072	0,012	0,018	0,459	0,002	0,003	0,004	0,759	0,0003	0,42	0,108	0,789	0,007	0,01	0,073	0,014	0,014	0,559	0,003	0,037	5,4	55,4	1,6	11,9	0,41	2,4	22,8	6	51,3	0,9	9,1	0,16	2,4	21,3
2215	"г683863>:9;"	23.09.2070 10:00	Э76ХФ	Р65	41	49,2	19,8166667	49,2	2,6754795	0,456675	0,134194	0,1464625	0,167904	0,0387728	1542	1579	9,2307374		13761,14382	114,6	1	1	1	14,882			0,041		0,05		0,491	0,04					0,048466	0,197		0,225		0,229	4545	0,002	0,417	0,313	0,116	0,661	0,007	0,008	0,069	0,009	0,018	0,43	0,001	0,003	0,003	0,775	0,0003	0,418	0,113	0,787	0,006	0,014	0,069	0,011	0,015	0,566	0,003	0,037	4,6	54,8	1,3	13,2	0,37	2,4	22,7	6	56	0,7	11,1	0,14	2,3	24,5
2216	г683863>:9<	23.09.2070 10:50	Э76ХФ	Р65	43	43,85	17,35	43,85		0,484895	0,145914	0,11246	0,08757	0,0387728	1559	1584	11,0229358		12632,85303	114,8	1	1	1	16,02					0,05		0,525	0,039					0,048466	0,088		0,174		0,249	3653	0,002	0,401	0,299	0,113	0,692	0,007	0,012	0,077	0,009	0,019	0,483	0,002	0,003	0,003	0,764	0,0002	0,415	0,111	0,783	0,006	0,013	0,077	0,01	0,015	0,555	0,003	0,037	5,2	57,7	0,7	12,6	0,26	2,5	22,9	6	56,4	0,8	11,3	0,15	2,3	24,7
2217	г683863>:9=	23.09.2070 11:44	Э76ХФ	Р65	37	51,35	19,5	51,35		0,476015	0,263114	0,16663	0,156951	0,0393808	1563	1578	8,6446621		12458,46154	115,4	1	1	1	14,463			0,076		0,05		0,491	0,036					0,049226	0,172		0,257		0,449	4049	0,002	0,399	0,196	0,12	0,64	0,008	0,011	0,08	0,008	0,023	0,438	0,001	0,002	0,003	0,759	0,0002	0,406	0,119	0,789	0,008	0,013	0,08	0,009	0,015	0,566	0,003	0,035	5,3	54,7	0,7	14,5	0,26	2,3	23,8	5,3	52,5	0,8	14,1	0,27	2,4	21,6
2218	г683863>:9>	23.09.2070 12:38	Э76ХФ	Р65	42	47,8666667	19,3333333	47,8666667	2,5573237	0,434425	0,103722	0,06817	0,135873	0,037384	1548	1581	9,2171108		13323,10345	112	1	1	1	14,604					0,05		0,472	0,039					0,04673	0,18		0,103		0,177	4293	0,002	0,43	0,335	0,112	0,722	0,007	0,011	0,078	0,013	0,02	0,445	0,002	0,003	0,003	0,772	0,0005	0,418	0,11	0,786	0,007	0,014	0,078	0,014	0,019	0,56	0,003	0,036	4,5	51,5	0,6	14	0,42	2,4	21,8	4,7	51	0,4	10,8	0,15	2,3	21,8
2219	г683863>:9?	23.09.2070 13:28	Э76ХФ	Р65																																																																																
2220	г683863>::6	23.09.2070 14:20	Э76ХФ	Р65	47	45,85	16,65	45,85		0,343185	0,087314	0,0758625	0,138582	0,0379048	1556	1582	8,7209849		12468,46847	114,5	1	1	1	12,987			0,054		0,05		0,362	0,036					0,047381	0,181		0,115		0,149	3460	0,002	0,508	0,344	0,113	0,718	0,014	0,011	0,076	0,013	0,018	0,455	0,002	0,003	0,003	0,785	0,0003	0,413	0,112	0,785	0,013	0,013	0,076	0,014	0,016	0,569	0,003	0,036	4,6	55,5	1	15,7	0,29	2,4	23,1	5	48,3	0,4	10,9	0,14	2,3	21,8
2221	г683863>::7	23.09.2070 15:11	Э76ХФ	Р65	46	53,3666667	24,35	53,3666667		0,468265	0,128334	0,1814125	0,164169	0,0392072	1551	1586	9,2612766		11881,72485	115,3	1	1	1	16,323			0,128		0,05		0,505	0,038					0,049009	0,177		0,28		0,219	4822	0,003	0,415	0,313	0,118	0,63	0,009	0,013	0,084	0,008	0,02	0,427	0,002	0,003	0,003	0,772	0,0004	0,416	0,119	0,789	0,009	0,015	0,084	0,009	0,015	0,56	0,003	0,037	4,6	50,9	1,4	11,9	0,44	2,3	21,8	4,6	43,7	0,4	8,7	0,12	2,3	19,3
2222	г683863>::8	23.09.2070 16:04	Э76ХФ	Р65	53	51,0333333	20,1666667	51,0333333	2,6075905	0,4667	0,15822	0,1481695	0,156579	0,0390624	1576	1607	6,6009894		12867,7686	113,3	1	1	1	11,119			0,106		0,05		0,499	0,038					0,048828	0,179		0,228		0,27	4325	0,002	0,408	0,289	0,107	0,651	0,007	0,012	0,073	0,008	0,019	0,437	0,001	0,002	0,003	0,762	0,0002	0,418	0,108	0,786	0,006	0,015	0,073	0,01	0,016	0,562	0,002	0,037	4,5	52,1	1,6	19,7	0,55	2,2	23,9	5	50,2	1	11,9	0,16	2,3	21,6
2223	г683863>::9	23.09.2070 17:12	Э76ХФ	Р65	41	48,55	21,8666667	48,55	2,7649301	0,462435	0,092898	0,1215135	0,151851	0,0387728	1537	1590	10,4804882		13225,60976	115,6	1	1	1	16,696			0,038		0,05		0,506	0,041					0,048466	0,183		0,186		0,163	4820	0,002	0,415	0,344	0,102	0,679	0,008	0,012	0,07	0,01	0,02	0,43	0,001	0,003	0,003	0,771	0,0002	0,42	0,102	0,784	0,007	0,013	0,07	0,012	0,015	0,56	0,003	0,036	4,9	52,7	1,4	12,7	0,22	2,5	21,4	5,1	55,1	0,8	11,6	0,16	2,3	24,6
2224	г683863>:::	23.09.2070 18:02	Э76ХФ	Р65	46	47,3833333	23,3333333	47,3833333	3,2781065	0,35946	0,112068	0,0739455	0,098707	0,0363136	1527	1587	10,4111091		13484,57143	110,3	1	1	1	16,036			0,252		0,05		0,377	0,11					0,045392	0,121		0,113		0,198	5244	0,002	0,481	0,323	0,108	0,716	0,01	0,012	0,079	0,012	0,018	0,48	0,002	0,003	0,004	0,767	0,0003	0,418	0,106	0,781	0,008	0,012	0,079	0,013	0,011	0,555	0,003	0,036	4,6	48,3	1,5	10,9	0,39	2,5	19,7	5,7	56,3	0,7	12,5	0,14	2,3	24,8
2225	"г683863>::;"	23.09.2070 18:53	Э90ХАФ	Р65	43	42,5333333	26,5166667	42,3833333	3,0818882	0,4696831	0,078108	0,13263	0,099236	0,0879821	1538	1623	8,1932831	9,2009926	13739,28347	109,1	1	1	1	7,861	4,12	0,035898	0,052		0,05		0,475	0,038				0,022135	0,096752	0,098		0,205		0,138	6072	0,002	0,471	0,218	0,083	0,691	0,01	0,01	0,066	0,008	0,017	0,455	0,002	0,002	0,003	0,845	0,0004	0,287	0,082	0,808	0,008	0,014	0,066	0,01	0,015	0,539	0,003	0,083	4	54,4	0,9	13,8	0,21	2,3	23,3	4,3	46,5	0,5	8,8	0,08	2,3	20
2226	г683863>::<	23.09.2070 19:48	Э90ХАФ	Р65	46	46,7	19,7166667	46,3666667	3,4026284	0,58884	0,12452	0,226641	0,146394	0,0956252	1560	1604	12,0909836	10,3895694	13316,65258	116,7	1	1	1	13,112	4,759		0,109		0,05		0,652	0,037				0,025897	0,104058	0,132		0,351		0,22	4376	0,001	0,423	0,186	0,12	0,612	0,009	0,011	0,072	0,007	0,022	0,418	0,001	0,002	0,003	0,851	0,0001	0,288	0,119	0,801	0,007	0,015	0,072	0,008	0,014	0,55	0,003	0,084	4,1	52,7	0,5	10,3	0,15	2,2	23,9	5,5	48,7	0,3	7,9	0,1	2,1	23,4
2227	г683863>::=	23.09.2070 20:40	Э90ХАФ	Р65	56	41,85	21,3666667	41,15	2,359666	0,487395	0,060562	0,1381115	0,085655	0,0929794	1545	1609	7,1420714	10,5870792	13310,45242	115,1	1	1	1	6,781	3,232		0,04		0,05		0,542	0,049				0,02351	0,102177	0,075		0,214		0,107	4740	0,002	0,486	0,237	0,109	0,671	0,01	0,011	0,073	0,009	0,019	0,457	0,001	0,002	0,003	0,853	0,0001	0,286	0,107	0,791	0,009	0,014	0,072	0,01	0,017	0,529	0,002	0,083	3,4	60	0,4	12,4	0,19	2,6	23,2	4,3	46,1	0,7	14,1	0,14	2,4	19,4
2228	г683863>::>	23.09.2070 21:53	Э90ХАФ	Р65	41	44,6833333	16,35	44,35	2,446848	0,56248	0,115464	0,1809355	0,191143	0,0928807	1569	1596	10,6024967	9,8253968	13409,17431	116	1	1	1	8,965	6,19		0,185		0,102		0,578	0,05				0,023727	0,101924	0,219		0,278		0,204	3654	0,001	0,398	0,19	0,11	0,622	0,009	0,012	0,08	0,008	0,027	0,368	0,001	0,003	0,003	0,865	0,0002	0,286	0,111	0,793	0,007	0,017	0,08	0,009	0,021	0,535	0,003	0,083	3,6	48,5	2	14,1	1,34	2	24,4	3,9	53,3	0,5	11	0,17	2,1	28
2229	г683863>::?	23.09.2070 22:44	Э90ХАФ	Р65	53	41,5333333	18,3	41,3666667	2,5990408	0,50082	0,083768	0,14545	0,102636	0,0920172	1543	1582	9,3181669	10,19232	13281,96721	112,6	1	1	1	6,326	7,078				0,05		0,554	0,05				0,024523	0,100369	0,098		0,225		0,148	4051	0,002	0,486	0,218	0,104	0,676	0,008	0,011	0,074	0,008	0,019	0,447	0,001	0,002	0,003	0,859	0,0002	0,287	0,104	0,8	0,007	0,015	0,074	0,008	0,014	0,544	0,003	0,08	4,1	57	0,4	12,3	0,29	2,6	22,2	5,6	57,9	0,3	7,4	0,09	2,4	24,5
2230	"г683863>:;6"	23.09.2070 23:35	Э90ХАФ	Р65	55	42,55	19,4	42,2166667	3,2574074	0,44319	0,061128	0,0945985	0,078037	0,0911337	1525	1590	7,6190966	6,887959	13858,76289	112,6	1	1	1	5,763	4,481				0,05		0,489	0,048				0,023401	0,099935	0,081		0,146		0,108	4481	0,002	0,493	0,236	0,102	0,714	0,007	0,011	0,076	0,008	0,02	0,468	0,002	0,003	0,003	0,855	0,0002	0,288	0,104	0,8	0,006	0,014	0,076	0,009	0,016	0,536	0,003	0,079	3,5	51	1,5	10,5	0,21	2,6	19,5	4,2	58,2	1	8,2	0,13	2,3	25,6
2231	"г683863>:;7"	24.09.2070 0:47	Э90ХАФ	Р65	42	41,5333333	17,8166667	41,2333333	2,3893862	0,47701	0,09622	0,165155	0,132702	0,0943037	1547	1606	12,3244111	8,4519135	13480,63611	116,3	1	1	1	12,79	2,822		0,087		0,473		0,156	0,049				0,024595	0,103479	0,136		0,255		0,17	4003	0,002	0,457	0,209	0,121	0,666	0,008	0,012	0,071	0,008	0,023	0,439	0,001	0,002	0,003	0,861	0,0004	0,287	0,123	0,805	0,006	0,013	0,071	0,009	0,016	0,534	0,003	0,084	4,6	57,4	0,8	12,1	0,19	2,5	22,9	5	52,1	0,8	4,1	0,2	2,3	23,1
2232	"г683863>:;8"	24.09.2070 1:41	Э90ХАФ	Р65																																																																																
2233	"г683863>:;9"	24.09.2070 2:32	Э90ХАФ	Р65																																																																																
2234	"г683863>:;:"	24.09.2070 3:23	Э90ХАФ	Р65	60	42,85	14,8666667	42,5		0,27914	0,053204	0,066923	0,064814	0,0892255	1560	1576	15,996898	8,8575319	12196,41256	111,7	1	1	1	11,46	5,782				0,05		0,289	0,054				0,023076	0,098669	0,072		0,103		0,094	3022	0,002	0,674	0,242	0,101	0,738	0,007	0,011	0,067	0,011	0,016	0,488	0,002	0,004	0,004	0,84	0,0004	0,286	0,099	0,79	0,006	0,013	0,067	0,011	0,01	0,532	0,003	0,082	4,4	60,1	0,3	8,9	0,16	2,8	21,7	4,9	54,4	0,8	7,2	0,14	2,7	20,3
2235	"г683863>:;;"	24.09.2070 4:29	Э90ХАФ	Р65	45	41,6833333	14,2833333	41,35		0,483555	0,091126	0,153533	0,091706	0,0909683	1557	1571	8,6088531	7,8194924	13013,76896	113	1	1	1	7,131	4,279		0,048		0,05		0,531	0,035				0,023184	0,100803	0,078		0,238		0,161	3098	0,002	0,479	0,207	0,11	0,668	0,008	0,011	0,067	0,007	0,018	0,46	0,001	0,002	0,003	0,871	0,0002	0,285	0,11	0,803	0,006	0,015	0,067	0,009	0,017	0,552	0,003	0,084	3,5	50,3	0,7	12,2	0,26	2,4	20,7	4,4	55,5	0,4	10,7	0,07	2,5	21,9
2236	"г683863>:;<"	24.09.2070 5:19	Э90ХАФ	Р65	57	42,0166667	14,8166667	41,85	2,3219086	0,35521	0,0849	0,097325	0,087258	0,0924509	1565	1570	11,7642245	16,9465263	13092,0135	115,1	1	1	1	6,869	13,416				0,073		0,356	0,081				0,024306	0,101997	0,094		0,15		0,15	3233	0,002	0,584	0,219	0,092	0,724	0,006	0,009	0,06	0,011	0,016	0,463	0,002	0,003	0,003	0,866	0,0004	0,29	0,09	0,804	0,004	0,015	0,06	0,012	0,014	0,543	0,003	0,082	4,1	47,4	0,6	11,5	0,22	2,4	19,6	5	53,5	0,4	10,3	0,1	2,5	21,4
2237	"г683863>:;="	24.09.2070 6:10	Э90ХАФ	Р65	58	43,6833333	21,1666667	43,1666667	3,4725759	0,44345	0,100748	0,093845	0,071954	0,0930246	1508	1576	7,7099802	7,7549133	14286,61417	115,1	1	1	1	9,721	1,118				0,05		0,482	0,075				0,024848	0,102394	0,072		0,145		0,178	5040	0,002	0,513	0,21	0,087	0,717	0,005	0,01	0,053	0,008	0,015	0,457	0,002	0,003	0,004	0,848	0,0003	0,294	0,087	0,803	0,003	0,013	0,053	0,008	0,011	0,536	0,003	0,084	3,6	51,3	0,4	8	0,17	2,6	20,1	4,2	62	0,4	4,6	0,07	2,4	25,7
2238	"г683863>:;>"	24.09.2070 7:02	Э90ХАФ	Р65	54	48,2	19,8	47,4666667	2	0,484975	0,057166	0,051373	0,08553	0,0938369	1563	1581	7,7353293	7,5923954	13315,15152	116,8	1	1	1	8,612	3,328				0,05		0,543	0,048				0,023908	0,103986	0,11		0,078		0,101	4394	0,002	0,473	0,242	0,078	0,751	0,005	0,012	0,061	0,011	0,016	0,467	0,002	0,003	0,003	0,847	0,0002	0,292	0,081	0,8	0,004	0,014	0,062	0,013	0,015	0,546	0,003	0,086	3,7	53,4	1,3	9,6	0,33	2,5	21,5	4,7	60,4	0,4	4,5	0,08	2,7	22,3
2239	"г683863>:;?"	24.09.2070 7:56	Э90ХАФ	Р65	58	51,3666667	17,7	51,3666667	3	0,445355	0,09339	0,140322	0,101276	0,091286	1600	1589	16,4310448	16,0744822	13128,81356	112,6	1	1	1	6,116	23,5				0,426		0,159	0,108				0,024089	0,100658	0,098		0,217		0,165	3873	0,002	0,484	0,215	0,093	0,683	0,006	0,012	0,065	0,009	0,017	0,456	0,002	0,003	0,004	0,855	0,0006	0,295	0,092	0,802	0,004	0,018	0,065	0,01	0,01	0,53	0,003	0,085	4,2	60,5	0,5	9,4	0,25	2,7	22,5	5,2	57,2	0,6	7,1	0,11	2,5	22,8
2240	г683863>:<6	24.09.2070 9:29	Э90ХАФ	Р65	30	46,1833333	13,0166667	45,8666667	1,1187107	0,519695	0,103578	0,13726	0,174984	0,0914009	1626	1580	15,2669678	14,2553746	12228,93726	113,5	1	1	1	15,021	7,294		0,114		0,05		0,574	0,038				0,024089	0,100803	0,212		0,21		0,183	2653	0,002	0,463	0,208	0,103	0,665	0,008	0,012	0,073	0,01	0,017	0,394	0,001	0,003	0,003	0,821	0,0006	0,295	0,103	0,797	0,006	0,017	0,072	0,011	0,008	0,547	0,003	0,086	3,3	52,6	1,1	13	0,62	2,1	24,6	4,3	53,2	1	8,6	0,15	2,1	26,4
2241	г683863>:<7	24.09.2070 10:20	Э90ХАФ	Р65	36	98,0666667	44,4833333	98,0666667	2,3284376	0,45027	0,0849	0,1201135	0,078267	0,0898012	1549	1589	2,7417195		12339,00337	110,7	1	1	1	7,804					0,585		0,03	0,105				0,024161	0,098741	0,071		0,186		0,15	9148	0,002	0,522	0,223	0,099	0,702	0,006	0,01	0,06	0,01	0,015	0,484	0,002	0,003	0,004	0,864	0,0006	0,297	0,098	0,812	0,004	0,012	0,06	0,011	0,012	0,557	0,003	0,087	4,1	63	0,6	4,4	0,09	2,8	22,8	5,2	59	0,6	6,4	0,1	2,5	23,8
2242	г683863>:<8	24.09.2070 11:11	Э90ХАФ	Р65																																																																																
2243	г683863>:<9	24.09.2070 12:03	Э90ХАФ	Р65	37	57,5333333	17,8166667	56,8666667	2	0,538655	0,117162	0,218783	0,16915	0,0949376	1608	1581	7,5789802	7,7338403	13120,29935	117,6	1	1	1	12,139	1,695		0,063		0,133		0,52	0,081				0,024052	0,105288	0,17		0,338		0,207	3896	0,001	0,441	0,197	0,1	0,6	0,006	0,013	0,067	0,006	0,017	0,404	0,001	0,002	0,003	0,84	0,0002	0,292	0,104	0,79	0,004	0,016	0,068	0,007	0,011	0,537	0,002	0,083	4	54,9	0,8	12,2	0,55	2,3	24,4	4,3	51,9	0,4	13,1	0,17	2,1	25,7
2244	г683863>:<:	24.09.2070 13:01	Э90ХАФ	Р65	42	44,7166667	21,0166667	44,7166667		0,570605	0,119426	0,1544615	0,106987	0,0917699	1566	1582	20,4877489	16,8380884	13346,55036	111,6	1	1	1	14,865	13,115		0,137		0,159		0,539	0,075				0,024306	0,100622	0,101		0,239		0,211	4675	0,002	0,39	0,192	0,097	0,666	0,006	0,011	0,062	0,007	0,017	0,455	0,001	0,002	0,003	0,86	0,0005	0,293	0,095	0,794	0,004	0,017	0,062	0,008	0,012	0,537	0,003	0,085	3,6	51	0,7	10,6	0,22	2,7	19,2	4,5	56,8	1	7,9	0,14	2,2	25,8
2245	"г683863>:<;"	24.09.2070 13:52	Э73Ф	ОР65	44	44,2	23,7166667	44,2	3,5567503	0,42935		0,101021	0,080394	0,0400341	1594	1635	9,1849829		13512,01687	109,3	1	1	1	13,456			0,115		0,05		0,483	0,064					0,049949	0,082		0,156			5341	0,001	0,399	0,092	0,107	0,747	0,007	0,01	0,072	0,012	0,02	0,232	0,001	0,002	0,003	0,708	0,0003	0,093	0,105	0,831	0,006	0,013	0,071	0,012	0,011	0,299	0,002	0,038	3,8	55,3	1	16,9	0,47	2,5	21,7	5,2	55,5	1	11,3	0,12	2,4	22,7
2246	г683863>:<<	24.09.2070 14:48	Э73Ф	ОР65	40	51,3666667	21,3333333	51,3666667	2	0,59455		0,204456	0,153584	0,0424114	1604	1600	11,3063595		12884,0625	115,5	1	1	1	19,359			0,124		0,05		0,683	0,049					0,052915	0,152		0,316			4581	0,001	0,273	0,085	0,115	0,65	0,008	0,01	0,088	0,008	0,023	0,156	0,001	0,002	0,002	0,727	0,0002	0,086	0,116	0,827	0,007	0,013	0,087	0,01	0,015	0,291	0,002	0,038	3,9	50,4	1,2	15	0,94	2	25,1	4,4	47,6	0,3	11,2	0,12	2	23,4
2247	г683863>:<=	24.09.2070 15:39	Э73Ф	ОР65	47	51,0166667	23,35	51,0166667	3,5195665	0,47311		0,101562	0,075308	0,0401792	1566	1595	7,6332785		13808,99358	112,1	1	1	1	12,896			0,188		0,05		0,537	0,049					0,05013	0,074		0,157			5374	0,002	0,367	0,103	0,11	0,743	0,007	0,009	0,074	0,01	0,019	0,226	0,001	0,002	0,003	0,724		0,104	0,108	0,827	0,006	0,012	0,074	0,011	0,011	0,284	0,002	0,038	4,2	59,7	0,6	13,7	0,32	2,9	20,9	4,8	57,7	1	11	0,26	2,7	21,1
2248	г683863>:<>	24.09.2070 16:30	Э73Ф	ОР65	54	47,3833333	20,3666667	47,3833333	2,6205788	0,46008		0,1254915	0,092767	0,0409038	1587	1595	7,3430883		13006,54664	115,5	1	1	1	11,598			0,075		0,05		0,52	0,036					0,051034	0,091		0,194			4415	0,001	0,39	0,111	0,113	0,728	0,006	0,01	0,075	0,012	0,019	0,219	0,001	0,003	0,002	0,724	0,0002	0,111	0,112	0,827	0,005	0,013	0,074	0,012	0,015	0,291	0,002	0,037	4,2	56,8	0,7	13,9	0,36	2,6	22	5,3	57,9	1	8,1	0,11	2,7	21,1
2249	г683863>:<?	24.09.2070 17:23	Э73Ф	ОР65	57	48,5333333	19,3833333	48,5333333	3	0,3283		0,0683925	0,075009	0,0398899	1571	1588	14,8549451		13047,29149	111,6	1	1	1	24,032			0,18		0,142		0,28	0,087					0,049769	0,087		0,105			4215	0,002	0,491	0,098	0,111	0,769	0,007	0,01	0,068	0,012	0,018	0,238	0,001	0,003	0,003	0,75	0,0004	0,099	0,112	0,827	0,006	0,012	0,069	0,013	0,008	0,285	0,002	0,038	4	56	0,8	11,8	0,4	2,4	23,6	3,5	59	0,4	8,8	0,19	2,4	25
2250	г683863>:=6	24.09.2070 18:18	Э73Ф	ОР65	58	45,5166667	17,5666667	45,5166667	2,6167638	0,45602		0,099098	0,079884	0,0401792	1577	1590	8,014574		13033,77609	112,2	1	1	1	11,915			0,064		0,05		0,516	0,047					0,05013	0,082		0,153			3816	0,001	0,375	0,078	0,098	0,741	0,005	0,011	0,061	0,011	0,02	0,231	0,001	0,003	0,003	0,731	0,0002	0,079	0,098	0,826	0,004	0,014	0,061	0,012	0,014	0,293	0,002	0,038	4,3	56,6	0,8	14,1	0,49	2,5	22,5	5,7	56,2	0,7	12,1	0,17	2,6	21,8
2251	г683863>:=7	24.09.2070 19:14	Э73Ф	ОР65	54	46	17,4166667	46		0,46683		0,1080095	0,078979	0,0412227	1561	1589	7,9681356		12711,96172	115,8	1	1	1	11,753			0,071		0,05		0,529	0,036					0,051432	0,077		0,167			3690	0,002	0,37	0,081	0,109	0,735	0,005	0,011	0,066	0,01	0,023	0,226	0,001	0,002	0,002	0,717	0,0002	0,082	0,108	0,827	0,004	0,016	0,066	0,011	0,019	0,288	0,002	0,037	4	49,6	1	13,4	0,41	2,5	19,5	5,6	55,1	0,8	11,6	0,13	2,6	21,2
2252	г683863>:=8	24.09.2070 20:12	Э73Ф	ОР65	45	52,5333333	16,0166667	52,5333333		0,5619		0,1702705	0,133405	0,0413678	1581	1580	6,8691113		12099,89594	114	1	1	1	11,916			0,091		0,05		0,644	0,038					0,051613	0,135		0,263			3230	0,001	0,279	0,055	0,097	0,674	0,005	0,011	0,061	0,007	0,019	0,177	0,001	0,002	0,002	0,729	0,0007	0,057	0,096	0,825	0,004	0,014	0,061	0,008	0,016	0,287	0,001	0,038	4,6	54,2	1,4	15,2	0,84	2,3	23,8	5,4	55,1	0,7	12,2	0,25	2,4	23,1
2253	г683863>:=9	24.09.2070 21:03	Э73Ф	ОР65	52	49,2333333	17,8166667	49,2333333		0,5801		0,2344455	0,154347	0,0426438	1571	1581	9,5411904		12143,68569	116,9	1	1	1	15,629			0,164		0,05		0,664	0,039					0,053205	0,141		0,363			3606	0,001	0,275	0,044	0,098	0,63	0,005	0,011	0,062	0,006	0,02	0,167	0,001	0,002	0,002	0,711	0,0002	0,046	0,097	0,827	0,004	0,015	0,062	0,007	0,016	0,29	0,001	0,037	4	47	1,4	12,9	0,64	2,2	21,6	5,4	52,1	0,6	11,1	0,18	2,5	21,1
2254	г683863>:=:	24.09.2070 22:09	Э73Ф	ОР65	42	46,8666667	15,1666667	46,8666667		0,4893		0,20384	0,154728	0,0396286	1580	1590	12,9676288		12702,85714	108,9	1	1	1	19,718			0,059		0,69			0,037					0,049443	0,154		0,315			3211	0,001	0,272	0,049	0,087	0,672	0,005	0,011	0,059	0,007	0,02	0,184	0,001	0,001	0,002	0,73	0,0006	0,05	0,086	0,844	0,004	0,015	0,058	0,008	0,015	0,299	0,002	0,037	4,1	52,8	1,3	13,5	0,83	2,2	23,8	4,3	57,4	0,4	8,2	0,14	2,3	26,6
2255	"г683863>:=;"	24.09.2070 23:00	Э73Ф	ОР65	42	48,85	18,8166667	48,85		0,46444		0,1094665	0,088517	0,0409038	1554	1579	8,1513213		12158,37024	112,8	1	1	1	13,024					0,05		0,526	0,037					0,051034	0,091		0,169			3813	0,002	0,363	0,073	0,093	0,731	0,005	0,011	0,062	0,008	0,018	0,224	0,001	0,002	0,002	0,719	0,0003	0,074	0,093	0,823	0,005	0,013	0,062	0,008	0,014	0,285	0,002	0,037	4,4	54,2	0,6	14,1	0,29	2,6	21,1	4,7	56,9	0,8	15	0,29	2,6	22,2
2256	г683863>:=<	24.09.2070 23:51	Э73Ф	ОР65	46	47,7	15,35	47,7		0,47255		0,084089	0,095514	0,0409038	1566	1581	8,7798331		12758,30619	114,3	1	1	1	13,738					0,05		0,537	0,039					0,051034	0,112		0,129			3264	0,002	0,364	0,073	0,081	0,753	0,004	0,01	0,057	0,01	0,017	0,214	0,001	0,002	0,002	0,726	0,0001	0,073	0,081	0,825	0,003	0,014	0,057	0,011	0,015	0,284	0,001	0,037	4,2	48,6	1,8	14,1	0,41	2,4	20,2	4,2	57,5	0,4	8,3	0,15	2,3	26,5
2257	г683863>:==	25.09.2070 1:13	Э73Ф	ОР65	19	44,55	17,8833333	44,55		0,45108		0,096634	0,08446	0,0409334	1555	1591	7,9165877		12930,4753	114	1	1	1	11,6			0,037		0,05		0,51	0,037					0,051071	0,09		0,149			3854	0,001	0,37	0,089	0,087	0,739	0,005	0,01	0,058	0,009	0,024	0,216	0,001	0,002	0,002	0,726	0,0003	0,089	0,086	0,824	0,004	0,013	0,058	0,01	0,018	0,285	0,002	0,038	4,3	54,7	1	15,9	0,41	2,4	22,6	4,7	53,4	1	12,7	0,18	2,5	21,2
2258	г683863>:=>	25.09.2070 2:02	Э76ХФ	Р65	21	50,3833333	28,7166667	50,3833333	3,629317	0,42785	0,153952	0,091065	0,093442	0,0380055	1562	1637	11,7769179		13929,88973	113,5	1	1	1	19,445					0,05		0,453	0,038					0,047418	0,106		0,14		0,272	6667	0,002	0,448	0,294	0,092	0,706	0,005	0,01	0,059	0,01	0,018	0,472	0,002	0,003	0,004	0,77	0,0003	0,417	0,092	0,784	0,004	0,012	0,06	0,011	0,013	0,565	0,003	0,036	4,4	57	0,6	11,2	0,14	2,7	21,4	6,3	56,3	1	4,6	0,11	2,6	21,4
2259	г683863>:=?	25.09.2070 2:59	Э76ХФ	Р65	20	54,0333333	25	54,0333333	2,5569845	0,391615	0,122822	0,0670785	0,140029	0,0379182	1567	1616	8,019863		12852	112,9	1	1	1	14,311			0,048		0,05		0,415	0,041					0,047309	0,187		0,101		0,217	5355	0,002	0,463	0,315	0,092	0,728	0,005	0,011	0,058	0,012	0,018	0,456	0,002	0,003	0,003	0,79	0,0003	0,419	0,091	0,786	0,005	0,012	0,058	0,013	0,014	0,555	0,003	0,036	6,3	58,3	2,7	9,7	0,17	3	19,7	5,3	57,7	1	11,8	0,24	2,7	21,1
2260	г683863>:>6	25.09.2070 3:48	Э76ХФ	Р65	31	57,2	24,65	57,2	3,2645058	0,40828	0,150556	0,1551525	0,109785	0,038266	1542	1600	7,3619869		13501,82556	112,4	1	1	1	13,998					0,05		0,427	0,037					0,047743	0,105		0,24		0,266	5547	0,002	0,455	0,293	0,092	0,647	0,005	0,012	0,059	0,008	0,019	0,47	0,002	0,002	0,004	0,778		0,417	0,092	0,781	0,004	0,014	0,059	0,008	0,014	0,556	0,003	0,036	4,5	55	2,3	11,9	0,16	2,5	21,9	5	53,7	1	11,2	0,23	2,2	24,9
2261	г683863>:>7	25.09.2070 4:38	Э76ХФ	Р65	43	50,35	20,3666667	50,35	3,0771388	0,414085	0,145462	0,133489	0,177906	0,0395123	1550	1596	8,452122		13483,79705	116,2	1	1	1	14,162					0,05		0,436	0,036					0,049298	0,218		0,204		0,257	4577	0,002	0,457	0,3	0,09	0,674	0,005	0,011	0,061	0,009	0,017	0,431	0,002	0,002	0,003	0,777	0,0005	0,416	0,09	0,786	0,005	0,013	0,062	0,01	0,017	0,563	0,003	0,036	5	54,7	2,1	13,7	0,35	2,4	22,7	4,6	58,8	0,8	14,9	0,28	2,7	22
2262	г683863>:>8	25.09.2070 5:30	Э76ХФ	Р65	45	47,5333333	17	47,5333333		0,436985	0,142066	0,130725	0,166714	0,0380632	1572	1589	10,3724435		12384,70588	112,6	1	1	1	16,06			0,109		0,05		0,465	0,035					0,04749	0,202		0,2		0,251	3509	0,002	0,424	0,302	0,094	0,672	0,005	0,011	0,061	0,009	0,019	0,426	0,001	0,003	0,003	0,769	0,0004	0,42	0,093	0,795	0,004	0,015	0,062	0,011	0,018	0,569	0,003	0,036	4,2	48,2	1	12,6	0,53	2,2	21,7	5,2	55	0,9	11,6	0,21	2,4	22,9
2263	г683863>:>9	25.09.2070 6:20	Э76ХФ	Р65	51	44,1833333	18,2166667	44,1833333		0,3876	0,140368	0,087528	0,142184	0,0387589	1553	1585	9,1138979		12631,29003	116	1	1	1	13,243					0,05		0,406	0,041					0,048358	0,182		0,133		0,248	3835	0,002	0,473	0,308	0,091	0,709	0,005	0,011	0,061	0,01	0,017	0,453	0,002	0,003	0,004	0,784		0,418	0,091	0,775	0,004	0,012	0,061	0,011	0,013	0,558	0,003	0,035	5,6	57,8	0,7	12,2	0,22	2,6	22	6,7	56,5	0,9	10	0,12	2,5	22,7
2264	г683863>:>:	25.09.2070 7:25	Э76ХФ	Р65	38	40,5333333	16,9833333	40,5333333	2	0,438585	0,12735	0,1226205	0,142993	0,0382709	1580	1583	9,9273849		13011,57998	113,3	1	1	1	13,413			0,047		0,05		0,47	0,059					0,048105	0,169		0,188		0,225	3683	0,002	0,438	0,307	0,102	0,676	0,006	0,01	0,068	0,009	0,023	0,446	0,001	0,003	0,003	0,763	0,0002	0,419	0,101	0,791	0,005	0,014	0,065	0,011	0,016	0,568	0,003	0,035	4,8	47,7	1,2	12,1	0,43	2,3	20,4	5,3	44,7	0,5	10	0,1	2,3	19,1
2265	"г683863>:>;"	25.09.2070 8:18	Э76ХФ	Р65	34	42,0166667	18,5166667	42,0166667	3,5325325	0,38253	0,09622	0,08543	0,132476	0,0381282	1557	1585	7,7740579		13573,71737	112,7	1	1	1	10,888					0,05		0,408	0,075					0,04796	0,168		0,13		0,17	4189	0,002	0,453	0,339	0,115	0,704	0,011	0,01	0,078	0,011	0,019	0,454	0,002	0,003	0,003	0,762	0,0004	0,418	0,115	0,785	0,01	0,011	0,078	0,012	0,014	0,571	0,003	0,037	4,6	51	1,3	12,8	0,5	2,4	21,4	5,4	53,8	0,5	9,1	0,1	2,4	22,3
2266	г683863>:><	25.09.2070 9:10	Э76ХФ	Р65	33	45,6833333	17,1666667	45,6833333	2,4020416	0,482375	0,139802	0,169219	0,212222	0,039882	1596	1582	9,5844582		13057,86408	116,9	1	1	1	14,595			0,263		0,05		0,52	0,075					0,050166	0,256		0,259		0,247	3736	0,001	0,402	0,304	0,114	0,636	0,008	0,012	0,071	0,009	0,021	0,398	0,001	0,002	0,003	0,752	0,0003	0,419	0,113	0,788	0,007	0,014	0,071	0,011	0,015	0,567	0,003	0,038	4,2	51,6	0,7	15,3	0,62	2	25,2	4,3	55,7	0,7	8,5	0,15	2,1	26,8
