Repository: Siella/alloy_building

# Прогнозирование химического состава шлака
Задание по Data science от компании EVRAZ (оптимизация сталеплавильного производства) в рамках хакатона ```</beCoder>```.

Мы реализовали наше решение как простой и лаконичный веб-сервис!
В папке `EDA` результаты анализа данных в рамках отборочного задания, в `modelling` — результаты моделирования целевых показателей химического состава шлака и `сыпуч известь РП`.

File: _data/Исходные данные.txt (part 26 of 78)
оком	t продувка	ПСН гр.	чист расход C	чист расход Cr	чист расход Mn	чист расход Si	чист расход V	температура первая	температура последняя	Ar (интенс.)	N2 (интенс.)	эл. энергия (интенс.)	произв жидкая сталь	произв количество обработок	произв  количество плавок	произв количество плавок (цел)	расход газ Ar	расход газ  N2	расход C пров.	сыпуч известь РП	сыпуч кварцит	сыпуч кокс пыль УСТК	сыпуч  кокс. мелочь (сух.)	сыпуч  кокс. мелочь КМ1	сыпуч  шпат плав.	ферспл CaC2	ферспл FeMo	ферспл FeSi-75	ферспл FeV азот.	ферспл  FeV-80	ферспл  Mn5Si65Al0.5	ферспл  Ni H1 пласт.	ферспл SiMn18	ферспл  ферванит	ферспл  фх850А	эл. энергия	химсталь первый Al_1	химсталь первый C_1	химсталь первый Cr_1	химсталь первый Cu_1	химсталь первый Mn_1	химсталь первый Mo_1	химсталь первый N_1	химсталь первый Ni_1	химсталь первый P_1	химсталь первый S_1	химсталь первый Si_1	химсталь первый Ti_1	химсталь первый V_1	химсталь последний Al	химсталь последний C	химсталь последний Ca	химсталь последний Cr	химсталь последний Cu	химсталь последний Mn	химсталь последний Mo	химсталь последний N	химсталь последний Ni	химсталь последний P	химсталь последний S	химсталь последний Si	химсталь последний Ti	химсталь последний V	химшлак первый Al2O3_1	химшлак первый CaO_1	химшлак первый FeO_1	химшлак первый MgO_1	химшлак первый MnO_1	химшлак первый R_1	химшлак первый SiO2_1	химшлак последний Al2O3	химшлак последний CaO	химшлак последний FeO	химшлак последний MgO	химшлак последний MnO	химшлак последний R	химшлак последний SiO2
2267	г683863>:>=	25.09.2070 10:05	Э76ХФ	Р65	32	46,65	19,8166667	46,65	2,880936	0,489335	0,13867	0,1635035	0,179983	0,0389049	1569	1576	8,1086817		13697,56098	113,3	1	1	1	12,609			0,08		0,05		0,529	0,036					0,048937	0,209		0,251		0,245	4524	0,001	0,382	0,298	0,103	0,628	0,006	0,012	0,063	0,007	0,021	0,418	0,001	0,002	0,003	0,755	0,0003	0,415	0,101	0,786	0,006	0,014	0,063	0,009	0,015	0,582	0,003	0,037	4,4	49,6	1,4	16,4	0,75	2	24,8	5,1	52	0,5	15,3	0,2	2,1	25,6
2268	г683863>:>>	25.09.2070 10:55	Э76ХФ	Р65	37	40,85	16,6333333	40,85	3,5899337	0,521215	0,160178	0,1741435	0,236407	0,0384732	1578	1582	14,0305998		13862,52505	115,4	1	1	1	19,105			0,16		0,05		0,564						0,048394	0,291		0,266		0,283	3843	0,001	0,378	0,285	0,1	0,629	0,007	0,012	0,076	0,009	0,023	0,372	0,001	0,003	0,003	0,77	0,0003	0,418	0,099	0,796	0,006	0,015	0,076	0,01	0,015	0,575	0,003	0,037	4,7	49	0,8	14,8	0,76	1,9	25,4	5,4	53,8	0,3	14	0,22	2,1	25,6
2269	г683863>:>?	25.09.2070 11:48	Э76ХФ	Р65	38	41,05	15,5666667	41,05	2,3774834	0,347795	0,101314	0,038446	0,143548	0,0375248	1574	1579	9,70743		12638,5439	112,9	1	1	1	13,283					0,05		0,366	0,062					0,047201	0,204		0,056		0,179	3279	0,002	0,493	0,332	0,095	0,752	0,005	0,011	0,065	0,013	0,019	0,455	0,002	0,003	0,003	0,758	0,0005	0,42	0,095	0,794	0,005	0,013	0,065	0,014	0,016	0,572	0,003	0,037	4,8	53,7	0,9	12,6	0,54	2,2	24,7	5,3	48,6	0,5	11,5	0,12	2,3	21,4
2270	г683863>:?6	25.09.2070 12:38	Э76ХФ	Р65	33	42,9	22,4	42,9		0,369265	0,113766	0,0434115	0,136367	0,0373809	1545	1578	8,4692308		13100,89286	111,9	1	1	1	12,111					0,05		0,39	0,068					0,04702	0,191		0,064		0,201	4891	0,002	0,464	0,319	0,091	0,738	0,005	0,01	0,059	0,009	0,016	0,444	0,002	0,003	0,003	0,762	0,0002	0,417	0,091	0,786	0,004	0,013	0,059	0,01	0,013	0,566	0,003	0,036	4	65,1	0,8	10,7	0,19	3,3	20	4,7	51,6	0,5	7,7	0,1	2,6	19,9
2271	г683863>:?7	25.09.2070 13:48	Э76ХФ	Р65	15	42,1833333	16,6333333	42,1833333	2,607335	0,236285	0,113766	0,0385245	0,114153	0,0375534	1571	1581	7,8052464		12975,1503	111,5	1	1	1	10,91					0,05		0,226	0,089					0,047237	0,159		0,057		0,201	3597	0,002	0,599	0,318	0,093	0,748	0,005	0,01	0,058	0,01	0,017	0,471	0,003	0,003	0,003	0,762	0,001	0,416	0,092	0,79	0,005	0,011	0,058	0,011	0,015	0,577	0,003	0,036	3,9	54,2	0,6	9,3	0,13	2,9	18,5	5	54,4	0,8	11,9	0,19	2,1	25,7
2272	г683863>:?8	25.09.2070 14:38	Э76ХФ	Р65	16	42,85	23,2	42,85	2	0,333715	0,123954	0,049318	0,145124	0,0380129	1538	1587	9,628169		13712,06897	113,1	1	1	1	13,672					0,05		0,344	0,071					0,047815	0,202		0,073		0,219	5302	0,002	0,47	0,311	0,09	0,74	0,006	0,011	0,06	0,009	0,015	0,453	0,002	0,003	0,004	0,752	0,0007	0,418	0,089	0,791	0,005	0,013	0,06	0,01	0,013	0,567	0,003	0,036	4,3	50,7	0,9	8,8	0,2	2,8	18,3	5,1	52,7	0,8	9,1	0,11	2,4	21,8
2273	г683863>:?9	25.09.2070 15:26	Э76ХФ	Р65	22	41,0166667	22,1666667	41,0166667	3,1808104	0,475885	0,159046	0,12732	0,155352	0,0398534	1549	1586	17,0659894		13298,34586	115,6	1	1	1	23,333					0,05		0,51	0,07					0,05013	0,186		0,195		0,281	4913	0,002	0,406	0,288	0,079	0,679	0,006	0,011	0,056	0,006	0,016	0,43	0,002	0,002	0,003	0,755	0,0002	0,419	0,08	0,792	0,005	0,013	0,056	0,008	0,015	0,57	0,003	0,036	5	53,3	0,5	10,8	0,17	2,4	21,8	5,5	52,2	0,6	11,8	0,16	2,1	24,7
2274	г683863>:?:	25.09.2070 16:15	Э76ХФ	Р65	23	50,05	28,2333333	50,05	4,0255159	0,433945	0,13867	0,1110825	0,139933	0,038761	1508	1585	5,0173942		14627,39079	113,1	1	1	1	8,301					0,502		0,072	0,048					0,048756	0,169		0,17		0,245	6883	0,002	0,424	0,303	0,1	0,697	0,005	0,011	0,058	0,007	0,02	0,452	0,002	0,003	0,003	0,75	0,0002	0,419	0,099	0,794	0,004	0,013	0,058	0,008	0,017	0,559	0,004	0,037	3,9	51,9	0,8	8,5	0,25	3,2	16,1	5,4	48,7	0,8	6,6	0,1	2,6	18,7
2275	"г683863>:?;"	25.09.2070 17:16	Э76ХФ	Р65	20	45,7	21,85	45,7	3,2704008	0,44457	0,150556	0,0992035	0,152463	0,0400259	1567	1586	8,0317287		13529,51945	113,7	1	1	1	12,235					0,05		0,474	0,059					0,050347	0,193		0,151		0,266	4927	0,002	0,418	0,29	0,092	0,697	0,005	0,011	0,06	0,009	0,018	0,437	0,001	0,002	0,004	0,768	0,0005	0,413	0,091	0,786	0,005	0,011	0,06	0,009	0,015	0,57	0,003	0,037	4,4	48,4	0,7	7,8	0,27	2,8	17,3	4,9	56,8	1	5	0,14	2,3	25,2
2276	г683863>:?<	25.09.2070 18:17	Э76ХФ	Р65	12	42	21,85	42	2	0,400555	0,131878	0,1019085	0,126429	0,0393072	1566	1590	9,5592129		13598,16934	115,2	1	1	1	13,359			0,053		0,05		0,423	0,083					0,049443	0,153		0,156		0,233	4952	0,002	0,459	0,307	0,103	0,696	0,007	0,009	0,068	0,008	0,019	0,458	0,002	0,003	0,004	0,767	0,0004	0,419	0,104	0,788	0,006	0,013	0,068	0,009	0,015	0,566	0,003	0,037	4,3	52,3	1,2	7,2	0,19	2,8	19	5,2	52,1	0,8	4,6	0,1	2,6	20,2
2277	г683863>:?=	25.09.2070 19:13	Э76ХФ	Р65	8	42,7	20,5166667	42,7	2	0,363655	0,114898	0,065884	0,143512	0,0391919	1574	1593	8,9862703		13238,99269	113	1	1	1	12,763					0,05		0,382	0,075					0,049298	0,194		0,099		0,203	4527	0,002	0,493	0,322	0,104	0,735	0,009	0,01	0,079	0,011	0,02	0,45	0,002	0,003	0,004	0,76	0,0008	0,417	0,103	0,794	0,008	0,013	0,079	0,011	0,016	0,578	0,003	0,038	4,6	60,5	0,9	10,6	0,21	2,8	21,4	5,1	56,8	0,7	7,7	0,09	2,4	23,5
2278	г683863>:?>	25.09.2070 20:09	Э90ХАФ	Р65	9	44,8666667	23,8833333	44,05	3,6605744	0,54325	0,109804	0,134562	0,13314	0,0928032	1592	1613	17,3157209	20,8338192	13591,06769	113,7	1	1	1	15,512	13,895		0,063		0,05		0,602	0,035	0,02			0,024631	0,101924	0,15		0,207		0,194	5410	0,002	0,431	0,2	0,083	0,685	0,006	0,01	0,057	0,008	0,017	0,416	0,001	0,002	0,003	0,821		0,29	0,084	0,807	0,004	0,016	0,058	0,009	0,016	0,521	0,003	0,085	5,6	62	0,5	4,6	0,07	2,7	23,4	5,6	57,1	0,4	3,6	0,07	2,7	21,1
2279	г683863>:??	25.09.2070 21:03	Э90ХАФ	Р65	10	49,7166667	21	48,7166667	2,3325287	0,521245	0,09339	0,1242935	0,129767	0,0918312	1611	1595	5,6466844		11594,28571	113,3	1	1	1	8,87					0,129		0,51	0,058	0,02			0,024161	0,100984	0,149		0,191		0,165	4058	0,002	0,453	0,209	0,102	0,687	0,01	0,01	0,064	0,008	0,017	0,425	0,001	0,003	0,004	0,861	0,001	0,289	0,105	0,796	0,008	0,013	0,064	0,008	0,014	0,546	0,004	0,082	4,4	58,7	0,6	8,3	0,16	2,9	20,3	5	59,4	0,4	5,2	0,07	2,8	20,4
2280	"г683863>;66"	25.09.2070 21:52	Э90ХАФ	Р65	19	44,3666667	26,1833333	44,0666667	2	0,42292	0,103012	0,126445	0,108898	0,0914575	1533	1588	12,2635983	13,8296566	13829,40802	112,1	1	1	1	4,885	14,767				0,05		0,455	0,089	0,02			0,024342	0,100405	0,116		0,195		0,182	6035	0,002	0,522	0,205	0,099	0,694	0,009	0,012	0,063	0,007	0,015	0,445	0,002	0,003	0,004	0,873	0,0008	0,295	0,101	0,814	0,008	0,018	0,064	0,009	0,013	0,541	0,003	0,085	5,1	59,8	0,4	5,5	0,09	2,8	21,3	4,9	62,1	1	3,6	0,11	2,4	25,5
2281	"г683863>;67"	25.09.2070 22:46	Э90ХАФ	Р65	20	48,1833333	22,3333333	47,1833333	3,3703137	0,468095	0,091126	0,1261915	0,128971	0,0946787	1557	1585	10,9522976	11,62875	13790,14925	116,2	1	1	1	8,342	9,303		0,054		0,05		0,513	0,094	0,02			0,024523	0,104348	0,147		0,194		0,161	5133	0,002	0,509	0,22	0,104	0,691	0,006	0,012	0,068	0,009	0,02	0,426	0,002	0,002	0,004	0,873	0,0004	0,296	0,104	0,804	0,005	0,016	0,068	0,01	0,013	0,533	0,003	0,084	4,3	62,6	0,2	8,6	0,07	2,6	23,9	5,1	52,6	0,5	4,9	0,08	2,8	18,8
2282	"г683863>;68"	25.09.2070 23:40	Э90ХАФ	Р65	22	51,35	17,45	51,0333333	1,5435339	0,509945	0,092258	0,1120895	0,125231	0,0930217	1604	1583	9,6843217	15,3956188	12591,40401	114,5	1	1	1	6,623	15,618				0,05		0,565	0,069	0,02			0,024486	0,102286	0,147		0,172		0,163	3662	0,002	0,464	0,221	0,099	0,698	0,006	0,01	0,071	0,009	0,016	0,423	0,001	0,003	0,004	0,864	0,0003	0,296	0,099	0,794	0,004	0,02	0,07	0,01	0,011	0,539	0,003	0,084	3,8	52,4	0,2	8,9	0,14	2,7	19,7	4,5	51,6	0,2	5,9	0,08	2,4	21,6
2283	"г683863>;69"	26.09.2070 0:52	Э90ХАФ	Р65	12	45,7	20,3833333	45,5333333	1,7866128	0,56166	0,11886	0,1887775	0,200143	0,0935622	1595	1590	13,8135553	17,5800598	12360,09812	116,1	1	1	1	6,454	19,592		0,074		0,05		0,621	0,069	0,02			0,024233	0,103118	0,231		0,29		0,21	4199	0,001	0,419	0,192	0,11	0,625	0,005	0,012	0,064	0,008	0,019	0,355	0,001	0,003	0,003	0,847	0,0005	0,289	0,108	0,793	0,004	0,017	0,063	0,009	0,014	0,536	0,003	0,085	4,1	46,9	0,6	10,2	0,26	1,8	25,8	4,9	50,5	0,6	9,1	0,12	2,1	27
2284	"г683863>;6:"	26.09.2070 1:44	Э90ХАФ	Р65	23	43,1833333	24,8333333	40,1666667	3,696729	0,309875	0,092258	0,059531	0,078158	0,0934647	1532	1580	7,280667	10,0737527	13817,71812	116,6	1	1	1	7,762	2,58				0,05		0,32	0,123	0,02			0,024089	0,103082	0,096		0,091		0,163	5719	0,003	0,64	0,218	0,082	0,748	0,005	0,01	0,057	0,01	0,015	0,474	0,002	0,003	0,005	0,846	0,0006	0,296	0,084	0,802	0,003	0,012	0,058	0,011	0,011	0,534	0,003	0,084	3,9	63,9	0,3	7,4	0,12	2,9	21,8	4,5	62,1	0,8	4,7	0,11	2,6	23,7
2285	"г683863>;6;"	26.09.2070 2:40	Э90ХАФ	Р65	18	47,6833333	25,5666667	47,3666667	2,7784278	0,413205	0,077542	0,067123	0,074974	0,091607	1548	1591	10,5724528	14,719222	13081,09518	112,2	1	1	1	6,226	14,294				0,05		0,45	0,095	0,02			0,024595	0,100441	0,088		0,103		0,137	5574	0,002	0,499	0,231	0,115	0,74	0,006	0,01	0,07	0,011	0,017	0,46	0,002	0,003	0,004	0,867	0,0005	0,297	0,111	0,801	0,005	0,016	0,07	0,012	0,014	0,54	0,004	0,086	3,4	60,4	0,5	8,3	0,1	2,9	20,6	5,2	62	0,4	3,5	0,07	2,8	21,1
2286	"г683863>;6<"	26.09.2070 3:43	Э90ХАФ	Р65	10	50,3833333	20,6666667	50,05	2,2841226	0,498235	0,109238	0,1219205	0,105749	0,0936085	1570	1589	9,1389604	10,4841509	12692,90323	115,5	1	1	1	9,865	6,174		0,052		0,05		0,547	0,086	0,02			0,024631	0,102937	0,113		0,188		0,193	4372	0,002	0,463	0,205	0,083	0,695	0,005	0,012	0,057	0,008	0,015	0,451	0,001	0,003	0,003	0,866	0,0003	0,297	0,083	0,804	0,004	0,015	0,057	0,009	0,012	0,55	0,003	0,086	3,5	60,7	0,2	9,1	0,13	2,5	24,3	4,6	55,3	0,3	4,9	0,07	2,6	21,3
2287	"г683863>;6>"	26.09.2070 5:03	Э90ХАФ	Р65	7	47,5333333	22,8833333	47,05		0,556305	0,128482	0,2461085	0,163373	0,0933095	1581	1583	11,4042493	12,6485777	13571,44938	113,1	1	1	1	8,946	9,634		0,063		0,121		0,549	0,058	0,02			0,024486	0,102648	0,151		0,381		0,227	5176	0,001	0,421	0,19	0,071	0,593	0,004	0,012	0,049	0,007	0,017	0,395	0,001	0,002	0,003	0,866	0,0005	0,297	0,072	0,795	0,002	0,016	0,049	0,008	0,015	0,529	0,003	0,083	3,9	57,5	0,6	10,3	0,26	2,4	23,6	3,7	51,9	0,6	8,8	0,22	2,4	22
2288	"г683863>;6?"	26.09.2070 5:54	Э90ХАФ	Р65	13	42,6833333	21,8333333	42,35	3	0,50811	0,127916	0,1672225	0,073585	0,0915549	1606	1600	11,4246486	13,6894737	13490,38168	110,7	1	1	1	5,871	12,138				0,124		0,49	0,116	0,02			0,024486	0,100441	0,045		0,26		0,226	4909	0,001	0,448	0,182	0,071	0,642	0,004	0,012	0,05	0,006	0,012	0,45	0,001	0,002	0,003	0,878	0,0015	0,295	0,071	0,803	0,002	0,018	0,05	0,008	0,011	0,538	0,003	0,086	2,1	69,1	1,4	6	0,15	3,6	19,3	4,8	58,9	0,2	7,9	0,08	2,3	26,1
2289	"г683863>;76"	26.09.2070 6:45	Э90ХАФ	Р65	14	43,3666667	18,7166667	43,0333333	2,1296296	0,48901	0,104144	0,127577	0,101402	0,0943961	1596	1585	8,6570812	9,6214286	12293,85574	115,9	1	1	1	6,69	6,286		0,062		0,077		0,513	0,106	0,02			0,024233	0,104167	0,104		0,197		0,184	3835	0,002	0,457	0,207	0,085	0,686	0,005	0,01	0,057	0,008	0,016	0,449	0,001	0,002	0,005	0,852	0,0007	0,296	0,085	0,807	0,004	0,016	0,057	0,009	0,012	0,57	0,003	0,087	3,4	54,4	0,6	6,9	0,12	3,1	17,7	5,5	60,1	0,7	6	0,1	2,7	22,5
2290	"г683863>;77"	26.09.2070 7:34	Э90ХАФ	Р65	16	41,35	24,2166667	41,1833333	2,625	0,274235	0,094522	0,0999925	0,059653	0,0883038	1553	1572	10,4284751	8,1879004	13228,07983	109,8	1	1	1	6,877	5,752				0,05		0,274	0,124	0,02			0,022606	0,097475	0,051		0,155		0,167	5339	0,003	0,616	0,206	0,072	0,722	0,005	0,011	0,053	0,008	0,013	0,492	0,003	0,003	0,004	0,848		0,287	0,074	0,805	0,003	0,014	0,054	0,009	0,009	0,541	0,004	0,079	3,7	63,8	1,9	7,6	0,14	3	21,3	4,3	65,2	0,5	3,5	0,09	2,8	22,8
2291	"г683863>;78"	26.09.2070 17:11	Э76	Рельсы трамвайные																																																																																
2292	"г683863>;79"	26.09.2070 18:13	Э76	Рельсы трамвайные	9	46,0666667	19,0666667	46,0666667	2,5732514	0,4778		0,174595	0,125566		1592	1611	10,432055		12867,48252	109,8	1	1	1	16,019			0,112		0,05		0,54	0,085	0,02					0,122		0,27			4089	0,001	0,355	0,058	0,079	0,667	0,005	0,01	0,054	0,007	0,016	0,2	0,001	0,002	0,002	0,758		0,06	0,078	0,825	0,004	0,013	0,053	0,008	0,011	0,306	0,002	0,002	4,5	57,6	0,5	15,6	0,24	2,5	22,7	5,3	56,9	0,7	12,9	0,14	2,3	24,8
2293	"г683863>;7:"	26.09.2070 19:05	Э76	Рельсы трамвайные	15	44,3666667	21,3666667	44,3666667	2,6046512	0,53683		0,170815	0,094678		1590	1610	7,9264012		13229,01716	111	1	1	1	11,392			0,201		0,0500001		0,613	0,045	0,02					0,076		0,265			4711	0,001	0,313	0,109	0,093	0,666	0,006	0,014	0,072	0,008	0,021	0,203	0,001	0,001	0,002	0,74	0,0005	0,113	0,1	0,828	0,007	0,014	0,073	0,01	0,018	0,288	0,002	0,002	4,2	52,6	1,7	14,9	0,89	2,1	25	4,6	58,6	0,5	10	0,08	2,2	26,3
2294	"г683863>;7;"	26.09.2070 19:59	Э76	Рельсы трамвайные	11	40,5333333	21,0333333	40,5333333	2,7436932	0,5109		0,1442465	0,072689		1591	1606	9,6520559		13558,47861	114,9	1	1	1	13,041					0,05		0,582	0,075	0,02					0,053		0,224			4753	0,001	0,338	0,083	0,104	0,701	0,006	0,011	0,067	0,008	0,02	0,22	0,001	0,002	0,002	0,713	0,0005	0,086	0,103	0,837	0,006	0,014	0,066	0,009	0,015	0,289	0,002	0,002	4,4	59,5	0,7	13,3	0,21	2,7	22,2	5,8	58	0,8	8,4	0,09	2,6	22,4
2295	"г683863>;7<"	26.09.2070 21:00	Э76	Рельсы трамвайные	6	41,2166667	14,85	41,2166667	1,6383701	0,49346		0,208684	0,10732		1629	1591	17,063243		12331,31313	110,9	1	1	1	23,443			0,053		0,05		0,558		0,02					0,08		0,324			3052	0,001	0,344	0,072	0,103	0,64	0,005	0,012	0,064	0,009	0,022	0,188	0,001	0,002	0,002	0,721	0,0002	0,073	0,1	0,834	0,005	0,015	0,063	0,01	0,018	0,284	0,001	0,002	4,7	52,7	0,5	14,9	0,55	2,1	25	4,6	55,6	0,7	12,1	0,19	2,4	22,7
2296	"г683863>;7="	26.09.2070 21:55	Э76	Рельсы трамвайные	5	41,4	18,8833333	41,4	2,6677316	0,46164		0,17651	0,0593		1605	1600	11,8992754		12992,40953	107,7	1	1	1	16,421			0,053		0,05		0,52	0,049	0,02					0,02		0,272			4089	0,001	0,387	0,066	0,121	0,665	0,006	0,012	0,069	0,008	0,021	0,229	0,001	0,002	0,002	0,731	0,0001	0,067	0,121	0,837	0,006	0,014	0,069	0,009	0,015	0,29	0,002	0,002	3,8	49	0,7	14,8	0,21	2,4	20,1	4,9	49,7	1	12,1	0,09	2,2	23
2297	"г683863>;7>"	26.09.2070 22:46	Э76	Рельсы трамвайные	6	41,3666667	16,1333333	41,3666667	2	0,52506		0,1325625	0,066507		1614	1599	9,8274778		12544,21488	113,1	1	1	1	13,551					0,05		0,6	0,038	0,02					0,049		0,203			3373	0,001	0,338	0,092	0,104	0,711	0,006	0,011	0,065	0,009	0,02	0,226	0,001	0,002	0,002	0,735	0,0001	0,093	0,103	0,83	0,006	0,014	0,064	0,01	0,016	0,279	0,002	0,002	4,9	55,6	0,7	18,6	0,19	2,4	23,1	4,6	54,8	0,9	13,5	0,16	2,1	26,4
2298	"г683863>;7?"	26.09.2070 23:37	Э76	Рельсы трамвайные	6	42,55	17,7333333	42,55	2,3048085	0,49523		0,242325	0,090666		1607	1588	9,5978848		12589,84962	114,7	1	1	1	13,613			0,064		0,05		0,559	0,036	0,02					0,042		0,372			3721	0,001	0,379	0,072	0,123	0,619	0,006	0,012	0,067	0,01	0,023	0,204	0,001	0,002	0,002	0,735	0,0001	0,073	0,122	0,831	0,005	0,014	0,066	0,011	0,019	0,285	0,002	0,002	4,8	54,2	0,8	14,2	0,26	2,2	24,3	5	54	0,6	13,3	0,15	2,2	24,4
2299	"г683863>;86"	27.09.2070 0:28	Э76	Рельсы трамвайные	8	40,7	22,6833333	40,7	2	0,42658		0,143225	0,049154		1560	1594	11,3248157		13537,69287	116	1	1	1	15,364			0,052		0,05		0,478	0,05	0,02					0,018		0,22			5118	0,001	0,441	0,131	0,116	0,707	0,006	0,01	0,068	0,013	0,024	0,236	0,001	0,002	0,002	0,746	0,0001	0,133	0,117	0,834	0,006	0,013	0,068	0,015	0,018	0,286	0,002	0,003	5,1	58,1	0,4	12,1	0,18	2,7	21,3	5,5	62,3	0,4	6	0,07	2,8	21,9
2300	"г683863>;87"	27.09.2070 1:20	Э76	Рельсы трамвайные	7	40,6833333	19,55	40,6833333	3,5054893	0,46451		0,191325	0,061734		1569	1586	10,8730029		13783,1202	114,9	1	1	1	14,745					0,05		0,523	0,051	0,02					0,018		0,294			4491	0,001	0,377	0,104	0,112	0,661	0,008	0,01	0,083	0,01	0,021	0,22	0,001	0,002	0,002	0,725	0,0003	0,105	0,111	0,845	0,008	0,013	0,083	0,011	0,017	0,293	0,002	0,002	4,8	51,2	0,4	9,9	0,24	2,4	21	5,2	59,3	0,4	7,3	0,1	2,2	26,5
2301	"г683863>;88"	27.09.2070 2:19	Э76Ф	Р65	8	40,6833333	21,3166667	40,6833333	2,9559618	0,49993		0,1847125	0,087943	0,0401792	1584	1605	13,6994674		13381,07897	112,8	1	1	1	18,578			0,114		0,05		0,567	0,075	0,02				0,05013	0,061		0,283			4754	0,001	0,362	0,105	0,117	0,714	0,006	0,01	0,069	0,011	0,024	0,219	0,001	0,002	0,003	0,761	0,0005	0,106	0,114	0,883	0,005	0,013	0,068	0,012	0,015	0,312	0,002	0,037	4,4	50,8	0,4	12,9	0,23	2,4	21	4,3	48,2	0,7	7,3	0,08	2,5	19,4
2302	"г683863>;89"	27.09.2070 3:13	Э76Ф	Р65	6	41,0166667	22,5	41,0166667	3,7015504	0,47314		0,2350625	0,082919	0,0409334	1567	1601	10,5549777		13634,66667	112	1	1	1	14,431			0,053		0,05		0,532	0,056	0,02				0,051071	0,033		0,361			5113	0,001	0,369	0,086	0,097	0,65	0,006	0,011	0,068	0,008	0,022	0,221	0,001	0,002	0,002	0,755	0,0002	0,087	0,097	0,877	0,005	0,013	0,066	0,009	0,016	0,314	0,002	0,036	4,7	57,6	0,7	11	0,12	2,6	22,5	6,2	57,5	0,8	6,6	0,09	2,5	23
2303	"г683863>;8:"	27.09.2070 4:04	Э76Ф	Р65	6	40,7166667	19,4833333	40,7166667	3,6870809	0,45961		0,1904375	0,082943	0,0413678	1584	1596	9,1584118		13479,213	116,1	1	1	1	12,43			0,052		0,05		0,517	0,083	0,02				0,051613	0,051		0,292			4377	0,001	0,408	0,114	0,11	0,696	0,006	0,01	0,068	0,012	0,023	0,221	0,001	0,002	0,002	0,743	0,0001	0,115	0,111	0,865	0,005	0,013	0,067	0,013	0,018	0,294	0,002	0,036	4,9	58,6	0,4	10,8	0,12	2,7	21,7	5,1	48,8	1	7,9	0,09	2,5	19,9
2304	"г683863>;8;"	27.09.2070 4:58	Э76Ф	Р65	6	40,5333333	16,4166667	40,5333333	3	0,5435		0,3109125	0,126147	0,0416868	1613	1593	13,5022204		13142,74112	114,9	1	1	1	18,243			0,079		0,05		0,616	0,025	0,02				0,052011	0,069		0,477			3596	0,001	0,363	0,059	0,112	0,591	0,006	0,012	0,063	0,007	0,022	0,184	0,001	0,001	0,002	0,752	0,0002	0,06	0,114	0,863	0,005	0,015	0,062	0,008	0,02	0,307	0,002	0,037	5,5	50,7	0,5	14,4	0,16	2,2	23,3	5,7	48,7	0,4	7,7	0,11	2,3	20,9
2305	"г683863>;8<"	27.09.2070 5:51	Э76Ф	Р65	6	41	22,7666667	41	3,7401381	0,46503		0,2614	0,10735	0,0420924	1568	1599	13,2068446		14046,85212	116,3	1	1	1	18,009			0,132		0,05		0,521	0,08	0,02				0,052517	0,06		0,401			5330	0,001	0,397	0,089	0,113	0,642	0,007	0,01	0,067	0,009	0,023	0,209	0,001	0,002	0,002	0,749	0,0002	0,09	0,114	0,872	0,005	0,012	0,066	0,01	0,015	0,289	0,002	0,037	5,2	49,9	0,8	9,9	0,24	2,5	20,2	4,9	54,3	0,7	11,4	0,19	2,2	24,1
2306	"г683863>;8="	27.09.2070 6:47	Э90ХАФ	Р65	5	46,85	32,0166667	46,7	3	0,44487	0,072448	0,0427875	0,072915	0,0895965	1539	1621	13,006574	14,958042	14386,88183	111,4	1	1	1	17,147	3,565		0,064		0,05		0,491	0,082	0,02			0,023329	0,097873	0,095		0,064		0,128	7677	0,002	0,459	0,227	0,09	0,742	0,006	0,01	0,06	0,014	0,021	0,455	0,002	0,003	0,003	0,868	0,0002	0,291	0,089	0,789	0,005	0,013	0,06	0,015	0,014	0,528	0,003	0,081	3,7	46,1	1,2	11,9	0,42	2,6	17,5	4,4	59,6	0,7	12,9	0,21	2,8	21,7
2307	"г683863>;8>"	27.09.2070 7:40	Э90ХАФ	Р65	8	46,8333333	21	46,6666667	3	0,4195	0,080372	0,0748625	0,092999	0,0915728	1594	1600	13,8725756	11,7616299	12691,42857	113,6	1	1	1	7,391	11,546				0,05		0,457	0,047	0,02			0,023763	0,10008	0,113		0,113		0,142	4442	0,002	0,477	0,217	0,097	0,731	0,005	0,01	0,057	0,013	0,017	0,447	0,002	0,003	0,004	0,863	0,0003	0,287	0,095	0,807	0,003	0,017	0,057	0,014	0,015	0,546	0,003	0,082	3,1	55	1,3	8,2	0,13	3,1	17,7	4,2	54,3	0,8	3	0,09	2,8	18,7
2308	"г683863>;8?"	27.09.2070 8:49	Э90ХАФ	Р65	7	43,35	19,35	43,1833333	2	0,514325	0,091126	0,1296375	0,116421	0,0941124	1597	1608	9,3651376	11,5121495	12220,15504	116,3	1	1	1	5,104	10,265				0,05		0,57	0,047	0,02			0,023618	0,103335	0,127		0,197		0,161	3941	0,002	0,435	0,213	0,082	0,689	0,01	0,009	0,058	0,011	0,017	0,435	0,001	0,002	0,003	0,853	0,0003	0,291	0,083	0,805	0,008	0,016	0,058	0,012	0,015	0,542	0,003	0,081	4	62,8	0,6	8,8	0,1	2,9	21,8	5,7	61,5	0,2	6	0,06	2,7	22,7
2309	"г683863>;96"	27.09.2070 9:44	Э90ХАФ	Р65	5	52,55	22,8333333	52,55		0,505625	0,122822	0,165575	0,10178	0,0936731	1584	1599	13,8121519	16,0197683	12253,13869	116,5	1	1	1	9,093	17,288				0,05		0,552	0,039	0,02			0,011212	0,103479	0,09		0,253	0,012189	0,217	4663	0,002	0,44	0,185	0,092	0,652	0,006	0,012	0,057	0,008	0,017	0,446	0,001	0,002	0,004	0,858	0,0002	0,29	0,093	0,805	0,004	0,019	0,057	0,008	0,014	0,559	0,003	0,082	4,2	60,1	1,1	6,8	0,09	3	19,7	5,7	57,6	0,3	4,1	0,06	2,8	20,3
2310	"г683863>;97"	27.09.2070 10:36	Э90ХАФ	Р65	11	54,5666667	20,6666667	54,2166667		0,51935	0,123388	0,1877375	0,110825	0,0951959	1575	1585	9,9717791	11,2743243	12457,74194	116,9	1	1	1	6,321	12,978				0,05		0,568	0,039	0,02				0,104384	0,095		0,287	0,02615	0,218	4291	0,002	0,44	0,185	0,102	0,657	0,007	0,016	0,073	0,007	0,02	0,464	0,002	0,002	0,003	0,861	0,0001	0,291	0,103	0,793	0,005	0,019	0,074	0,008	0,016	0,542	0,003	0,083	4,4	61,7	0,4	7,9	0,08	2,8	22	5,7	57,4	0,6	5,1	0,06	2,6	21,8
2311	"г683863>;98"	27.09.2070 11:46	Э90ХАФ	Р65	5	55,3666667	23,3666667	55,2166667	3,5799129	0,437245	0,079806	0,1011375	0,080379	0,0922969	1537	1585	11,4374165	15,1722251	14453,92297	113,6	1	1	1	8,559	16,327				0,05		0,478	0,049	0,02				0,100767	0,083		0,154	0,02615	0,141	5629	0,002	0,492	0,22	0,11	0,71	0,006	0,012	0,063	0,009	0,018	0,466	0,002	0,002	0,003	0,87	0,0001	0,289	0,11	0,798	0,004	0,017	0,063	0,01	0,015	0,509	0,003	0,082	3,2	53,7	1,2	5,4	0,15	3	18	5,2	60,5	0,6	5,4	0,07	2,8	21,8
2312	"г683863>;99"	27.09.2070 12:39	Э90ХАФ	Р65	12	54,7166667	24,6833333	54,55		0,47212	0,091692	0,1501	0,10423	0,0920197	1557	1587	10,4946429	10,690144	12423,76772	114,1	1	1	1	3,265	15,667				0,05		0,517	0,062	0,02				0,100441	0,1		0,229	0,026114	0,162	5111	0,002	0,473	0,211	0,096	0,657	0,006	0,01	0,066	0,009	0,021	0,436	0,001	0,002	0,003	0,865	0,0001	0,29	0,095	0,797	0,004	0,018	0,066	0,01	0,018	0,542	0,003	0,084	3,5	57,4	0,7	7,4	0,15	3	19,2	5,5	61,1	0,4	5,6	0,07	2,7	22,2
2313	"г683863>;9:"	27.09.2070 13:33	Э90ХАФ	Р65	18	50,3666667	20,5	50,2		0,51932	0,098484	0,1769875	0,123607	0,0927533	1573	1586	9,7702918	13,1588517	12649,7561	115,3	1	1	1	6,139	13,751				0,05		0,573	0,065	0,02				0,101707	0,119		0,27	0,026512	0,174	4322	0,002	0,429	0,202	0,105	0,653	0,005	0,012	0,061	0,008	0,023	0,44	0,002	0,002	0,003	0,865	0,0002	0,287	0,106	0,796	0,003	0,018	0,062	0,01	0,016	0,534	0,003	0,084	4,1	61,2	0,3	9,3	0,07	2,8	22,1	5,5	59,5	0,5	6,7	0,09	2,5	23,4
2314	"г683863>;9;"	27.09.2070 14:29	Э90ХАФ	Р65	21	52,05	21,3333333	51,8833333		0,492225	0,084334	0,1811375	0,103901	0,095239	1559	1580	13,1020522	15,0765407	12774,375	117,6	1	1	1	7,803	16,513				0,05		0,542	0,068	0,02				0,10489	0,087		0,277	0,026874	0,149	4542	0,002	0,443	0,217	0,103	0,639	0,008	0,011	0,082	0,008	0,018	0,429	0,002	0,002	0,003	0,861	0,0002	0,287	0,103	0,794	0,007	0,019	0,082	0,01	0,017	0,527	0,003	0,084	4,3	62	0,4	8,5	0,09	2,9	21,1	5,6	60,5	0,9	4,4	0,09	2,8	21,8
2315	"г683863>;9<"	27.09.2070 15:25	Э90ХАФ	Р65	22	57,7	18,3166667	57,5333333		0,548245	0,10471	0,1652875	0,120547	0,095347	1581	1582	9,7312246	10,5503303	12516,46952	117,1	1	1	1	5,982	13,311				0,05		0,608	0,053	0,02				0,104926	0,119		0,252	0,027054	0,185	3821	0,002	0,409	0,199	0,098	0,651	0,007	0,009	0,066	0,008	0,017	0,424	0,001	0,002	0,004	0,874	0,0005	0,287	0,097	0,797	0,005	0,017	0,066	0,01	0,014	0,54	0,003	0,085	4,1	60	0,4	8	0,08	2,8	21,3	5,8	57,7	0,5	6,6	0,07	2,5	22,7
2316	"г683863>;9="	27.09.2070 16:17	Э90ХАФ	Р65	32	64,7333333	26,8666667	64,5666667		0,478485	0,108106	0,171175	0,09025	0,0917474	1561	1590	12,4568905	13,8907675	12537,46898	113,3	1	1	1	7,834	20,813				0,05		0,521	0,054	0,02				0,10102	0,07		0,262	0,025933	0,191	5614	0,001	0,467	0,198	0,099	0,65	0,007	0,011	0,073	0,007	0,016	0,444	0,001	0,002	0,003	0,863	0,0001	0,291	0,095	0,801	0,006	0,019	0,073	0,008	0,014	0,544	0,003	0,085	4,1	60	0,4	6,9	0,07	2,8	21,2	5,6	58,9	0,9	6,3	0,07	2,6	22,8
2317	"г683863>;9>"	27.09.2070 17:13	Э90ХАФ	Р65	47	64,7166667	40,2833333	64,55	2,8535424	0,48587	0,138104	0,2124625	0,118591	0,0922324	1523	1594	10,9575	13,3120122	10292,09764	113,3	1	1	1	3,409	24,165		0,11		0,05		0,523	0,048	0,02				0,101309	0,097		0,325	0,026512	0,244	6910	0,001	0,467	0,172	0,102	0,614	0,008	0,011	0,066	0,006	0,017	0,432	0,001	0,002	0,002	0,885	0,0006	0,291	0,101	0,8	0,006	0,02	0,065	0,007	0,014	0,52	0,002	0,084	3,5	61,6	0,5	9,6	0,19	2,7	22,8	3,6	49,2	0,6	9,2	0,13	2,4	20,8
2318	"г683863>;9?"	27.09.2070 19:09	Э90ХАФ	Р65	6	46,6666667	18,3	46,3333333		0,541885	0,13867	0,266575	0,14119	0,0953603	1588	1583	8,7913043	5,0730159	12531,14754	117	1	1	1	10,784	1,598				0,05		0,59	0,047	0,02				0,105143	0,11		0,408	0,026693	0,245	3822	0,001	0,442	0,177	0,111	0,573	0,008	0,013	0,082	0,006	0,02	0,414	0,001	0,002	0,003	0,868	0,0002	0,29	0,112	0,797	0,006	0,015	0,082	0,007	0,02	0,539	0,003	0,082	3,5	50,2	1	11,4	0,1	2,3	21,9	4,5	55,5	0,6	10,3	0,12	2,2	25,7
2319	"г683863>;:6"	27.09.2070 20:05	Э90ХАФ	Р65	10	42,55	14,1833333	42,2166667	2,5512083	0,565685	0,11603	0,2025375	0,106899	0,0956858	1580	1591	8,9426966	10,4520518	12538,6604	116,7	1	1	1	7,959	5,377				0,05		0,626	0,05	0,02				0,105071	0,083		0,31	0,027561	0,205	2964	0,001	0,418	0,191	0,101	0,624	0,007	0,011	0,07	0,007	0,021	0,428	0,001	0,002	0,003	0,88	0,0001	0,288	0,101	0,808	0,006	0,015	0,07	0,008	0,017	0,541	0,003	0,084	4,2	60,7	0,4	10,6	0,11	2,7	22,6	5,9	53,1	0,8	4,9	0,1	2,6	20,4
2320	"г683863>;:7"	27.09.2070 21:00	Э90ХАФ	Р65	9	40,7166667	13,5333333	40,5666667		0,50436	0,123388	0,200525	0,103124	0,0925496	1585	1595	8,2549118	7,5808528	12081,28079	115	1	1	1	5,462	5,235				0,05		0,549	0,051	0,02				0,102069	0,078		0,307	0,025861	0,218	2725	0,001	0,457	0,183	0,095	0,621	0,006	0,012	0,061	0,006	0,021	0,431	0,001	0,002	0,003	0,872	0,0001	0,286	0,096	0,798	0,004	0,014	0,062	0,007	0,017	0,528	0,003	0,081	4,5	53,5	0,5	11,3	0,15	2,4	22,1	5,5	58,7	0,2	8,5	0,06	2,3	25,5
2321	"г683863>;:8"	27.09.2070 21:50	Э90ХАФ	Р65	13	41,6833333	18,8333333	41,35	2,8793284	0,4484134	0,103578	0,1337875	0,062929	0,091559	1545	1584	9,6245232	9,8073913	13730,97345	113,4	1	1	1	5,887	7,519	0,006072			0,05		0,479	0,136	0,02				0,100803	0,043		0,205	0,025897	0,183	4310	0,002	0,479	0,198	0,092	0,683	0,005	0,011	0,054	0,007	0,017	0,466	0,002	0,002	0,003	0,862		0,289	0,092	0,801	0,004	0,014	0,054	0,008	0,014	0,533	0,003	0,083	3,7	64,3	0,6	8,6	0,14	3,1	21	4,8	64,1	0,8	4,3	0,09	2,8	22,1
2322	"г683863>;:9"	27.09.2070 22:41	Э90ХАФ	Р65	23	41,1833333	14,7	41,05		0,487795	0,105842	0,1430375	0,106931	0,0929068	1577	1590	10,3747706	10,0762402	12497,95918	113,7	1	1	1	5,026	8,576				0,05		0,534	0,091	0,02				0,102358	0,107		0,218	0,02615	0,187	3062	0,001	0,471	0,196	0,085	0,668	0,005	0,01	0,062	0,007	0,017	0,432	0,001	0,002	0,003	0,868	0,0004	0,288	0,084	0,803	0,004	0,014	0,062	0,009	0,015	0,548	0,003	0,085	3,4	54	0,5	8,3	0,18	2,7	19,9	4,4	62	0,7	4,8	0,07	2,4	25,6
2323	"г683863>;::"	27.09.2070 23:32	Э90ХАФ	Р65	32	40,8666667	20,8666667	40,6833333	2,5914202	0,46556	0,080372	0,1494125	0,068315	0,0946186	1551	1575	9,656	9,2929688	12729,39297	116,4	1	1	1	4,828	7,93		0,131		0,05		0,511	0,074	0,02				0,104022	0,045		0,229	0,026801	0,142	4427	0,002	0,47	0,22	0,089	0,661	0,006	0,01	0,066	0,008	0,016	0,46	0,002	0,002	0,003	0,877		0,287	0,088	0,792	0,005	0,013	0,066	0,009	0,014	0,533	0,003	0,084	4,2	51,4	0,6	11,2	0,15	2,3	22,1	7,6	48,4	0,8	8,3	0,07	2,4	20
2324	"г683863>;:;"	28.09.2070 0:24	Э90ХАФ	Р65	36	40,85	18,3	40,6833333	2,7541667	0,46482	0,097352	0,12205	0,091696	0,0937768	1556	1593	10,0057732	9,8735386	13475,40984	116,4	1	1	1	5,392	7,929				0,05		0,508	0,063	0,02				0,103262	0,092		0,186	0,026259	0,172	4110	0,002	0,458	0,203	0,075	0,693	0,006	0,01	0,059	0,008	0,016	0,443	0,002	0,003	0,003	0,866	0,0001	0,283	0,075	0,791	0,004	0,015	0,059	0,009	0,014	0,533	0,003	0,082	4,7	60,4	0,9	10,3	0,12	2,7	22,2	4,3	53,3	0,9	3,5	0,06	2,8	19
2325	"г683863>;:<"	28.09.2070 1:18	Э90ХАФ	Р65	38	41,55	19,2166667	41,3833333	2,6538149	0,484355	0,12169	0,217	0,119128	0,0945123	1554	1586	9,08352	7,1485714	13244,75282	116,9	1	1	1	4,731	6,116				0,05		0,524	0,05	0,02				0,103986	0,096		0,332	0,02662	0,215	4242	0,001	0,483	0,187	0,081	0,61	0,006	0,011	0,06	0,006	0,016	0,433	0,001	0,002	0,003	0,857		0,289	0,083	0,8	0,004	0,015	0,06	0,007	0,014	0,549	0,003	0,082	3,6	52,3	1	8,5	0,11	2,5	20,7	5,2	58,7	0,5	7	0,12	2,3	25,7
2326	"г683863>;:="	28.09.2070 2:09	Э76ХФ	Р65	40	40,5333333	27,65	40,5333333	3,3272184	0,39184	0,127916	0,1018125	0,081855	0,0377447	1629	1629	11,3410362		13857,50452	110	1	1	1	15,323					0,05		0,413	0,049	0,02				0,047418	0,085		0,155		0,226	6386	0,002	0,472	0,305	0,072	0,706	0,005	0,01	0,049	0,006	0,014	0,496	0,002	0,002	0,004	0,758	0,0002	0,417	0,072	0,797	0,004	0,011	0,05	0,007	0,008	0,575	0,003	0,036	5,1	59,9	0,4	9,7	0,11	2,5	23,9	4,7	50	0,5	5,2	0,05	2,7	18,7
2327	"г683863>;:>"	28.09.2070 3:00	Э76ХФ	Р65	48	44,6333333	21,7666667	44,6333333	3,0859189	0,40043	0,139236	0,089325	0,105228	0,0385789	1532	1587	9,5867812		14176,72282	113,6	1	1	1	14,263					0,05		0,422	0,08	0,02				0,048466	0,126		0,135		0,246	5143	0,002	0,451	0,302	0,084	0,714	0,007	0,009	0,056	0,008	0,014	0,464	0,002	0,003	0,003	0,765	0,0003	0,415	0,087	0,79	0,008	0,013	0,06	0,008	0,013	0,545	0,003	0,037	4,7	59,4	0,4	9	0,12	2,7	22,1	4,9	52,7	1	3,9	0,12	2,6	20,3
2328	"г683863>;:?"	28.09.2070 3:50	Э76ХФ	Р65	59	44,9	20,05	44,9	2,6489762	0,400725	0,152254	0,1408125	0,125841	0,0397889	1549	1583	6,4469933		13361,59601	116,2	1	1	1	9,649					0,05		0,418	0,055	0,02				0,049986	0,137		0,214		0,269	4465	0,001	0,441	0,289	0,095	0,674	0,006	0,011	0,064	0,007	0,016	0,454	0,002	0,002	0,003	0,771	0,0003	0,416	0,095	0,796	0,005	0,012	0,064	0,008	0,015	0,564	0,003	0,036	5,7	58,8	0,6	10,7	0,15	2,6	22,9	5,9	53,5	0,7	6,5	0,11	2,5	21,8
2329	"г683863>;;6"	28.09.2070 4:49	Э76ХФ	Р65	58	42,5333333	18,6666667	42,5333333	2,9937291	0,43811	0,151688	0,1745625	0,165855	0,0401916	1542	1578	8,2523511		14197,5	116,9	1	1	1	11,7					0,05		0,463	0,059	0,02				0,050492	0,185		0,265		0,268	4417	0,001	0,406	0,293	0,109	0,646	0,007	0,01	0,079	0,006	0,018	0,419	0,001	0,002	0,003	0,76	0,0001	0,416	0,108	0,794	0,007	0,013	0,079	0,008	0,017	0,573	0,003	0,035	4,2	59,2	0,3	10,2	0,14	2,5	23,7	5,4	60,4	0,3	5,9	0,08	2,3	25,8
2330	"г683863>;;7"	28.09.2070 5:43	Э76ХФ	Р65	59	41,2	17,65	41,2	2,5903194	0,45743	0,148292	0,160475	0,13943	0,0400189	1563	1585	7,6616505		13149,0085	116,6	1	1	1	10,522					0,05		0,488	0,06	0,02				0,050275	0,15		0,244		0,262	3868	0,001	0,405	0,294	0,1	0,657	0,009	0,01	0,069	0,007	0,02	0,439	0,001	0,002	0,003	0,777	0,0001	0,414	0,101	0,789	0,008	0,011	0,069	0,008	0,015	0,561	0,003	0,035	4,3	58,8	0,2	12,3	0,13	2,3	25,7	4,9	58,6	0,4	7,6	0,08	2,2	26,5
2331	"г683863>;;8"	28.09.2070 6:50	Э76ХФ	Р65	44	51,2166667	20,5	51,2166667	2,3931789	0,433775	0,13867	0,149825	0,157436	0,0392993	1559	1595	9,5071464		13302,43902	113,9	1	1	1	16,075			0,037		0,05		0,461	0,039	0,02				0,049371	0,182		0,227		0,245	4545	0,001	0,434	0,305	0,1	0,665	0,012	0,01	0,079	0,007	0,018	0,436	0,001	0,002	0,004	0,766	0,0004	0,425	0,102	0,793	0,014	0,014	0,084	0,009	0,017	0,566	0,003	0,037	4,4	53,5	0,3	10,5	0,22	2,4	22,4	4,5	51,3	0,3	5,7	0,07	2,5	20,3
2332	"г683863>;;9"	28.09.2070 7:43	Э76ХФ	Р65	49	47,8833333	17,3666667	47,8833333	2,5738832	0,40764	0,112068	0,1146375	0,143685	0,0390112	1596	1591	13,1519666		13294,43378	113,7	1	1	1	20,992			0,114		0,05		0,435	0,075	0,02				0,049009	0,175		0,173		0,198	3848	0,001	0,445	0,326	0,113	0,691	0,008	0,013	0,074	0,01	0,023	0,44	0,001	0,002	0,004	0,765	0,0004	0,424	0,113	0,8	0,008	0,016	0,074	0,011	0,011	0,565	0,003	0,037	3,9	50,7	0,6	10,7	0,13	2,3	22,3	4,5	52,8	0,4	10,1	0,16	2,3	22,8
2333	"г683863>;;:"	28.09.2070 8:45	Э76ХФ	Р65	43	50,8333333	23,9333333	48,8333333	3,656682	0,39604	0,11886	0,1255375	0,138739	0,0397307	1556	1595	9,512		13557,66017	116,1	1	1	1	15,457			0,114		0,05		0,419	0,05	0,02				0,049913	0,163		0,19		0,21	5408	0,002	0,424	0,321	0,098	0,686	0,009	0,013	0,086	0,009	0,02	0,448	0,002	0,003	0,003	0,758	0,0004	0,418	0,097	0,79	0,008	0,013	0,085	0,01	0,015	0,555	0,003	0,036	4,9	58,1	0,9	10,5	0,19	2,6	22,7	4,2	56,6	0,3	12,5	0,14	2,2	26
2334	"г683863>;;;"	28.09.2070 9:38	Э76ХФ	Р65	60	42,5166667	19,15	42,5166667	3	0,421605	0,11603	0,102	0,159222	0,0397594	1575	1593	13,6321703		13447,51958	117,3	1	1	1	19,21			0,062		0,05		0,452	0,059	0,02				0,049949	0,204		0,153		0,205	4292	0,002	0,445	0,32	0,104	0,701	0,008	0,013	0,08	0,01	0,019	0,417	0,001	0,003	0,004	0,769	0,0006	0,417	0,105	0,794	0,007	0,014	0,079	0,012	0,013	0,567	0,003	0,037	4,1	49	0,6	10	0,24	2,2	21,9	4,5	52,1	0,2	6,9	0,06	2,4	21,8
2335	"г683863>;;<"	28.09.2070 10:29	Э76ХФ	Р65	65	46,0333333	25,5333333	46,0333333	3,669214	0,464545	0,13867	0,122825	0,132182	0,0405084	1541	1594	11,4598471		13718,53786	117,4	1	1	1	17,489			0,063		0,05		0,5	0,06	0,02				0,05089	0,154		0,186		0,245	5838	0,001	0,418	0,304	0,104	0,69	0,006	0,014	0,074	0,008	0,018	0,446	0,002	0,002	0,004	0,763	0,0006	0,419	0,101	0,8	0,006	0,014	0,073	0,009	0,016	0,581	0,004	0,038	4,7	58,1	0,5	10,6	0,15	2,6	22,1	5,4	61,7	0,7	5,1	0,08	2,7	23
2336	"г683863>;;="	28.09.2070 11:22	Э76ХФ	Р65																																																																																
2337	"г683863>;;>"	28.09.2070 12:14	Э76ХФ	Р65	61	71,2166667	25,2333333	71,2166667	2,9756928	0,450885	0,122822	0,1251875	0,154241	0,0402489	1573	1593	8,8578725		13698,5469	114,6	1	1	1	21,003			0,1		0,05		0,486	0,047	0,02				0,050564	0,187		0,189		0,217	5761	0,001	0,419	0,317	0,114	0,678	0,008	0,012	0,08	0,008	0,018	0,437	0,001	0,002	0,003	0,779	0,0002	0,419	0,112	0,783	0,008	0,016	0,079	0,009	0,012	0,559	0,002	0,037	4,8	52,9	0,5	12,1	0,3	2,3	23,3	5,1	52,8	0,8	10,2	0,13	2,1	24,7
2338	"г683863>;;?"	28.09.2070 13:06	Э76ХФ	Р65																																																																																
2339	"г683863>;<6"	28.09.2070 15:38	Э76ХФ	Р65	7	41,5166667	18,65	41,5166667	2	0,44369	0,133576	0,1282375	0,144643	0,0404798	1582	1589	11,8354878		13097,05094	116,8	1	1	1	16,379			0,062		0,05		0,475	0,059	0,02				0,050854	0,171		0,194		0,236	4071	0,002	0,415	0,31	0,103	0,675	0,007	0,011	0,072	0,008	0,019	0,434	0,002	0,003	0,003	0,782	0,0004	0,42	0,101	0,796	0,006	0,013	0,071	0,009	0,016	0,57	0,003	0,037	5,2	58,2	1,1	9,2	0,23	2,5	23,5	5,7	59,1	0,5	7,6	0,08	2,6	22,7
2340	"г683863>;<7"	28.09.2070 16:29	Э76ХФ	Р65	6	42,6833333	19,7166667	42,6833333		0,38709	0,10754	0,073025	0,06458	0,0383489	1585	1604	11,0372922		13021,47084	110,8	1	1	1	15,489			0,074		0,05		0,412	0,058	0,02				0,048177	0,07		0,111		0,19	4279	0,002	0,448	0,327	0,108	0,718	0,006	0,011	0,065	0,01	0,021	0,502	0,002	0,003	0,003	0,771	0,0006	0,417	0,108	0,786	0,005	0,013	0,065	0,01	0,016	0,569	0,003	0,036	4,5	63,6	0,5	5,6	0,08	2,9	22	5,8	59,6	0,5	7,6	0,09	2,6	23,2
2341	"г683863>;<8"	28.09.2070 17:18	Э76ХФ	Р65	6	43,0333333	18,6333333	43,0333333		0,39516	0,112068	0,12985	0,127522	0,0408172	1585	1591	10,9478295		13723,79249	119,5	1	1	1	15,552			0,041		0,05		0,419	0,085	0,02				0,051288	0,144		0,197		0,198	4262	0,002	0,477	0,331	0,103	0,679	0,007	0,011	0,071	0,011	0,017	0,458	0,002	0,003	0,004	0,763	0,0004	0,418	0,104	0,781	0,006	0,011	0,071	0,011	0,013	0,568	0,003	0,036	4,8	63	0,3	7,3	0,08	2,9	21,9	4,3	56,1	0,7	9,1	0,15	2,1	26,4
2342	"г683863>;<9"	28.09.2070 18:10	Э76ХФ	Р65	6	52,7166667	19,95	52,7166667	2,3237875	0,467215	0,163574	0,2221625	0,219887	0,039316	1613	1593	10,5171672		13203,00752	114,7	1	1	1	18,481			0,28		0,124		0,431	0,07	0,02				0,049479	0,249		0,337		0,289	4390	0,001	0,406	0,28	0,11	0,584	0,006	0,011	0,066	0,008	0,022	0,38	0,001	0,003	0,003	0,789	0,0003	0,419	0,108	0,791	0,005	0,013	0,066	0,009	0,013	0,581	0,003	0,037	4,7	54	0,6	11,3	0,35	2,1	25,7	4,4	58,4	0,4	9,5	0,12	2,2	26,2
2343	"г683863>;<:"	28.09.2070 18:59	Э76ХФ	Р65	17	45,2	16,6666667	45,2		0,433515	0,120558	0,1764875	0,131273	0,0390284	1595	1586	9,1594257		13528,8	112	1	1	1	13,645			0,074		0,05		0,463	0,058	0,02				0,049117	0,131		0,269		0,213	3758	0,002	0,431	0,317	0,125	0,632	0,011	0,012	0,081	0,008	0,021	0,454	0,001	0,002	0,003	0,766	0,0003	0,418	0,123	0,785	0,01	0,013	0,081	0,009	0,014	0,567	0,003	0,037	4,5	54	0,4	9,6	0,11	2,3	23,7	4,6	59,6	0,3	7,2	0,09	2,3	26,6
2344	"г683863>;<;"	28.09.2070 19:49	Э76ХФ	Р65	18	50,8666667	23,6666667	50,8666667		0,44214	0,149424	0,1845375	0,146373	0,039374	1553	1586	9,1142429		12288,16901	115,4	1	1	1	15,198			0,083		0,05		0,468	0,037	0,02				0,049552	0,151		0,281		0,264	4847	0,002	0,402	0,292	0,107	0,617	0,007	0,012	0,084	0,007	0,021	0,435	0,001	0,002	0,004	0,781	0,0008	0,42	0,109	0,79	0,007	0,013	0,085	0,008	0,015	0,562	0,003	0,036	4,9	53,4	0,3	9,9	0,12	2,5	21,5	4,9	49,1	0,4	9,1	0,12	2,5	19,6
2345	"г683863>;<<"	28.09.2070 20:41	Э76ХФ	Р65	22	48,8833333	17,0333333	48,8833333		0,42535	0,122256	0,1137625	0,131761	0,0373621	1576	1587	9,3965789		12282,97456	110,1	1	1	1	15,259			0,063		0,05		0,455	0,037	0,02				0,04702	0,157		0,172		0,216	3487	0,001	0,438	0,313	0,123	0,68	0,009	0,01	0,08	0,009	0,018	0,45	0,001	0,002	0,003	0,785	0,0002	0,419	0,123	0,787	0,008	0,014	0,08	0,01	0,015	0,57	0,003	0,036	4,2	49,4	0,7	14,5	0,22	2,3	21,4	4,6	48,1	0,4	15,9	0,12	2,3	22,4
2346	"г683863>;<="	28.09.2070 21:35	Э76ХФ	Р65	26	45,05	24,5	45,05	2,5964835	0,440785	0,136406	0,1512125	0,128561	0,0397475	1574	1629	10,4058394		13248,97959	116,6	1	1	1	15,048			0,063		0,05		0,47	0,037	0,02				0,050022	0,137		0,23		0,241	5410	0,002	0,435	0,306	0,113	0,658	0,009	0,009	0,078	0,009	0,018	0,454	0,002	0,003	0,004	0,768	0,0003	0,419	0,113	0,789	0,008	0,012	0,079	0,01	0,012	0,557	0,003	0,037	5,4	59,5	0,5	11,9	0,12	2,7	22,2	5,5	60,6	0,3	10,5	0,11	2,7	22,2
2347	"г683863>;<>"	28.09.2070 22:27	Э76ХФ	Р65	24	57,05	25,2166667	57,05		0,472195	0,086598	0,12765	0,249096	0,0379938	1580	1609	10,2962314		12734,4349	111,5	1	1	1	19,58			0,311		0,05		0,519	0,039	0,02				0,047815	0,332		0,19		0,153	5352	0,001	0,397	0,347	0,112	0,66	0,012	0,01	0,1	0,011	0,024	0,367	0,001	0,002	0,002	0,782	0,0002	0,422	0,111	0,795	0,011	0,01	0,1	0,013	0,015	0,558	0,002	0,037	3,8	46,2	2,8	15,3	1,59	1,8	26	4,9	52,1	0,5	10,7	0,18	2,4	21,8
2348	"г683863>;<?"	28.09.2070 23:19	Э76ХФ	Р65	35	53,3833333	21,7	53,3833333	2,4926546	0,424495	0,134142	0,1329125	0,118577	0,0384539	1553	1599	5,6163597		13241,47465	113,4	1	1	1	9,994			0,063		0,05		0,451	0,037	0,02				0,048394	0,129		0,202		0,237	4789	0,002	0,43	0,307	0,107	0,667	0,008	0,01	0,069	0,01	0,022	0,463	0,002	0,002	0,003	0,758	0,0002	0,418	0,105	0,785	0,007	0,012	0,069	0,011	0,018	0,57	0,003	0,036	5,6	56,4	0,4	11,3	0,12	2,4	23,5	5,3	54,9	0,9	10,2	0,1	2,5	22,2
2349	"г683863>;=6"	29.09.2070 0:22	Э76ХФ	Р65	32	45,5333333	24,0333333	45,5333333	4,0931245	0,405535	0,112634	0,122225	0,134624	0,0388853	1516	1594	9,9296407		14946,74064	117,2	1	1	1	14,74			0,073		0,05		0,432	0,036	0,02				0,048937	0,158		0,185		0,199	5987	0,002	0,453	0,327	0,111	0,672	0,008	0,01	0,075	0,014	0,024	0,452	0,002	0,003	0,003	0,779	0,0002	0,421	0,112	0,786	0,007	0,013	0,075	0,015	0,017	0,553	0,003	0,036	5,6	55,1	0,5	13,6	0,18	2,5	21,7	5,6	54,1	0,7	13,8	0,19	2,6	20,7
2350	"г683863>;=7"	29.09.2070 1:18	Э76ХФ	Р65	28	51,2333333	19,3	51,2333333		0,37224	0,115464	0,078575	0,084224	0,0369878	1557	1591	9,2001312		12559,58549	110,8	1	1	1	15,584					0,05		0,392	0,037	0,02				0,046549	0,098		0,119		0,204	4040	0,002	0,459	0,322	0,098	0,719	0,006	0,01	0,065	0,012	0,02	0,478	0,002	0,003	0,003	0,775	0,0002	0,422	0,097	0,791	0,006	0,013	0,065	0,013	0,015	0,555	0,003	0,036	4,4	58,4	0,8	17,8	0,19	2,8	21,2	5,6	57,5	1	13,5	0,09	2,6	21,9
2351	"г683863>;=8"	29.09.2070 2:11	Э76ХФ	Р65	32	47,55	22,7166667	47,55	2,9791165	0,417425	0,108106	0,135725	0,130358	0,0398619	1529	1586	9,6730215		13607,63023	118,2	1	1	1	15,278					0,05		0,447	0,038	0,02				0,050166	0,146		0,206		0,191	5152	0,002	0,45	0,331	0,115	0,673	0,009	0,01	0,083	0,011	0,023	0,449	0,002	0,003	0,003	0,773	0,0002	0,419	0,115	0,793	0,009	0,013	0,083	0,012	0,017	0,557	0,003	0,036	5,6	56,7	0,4	11,8	0,13	2,7	20,9	5,3	55,1	0,7	14,4	0,16	2,5	22,4
2352	"г683863>;=9"	29.09.2070 3:03	Э76ХФ	Р65	33	46,85	13,7166667	46,85		0,431915	0,123954	0,1346375	0,141119	0,0379652	1597	1586	10,6450567		12549,69623	112,6	1	1	1	16,42			0,144		0,05		0,462	0,039	0,02				0,047779	0,163		0,204		0,219	2869	0,002	0,423	0,314	0,094	0,669	0,007	0,01	0,062	0,01	0,017	0,442	0,001	0,003	0,003	0,773	0,0001	0,42	0,094	0,794	0,006	0,015	0,061	0,011	0,014	0,579	0,003	0,036	4,4	51,7	0,9	22,1	0,33	2,2	24	4,8	50,8	0,9	12,4	0,18	2,3	21,6
2353	"г683863>;=:"	29.09.2070 3:55	Э76ХФ	Р65	32	47,2	16,75	47,2		0,430015	0,140934	0,1212125	0,115517	0,0389712	1572	1584	8,4068037		12917,01493	113,5	1	1	1	13,18					0,05		0,457	0,047	0,02				0,049045	0,129		0,184		0,249	3606	0,002	0,442	0,302	0,097	0,68	0,006	0,01	0,067	0,008	0,016	0,464	0,002	0,002	0,003	0,78	0,0002	0,419	0,096	0,789	0,005	0,012	0,067	0,009	0,012	0,564	0,003	0,037	5,2	57,1	0,5	13	0,15	2,6	22,2	5,5	51,7	0,6	6,9	0,09	2,4	21,7
