Repository: Siella/alloy_building

# Прогнозирование химического состава шлака
Задание по Data science от компании EVRAZ (оптимизация сталеплавильного производства) в рамках хакатона ```</beCoder>```.

Мы реализовали наше решение как простой и лаконичный веб-сервис!
В папке `EDA` результаты анализа данных в рамках отборочного задания, в `modelling` — результаты моделирования целевых показателей химического состава шлака и `сыпуч известь РП`.

File: _data/Исходные данные.txt (part 27 of 78)
оком	t продувка	ПСН гр.	чист расход C	чист расход Cr	чист расход Mn	чист расход Si	чист расход V	температура первая	температура последняя	Ar (интенс.)	N2 (интенс.)	эл. энергия (интенс.)	произв жидкая сталь	произв количество обработок	произв  количество плавок	произв количество плавок (цел)	расход газ Ar	расход газ  N2	расход C пров.	сыпуч известь РП	сыпуч кварцит	сыпуч кокс пыль УСТК	сыпуч  кокс. мелочь (сух.)	сыпуч  кокс. мелочь КМ1	сыпуч  шпат плав.	ферспл CaC2	ферспл FeMo	ферспл FeSi-75	ферспл FeV азот.	ферспл  FeV-80	ферспл  Mn5Si65Al0.5	ферспл  Ni H1 пласт.	ферспл SiMn18	ферспл  ферванит	ферспл  фх850А	эл. энергия	химсталь первый Al_1	химсталь первый C_1	химсталь первый Cr_1	химсталь первый Cu_1	химсталь первый Mn_1	химсталь первый Mo_1	химсталь первый N_1	химсталь первый Ni_1	химсталь первый P_1	химсталь первый S_1	химсталь первый Si_1	химсталь первый Ti_1	химсталь первый V_1	химсталь последний Al	химсталь последний C	химсталь последний Ca	химсталь последний Cr	химсталь последний Cu	химсталь последний Mn	химсталь последний Mo	химсталь последний N	химсталь последний Ni	химсталь последний P	химсталь последний S	химсталь последний Si	химсталь последний Ti	химсталь последний V	химшлак первый Al2O3_1	химшлак первый CaO_1	химшлак первый FeO_1	химшлак первый MgO_1	химшлак первый MnO_1	химшлак первый R_1	химшлак первый SiO2_1	химшлак последний Al2O3	химшлак последний CaO	химшлак последний FeO	химшлак последний MgO	химшлак последний MnO	химшлак последний R	химшлак последний SiO2
2354	"г683863>;=;"	29.09.2070 4:45	Э76ХФ	Р65	35	46	15,7833333	46		0,433475	0,119426	0,102275	0,139802	0,0391722	1567	1585	9,8790545		12738,75396	116,3	1	1	1	15,093					0,05		0,466	0,039	0,02				0,049298	0,174		0,154		0,211	3351	0,002	0,433	0,321	0,098	0,699	0,006	0,011	0,065	0,009	0,017	0,442	0,001	0,003	0,003	0,769	0,0005	0,419	0,098	0,787	0,005	0,012	0,065	0,01	0,013	0,569	0,003	0,036	5,2	55,6	0,5	11,8	0,16	2,5	22,7	5,9	56,9	1	6,5	0,11	2,3	25,6
2355	"г683863>;=<"	29.09.2070 5:38	Э76ХФ	Р65	33	46,7	20,0333333	46,7	3,1211706	0,411015	0,131878	0,1266875	0,097457	0,0373907	1540	1578	9,3404711		13986,68885	110,3	1	1	1	14,54			0,061		0,05		0,435	0,04	0,02				0,047056	0,099		0,193		0,233	4670	0,001	0,449	0,307	0,102	0,676	0,006	0,01	0,07	0,008	0,019	0,47	0,002	0,002	0,003	0,769	0,0002	0,422	0,102	0,792	0,006	0,012	0,07	0,008	0,014	0,564	0,003	0,036	4,6	57,2	0,6	13,3	0,15	2,4	23,9	4,5	49,5	0,7	9,8	0,14	2,4	20,3
2356	"г683863>;=="	29.09.2070 6:37	Э76ХФ	Р65	27	44,35	15,8	44,35		0,4455	0,123388	0,1313875	0,140269	0,0398333	1577	1585	7,0393825		12801,26582	117,6	1	1	1	10,387					0,05		0,479	0,037	0,02				0,05013	0,163		0,199		0,218	3371	0,002	0,436	0,318	0,101	0,67	0,005	0,01	0,064	0,01	0,02	0,44	0,002	0,002	0,003	0,775	0,0001	0,418	0,102	0,785	0,005	0,012	0,064	0,011	0,016	0,56	0,003	0,036	5,1	59,3	0,6	12,9	0,13	2,7	22	6	56,5	0,7	7,1	0,1	2,4	23,7
2357	"г683863>;=>"	29.09.2070 7:28	Э76ХФ	Р65	27	42,3666667	14,9666667	42,3666667	2,8859935	0,40964	0,10188	0,04415	0,07652	0,0374479	1587	1585	7,568214		13610,24499	109,8	1	1	1	10,688			0,054		0,0500001		0,442	0,08	0,02				0,047128	0,1		0,066		0,18	3395	0,002	0,446	0,333	0,105	0,743	0,008	0,01	0,071	0,011	0,021	0,5	0,002	0,003	0,003	0,763	0,0002	0,419	0,103	0,785	0,007	0,012	0,071	0,012	0,016	0,57	0,003	0,037	6	57,2	1	7,7	0,11	2,3	25,2	4,2	56,5	0,5	13,3	0,24	2,2	26,3
2358	"г683863>;=?"	29.09.2070 8:19	Э76ХФ	Р65	25	41,3833333	16,85	41,3833333	1,8232759	0,41612	0,074712	0,1241875	0,102001	0,0376489	1572	1578	8,6179621		13178,63501	112,3	1	1	1	11,888			0,084		0,05		0,452	0,048	0,02				0,047381	0,107		0,189		0,132	3701	0,002	0,446	0,356	0,093	0,675	0,008	0,009	0,073	0,01	0,019	0,475	0,002	0,003	0,003	0,782	0,0002	0,419	0,092	0,79	0,007	0,012	0,073	0,01	0,016	0,576	0,003	0,036	5,4	56,7	0,8	12,1	0,18	2,5	22,5	6,4	58,7	0,4	6,9	0,07	2,6	22,5
2359	"г683863>;>6"	29.09.2070 9:15	Э76ХФ	Р65	20	43,7333333	15,6666667	43,7333333	1,9838846	0,46235	0,138104	0,1863	0,170874	0,039374	1604	1582	8,7448171		12799,14894	115,2	1	1	1	12,748			0,222		0,05		0,495	0,046	0,02				0,049552	0,188		0,283		0,244	3342	0,001	0,421	0,304	0,114	0,621	0,008	0,01	0,077	0,008	0,023	0,434	0,001	0,002	0,003	0,768	0,0003	0,417	0,113	0,787	0,007	0,011	0,077	0,009	0,017	0,586	0,003	0,036	4,7	47,8	0,7	11,2	0,14	2,2	21,6	4	57,1	0,3	11,6	0,14	2,2	26
2360	"г683863>;>7"	29.09.2070 10:08	Э76ХФ	Р65	19	45,3666667	21,35	45,3666667	3,2231286	0,403865	0,100182	0,0751875	0,076191	0,0375059	1557	1582	7,624115		13357,37705	110,6	1	1	1	11,487			0,078		0,05		0,434	0,081	0,02				0,047201	0,087		0,114		0,177	4753	0,002	0,459	0,329	0,106	0,717	0,006	0,008	0,065	0,009	0,021	0,492	0,002	0,003	0,003	0,765		0,416	0,105	0,787	0,006	0,011	0,065	0,01	0,016	0,571	0,003	0,036	4,1	52,7	0,5	9,7	0,12	2,8	19	5,4	56,8	0,5	8,4	0,11	2,6	22,1
2361	"г683863>;>8"	29.09.2070 11:01	Э76ХФ	Р65	23	43,0666667	18,4	43,0666667	2,3145695	0,480755	0,12169	0,10065	0,122484	0,0400057	1574	1585	7,74613		13108,69565	117,1	1	1	1	11,12					0,05		0,524	0,048	0,02				0,050347	0,148		0,152		0,215	4020	0,002	0,399	0,32	0,104	0,699	0,011	0,008	0,086	0,011	0,022	0,458	0,002	0,003	0,003	0,768	0,0002	0,418	0,105	0,788	0,01	0,01	0,085	0,013	0,017	0,567	0,003	0,037	5	61,1	0,4	10,3	0,2	2,8	21,9	6,2	59,5	1	7,8	0,09	2,7	22,2
2362	"г683863>;>9"	29.09.2070 11:59	Э76ХФ	Р65																																																																																
2363	"г683863>;>:"	29.09.2070 12:56	Э76ХФ	Р65	8	48,2166667	22,5666667	48,2166667	2,9757869	0,449205	0,138064	0,1502375	0,111413	0,038004	1567	1578	9,4566886		13105,16987	113,6	1	1	1	15,199			0,051		0,05		0,48	0,061	0,02				0,047815	0,111		0,229		0,245	4929	0,002	0,403	0,302	0,111	0,648	0,01	0,009	0,082	0,009	0,023	0,471	0,002	0,003	0,003	0,761	0,0001	0,418	0,111	0,785	0,01	0,009	0,082	0,01	0,018	0,567	0,003	0,036	4,8	58,8	0,6	11,9	0,15	2,7	22,1	5	52,4	0,4	7,1	0,11	2,4	21,5
2364	"г683863>;>;"	29.09.2070 13:45	Э76ХФ	Р65	19	44,0166667	17,2	44,0166667	3	0,49491	0,167774	0,1733325	0,135669	0,0388755	1595	1582	9,4327906		13437,2093	115,6	1	1	1	13,84			0,114		0,05		0,53	0,081	0,02				0,0489	0,139		0,264		0,298	3852	0,002	0,4	0,275	0,107	0,636	0,007	0,01	0,073	0,009	0,022	0,427	0,001	0,003	0,003	0,765	0,0002	0,421	0,106	0,805	0,006	0,012	0,07	0,01	0,015	0,574	0,003	0,036	4,5	55,5	0,6	11,9	0,16	2,3	24,4	4,8	50,1	0,7	6,8	0,08	2,4	21,2
2365	"г683863>;><"	29.09.2070 14:36	Э76ХФ	Р65	22	41,7	17,7	41,7	2	0,473805	0,149195	0,15731	0,127784	0,0380996	1588	1584	8,6510791		13033,89831	112,9	1	1	1	12,025			0,078		0,05		0,508	0,059	0,02				0,047924	0,131		0,24		0,265	3845	0,002	0,42	0,294	0,118	0,652	0,01	0,011	0,089	0,009	0,023	0,451	0,001	0,002	0,003	0,755	0,0002	0,419	0,117	0,799	0,01	0,013	0,088	0,01	0,017	0,578	0,003	0,037	4,3	49,3	0,4	10,7	0,15	2,5	19,4	4,9	49,2	0,4	7,2	0,07	2,6	19,2
2366	"г683863>;>="	29.09.2070 15:27	Э76Ф	Р65	23	44,5666667	28	44,5666667	2,8263598	0,50234		0,28878	0,087432	0,0404862	1572	1631	9,8104712		13757,14286	116,1	1	1	1	14,574			0,08		0,05		0,566	0,049	0,02				0,050926	0,018		0,444			6420	0,001	0,387	0,142	0,102	0,637	0,013	0,01	0,082	0,009	0,023	0,225	0,001	0,002	0,003	0,749	0,0001	0,143	0,099	0,882	0,011	0,014	0,079	0,009	0,016	0,302	0,002	0,037	4,7	49,6	0,6	10,6	0,16	2,4	20,3	6,2	58,6	0,7	8,3	0,08	2,6	22,3
2367	"г683863>;>>"	29.09.2070 16:18	Э76Ф	Р65	25	49,3833333	23,85	49,3833333	2	0,46497	0,004504	0,23548	0,073492	0,0390194	1582	1610	6,0141748		13730,81761	111,7	1	1	1	9,9			0,106		0,3		0,305	0,076	0,02				0,049081	0,018		0,362		0,008	5458	0,001	0,369	0,105	0,1	0,651	0,013	0,01	0,089	0,012	0,023	0,226	0,001	0,002	0,002	0,766	0,0002	0,11	0,099	0,875	0,012	0,012	0,088	0,014	0,017	0,314	0,002	0,037	4,9	56,8	0,5	12,6	0,11	2,5	22,5	5,9	57,6	0,8	8,5	0,09	2,6	22,6
2368	"г683863>;>?"	29.09.2070 17:13	Э76Ф	Р65	28	53,5666667	20,2	53,5666667	2	0,53702		0,25802	0,108488	0,0400545	1609	1594	10,3063883		13149,50495	111,4	1	1	1	18,374			0,129		0,05		0,61	0,065	0,02				0,050383	0,062		0,396			4427	0,001	0,347	0,11	0,12	0,633	0,011	0,01	0,085	0,01	0,025	0,199	0,001	0,002	0,002	0,774	0,0001	0,112	0,119	0,862	0,01	0,013	0,085	0,011	0,015	0,307	0,002	0,037	4,4	45,8	0,3	12	0,26	2,2	20,8	4,7	56,4	0,6	8	0,1	2,1	26,4
2369	"г683863>;?6"	29.09.2070 18:06	Э76Ф	Р65	38	51,0666667	21,55	51,0666667	2,8778718	0,54549		0,3492	0,14424	0,0403995	1576	1597	10,2946629		14088,16705	114,9	1	1	1	17,092			0,232		0,05		0,617	0,08	0,02				0,050817	0,08		0,536			5060	0,001	0,348	0,066	0,119	0,558	0,01	0,009	0,081	0,007	0,032	0,172	0,001	0,002	0,002	0,763	0,0003	0,068	0,119	0,869	0,008	0,012	0,08	0,008	0,019	0,305	0,002	0,037	4,8	51,5	0,9	13,2	0,81	2,1	24,7	4,2	54,8	0,6	9,3	0,14	2,1	27
2370	"г683863>;?7"	29.09.2070 18:57	Э76Ф	Р65	43	44,2	19,8833333	44,2	3,7217816	0,463		0,22162	0,098968	0,0394511	1560	1589	10,493135		13850,79631	112,2	1	1	1	15,285			0,078		0,05		0,52	0,06	0,02				0,049624	0,062		0,34			4590	0,001	0,402	0,116	0,102	0,673	0,011	0,009	0,075	0,01	0,025	0,218	0,001	0,002	0,003	0,749	0,0002	0,117	0,1	0,866	0,01	0,012	0,074	0,011	0,017	0,31	0,002	0,037	4,2	50,6	0,5	12,6	0,26	2,2	22,7	4,9	55,8	1	8,4	0,14	2,3	24,2
2371	"г683863>;?8"	29.09.2070 19:47	Э76Ф	Р65	48	44,7	19,8666667	44,7	2,2941176	0,48943		0,26445	0,10554	0,041406	1566	1586	8,9067114		13451,67785	115,4	1	1	1	13,271			0,063		0,05		0,551	0,062	0,02				0,052083	0,055		0,406			4454	0,001	0,385	0,106	0,105	0,638	0,015	0,009	0,082	0,009	0,022	0,217	0,001	0,002	0,002	0,717		0,107	0,104	0,849	0,014	0,011	0,081	0,011	0,018	0,297	0,002	0,038	4	49	0,4	8,6	0,18	2,5	19,3	5,6	57,4	0,6	9	0,1	2,5	23,2
2372	"г683863>;?9"	29.09.2070 20:40	Э76Ф	Р65	47	48,3666667	20,9666667	46,5333333	3,069627	0,46527		0,21601	0,070384	0,0399114	1566	1594	14,8828952		13595,86645	110,5	1	1	1	22,961			0,063		0,05		0,523	0,059	0,02				0,050203	0,021		0,332			4751	0,001	0,388	0,122	0,108	0,691	0,01	0,009	0,071	0,012	0,023	0,24	0,001	0,002	0,003	0,754	0,0001	0,124	0,11	0,88	0,008	0,012	0,071	0,012	0,016	0,314	0,002	0,037	5,5	58,7	0,5	7	0,08	2,5	23,2	4,8	57,1	0,4	5,8	0,07	2,8	20,3
2373	"г683863>;?:"	29.09.2070 21:33	Э76Ф	Р65	49	47,0333333	19,1333333	47,0333333	3	0,48463		0,26699	0,145226	0,0397675	1584	1588	10,812894		13255,4007	109,9	1	1	1	16,772			0,092		0,05		0,545	0,051	0,02				0,050022	0,114		0,409			4227	0,001	0,383	0,104	0,103	0,632	0,01	0,009	0,089	0,008	0,02	0,182	0,001	0,002	0,002	0,744	0,0002	0,107	0,102	0,874	0,008	0,011	0,088	0,009	0,015	0,313	0,002	0,038	3,7	49,3	1,3	12,6	0,77	2,2	22,6	5,2	50,2	0,5	7,6	0,12	2,5	20,2
2374	"г683863>;?;"	29.09.2070 22:28	Э76Ф	Р65	47	47,3666667	21,0166667	47,3666667	2	0,48847		0,23347	0,111988	0,0408598	1573	1590	10,9319704		13155,27359	113,6	1	1	1	17,23			0,039		0,05		0,551	0,058	0,02				0,051396	0,077		0,358			4608	0,001	0,408	0,103	0,098	0,677	0,007	0,008	0,075	0,01	0,019	0,208	0,001	0,002	0,003	0,77	0,0002	0,105	0,097	0,87	0,005	0,011	0,074	0,011	0,013	0,306	0,002	0,037	4,9	47,2	0,5	8,8	0,21	2,5	18,8	5,7	50,6	0,4	6,2	0,1	2,5	20
2375	"г683863>;?<"	29.09.2070 23:19	Э76Ф	Р65	50	42,6833333	15,6666667	42,6833333	2,5986159	0,44617		0,17478	0,084072	0,0396236	1587	1587	10,404653		13549,78723	110,9	1	1	1	14,659			0,064		0,05		0,501	0,06	0,02				0,049841	0,058		0,268			3538	0,001	0,424	0,096	0,101	0,729	0,008	0,008	0,076	0,01	0,018	0,235	0,001	0,002	0,003	0,757	0,0003	0,098	0,104	0,871	0,007	0,012	0,076	0,011	0,012	0,312	0,002	0,038	5	56,5	0,5	13,7	0,2	2,5	22,3	6,4	59,3	0,6	8	0,08	2,7	21,8
2376	"г683863>;?="	30.09.2070 0:35	Э76Ф	Р65	26	46,2166667	16,6833333	46,2166667	2,3858942	0,57208		0,34459	0,139066	0,0434189	1609	1591	9,8626758		13162,83716	119,3	1	1	1	15,194			0,101		0,05		0,65	0,06	0,02				0,054615	0,074		0,529			3660	0,001	0,342	0,063	0,11	0,603	0,006	0,009	0,067	0,007	0,02	0,192	0,001	0,001	0,003	0,773	0,0003	0,065	0,107	0,877	0,004	0,011	0,066	0,008	0,015	0,312	0,002	0,038	4,7	55,7	0,4	12,9	0,37	2,3	24,3	5,4	55,2	1	11,4	0,14	2,1	26,1
2377	"г683863>;?>"	30.09.2070 1:25	Э76Ф	Р65	31	42,8666667	19,5	42,8666667	2,8	0,48796		0,2428	0,08665	0,0401698	1572	1591	9,211353		13815,38462	111,8	1	1	1	13,162			0,053		0,05		0,55	0,058	0,02				0,050528	0,035		0,373			4490	0,001	0,386	0,082	0,109	0,67	0,009	0,008	0,079	0,008	0,019	0,231	0,001	0,002	0,003	0,757		0,085	0,108	0,877	0,008	0,01	0,078	0,009	0,013	0,317	0,002	0,038	4,9	59,5	0,4	11,3	0,18	2,6	22,6	5,8	60,9	0,6	6,5	0,09	2,8	21,6
2378	"г683863>;??"	30.09.2070 2:16	Э76Ф	Р65	30	46,0333333	18,05	46,0333333	2,972382	0,45769		0,28535	0,07463	0,0399972	1582	1590	9,8048408		13349,58449	110,3	1	1	1	14,966			0,063		0,05		0,511	0,058	0,02				0,050311			0,439			4016	0,001	0,415	0,082	0,108	0,633	0,006	0,009	0,065	0,007	0,02	0,246	0,001	0,002	0,002	0,772	0,0002	0,085	0,107	0,881	0,005	0,012	0,065	0,008	0,015	0,324	0,002	0,038	4,2	48,7	0,6	12,5	0,26	2,4	20	5	52,6	0,4	9,4	0,08	2,5	21,3
2379	г683863><66	30.09.2070 3:05	Э76Ф	Р65	34	46,8333333	15,6333333	46,8333333	2,4174157	0,50583		0,27019	0,1189	0,0408312	1597	1587	12,1605694		13210,23454	112,9	1	1	1	18,984					0,05		0,571	0,059	0,02				0,05136	0,072		0,416			3442	0,001	0,372	0,07	0,104	0,656	0,007	0,009	0,075	0,008	0,019	0,202	0,001	0,002	0,002	0,76	0,0002	0,072	0,102	0,883	0,006	0,012	0,074	0,009	0,013	0,308	0,002	0,037	4,9	55,9	1,2	13,1	0,55	2,4	23,7	5,9	58,3	0,4	8,7	0,09	2,6	22,9
2380	г683863><67	30.09.2070 3:56	Э76Ф	Р65	43	43,4166667	19,4166667	43,4166667	2,9096	0,4581		0,21006	0,094716	0,040285	1570	1584	8,6116699		13491,50215	110,9	1	1	1	12,463					0,05		0,514	0,059	0,02				0,050673	0,05		0,338			4366	0,001	0,414	0,1	0,11	0,693	0,008	0,009	0,08	0,008	0,019	0,228	0,001	0,002	0,003	0,772	0,0004	0,102	0,109	0,884	0,007	0,012	0,079	0,01	0,016	0,315	0,002	0,038	4,9	57,1	1,1	13,4	0,38	2,5	22,6	5,3	59,2	0,6	8,3	0,11	2,6	22,7
2381	г683863><68	30.09.2070 4:57	Э76Ф	Р65	37	44,8666667	19,85	44,8666667	2,7331548	0,51476		0,25888	0,09847	0,0427861	1577	1582	9,4963298		13731,98992	117,2	1	1	1	14,015			0,063		0,05		0,582	0,057	0,02				0,053819	0,034		0,417			4543	0,001	0,39	0,102	0,108	0,664	0,01	0,009	0,082	0,007	0,023	0,223	0,001	0,002	0,003	0,752	0,0001	0,104	0,109	0,885	0,009	0,011	0,082	0,008	0,015	0,31	0,002	0,037	5	46	1,6	9,7	0,16	1,9	23,7	6,5	50,5	0,5	7,1	0,08	2,5	20,4
2382	г683863><69	30.09.2070 5:52	Э76Ф	Р65	33	41,6833333	20,85	41,6833333	3	0,4716		0,22665	0,08967	0,0398247	1556	1592	9,6544451		13608,63309	111	1	1	1	13,122			0,059		0,05		0,53	0,06	0,02				0,050094	0,035		0,365			4729	0,001	0,402	0,074	0,092	0,68	0,008	0,009	0,063	0,007	0,019	0,232	0,001	0,002	0,003	0,762	0,0004	0,076	0,093	0,884	0,007	0,011	0,063	0,009	0,014	0,313	0,002	0,038	4,6	51,2	0,3	10,9	0,25	2,6	20,1	5,3	60,9	0,4	7,2	0,08	2,8	21,8
2383	г683863><6:	30.09.2070 6:45	Э76Ф	Р65	28	44,7166667	19,3166667	44,7166667	2,5333333	0,40974		0,16739	0,089462	0,0393062	1555	1594	10,7563921		13962,03624	110,2	1	1	1	16,033			0,062		0,05		0,456	0,059	0,02				0,049371	0,061		0,269			4495	0,001	0,441	0,101	0,11	0,74	0,007	0,008	0,073	0,009	0,017	0,239	0,001	0,002	0,003	0,755	0,0003	0,103	0,108	0,894	0,006	0,011	0,072	0,01	0,011	0,322	0,002	0,038	5	59,3	0,7	12,8	0,24	2,7	22,3	5,6	57,7	0,7	8,5	0,09	2,7	21,8
2384	"г683863><6;"	30.09.2070 7:37	Э76Ф	Р65	34	44,8833333	18,8666667	44,8833333	2,8530485	0,38925		0,15994	0,086614	0,0402742	1554	1591	11,0700337		13363,25088	113,2	1	1	1	16,439					0,05		0,431	0,073	0,02				0,050564	0,06		0,257			4202	0,002	0,525	0,111	0,104	0,726	0,006	0,003	0,071	0,009	0,019	0,241	0,001	0,002	0,003	0,753	0,0003	0,114	0,108	0,865	0,005	0,011	0,07	0,011	0,012	0,31	0,002	0,037	4,9	59,1	1	10,9	0,31	2,8	21,4	5,9	58,8	0,8	10,5	0,13	2,6	22,5
2385	г683863><6<	30.09.2070 8:25	Э76Ф	Р65	41	40,2	16,7166667	40,2		0,47921		0,23663	0,096566	0,0390643	1571	1588	7,3768657		12946,36092	110,4	1	1	1	9,885					0,05		0,539	0,045	0,02				0,049045	0,041		0,381			3607	0,001	0,377	0,064	0,107	0,67	0,007	0,011	0,062	0,007	0,019	0,222	0,001	0,002	0,002	0,753	0,0001	0,066	0,105	0,878	0,006	0,014	0,061	0,008	0,016	0,314	0,002	0,037	4,3	52,2	0,6	12,2	0,32	2,3	22,7	4,8	54,6	0,4	8,5	0,11	2,4	22,6
2386	г683863><6=	30.09.2070 9:20	Э76ХФ	Р65	38	45,2166667	24,1666667	45,2166667	2,7887749	0,51723	0,171152	0,21374	0,175124	0,0399867	1560	1636	8,4589365		13667,58621	117,2	1	1	1	12,726			0,134		0,05		0,555	0,043	0,02				0,050203	0,17		0,342		0,304	5505	0,001	0,422	0,277	0,123	0,611	0,006	0,004	0,082	0,008	0,024	0,435	0,001	0,002	0,004	0,762	0,0014	0,416	0,124	0,8	0,006	0,013	0,082	0,009	0,015	0,574	0,003	0,036	4,9	51,1	0,7	9,5	0,3	2,3	21,9	5,4	58,2	0,7	8,6	0,17	2,3	25,6
2387	г683863><6>	30.09.2070 10:13	Э76ХФ	Р65	46	40,6833333	16,1666667	40,6833333	2,6008147	0,4725186	0,141313	0,13974	0,138858	0,038373	1576	1610	11,4577632		13308,86598	111,9	1	1	1	15,538		0,010488			0,05		0,496	0,06	0,02				0,048177	0,148		0,223		0,251	3586	0,002	0,396	0,296	0,118	0,668	0,007	0,011	0,074	0,007	0,017	0,446	0,001	0,003	0,003	0,769	0,0003	0,416	0,117	0,788	0,006	0,012	0,074	0,008	0,01	0,569	0,003	0,037	4,8	52,4	1,1	12	0,29	2,3	23,2	4,9	50,3	0,5	8,4	0,11	2,3	21,9
2388	г683863><6?	30.09.2070 11:05	Э76ХФ	Р65	52	43,1833333	12,5166667	43,1833333		0,4580544	0,133994	0,13945	0,160588	0,0382288	1592	1599	8,8554998		12966,71105	111,7	1	1	1	12,747		0,014352	0,058		0,05		0,475	0,055	0,02				0,047996	0,181		0,222		0,238	2705	0,001	0,412	0,306	0,113	0,669	0,007	0,01	0,077	0,008	0,017	0,424	0,001	0,002	0,003	0,772	0,0002	0,416	0,111	0,789	0,006	0,014	0,078	0,009	0,012	0,568	0,002	0,036	4,1	52,7	0,6	14,8	0,31	2,1	25,6	4,8	52,2	0,7	13,6	0,14	2,1	25,4
2389	г683863><76	30.09.2070 12:02	Э76ХФ	Р65	54	42,5333333	16,1666667	41,5333333	2,8304348	0,413737	0,109785	0,12855	0,092604	0,03797	1554	1597	9,199241		13884,12371	113,4	1	1	1	12,12		0,01196			0,05		0,428	0,047	0,02				0,047671	0,083		0,206		0,195	3741	0,002	0,447	0,322	0,112	0,671	0,007	0,011	0,076	0,008	0,018	0,473	0,002	0,003	0,003	0,774	0,0001	0,413	0,113	0,783	0,006	0,013	0,077	0,009	0,015	0,553	0,003	0,036	5	56,5	0,6	13,6	0,28	2,5	22,6	5,7	57,8	0,6	8,8	0,1	2,5	23,6
2390	г683863><77	30.09.2070 12:53	Э76ХФ	Р65	55	41,8666667	17,4666667	41,8666667	2,5704698	0,3772888	0,108096	0,10015	0,0922	0,0375088	1555	1580	7,9351911		12758,01527	112	1	1	1	11,074		0,014904			0,05		0,381	0,102	0,02				0,047092	0,095		0,16		0,192	3714	0,002	0,48	0,325	0,114	0,698	0,007	0,011	0,068	0,008	0,017	0,487	0,002	0,003	0,003	0,768	0,0003	0,416	0,113	0,786	0,006	0,012	0,069	0,009	0,015	0,568	0,003	0,036	4,9	59,5	0,6	11,2	0,19	2,7	22,3	5,3	60,1	0,9	6,9	0,09	2,7	22,3
2391	г683863><78	30.09.2070 13:43	Э76ХФ	Р65																																																																																
2392	г683863><79	30.09.2070 14:36	Э76ХФ	Р65	52	41,5166667	17,6	41,5166667	3,3178114	0,476435	0,123297	0,15197	0,13121	0,0392372	1540	1577	7,1406395		13595,45455	117,4	1	1	1	9,864					0,05		0,516	0,083	0,02				0,049262	0,131		0,243		0,219	3988	0,002	0,417	0,319	0,104	0,665	0,01	0,011	0,064	0,008	0,022	0,471	0,002	0,003	0,003	0,787	0,0001	0,414	0,101	0,787	0,008	0,012	0,063	0,009	0,018	0,565	0,003	0,035	5,4	60	0,9	10,8	0,19	2,8	21,7	5,4	59,3	0,5	6,1	0,07	2,3	25,7
2393	г683863><7:	30.09.2070 15:27	Э76ХФ	Р65	58	40,5166667	15,0666667	40,5166667		0,4251612	0,109222	0,10768	0,10036	0,0382001	1569	1587	8,3128754		12388,93805	113,4	1	1	1	11,227		0,026496			0,05		0,426	0,085	0,02				0,04796	0,104		0,172		0,194	3111	0,002	0,423	0,327	0,128	0,691	0,008	0,009	0,07	0,011	0,021	0,463	0,002	0,003	0,003	0,778	0,0002	0,415	0,126	0,79	0,007	0,012	0,07	0,012	0,017	0,556	0,003	0,036	4,5	50,9	0,4	12	0,16	2,4	21,6	4,9	48,3	0,7	9,6	0,14	2,3	21,5
2394	"г683863><7;"	30.09.2070 16:24	Э76ХФ	Р65	53	39,6833333	16,9666667	39,6833333	2,5769434	0,41231	0,12949	0,11364	0,086244	0,0381141	1551	1575	9,002268		12585,85462	111,6	1	1	1	11,908		0,0138			0,05		0,421	0,069	0,02				0,047852	0,08		0,182		0,23	3559	0,002	0,448	0,31	0,123	0,683	0,009	0,011	0,07	0,008	0,019	0,482	0,002	0,002	0,003	0,776	0,0002	0,419	0,122	0,791	0,008	0,013	0,071	0,01	0,017	0,567	0,003	0,036	4,5	53,3	0,5	12,6	0,15	2,5	21,6	4,6	60,2	0,3	7,3	0,07	2,3	26
2395	г683863><7<	30.09.2070 17:17	Э76ХФ	Р65	52	39,8833333	17,6666667	39,8833333		0,4211826	0,146943	0,14179	0,111034	0,0384598	1555	1573	6,7915587		12083,77358	114,1	1	1	1	9,029		0,016008			0,05		0,425	0,049	0,02				0,048286	0,105		0,227		0,261	3558	0,002	0,456	0,294	0,103	0,662	0,008	0,012	0,065	0,008	0,019	0,472	0,002	0,003	0,003	0,778	0,0002	0,413	0,101	0,792	0,007	0,014	0,065	0,009	0,016	0,572	0,003	0,035	5	58,9	0,3	11,1	0,13	2,6	22,5	5,4	53,7	0,7	6,1	0,09	2,5	21,2
2396	г683863><7=	30.09.2070 18:13	Э76ХФ	Р65	48	41,8666667	18,8666667	41,8666667	3,7255727	0,424162	0,127238	0,13398	0,084282	0,0385458	1537	1567	7,5238854		13668,55124	113,4	1	1	1	10,5		0,01656			0,05		0,432	0,171	0,02				0,048394	0,068		0,215		0,226	4298	0,002	0,444	0,312	0,095	0,664	0,008	0,011	0,063	0,008	0,022	0,48	0,002	0,002	0,003	0,769	0,0002	0,419	0,096	0,793	0,007	0,013	0,063	0,009	0,014	0,556	0,003	0,036	4,1	62,5	0,5	8,5	0,17	2,9	21,8	4,1	63,1	0,8	4	0,08	2,5	25,4
2397	г683863><7>	30.09.2070 19:04	Э76ХФ	Р65	45	40,7333333	20,2166667	40,7333333	3,446093	0,42274	0,1126	0,14412	0,101802	0,0420026	1551	1578	6,0712871		13450,28854	115,9	1	1	1	8,176					0,0500001		0,452	0,048	0,02				0,052734	0,0900001		0,231		0,2	4532	0,002	0,438	0,324	0,096	0,654	0,008	0,01	0,067	0,009	0,019	0,454	0,002	0,003	0,003	0,777	0,0002	0,418	0,096	0,79	0,007	0,013	0,067	0,01	0,016	0,558	0,004	0,038	4,9	59,2	0,6	10,7	0,21	2,6	23,2	5,8	57,5	1	7,2	0,12	2,3	25,3
2398	г683863><7?	30.09.2070 19:54	Э76ХФ	Р65	44	43,7166667	17,4666667	43,7166667	2,5376344	0,467225	0,158203	0,15525	0,144072	0,0411384	1574	1578	7,7249714		12740,83969	118	1	1	1	11,257					0,05		0,498	0,049	0,02				0,051649	0,149		0,248		0,281	3709	0,002	0,415	0,29	0,105	0,654	0,007	0,011	0,069	0,007	0,018	0,443	0,002	0,002	0,003	0,764	0,0002	0,417	0,107	0,792	0,006	0,013	0,07	0,009	0,016	0,574	0,003	0,036	4,4	65,1	0,7	10	0,18	3	21,7	5,3	55,3	0,8	8,9	0,15	2,4	22,7
2399	г683863><86	30.09.2070 20:45	Э76ХФ	Р65	45	45,7166667	19,7	45,7166667	1,7075237	0,436035	0,149195	0,15992	0,167258	0,0389202	1592	1583	10,7895005		12822,33503	113	1	1	1	16,442			0,469		0,05		0,461	0,049	0,02				0,048864	0,182		0,255		0,265	4210	0,001	0,436	0,292	0,104	0,641	0,006	0,011	0,067	0,009	0,019	0,42	0,001	0,003	0,003	0,747	0,0002	0,417	0,103	0,791	0,005	0,013	0,067	0,01	0,013	0,573	0,003	0,035	4,6	51,7	0,4	14,8	0,23	2,1	25,2	4,3	57,9	0,4	8,1	0,11	2,2	26,4
2400	г683863><87	30.09.2070 21:36	Э76ХФ	Р65	48	46,0333333	22,1666667	46,0333333	3,5830203	0,39715	0,15201	0,17073	0,106308	0,0402456	1550	1579	11,7521361		13436,39098	113,1	1	1	1	18,033					0,05		0,412	0,061	0,02				0,050528	0,085		0,274		0,27	4964	0,001	0,449	0,289	0,097	0,63	0,006	0,009	0,069	0,007	0,017	0,452	0,002	0,003	0,002	0,756	0,0001	0,416	0,097	0,787	0,005	0,011	0,07	0,008	0,014	0,563	0,003	0,037	4,7	58,3	0,4	10,7	0,14	2,5	23,5	6	52,6	0,7	6,1	0,08	2,6	20,6
2401	г683863><88	30.09.2070 22:48	Э76ХФ	Р65	32	42,3833333	17,05	42,3833333	2,5160256	0,469615	0,140187	0,18807	0,151062	0,0404184	1583	1585	8,9072749		13330,20528	116,3	1	1	1	12,584			0,145		0,05		0,503	0,079	0,02				0,050745	0,145		0,301		0,249	3788	0,001	0,41	0,304	0,094	0,621	0,006	0,008	0,073	0,007	0,027	0,443	0,001	0,003	0,003	0,762	0,0007	0,416	0,093	0,785	0,005	0,011	0,073	0,008	0,018	0,571	0,003	0,035	4,1	52,6	0,4	10,2	0,19	2,3	22,7	4,4	58,1	0,7	8,3	0,11	2,2	26,6
2402	г683863><89	30.09.2070 23:38	Э76ХФ	Р65	33	43,8666667	17,8833333	43,8666667	2	0,391945	0,117667	0,12041	0,125912	0,0385458	1571	1576	8,0917933		12890,21435	112,8	1	1	1	11,832					0,05		0,414	0,059	0,02				0,048394	0,137		0,192		0,209	3842	0,001	0,456	0,316	0,095	0,679	0,006	0,008	0,068	0,009	0,019	0,455	0,002	0,003	0,003	0,773	0,0002	0,414	0,094	0,783	0,005	0,01	0,068	0,01	0,015	0,564	0,003	0,036	4,1	49,8	0,9	7,7	0,19	2,5	19,8	4,1	52,3	0,4	9,7	0,19	2,3	22,3
2403	г683863><8:	01.10.2070 0:28	Э76ХФ	Р65	38	42,85	18,6833333	42,85	2,8035714	0,46669	0,15201	0,16779	0,157008	0,0395542	1568	1586	8,1738623		14149,50937	115,7	1	1	1	11,675					0,05		0,498	0,055	0,02				0,04966	0,163		0,268		0,27	4406	0,002	0,406	0,293	0,094	0,646	0,006	0,008	0,066	0,008	0,019	0,427	0,002	0,003	0,003	0,773	0,0004	0,416	0,092	0,791	0,006	0,012	0,066	0,009	0,016	0,567	0,003	0,036	3,2	54,8	0,6	13	0,18	2,1	26	4,1	56	0,7	9	0,15	2,1	26,7
2404	"г683863><8;"	01.10.2070 1:18	Э76ХФ	Р65	39	41,5	21,7	41,5	3,5099715	0,488125	0,166085	0,18928	0,19042	0,03903	1554	1575	9,1359036		13282,94931	117,3	1	1	1	12,638			0,08		0,05		0,521	0,075	0,02				0,048937	0,204		0,302		0,295	4804	0,002	0,381	0,284	0,09	0,623	0,006	0,009	0,058	0,009	0,022	0,425	0,002	0,003	0,003	0,763	0,0002	0,417	0,088	0,775	0,004	0,011	0,058	0,009	0,016	0,563	0,003	0,035	3,6	56,9	0,5	11,8	0,26	2,2	25,7	4,5	57,3	0,7	9,7	0,1	2,2	26,3
2405	г683863><8<	01.10.2070 2:25	Э76ХФ	Р65	25	42,5166667	17,3	42,5166667	2,6097561	0,374	0,15764	0,18044	0,136262	0,0388066	1582	1578	7,5535084		13276,30058	111,4	1	1	1	10,705			0,052		0,05		0,382	0,036	0,02				0,048575	0,126		0,289		0,28	3828	0,001	0,481	0,284	0,095	0,62	0,005	0,009	0,055	0,008	0,019	0,439	0,001	0,003	0,002	0,758	0,0001	0,417	0,094	0,78	0,004	0,01	0,055	0,008	0,015	0,567	0,003	0,036	3,9	54,5	0,6	14,1	0,11	2,1	25,5	4	58,2	0,2	10,2	0,08	2,1	27,2
2406	г683863><8=	01.10.2070 3:17	R260	6,00E+02	25	47,0666667	28,05	47,0666667	2	0,36861		0,17236	0,050596		1568	1635	11,8893059		14130,48128	108,5	1	1	1	18,653			0,079		0,05		0,405	0,035	0,02							0,278			6606	0,001	0,427	0,066	0,071	0,739	0,003	0,008	0,042	0,011	0,018	0,286	0,002	0,003	0,002	0,719	0,0001	0,068	0,071	0,887	0,003	0,011	0,041	0,011	0,013	0,329	0,002	0,003	4,2	60,9	0,6	10,1	0,07	2,7	22,8	5	55,2	0,8	8,7	0,16	2,5	22,4
2407	г683863><8>	01.10.2070 4:11	R260	6,00E+02	26	51,85	24,05	51,85	3,113125	0,42898		0,21145	0,10504		1575	1608	9,775892		13883,57588	115,3	1	1	1	16,896			0,037		0,05		0,478	0,048	0,02					0,065		0,34			5565	0,001	0,421	0,073	0,077	0,712	0,004	0,008	0,049	0,011	0,017	0,255	0,001	0,003	0,002	0,741	0,0002	0,075	0,077	0,888	0,004	0,01	0,048	0,012	0,015	0,337	0,002	0,004	4,6	57,7	0,6	12,9	0,23	2,7	21,7	4,6	57,3	0,7	10,6	0,22	2,5	22,6
2408	г683863><8?	01.10.2070 5:07	R260	6,00E+02	30	47,7166667	23,3	47,7166667	2	0,4288		0,20597	0,110042		1568	1606	7,0245896		14183,69099	113,3	1	1	1	11,173					0,05		0,478	0,062	0,02					0,075		0,331			5508	0,001	0,41	0,061	0,077	0,712	0,005	0,009	0,045	0,01	0,019	0,26	0,001	0,003	0,002	0,713	0,0002	0,064	0,068	0,891	0,005	0,01	0,044	0,011	0,015	0,345	0,002	0,003	3,9	61,2	1	10,7	0,17	2,9	21,3	3,5	56,9	0,8	10,5	0,25	2,1	27,3
2409	г683863><96	01.10.2070 5:55	R260	6,00E+02	39	44,2333333	25,8666667	44,2333333	4,3707951	0,29854		0,13532	0,091286		1522	1596	10,9865109		14650,51546	115,6	1	1	1	16,199					0,05		0,32	0,058	0,02					0,078		0,217			6316	0,002	0,517	0,103	0,07	0,775	0,005	0,008	0,057	0,014	0,016	0,267	0,002	0,004	0,002	0,723	0,0001	0,106	0,07	0,888	0,005	0,008	0,057	0,015	0,012	0,341	0,003	0,005	4,1	59,2	0,9	9,2	0,21	2,8	21,2	4,7	59	0,5	10,6	0,19	2,5	23,2
2410	г683863><97	01.10.2070 6:48	R260	6,00E+02	38	48,2	20,9	48,2	2,6498599	0,36052		0,14808	0,077844		1571	1589	11,1965362		12878,4689	117,8	1	1	1	17,958					0,05		0,396	0,06	0,02					0,052		0,238			4486	0,001	0,48	0,091	0,071	0,761	0,004	0,007	0,048	0,013	0,015	0,263	0,001	0,003	0,002	0,731	0,0001	0,093	0,073	0,885	0,004	0,012	0,049	0,013	0,012	0,327	0,002	0,003	4,6	61,9	0,4	10,8	0,24	2,8	22,1	4,9	62,4	0,6	5	0,11	2,8	22,6
2411	г683863><98	01.10.2070 7:40	R260	6,00E+02	42	46,0333333	20,8	46,0333333	2,555602	0,31999		0,12242	0,095432		1554	1598	8,7538629		13312,5	112,2	1	1	1	13,408					0,05		0,347	0,036	0,02					0,09		0,196			4615	0,001	0,482	0,062	0,066	0,78	0,003	0,011	0,04	0,01	0,014	0,269	0,001	0,002	0,002	0,741	0,0001	0,063	0,07	0,889	0,002	0,017	0,038	0,01	0,011	0,341	0,002	0,003	4,2	56,9	0,5	10	0,17	2,7	21	4	60,1	0,6	12,8	0,2	2,6	22,7
2412	г683863><99	01.10.2070 8:31	R260	6,00E+02	49	46,8666667	18,6666667	46,8666667		0,42392		0,20551	0,120484		1564	1587	11,4851278		13088,57143	112,5	1	1	1	17,719					0,05		0,472	0,037	0,02					0,091		0,33			4072	0,001	0,383	0,055	0,077	0,712	0,004	0,012	0,045	0,009	0,015	0,231	0,001	0,002	0,002	0,728	0,0002	0,056	0,067	0,892	0,004	0,015	0,044	0,01	0,012	0,335	0,002	0,003	4,4	57,3	1	14,8	0,46	2,4	23,9	4,6	47,9	0,4	9	0,13	2,3	21,3
2413	г683863><9:	01.10.2070 9:23	R260	6,00E+02	49	48,5166667	24,5166667	48,5166667	2,5404972	0,38983		0,22807	0,101986		1530	1589	6,8587384		12978,11013	112,3	1	1	1	11,054			0,072		0,05		0,429	0,036	0,02					0,053		0,367			5303	0,001	0,416	0,05	0,073	0,685	0,005	0,011	0,051	0,007	0,015	0,251	0,001	0,002	0,002	0,739	0,0001	0,053	0,074	0,885	0,004	0,015	0,05	0,008	0,013	0,33	0,002	0,002	4,1	54,8	1,3	14	0,48	2,3	24,3	4,8	57,7	0,8	12,8	0,21	2,3	25,5
2414	"г683863><9;"	01.10.2070 10:44	R260	6,00E+02	25	47,1833333	18,65	47,1833333		0,44634		0,24781	0,142156		1568	1583	8,7919759		12347,45308	117,6	1	1	1	13,757			0,052		0,05		0,498	0,038	0,02					0,105		0,398			3838	0,001	0,377	0,06	0,079	0,671	0,005	0,012	0,051	0,008	0,019	0,223	0,001	0,002	0,002	0,723	0,0002	0,061	0,077	0,888	0,004	0,017	0,05	0,01	0,017	0,337	0,002	0,002	4	54,1	1,4	16	0,74	2,2	24,7	4,3	49,4	0,5	10	0,16	2,4	20,6
2415	г683863><9<	01.10.2070 11:40	R260	6,00E+02	21	47,5166667	18,1333333	47,5166667		0,41831		0,25749	0,129132		1584	1589	9,6994358		12566,91176	116,7	1	1	1	15,282			0,105		0,05		0,463	0,037	0,02					0,081		0,414			3798	0,001	0,404	0,052	0,077	0,668	0,005	0,013	0,05	0,009	0,017	0,228	0,001	0,002	0,002	0,733	0,0001	0,051	0,07	0,887	0,004	0,015	0,048	0,01	0,014	0,333	0,002	0,002	4,6	55,4	0,5	15	0,24	2,3	24,6	4,9	48,7	0,6	11,4	0,12	2,3	21
2416	г683863><9=	01.10.2070 12:31	R260	6,00E+02	25	46,5333333	18,15	46,5333333		0,42974		0,235	0,111292		1570	1588	9,1012987		12760,33058	112,2	1	1	1	14,016			0,116		0,05		0,478	0,037	0,02					0,064		0,378			3860	0,001	0,39	0,048	0,072	0,679	0,004	0,012	0,044	0,008	0,017	0,241	0,001	0,002	0,002	0,719	0,0001	0,05	0,073	0,888	0,004	0,015	0,044	0,009	0,015	0,336	0,002	0,002	3,8	48,3	1,2	13,3	0,41	2,2	21,9	4,3	53,2	0,7	12,3	0,13	2,3	23,1
2417	г683863><9>	01.10.2070 13:23	R260	6,00E+02	25	47,0333333	14,9333333	47,0333333	2,6314779	0,2189		0,12705	0,074976		1573	1593	15,1476182		13106,25	112,3	1	1	1	23,584					0,05		0,222	0,037	0,02					0,057		0,204			3262	0,002	0,572	0,069	0,064	0,766	0,004	0,008	0,047	0,014	0,017	0,275	0,001	0,003	0,002	0,72	0,0002	0,073	0,072	0,888	0,004	0,011	0,044	0,015	0,013	0,338	0,002	0,003	3,9	57,7	0,6	11,2	0,28	2,8	20,9	4,3	60,2	0,9	9,8	0,13	2,7	22,5
2418	г683863><9?	01.10.2070 14:15	R260	6,00E+02																																																																																
2419	г683863><:6	01.10.2070 15:08	R260	6,00E+02	41	41,0333333	18,2166667	41,0333333	2,6251154	0,15221		0,04338	0,052398		1539	1596	9,3151097		12763,03751	116,7	1	1	1	12,741					0,05		0,143	0,037	0,02					0,06		0,069			3875	0,002	0,622	0,076	0,076	0,849	0,005	0,009	0,047	0,019	0,016	0,291	0,002	0,005	0,003	0,74	0,0003	0,077	0,068	0,883	0,005	0,01	0,047	0,02	0,015	0,326	0,002	0,005	3,9	62,2	1	12	0,38	3	21	4,2	58,3	1	9	0,18	2,8	21,1
2420	г683863><:7	01.10.2070 15:59	R260	6,00E+02	32	44,5166667	15,5	44,5166667	2,5384304	0,42193		0,11875	0,09766		1567	1592	9,0599884		13230,96774	117	1	1	1	13,064					0,05		0,473	0,036	0,02					0,095		0,19			3418	0,001	0,408	0,068	0,083	0,783	0,005	0,009	0,054	0,012	0,018	0,257	0,001	0,003	0,002	0,727	0,0002	0,069	0,082	0,891	0,005	0,011	0,054	0,014	0,016	0,332	0,002	0,003	4,1	51,1	1,4	13,1	0,62	2,4	21,6	4,5	53,2	0,7	12	0,15	2,3	22,7
2421	г683863><:8	01.10.2070 16:51	R260	6,00E+02	31	52,05	17,1333333	52,05	2,5511841	0,42123		0,14718	0,100056		1560	1591	8,9552627		12827,62646	112,5	1	1	1	14,913			0,127		0,05		0,471	0,036	0,02					0,086		0,236			3663	0,001	0,395	0,056	0,085	0,754	0,005	0,011	0,053	0,01	0,018	0,258	0,001	0,002	0,002	0,72	0,0005	0,057	0,085	0,888	0,005	0,013	0,052	0,011	0,014	0,335	0,002	0,003	4,1	46,9	0,9	13,2	0,45	2,1	22,4	4,4	55,2	0,5	10,8	0,17	2,3	25,7
2422	г683863><:9	01.10.2070 17:42	R260	6,00E+02	32	45,5333333	16,8833333	45,5333333		0,38824		0,10355	0,072044		1563	1596	9,5209474		12392,10267	113,3	1	1	1	14,292					0,05		0,432	0,038	0,02					0,063		0,166			3487	0,001	0,438	0,07	0,084	0,807	0,005	0,01	0,049	0,012	0,018	0,282	0,001	0,002	0,003	0,736	0,0004	0,071	0,083	0,895	0,005	0,012	0,049	0,012	0,014	0,341	0,002	0,003	3,9	59	0,6	14	0,27	2,7	21,6	4,9	60,6	0,6	9,6	0,11	2,6	23,1
2423	г683863><::	01.10.2070 18:37	R260	6,00E+02	29	48,3833333	23,8666667	48,3833333	2,5451964	0,34942		0,0551	0,051872		1529	1591	6,9818182		12894,13408	112,8	1	1	1	11,2					0,05		0,386	0,037	0,02					0,054		0,088			5129	0,002	0,456	0,074	0,083	0,839	0,004	0,01	0,054	0,013	0,019	0,295	0,002	0,003	0,002	0,734	0,0001	0,075	0,083	0,886	0,004	0,011	0,054	0,014	0,016	0,332	0,002	0,003	4	60,7	0,6	8,4	0,21	3	20,4	4,2	64	0,6	5,3	0,16	2,8	22,7
2424	"г683863><:;"	01.10.2070 19:30	R260	6,00E+02	36	45,5166667	21,35	45,5166667	2,5684767	0,3945972		0,11958	0,0708		1550	1576	8,9617722		12907,72834	117,8	1	1	1	13,597		0,016376			0,05		0,42	0,139	0,02					0,054		0,192			4593	0,001	0,431	0,087	0,087	0,795	0,005	0,01	0,055	0,014	0,021	0,285	0,002	0,003	0,002	0,716	0,0001	0,088	0,088	0,887	0,005	0,011	0,055	0,015	0,016	0,336	0,002	0,003	3,7	54,4	0,6	11,7	0,32	2,4	22,3	4,6	60,3	0,8	6,4	0,12	2,4	25,4
2425	г683863><:<	01.10.2070 20:21	Э76ХФ	Р65	42	40,0333333	23,3833333	40,0333333	2,9493068	0,33054	0,131742	0,18487	0,143512	0,0389512	1603	1630	9,93597		13525,01782	117	1	1	1	13,259					0,05		0,333		0,02				0,048756	0,135		0,296		0,234	5271	0,001	0,526	0,306	0,098	0,634	0,009	0,01	0,06	0,012	0,019	0,447	0,002	0,003	0,004	0,758	0,0004	0,414	0,094	0,795	0,008	0,012	0,059	0,012	0,012	0,589	0,003	0,037	4,4	55,1	0,6	14,9	0,34	2,2	24,7	4,9	52,4	0,3	10,4	0,09	2,3	23
2426	г683863><:=	01.10.2070 21:13	Э76ХФ	Р65	40	45,85	22,9666667	45,85	2,9893822	0,368445	0,122171	0,17399	0,117842	0,0376506	1550	1584	5,0767721		13600,58055	112,5	1	1	1	7,759			0,075		0,05		0,382	0,07	0,02				0,047128	0,101		0,279		0,217	5206	0,001	0,492	0,308	0,094	0,618	0,007	0,009	0,061	0,01	0,019	0,446	0,002	0,003	0,002	0,774	0,0001	0,413	0,093	0,777	0,006	0,011	0,061	0,01	0,015	0,569	0,003	0,037	4,1	39,7	1,1	8,9	0,19	2	20,2	4,4	59,2	0,4	7,4	0,06	2,2	26,6
2427	г683863><:>	01.10.2070 22:11	Э76ХФ	Р65	43	45,3666667	23,3333333	43,5166667	3,0277778	0,393275	0,153699	0,21852	0,123642	0,0382865	1545	1601	9,0420529		13435,71429	113,1	1	1	1	13,116			0,068		0,05		0,405	0,072	0,02				0,047924	0,09		0,351		0,273	5225	0,001	0,47	0,289	0,105	0,602	0,008	0,01	0,062	0,007	0,018	0,457	0,002	0,003	0,003	0,781	0,0002	0,416	0,106	0,792	0,007	0,011	0,063	0,008	0,014	0,57	0,003	0,036	3,8	49,8	0,3	10,8	0,12	2,2	22,2	4,4	63,3	0,7	3,6	0,12	2,4	26,1
2428	г683863><:?	01.10.2070 23:04	Э76ХФ	Р65	54	41,3833333	22,8333333	41,3833333	3,1277492	0,327472	0,126112	0,15522	0,101094	0,0377089	1532	1586	5,6812727		13598,54015	112,4	1	1	1	7,837		0,01656			0,05		0,312	0,069	0,02				0,047201	0,084		0,249		0,224	5175	0,001	0,509	0,305	0,115	0,656	0,013	0,009	0,063	0,008	0,019	0,482	0,002	0,003	0,002	0,779	0,0001	0,416	0,115	0,794	0,012	0,01	0,064	0,009	0,016	0,562	0,003	0,036	3,9	59,1	0,2	11,4	0,15	2,3	25,7	3,9	58,4	0,4	10,1	0,18	2,2	26,5
2429	"г683863><;6"	01.10.2070 23:56	Э76ХФ	Р65	53	43,5333333	24,05	43,5333333	2,4801466	0,312095	0,141313	0,19585	0,134836	0,038229	1555	1595	5,9537606		12713,51351	114,8	1	1	1	8,026			0,096		0,05		0,308	0,075	0,02				0,047852	0,117		0,314		0,251	5096	0,001	0,558	0,299	0,113	0,635	0,008	0,01	0,072	0,009	0,02	0,471	0,002	0,003	0,002	0,771	0,0003	0,413	0,112	0,794	0,007	0,01	0,071	0,009	0,017	0,566	0,003	0,036	4,5	56,7	1	15,2	0,1	2,3	25	3,9	58	0,4	10,3	0,17	2,2	26,4
2430	"г683863><;7"	02.10.2070 0:59	Э76ХФ	Р65	45	39,8833333	9,3833333	39,8833333		0,3287626	0,110911	0,15717	0,107616	0,0370146	1599	1587	10,3276222		12552,04263	110,3	1	1	1	13,73		0,016008	0,052		0,05		0,317	0,065	0,02				0,046332	0,093		0,252		0,197	1963	0,001	0,519	0,319	0,106	0,648	0,009	0,011	0,066	0,01	0,019	0,483	0,001	0,003	0,003	0,777	0,0001	0,413	0,105	0,789	0,008	0,012	0,066	0,011	0,014	0,576	0,002	0,037	3,8	51,4	1,5	15	0,62	2,1	24,1	4	57	0,4	10,7	0,14	2,2	26,3
2431	"г683863><;8"	02.10.2070 1:50	Э76ХФ	Р65	48	40,3333333	24,8833333	40,3333333	2,7436452	0,3833192	0,15201	0,20789	0,114572	0,0400776	1540	1575	8,37		12832,68587	119,3	1	1	1	11,253		0,019136			0,05		0,371	0,08	0,02				0,050166	0,081		0,334		0,27	5322	0,002	0,485	0,295	0,088	0,616	0,006	0,012	0,064	0,007	0,017	0,466	0,002	0,003	0,003	0,774	0,0001	0,418	0,093	0,791	0,005	0,011	0,066	0,008	0,017	0,57	0,004	0,036	4,8	52,7	1	11,3	0,16	2,2	24,2	6,6	54,1	0,5	4,9	0,07	2,5	21,4
2432	"г683863><;9"	02.10.2070 2:40	Э76ХФ	Р65	57	40,3666667	18,9833333	40,3666667	2,6059459	0,3286472	0,108096	0,11985	0,088728	0,0378822	1565	1577	6,3423617		12595,259	113,3	1	1	1	8,534		0,025576			0,06		0,299	0,07	0,03				0,047418	0,081		0,192		0,192	3985	0,002	0,521	0,329	0,108	0,688	0,007	0,011	0,067	0,01	0,019	0,483	0,002	0,003	0,003	0,778	0,0002	0,421	0,109	0,791	0,006	0,011	0,068	0,011	0,016	0,558	0,003	0,036	4,7	50,4	0,7	11	0,2	2,3	22,1	4,6	52,7	0,2	7,6	0,07	2,4	22,1
2433	"г683863><;:"	02.10.2070 3:30	Э76ХФ	Р65	50	40,0166667	16,5666667	40,0166667	2,444097	0,3329744	0,165522	0,1712	0,09653	0,0380556	1550	1582	10,406332		12940,44266	112,3	1	1	1	13,878		0,018952			0,05		0,308	0,054	0,02				0,047635	0,07		0,275		0,294	3573	0,001	0,507	0,277	0,085	0,641	0,006	0,01	0,054	0,006	0,015	0,473	0,002	0,003	0,003	0,782	0,0001	0,415	0,083	0,784	0,005	0,011	0,054	0,007	0,014	0,566	0,003	0,036	4	56,9	0,2	13,4	0,14	2,2	26,4	4,4	57,7	0,4	9,7	0,08	2,2	26,5
2434	"г683863><;;"	02.10.2070 4:20	Э76ХФ	Р65	47	40,35	18,3	40,35	2,783237	0,3479576	0,14075	0,19539	0,104292	0,0384886	1541	1569	5,9211896		13465,57377	114,7	1	1	1	7,964		0,011408			0,05		0,339	0,084	0,02				0,048177	0,071		0,314		0,25	4107	0,001	0,514	0,301	0,084	0,625	0,006	0,01	0,058	0,007	0,018	0,479	0,002	0,003	0,003	0,763	0,0001	0,415	0,085	0,789	0,005	0,012	0,059	0,008	0,017	0,579	0,003	0,035	4,3	52,5	0,8	9,8	0,12	2,3	22,4	4,9	55,1	0,4	4,4	0,09	2,4	23
2435	"г683863><;<"	02.10.2070 5:12	Э76ХФ	Р65	48	39,85	16,3833333	39,85	2,5400504	0,3302186	0,155951	0,17418	0,089472	0,0388066	1556	1577	6,0685069		13198,77925	114,2	1	1	1	8,061		0,024288			0,05		0,3	0,096	0,02				0,048575	0,058		0,28		0,277	3604	0,001	0,507	0,282	0,073	0,634	0,004	0,014	0,05	0,007	0,018	0,476	0,002	0,003	0,002	0,777	0,0001	0,414	0,078	0,783	0,004	0,011	0,052	0,009	0,018	0,552	0,003	0,034	3,7	52,3	0,3	13,7	0,17	2,3	23,3	4,1	57,1	1	12	0,1	2,2	26,4
2436	"г683863><;="	02.10.2070 6:06	Э76ХФ	Р65	43	40,3333333	18,15	40,3333333	2,6153846	0,3390072	0,15201	0,19639	0,129706	0,0394713	1541	1579	7,095124		13276,03306	117,1	1	1	1	9,539		0,016376	0,152		0,05		0,32	0,073	0,02				0,049407	0,109		0,315		0,27	4016	0,001	0,524	0,293	0,085	0,628	0,005	0,01	0,056	0,007	0,019	0,46	0,002	0,003	0,003	0,772	0,0006	0,416	0,084	0,791	0,004	0,013	0,056	0,008	0,014	0,565	0,003	0,039	3,8	46,9	1,2	9,9	0,18	2,2	21	4	57,3	0,5	8,6	0,11	2,1	26,6
2437	"г683863><;>"	02.10.2070 6:57	Э76ХФ	Р65	41	44,05	23,85	44,05	3,2644664	0,323985	0,154825	0,17481	0,131304	0,0389224	1518	1577	7,3630638		13730,81761	117	1	1	1	10,521			0,062		0,05		0,321	0,063	0,02				0,04872	0,121		0,28		0,275	5458	0,001	0,528	0,293	0,072	0,643	0,005	0,009	0,048	0,007	0,02	0,468	0,002	0,003	0,003	0,779	0,0005	0,426	0,073	0,809	0,004	0,012	0,05	0,009	0,018	0,577	0,003	0,037	4,5	52,8	1,1	13,1	0,48	2,1	24,6	4	57,6	0,4	8,7	0,13	2,2	26,4
2438	"г683863><;?"	02.10.2070 7:54	Э76ХФ	Р65	35	48,35	19,8666667	48,35	1,9935345	0,385345	0,113163	0,19969	0,225868	0,0384886	1595	1592	10,0548087		12675,50336	112,1	1	1	1	16,205			0,308		0,112		0,35	0,085	0,02				0,048177	0,253		0,318		0,201	4197	0,001	0,455	0,325	0,107	0,612	0,009	0,01	0,07	0,009	0,025	0,397	0,001	0,003	0,003	0,76	0,0007	0,421	0,11	0,789	0,009	0,01	0,07	0,01	0,014	0,565	0,003	0,038	3,8	51,9	0,9	13,9	0,38	2	26,2	3,8	57,7	0,4	9,4	0,15	2,2	26,4
2439	г683863><<6	02.10.2070 8:44	Э76ХФ	Р65	41	42,0666667	17,9	42,0666667	3	0,395095	0,158203	0,20421	0,157122	0,0384886	1571	1581	10,8207225		13622,34637	112,8	1	1	1	15,143			0,199		0,05		0,407	0,059	0,02				0,048177	0,147		0,327		0,281	4064	0,001	0,475	0,286	0,084	0,61	0,005	0,01	0,055	0,008	0,021	0,438	0,001	0,003	0,003	0,77	0,0003	0,42	0,084	0,795	0,004	0,011	0,056	0,009	0,014	0,576	0,003	0,037	3,8	51,7	0,7	14,2	0,38	2	25,9	4	57,8	0,2	10,6	0,08	2,1	26,9
2440	г683863><<7	02.10.2070 9:36	Э76ХФ	Р65	37	43,35	19,25	43,35	2,9757967	0,336795	0,135683	0,15924	0,122106	0,038344	1574	1591	5,5687718		13399,48052	113,7	1	1	1	7,985			0,062		0,05		0,341	0,086	0,02				0,047996	0,114		0,255		0,241	4299	0,001	0,524	0,304	0,092	0,643	0,006	0,01	0,061	0,01	0,025	0,457	0,001	0,003	0,003	0,763	0,0003	0,421	0,092	0,792	0,006	0,011	0,062	0,011	0,017	0,572	0,003	0,037	3,9	49,6	0,4	11,3	0,16	2,3	21,9	4,2	59,4	0,7	7,9	0,09	2,2	26,8
2441	г683863><<8	02.10.2070 10:30	Э76ХФ	Р65	45	41,5333333	23,5	41,5333333	3,6526684	0,322705	0,121045	0,14244	0,113208	0,0386332	1528	1582	12,0219984		13907,23404	113,4	1	1	1	16,577			0,165		0,05		0,327	0,085	0,02				0,048358	0,108		0,228		0,215	5447	0,001	0,545	0,316	0,11	0,657	0,007	0,011	0,073	0,009	0,028	0,467	0,002	0,003	0,003	0,762	0,0005	0,422	0,112	0,792	0,006	0,011	0,073	0,01	0,019	0,566	0,003	0,036	4,3	57,8	0,5	9,5	0,09	2,4	24,6	4,1	50,5	0,6	8,5	0,14	2,4	20,7
2442	г683863><<9	02.10.2070 11:25	Э76ХФ	Р65	39	42,5333333	22,15	42,5333333	3,4950681	0,304785	0,122171	0,10971	0,15318	0,0384598	1537	1584	11,5180173		13010,38375	115	1	1	1	16,266			0,114		0,05		0,306	0,06	0,02				0,048141	0,183		0,174		0,217	4803	0,001	0,543	0,316	0,091	0,689	0,007	0,008	0,063	0,011	0,021	0,447	0,001	0,003	0,003	0,771	0,0002	0,414	0,09	0,782	0,006	0,01	0,063	0,012	0,015	0,574	0,003	0,036	4,1	51	1,7	16,1	0,52	2,2	23,7	4	54	1	13,6	0,1	2,4	22,6
2443	г683863><<:	02.10.2070 12:15	Э76ХФ	Р65
