Repository: Siella/alloy_building

# Прогнозирование химического состава шлака
Задание по Data science от компании EVRAZ (оптимизация сталеплавильного производства) в рамках хакатона ```</beCoder>```.

Мы реализовали наше решение как простой и лаконичный веб-сервис!
В папке `EDA` результаты анализа данных в рамках отборочного задания, в `modelling` — результаты моделирования целевых показателей химического состава шлака и `сыпуч известь РП`.

File: _data/Исходные данные.txt (part 28 of 78)
оком	t продувка	ПСН гр.	чист расход C	чист расход Cr	чист расход Mn	чист расход Si	чист расход V	температура первая	температура последняя	Ar (интенс.)	N2 (интенс.)	эл. энергия (интенс.)	произв жидкая сталь	произв количество обработок	произв  количество плавок	произв количество плавок (цел)	расход газ Ar	расход газ  N2	расход C пров.	сыпуч известь РП	сыпуч кварцит	сыпуч кокс пыль УСТК	сыпуч  кокс. мелочь (сух.)	сыпуч  кокс. мелочь КМ1	сыпуч  шпат плав.	ферспл CaC2	ферспл FeMo	ферспл FeSi-75	ферспл FeV азот.	ферспл  FeV-80	ферспл  Mn5Si65Al0.5	ферспл  Ni H1 пласт.	ферспл SiMn18	ферспл  ферванит	ферспл  фх850А	эл. энергия	химсталь первый Al_1	химсталь первый C_1	химсталь первый Cr_1	химсталь первый Cu_1	химсталь первый Mn_1	химсталь первый Mo_1	химсталь первый N_1	химсталь первый Ni_1	химсталь первый P_1	химсталь первый S_1	химсталь первый Si_1	химсталь первый Ti_1	химсталь первый V_1	химсталь последний Al	химсталь последний C	химсталь последний Ca	химсталь последний Cr	химсталь последний Cu	химсталь последний Mn	химсталь последний Mo	химсталь последний N	химсталь последний Ni	химсталь последний P	химсталь последний S	химсталь последний Si	химсталь последний Ti	химсталь последний V	химшлак первый Al2O3_1	химшлак первый CaO_1	химшлак первый FeO_1	химшлак первый MgO_1	химшлак первый MnO_1	химшлак первый R_1	химшлак первый SiO2_1	химшлак последний Al2O3	химшлак последний CaO	химшлак последний FeO	химшлак последний MgO	химшлак последний MnO	химшлак последний R	химшлак последний SiO2
2444	"г683863><<;"	02.10.2070 13:06	Э76ХФ	Р65	33	48,5166667	21,2	48,5166667	3,513862	0,27301	0,097962	0,09606	0,107526	0,0379398	1552	1584	6,7168454		13825,4717	113,4	1	1	1	10,788			0,052		0,103		0,226	0,07	0,02				0,04749	0,12		0,153		0,174	4885	0,001	0,562	0,332	0,101	0,701	0,007	0,009	0,065	0,012	0,021	0,473	0,002	0,004	0,003	0,779	0,0003	0,418	0,103	0,789	0,007	0,01	0,066	0,012	0,017	0,571	0,003	0,036	3,6	52,2	0,6	11,6	0,2	2,3	22,6	4,1	59,7	0,4	6,2	0,07	2,6	23,3
2445	г683863><<<	02.10.2070 13:58	Э76ХФ	Р65	38	44,5	17,6833333	44,5	2,9598899	0,312265	0,130053	0,12825	0,11367	0,0398066	1568	1583	10,0934831		13826,5787	112,4	1	1	1	14,972			0,052		0,05		0,313	0,069	0,02				0,049949	0,115		0,205		0,231	4075	0,002	0,546	0,306	0,11	0,673	0,006	0,009	0,069	0,01	0,022	0,469	0,002	0,003	0,003	0,77	0,0004	0,416	0,107	0,786	0,005	0,01	0,068	0,011	0,015	0,574	0,003	0,038	4,1	55,3	0,8	12,2	0,21	2,3	24,5	4,2	50,7	0,4	8,2	0,06	2,3	21,7
2446	г683863><<=	02.10.2070 14:54	Э76ХФ	Р65	35	43,7	27,3666667	43,7	3,816253	0,263065	0,116541	0,07238	0,092642	0,0381762	1550	1628	11,2256293		13827,77101	108,9	1	1	1	16,352			0,209		0,05		0,257	0,06	0,02				0,04796	0,108		0,115		0,207	6307	0,001	0,562	0,313	0,111	0,722	0,009	0,008	0,065	0,011	0,019	0,486	0,002	0,003	0,003	0,759	0,0006	0,418	0,111	0,796	0,009	0,009	0,065	0,012	0,012	0,576	0,003	0,038	3,9	52,6	0,6	14,4	0,23	2,2	24,1	4,3	60,3	0,6	6,9	0,07	2,6	23,3
2447	г683863><<>	02.10.2070 15:45	Э76ХФ	Р65	36	44,0333333	24,1666667	44,0333333	3,635741	0,28744	0,103592	0,11041	0,117688	0,0382335	1538	1588	11,2312642		13454,06897	115,1	1	1	1	16,485			0,074		0,05		0,288	0,058	0,02				0,048032	0,129		0,176		0,184	5419	0,001	0,562	0,329	0,108	0,688	0,008	0,01	0,066	0,012	0,022	0,461	0,002	0,004	0,003	0,779	0,0002	0,418	0,109	0,791	0,007	0,01	0,067	0,013	0,016	0,561	0,003	0,037	4,2	55	0,2	13,7	0,21	2,1	25,9	4,8	57,8	0,7	7,4	0,07	2,5	23
2448	г683863><<?	02.10.2070 16:35	Э76ХФ	Р65	38	54,3833333	23,5333333	54,3833333		0,29139	0,115978	0,1242	0,090666	0,0396448	1557	1594	6,4161201		13316,43059	111,6	1	1	1	11,631			0,062		0,05		0,29	0,098	0,02				0,049805	0,082		0,199		0,206	5223	0,001	0,563	0,32	0,101	0,675	0,007	0,009	0,071	0,009	0,021	0,488	0,002	0,003	0,003	0,756	0,0002	0,418	0,1	0,789	0,006	0,01	0,07	0,009	0,013	0,57	0,003	0,037	3,8	47,9	1	13,4	0,25	2,2	22	4	49,7	0,4	9,5	0,07	2,5	20,2
2449	г683863><=6	02.10.2070 17:26	Э76ХФ	Р65	50	53,7	30,35	53,7	3,9826746	0,21489	0,12949	0,10886	0,09674	0,0390971	1499	1591	6,5675978		14417,79242	112,9	1	1	1	11,756			0,093		0,244		0,026	0,082	0,02				0,049117	0,098		0,174		0,23	7293	0,002	0,608	0,305	0,106	0,69	0,008	0,009	0,074	0,01	0,021	0,481	0,002	0,004	0,003	0,78	0,0006	0,418	0,104	0,783	0,007	0,01	0,071	0,01	0,016	0,566	0,004	0,037	3,5	50,5	0,6	10,1	0,12	2,4	21,2	4,4	52	0,9	4,7	0,08	2,5	20,8
2450	г683863><=7	02.10.2070 18:31	Э76ХФ	Р65	45	42,8833333	18,5	42,8833333	3	0,305415	0,109785	0,13633	0,117364	0,0392126	1567	1583	10,3428686		13654,05405	111,2	1	1	1	14,322			0,19		0,05		0,308	0,101	0,02				0,049262	0,117		0,218		0,195	4210	0,001	0,523	0,322	0,1	0,66	0,006	0,01	0,062	0,009	0,031	0,47	0,002	0,003	0,003	0,771	0,0001	0,415	0,097	0,783	0,005	0,013	0,062	0,009	0,014	0,573	0,003	0,038	4,2	54,1	1	11,9	0,24	2,2	24,1	3,6	54,1	0,8	11,5	0,13	2	26,5
2451	г683863><=8	02.10.2070 19:25	Э76ХФ	Р65	40	47,05	19,8	47,05	2,6396971	0,296285	0,135683	0,13392	0,121284	0,0372838	1541	1578	9,8846906		13163,63636	112,7	1	1	1	15,173			0,084		0,05		0,292	0,038	0,02				0,046839	0,124		0,214		0,241	4344	0,001	0,54	0,302	0,087	0,664	0,005	0,009	0,061	0,008	0,018	0,46	0,001	0,003	0,003	0,783	0,0002	0,418	0,088	0,785	0,004	0,011	0,062	0,009	0,014	0,565	0,003	0,036	4	47,9	0,4	12,7	0,32	2	23,8	4,2	57,9	0,4	9,9	0,09	2,3	25,2
2452	г683863><=9	02.10.2070 20:25	Э76ХФ	Р65	30	45,7333333	14,5166667	45,7333333		0,36863	0,170026	0,20731	0,158032	0,0391839	1578	1574	8,9739421		12337,54305	116,4	1	1	1	13,431			0,148		0,05		0,372	0,036	0,02				0,049226	0,147		0,332		0,302	2985	0,001	0,496	0,278	0,111	0,605	0,007	0,009	0,068	0,008	0,022	0,426	0,001	0,003	0,002	0,781	0,0005	0,421	0,113	0,791	0,007	0,011	0,068	0,009	0,017	0,559	0,003	0,036	4,1	50,1	0,9	13,5	0,38	2	24,8	4	58,6	0,4	8	0,09	2,3	25,8
2453	г683863><=:	02.10.2070 21:18	Э76ХФ	Р65	28	46,2333333	13,7166667	46,2333333		0,309155	0,140187	0,13488	0,103056	0,0371971	1573	1580	7,1869043		12322,23572	111	1	1	1	10,976			0,064		0,05		0,307	0,035	0,02				0,04673	0,096		0,216		0,249	2817	0,001	0,518	0,296	0,093	0,66	0,005	0,01	0,058	0,008	0,02	0,475	0,002	0,003	0,002	0,796	0,0002	0,42	0,095	0,786	0,004	0,008	0,059	0,009	0,017	0,568	0,003	0,036	3,7	54,9	0,4	15,3	0,13	2,1	26,6	4	57,7	0,5	9,3	0,1	2,3	25,4
2454	"г683863><=;"	02.10.2070 22:10	Э76ХФ	Р65	30	47,3666667	18,0666667	47,3666667		0,25486	0,126112	0,10703	0,098186	0,037658	1558	1579	6,3643786		12443,91144	112,4	1	1	1	9,787					0,332			0,062	0,02				0,047309	0,101		0,171		0,224	3747	0,001	0,563	0,306	0,097	0,69	0,009	0,009	0,062	0,009	0,02	0,476	0,002	0,003	0,003	0,786	0,0004	0,417	0,099	0,79	0,008	0,013	0,062	0,01	0,016	0,551	0,003	0,036	4,5	54,4	0,6	15,4	0,33	2,2	24,8	3,8	57,7	0,4	9,9	0,1	2,2	26,7
2455	г683863><=<	02.10.2070 23:01	Э76ХФ	Р65	32	46,8833333	15,0833333	46,8833333		0,30129	0,103592	0,11296	0,123064	0,0375139	1571	1573	9,4641026		12331,49171	112,8	1	1	1	14,764					0,05		0,305	0,039	0,02				0,047128	0,136		0,18		0,184	3100	0,002	0,53	0,33	0,093	0,681	0,006	0,01	0,059	0,011	0,019	0,466	0,002	0,003	0,002	0,779	0,0002	0,418	0,091	0,781	0,005	0,012	0,058	0,012	0,017	0,57	0,003	0,036	3,8	52,8	0,8	12,6	0,22	2,4	21,9	3,9	52,9	0,7	8,6	0,09	2,3	23
2456	г683863><==	02.10.2070 23:51	Э76ХФ	Р65	35	43,5166667	16,6333333	43,5166667		0,3473	0,14638	0,2093	0,16721	0,037572	1557	1589	8,779305		12820,04008	112,1	1	1	1	12,491			0,082		0,05		0,35	0,037	0,02				0,047201	0,16		0,335		0,26	3554	0,001	0,488	0,294	0,084	0,619	0,005	0,01	0,055	0,008	0,02	0,441	0,001	0,003	0,003	0,777	0,0002	0,418	0,083	0,808	0,005	0,012	0,055	0,009	0,014	0,589	0,003	0,036	5,4	51,9	0,7	14,2	0,35	2,1	24,6	4	58,7	0,6	8,5	0,1	2,2	26,8
2457	г683863><=>	03.10.2070 1:05	Э76ХФ	Р65																																																																																
2458	г683863><=?	03.10.2070 1:56	Э76ХФ	Р65																																																																																
2459	г683863><>6	03.10.2070 2:48	Э76ХФ	Р65																																																																																
2460	г683863><>7	03.10.2070 3:39	Э76ХФ	Р65																																																																																
2461	г683863><>8	03.10.2070 4:28	Э76ХФ	Р65																																																																																
2462	г683863><>9	03.10.2070 5:26	Э76ХФ	Р65																																																																																
2463	г683863><>:	03.10.2070 6:18	Э76ХФ	Р65																																																																																
2464	"г683863><>;"	03.10.2070 7:10	Э76ХФ	Р65	60	44,3666667	22,0166667	43,0333333	3,62749	0,35912	0,092332	0,17525	0,119534	0,0379175	1537	1576	5,9556158		13762,30129	112	1	1	1	8,543					0,05		0,376	0,05	0,02				0,047635	0,103		0,281		0,164	5050	0,001	0,512	0,34	0,093	0,634	0,006	0,012	0,062	0,008	0,019	0,462	0,002	0,003	0,003	0,748	0,0002	0,415	0,091	0,787	0,006	0,014	0,061	0,008	0,017	0,583	0,003	0,037	4,2	58,1	0,2	12,9	0,13	2,3	25,7	5	58	0,2	5,2	0,05	2,5	23,4
2465	г683863><><	03.10.2070 8:03	Э76ХФ	Р65	61	48,35	20,8833333	48,35	2	0,325095	0,104155	0,1449	0,112608	0,0374852	1561	1573	8,6028956		13256,50439	112,6	1	1	1	13,865					0,05		0,333	0,074	0,02				0,047092	0,106		0,232		0,185	4614	0,002	0,515	0,329	0,075	0,657	0,005	0,009	0,051	0,01	0,017	0,47	0,002	0,003	0,003	0,759	0,0002	0,418	0,075	0,786	0,004	0,011	0,05	0,011	0,015	0,573	0,003	0,036	3,4	50,8	0,9	9,3	0,18	2,5	20	4,2	63,2	0,4	6,5	0,06	2,6	24,4
2466	г683863><>=	03.10.2070 10:19	Э76ХФ	Р65	5	41,85	25,25	41,85	2,6007067	0,367105	0,144691	0,22788	0,130356	0,0373125	1579	1636	9,0122107		13939,0099	108,7	1	1	1	12,547			0,079		0,05		0,374	0,036	0,02				0,046875	0,096		0,366		0,257	5866	0,001	0,481	0,292	0,083	0,58	0,005	0,011	0,051	0,006	0,018	0,444	0,002	0,002	0,003	0,762		0,421	0,081	0,801	0,003	0,009	0,051	0,006	0,013	0,579	0,003	0,037	4,8	49,6	0,3	11,3	0,18	1,9	25,9	4,9	57,7	0,2	9,6	0,07	2,1	27,2
2467	г683863><>>	03.10.2070 11:17	Э76ХФ	Р65	6	46,0333333	19,15	46,0333333	2,1608655	0,44867	0,162144	0,18874	0,113578	0,0379461	1609	1595	10,2323678		12520,10444	111,7	1	1	1	15,701					0,05		0,473	0,046	0,02				0,047671	0,088		0,303		0,288	3996	0,001	0,44	0,28	0,083	0,623	0,005	0,01	0,058	0,007	0,019	0,475	0,002	0,003	0,002	0,752	0,0001	0,416	0,082	0,776	0,004	0,012	0,058	0,008	0,017	0,543	0,003	0,036	4,9	57,7	0,3	11,1	0,08	2,3	25,3	4,8	58,1	0,2	8,7	0,08	2,4	27
2468	г683863><>?	03.10.2070 12:08	Э76ХФ	Р65	11	45,2166667	22,9666667	45,2166667	2	0,471925	0,176219	0,21619	0,132874	0,0392412	1573	1595	6,4157759		13830,47896	114,5	1	1	1	9,67					0,05		0,498	0,033	0,02				0,049298	0,105		0,347		0,313	5294	0,001	0,405	0,26	0,092	0,583	0,006	0,011	0,062	0,006	0,019	0,432	0,002	0,002	0,003	0,747	0,0006	0,419	0,093	0,789	0,005	0,013	0,063	0,008	0,017	0,572	0,003	0,037	4,2	59,4	0,4	10,3	0,1	2,4	24,7	4	53,1	0,5	4,1	0,07	2,3	22,6
2469	г683863><?6	03.10.2070 13:00	Э76ХФ	Р65	13	44,0333333	21,3666667	44,0333333	3	0,429995	0,150321	0,14262	0,12516	0,0377734	1571	1595	6,4348978		13647,4259	111,6	1	1	1	9,445					0,05		0,454	0,048	0,02				0,047454	0,126		0,228		0,267	4860	0,001	0,43	0,287	0,095	0,652	0,007	0,013	0,061	0,007	0,017	0,455	0,002	0,003	0,003	0,761	0,0002	0,42	0,097	0,786	0,006	0,013	0,062	0,008	0,015	0,571	0,003	0,036	4,7	59,1	0,3	10,3	0,1	2,6	23,1	5,9	59,8	0,8	7,8	0,07	2,6	23,1
2470	г683863><?7	03.10.2070 13:57	Э76ХФ	Р65	10	41,2	15,2166667	41,2	2,9346858	0,21719	0,104718	0,03609	0,060174	0,0370825	1584	1591	10,1882353		12795,18072	111,3	1	1	1	13,423					0,05		0,204	0,058	0,02				0,046586	0,075		0,057		0,186	3245	0,002	0,613	0,327	0,092	0,75	0,005	0,01	0,061	0,012	0,018	0,506	0,002	0,003	0,003	0,78	0,0002	0,421	0,092	0,796	0,004	0,009	0,061	0,013	0,014	0,569	0,003	0,037	4,4	61,8	0,3	10,3	0,08	2,7	22,6	3,5	54,4	0,4	9,6	0,15	2,6	20,8
2471	г683863><?8	03.10.2070 14:53	Э76ХФ	Р65	7	41,55	19,65	41,55	3,3725	0,328985	0,128927	0,12401	0,07805	0,0380607	1553	1583	8,6223827		13425,9542	112,5	1	1	1	11,942					0,05		0,334	0,059	0,02				0,047815	0,063		0,199		0,229	4397	0,002	0,51	0,305	0,107	0,673	0,007	0,009	0,066	0,008	0,018	0,497	0,002	0,003	0,002	0,776	0,0001	0,422	0,106	0,793	0,007	0,011	0,066	0,009	0,015	0,567	0,003	0,037	3,8	58,1	0,2	12,5	0,14	2,2	26,6	4,7	58,8	0,6	10,9	0,13	2,3	25,9
2472	г683863><?9	03.10.2070 15:46	Э76ХФ	Р65	5	41,5333333	21,5166667	41,5333333	2,7342193	0,34402	0,149758	0,11622	0,093612	0,0369957	1552	1582	10,3203852		13039,19442	112	1	1	1	14,288					0,05		0,349	0,07	0,02				0,046477	0,09		0,186		0,266	4676	0,001	0,508	0,289	0,083	0,68	0,005	0,009	0,053	0,008	0,018	0,479	0,002	0,004	0,002	0,772	0,0002	0,418	0,083	0,787	0,004	0,011	0,054	0,009	0,015	0,563	0,003	0,036	3,6	58,7	0,4	11,3	0,13	2,2	26,2	4,7	58,5	0,6	8,5	0,08	2,5	23,4
2473	г683863><?:	03.10.2070 16:48	Э76ХФ	Р65	7	43	18,1833333	43	1,513245	0,43517	0,153136	0,16432	0,13153	0,0397626	1586	1584	8,354717		12644,54629	115,2	1	1	1	11,931					0,05		0,459	0,049	0,02				0,050022	0,126		0,263		0,272	3832	0,001	0,439	0,288	0,112	0,639	0,005	0,009	0,068	0,007	0,018	0,446	0,002	0,003	0,002	0,765	0,0002	0,419	0,11	0,791	0,005	0,011	0,068	0,009	0,015	0,566	0,003	0,037	3,5	57,7	0,3	12,1	0,15	2,2	26,1	5	53,9	1	11,3	0,13	2,3	23,7
2474	"г683863><?;"	03.10.2070 17:39	Э76ХФ	Р65	7	44,8333333	24,8166667	44,8333333	2,6608997	0,46243	0,164396	0,20301	0,118428	0,0384539	1562	1588	5,8188848		13072,66622	113,1	1	1	1	8,696					0,05		0,489	0,048	0,02				0,048394	0,089		0,326		0,292	5407	0,001	0,436	0,282	0,108	0,613	0,008	0,01	0,07	0,006	0,019	0,462	0,002	0,003	0,002	0,749	0,0001	0,421	0,108	0,791	0,007	0,012	0,07	0,007	0,015	0,572	0,003	0,036	4,7	60,9	0,7	9,1	0,11	2,7	22,9	5,8	58,6	1	7,5	0,09	2,6	22,6
2475	г683863><?<	03.10.2070 18:32	Э76ХФ	Р65	8	42,5166667	16,0166667	42,5166667	2	0,428055	0,150321	0,18247	0,10711	0,0385405	1586	1585	9,7197178		12826,63892	112,7	1	1	1	13,775					0,05		0,45	0,077	0,02				0,048503	0,081		0,293		0,267	3424	0,001	0,437	0,286	0,118	0,618	0,007	0,009	0,068	0,008	0,02	0,446	0,001	0,003	0,002	0,764	0,0001	0,422	0,117	0,798	0,006	0,011	0,068	0,009	0,016	0,566	0,003	0,037	4,2	60,6	0,4	9,9	0,1	2,6	23	4,8	53,1	0,6	4,5	0,07	2,6	20,3
2476	г683863><?=	03.10.2070 19:33	Э76ХФ	Р65	7	43,7	23,55	43,7	2,752608	0,39832	0,149758	0,19264	0,126622	0,0382528	1567	1590	9,6153905		12889,17197	112,5	1	1	1	13,953			0,16		0,05		0,413	0,096	0,02				0,048141	0,106		0,309		0,266	5059	0,002	0,449	0,282	0,106	0,609	0,008	0,009	0,062	0,006	0,026	0,443	0,002	0,003	0,004	0,773	0,0005	0,417	0,103	0,791	0,007	0,012	0,062	0,008	0,017	0,577	0,003	0,037	3,7	58,9	0,3	11,4	0,18	2,3	26,1	4,5	50,8	0,7	6,3	0,08	2,6	19,9
2477	г683863><?>	03.10.2070 20:26	Э76ХФ	Р65	6	44,7166667	21,8166667	44,7166667	3,6353357	0,43791	0,154262	0,21866	0,132938	0,0390284	1558	1593	10,2344391		13470,43545	111,8	1	1	1	15,255			0,065		0,05		0,46	0,079	0,02				0,049117	0,104		0,351		0,274	4898	0,001	0,436	0,285	0,106	0,595	0,008	0,01	0,067	0,006	0,025	0,447	0,002	0,003	0,003	0,775	0,0004	0,419	0,105	0,795	0,007	0,013	0,067	0,007	0,016	0,576	0,003	0,038	3,4	48,8	0,3	9,4	0,12	2,3	21,5	4	59,3	0,6	7	0,09	2,3	26,3
2478	г683863><??	03.10.2070 21:19	Э76ХФ	Р65	6	45,5333333	25,8333333	45,5333333	3,7151485	0,210955	0,131179	0,09559	0,076318	0,0382242	1534	1596	8,6073206		13670,70968	115,4	1	1	1	13,064			0,064		0,05		0,189	0,073	0,02				0,048105	0,073		0,153		0,233	5886	0,002	0,645	0,31	0,104	0,699	0,006	0,007	0,065	0,012	0,021	0,504	0,002	0,004	0,003	0,78	0,0003	0,422	0,104	0,787	0,006	0,009	0,065	0,013	0,016	0,562	0,003	0,036	3,9	60,5	1	9,7	0,12	2,6	23	3,9	58,3	1	6	0,11	2,2	26,8
2479	г683863>=66	03.10.2070 22:11	Э76ХФ	Р65	9	48,3833333	25,7	48,3833333	4	0,31557	0,130616	0,12726	0,08892	0,0385691	1516	1583	6,6296039		14084,8249	112	1	1	1	10,6			0,063		0,05		0,317	0,081	0,02				0,048539	0,078		0,204		0,232	6033	0,002	0,538	0,302	0,11	0,673	0,007	0,009	0,066	0,009	0,023	0,483	0,003	0,003	0,003	0,773	0,0002	0,42	0,109	0,792	0,006	0,011	0,067	0,009	0,019	0,555	0,003	0,037	4,4	59,8	0,7	7,8	0,1	2,7	22,4	5	62,1	0,6	3,8	0,08	2,7	22,6
2480	г683863>=67	03.10.2070 23:05	Э76ХФ	Р65	11	44,3833333	19,5	44,3833333	4	0,29236	0,136246	0,13504	0,11368	0,0389426	1571	1587	10,3471741		13470,76923	113,6	1	1	1	15,104					0,05		0,287	0,082	0,02				0,049009	0,112		0,216		0,242	4378	0,001	0,546	0,297	0,114	0,662	0,006	0,007	0,068	0,012	0,022	0,451	0,002	0,003	0,003	0,777	0,0003	0,421	0,112	0,799	0,005	0,009	0,067	0,013	0,015	0,581	0,003	0,037	4,5	60,8	0,4	7,5	0,09	2,7	22,9	5,2	62	0,7	3,1	0,08	2,8	22,4
2481	г683863>=68	03.10.2070 23:57	Э76ХФ	Р65	12	45,5166667	20,4666667	45,5166667		0,301435	0,136809	0,13763	0,121712	0,0384253	1571	1592	10,036104		13552,76873	112,9	1	1	1	15,227					0,05		0,298	0,081	0,02				0,048358	0,123		0,22		0,243	4623	0,002	0,552	0,306	0,108	0,686	0,007	0,009	0,068	0,012	0,022	0,48	0,002	0,003	0,004	0,757	0,0002	0,422	0,107	0,808	0,006	0,01	0,068	0,012	0,011	0,591	0,003	0,037	5,2	59,1	0,9	7,7	0,08	2,6	22,4	6	57,9	0,4	6,3	0,06	2,6	21,9
2482	г683863>=69	04.10.2070 0:55	Э76ХФ	Р65	9	51,7	23,3666667	51,7		0,403715	0,158203	0,22065	0,183102	0,0392588	1576	1598	13,0863056		13457,63195	112,7	1	1	1	22,483			0,201		0,05		0,417	0,03	0,02				0,049407	0,179		0,353		0,281	5241	0,001	0,47	0,288	0,11	0,594	0,007	0,01	0,074	0,007	0,029	0,41	0,001	0,002	0,003	0,76	0,0003	0,417	0,107	0,783	0,005	0,012	0,073	0,008	0,018	0,576	0,003	0,037	4,5	50,8	0,7	13,5	0,41	1,9	26,5	4,1	55,2	0,4	9,6	0,08	2,1	27,4
2483	г683863>=6:	04.10.2070 1:50	Э76ХФ	Р65	14	45,5666667	22,7666667	45,5666667		0,390875	0,163833	0,22272	0,156606	0,0401209	1575	1591	7,8061901		13485,50512	116	1	1	1	11,77			0,116		0,05		0,4	0,08	0,02				0,050492	0,138		0,357		0,291	5117	0,001	0,489	0,284	0,112	0,601	0,007	0,01	0,074	0,007	0,023	0,438	0,001	0,003	0,004	0,756	0,0003	0,418	0,111	0,79	0,006	0,012	0,073	0,007	0,015	0,577	0,003	0,037	3,6	49,2	0,4	9	0,12	2,2	22,3	4,6	58,7	0,5	8	0,07	2,2	26,4
2484	"г683863>=6;"	04.10.2070 2:43	Э76ХФ	Р65	17	45,0166667	18,5166667	45,0166667		0,380285	0,168337	0,19391	0,128978	0,0390284	1575	1585	6,1344214		13599,63996	113,7	1	1	1	9,188			0,042		0,122		0,325	0,081	0,02				0,049117	0,109		0,311		0,299	4197	0,001	0,483	0,278	0,098	0,621	0,005	0,011	0,067	0,007	0,021	0,456	0,002	0,003	0,003	0,759	0,0003	0,417	0,097	0,786	0,004	0,012	0,066	0,007	0,015	0,567	0,003	0,037	4	58,8	0,3	9,1	0,1	2,2	26,7	4,1	52,5	0,4	7,1	0,1	2,3	22,6
2485	г683863>=6<	04.10.2070 3:37	Э76ХФ	Р65	18	42,5333333	19,9	42,5333333		0,367415	0,153699	0,17043	0,127374	0,039374	1577	1588	10,3584639		13251,25628	114,7	1	1	1	14,686			0,053		0,05		0,375	0,058	0,02				0,049552	0,117		0,273		0,273	4395	0,001	0,498	0,291	0,104	0,645	0,007	0,01	0,069	0,008	0,021	0,455	0,002	0,003	0,003	0,755	0,0005	0,42	0,102	0,795	0,006	0,012	0,068	0,009	0,013	0,578	0,003	0,037	4,2	47,5	0,4	8,6	0,09	2,3	21	4,2	57,7	0,5	6,9	0,08	2,2	26,3
2486	г683863>=6=	04.10.2070 4:28	Э76ХФ	Р65	17	44,7333333	23,5833333	44,7333333	3,5272851	0,34461	0,133994	0,12113	0,091748	0,0375345	1592	1630	8,4494039		13695,26502	109,1	1	1	1	12,599			0,137		0,157		0,26	0,059	0,02				0,047237	0,085		0,194		0,238	5383	0,002	0,53	0,303	0,101	0,684	0,007	0,008	0,069	0,009	0,018	0,488	0,002	0,003	0,004	0,78	0,0004	0,419	0,098	0,794	0,006	0,012	0,069	0,01	0,011	0,593	0,003	0,037	4,9	57,3	0,5	8,3	0,07	2,5	22,9	7,8	58,8	0,8	6	0,08	2,7	21,7
2487	г683863>=6>	04.10.2070 5:19	Э76ХФ	Р65	18	49,9	18,1666667	49,9	2,3531193	0,34921	0,15201	0,14116	0,110188	0,0385405	1610	1598	8,8193353		13085,50459	112,2	1	1	1	14,596			0,062		0,05		0,354	0,061	0,02				0,048503	0,104		0,226		0,27	3962	0,001	0,505	0,287	0,111	0,658	0,006	0,009	0,063	0,009	0,017	0,464	0,002	0,003	0,003	0,771		0,414	0,11	0,779	0,005	0,011	0,064	0,01	0,011	0,558	0,003	0,036	4,4	53,4	0,4	12,9	0,17	2,3	23	5,1	52,2	1	10,6	0,08	2,2	23,2
2488	г683863>=6?	04.10.2070 6:27	Э76ХФ	Р65	9	50,7	23,5	50,7	3	0,341985	0,171715	0,176576	0,133966	0,0390284	1585	1599	6,4217018		13399,14894	115,5	1	1	1	10,817			0,041		0,05		0,34	0,061	0,02				0,049117	0,124		0,283		0,305	5248	0,001	0,52	0,27	0,102	0,619	0,006	0,01	0,064	0,008	0,018	0,455	0,002	0,003	0,003	0,765	0,0002	0,419	0,101	0,79	0,005	0,011	0,065	0,009	0,016	0,563	0,003	0,038	4,6	53,2	1,1	12,2	0,19	2,3	23,3	3,8	58,4	0,3	9,9	0,09	2,2	26,7
2489	г683863>=76	04.10.2070 7:21	Э76ХФ	Р65	13	49,5166667	22,8166667	49,5166667	2,8849066	0,3397626	0,153699	0,166961	0,079107	0,0385977	1576	1588	2,8990239		13332,35939	112,9	1	1	1	4,785		0,025208			0,268		0,123	0,132	0,02				0,048575	0,045		0,269		0,273	5070	0,001	0,512	0,29	0,113	0,649	0,007	0,007	0,067	0,008	0,019	0,498	0,002	0,003	0,003	0,775	0,0003	0,419	0,116	0,786	0,007	0,008	0,07	0,009	0,018	0,577	0,003	0,038	4,4	59,3	0,8	7,4	0,11	2,5	23,6	4,8	54,5	0,4	2,7	0,06	2,6	20,9
2490	г683863>=77	04.10.2070 8:11	Э76ХФ	Р65	24	40,1666667	16,5833333	40,1666667	2,6042914	0,3218284	0,139624	0,145606	0,093286	0,0381662	1560	1582	7,3060581		13394,17085	112,2	1	1	1	9,782		0,019872	0,047		0,05		0,299	0,092	0,02				0,048032	0,076		0,234		0,248	3702	0,001	0,529	0,294	0,112	0,664	0,006	0,012	0,065	0,008	0,017	0,488	0,002	0,003	0,003	0,752	0,0002	0,414	0,115	0,799	0,005	0,01	0,066	0,009	0,012	0,576	0,003	0,036	4,4	52,1	0,5	9,9	0,16	2,3	22,4	4,7	60,4	0,4	7,1	0,07	2,3	25,9
2491	г683863>=78	04.10.2070 17:37	Э76ХФ	Р65																																																																																
2492	г683863>=79	04.10.2070 18:34	Э76ХФ	Р65	19	48,8666667	27,1833333	48,8666667	2,6533569	0,35966	0,127238	0,153903	0,112265	0,0382814	1549	1613	9,6347885		12596,68915	111,9	1	1	1	15,694			0,049		0,05		0,371	0,069	0,02				0,048177	0,101		0,247		0,226	5707	0,001	0,491	0,303	0,111	0,647	0,009	0,01	0,069	0,009	0,02	0,455	0,001	0,003	0,003	0,782	0,0005	0,415	0,113	0,804	0,009	0,011	0,07	0,01	0,014	0,565	0,003	0,037	3,5	51,1	0,2	10,7	0,14	2,3	21,9	3,8	55,6	0,3	7,9	0,11	2,3	27,3
2493	г683863>=7:	04.10.2070 19:37	Э76ХФ	Р65	12	48,7	24,2666667	48,7	2,6800656	0,39868	0,114852	0,191243	0,136525	0,0384539	1594	1606	18,0098563		12659,34066	112,6	1	1	1	29,236			0,131		0,05		0,42	0,048	0,02				0,048394	0,121		0,307		0,204	5120	0,001	0,466	0,322	0,109	0,613	0,008	0,011	0,073	0,008	0,021	0,453	0,001	0,003	0,003	0,755	0,0001	0,42	0,11	0,79	0,007	0,011	0,072	0,008	0,017	0,568	0,003	0,037	5	59,2	0,2	7,9	0,09	2,2	26,6	3,7	55,5	0,5	6,8	0,11	2,3	27,4
2494	"г683863>=7;"	04.10.2070 20:27	Э76ХФ	Р65																																																																																
2495	г683863>=7<	04.10.2070 21:29	Э76ХФ	Р65	8	47,1833333	21,4333333	47,1833333	2	0,37336	0,137372	0,104583	0,110905	0,0383681	1591	1593	11,7944189		12124,10575	113,5	1	1	1	18,55			0,051		0,05		0,388	0,075	0,02				0,048286	0,121		0,167		0,244	4331	0,001	0,498	0,302	0,089	0,693	0,004	0,009	0,055	0,01	0,021	0,465	0,002	0,003	0,003	0,783	0,0001	0,417	0,088	0,788	0,004	0,01	0,055	0,011	0,015	0,568	0,003	0,037	4,1	58,2	1	12,7	0,11	2,3	25,7	4,7	54,8	0,3	8,8	0,13	2,3	25,8
2496	г683863>=7=	04.10.2070 22:21	Э76ХФ	Р65	13	47,2	19,8333333	47,2	2	0,29054	0,14638	0,10653	0,11743	0,0384539	1578	1592	7,2044492		13256,47059	115	1	1	1	11,335			0,08		0,05		0,284	0,075	0,02				0,048394	0,13		0,17		0,26	4382	0,002	0,554	0,294	0,097	0,69	0,005	0,009	0,062	0,009	0,017	0,474	0,002	0,003	0,003	0,782	0,0005	0,421	0,099	0,789	0,004	0,01	0,063	0,011	0,014	0,571	0,003	0,037	5,4	57	0,4	14,4	0,11	2,5	22,9	4,8	55,3	0,3	9	0,13	2,3	26,1
2497	г683863>=7>	04.10.2070 23:11	Э76ХФ	Р65	18	42,55	19,25	42,55	2	0,371935	0,078257	0,119899	0,145841	0,0383134	1572	1587	14,9365452		13118,96104	114,2	1	1	1	21,185			0,052		0,509			0,08	0,02				0,048177	0,167		0,191		0,139	4209	0,001	0,455	0,356	0,145	0,681	0,006	0,009	0,075	0,009	0,02	0,451	0,002	0,003	0,003	0,76	0,0006	0,42	0,142	0,791	0,006	0,012	0,074	0,01	0,016	0,567	0,003	0,037	4,4	55	0,3	8,9	0,08	2,4	22,5	5,8	53,9	0,3	8,3	0,14	2,3	25,5
2498	г683863>=7?	04.10.2070 23:59	Э76ХФ	Р65	22	49,5333333	27,5166667	49,5333333	3,7171825	0,3544	0,120482	0,073264	0,118172	0,0377089	1515	1580	17,2356662		13857,05633	113,9	1	1	1	28,458			0,05		0,05		0,369	0,081	0,02				0,047201	0,146		0,116		0,214	6355	0,002	0,497	0,316	0,108	0,72	0,006	0,009	0,067	0,011	0,022	0,465	0,002	0,004	0,003	0,757	0,0002	0,418	0,108	0,787	0,005	0,01	0,067	0,012	0,015	0,575	0,003	0,036	4,8	58,6	0,2	9,5	0,18	2,3	25,7	6,5	56,1	0,3	7,1	0,12	2,3	24,9
2499	г683863>=86	05.10.2070 1:01	Э76ХФ	Р65	19	40,8333333	21,6333333	40,8333333	3,6140351	0,28742	0,109222	0,058418	0,114444	0,0369284	1547	1586	7,0427755		12785,82435	111,2	1	1	1	9,586			0,078		0,05		0,289	0,076	0,02				0,046224	0,147		0,092		0,194	4610	0,001	0,539	0,322	0,1	0,729	0,006	0,009	0,063	0,01	0,017	0,469	0,002	0,003	0,002	0,759	0,0002	0,42	0,1	0,783	0,006	0,009	0,064	0,011	0,015	0,569	0,003	0,037	4	59,4	0,4	14,2	0,15	2,6	23,1	4,8	54,2	0,4	11	0,13	2,3	25,9
2500	г683863>=87	05.10.2070 1:57	Э76ХФ	Р65	14	44,7166667	24,6666667	44,7166667	2	0,400515	0,167211	0,128664	0,114058	0,0381994	1539	1571	9,6470588		13142,43243	114,2	1	1	1	14,35					0,05		0,415	0,049	0,02				0,047815	0,115		0,206		0,297	5403	0,002	0,47	0,277	0,081	0,672	0,005	0,009	0,053	0,007	0,017	0,464	0,002	0,003	0,003	0,756	0,0001	0,417	0,08	0,783	0,004	0,011	0,053	0,008	0,013	0,577	0,004	0,036	4,1	51,9	0,3	7,6	0,11	2,5	20,4	4,9	50,4	0,2	3,6	0,1	2,3	23,5
2501	г683863>=88	05.10.2070 2:52	Э76ХФ	Р65	13	40,7166667	14,9166667	40,7166667	2,9097314	0,444565	0,159329	0,12525	0,13288	0,0384311	1587	1583	10,6980149		12501,45251	115,7	1	1	1	14,371					0,05		0,471	0,048	0,02				0,048105	0,145		0,2		0,283	3108	0,001	0,445	0,289	0,095	0,675	0,006	0,009	0,061	0,008	0,017	0,45	0,002	0,003	0,002	0,772	0,0001	0,417	0,095	0,783	0,005	0,011	0,061	0,009	0,015	0,566	0,003	0,036	4,5	57	0,4	9,8	0,12	2,6	22,3	5,1	47,7	0,5	9,4	0,11	2,3	23,2
2502	г683863>=89	05.10.2070 3:43	Э76ХФ	Р65	10	45,3833333	18,8166667	45,3833333	2,3271995	0,38079	0,158766	0,104304	0,133298	0,0384311	1572	1579	15,1634961		12120,10629	113,1	1	1	1	22,939					0,505			0,098	0,02				0,048105	0,155		0,166		0,282	3801	0,001	0,453	0,282	0,079	0,69	0,005	0,009	0,05	0,008	0,016	0,444	0,002	0,003	0,003	0,772	0,0004	0,41	0,079	0,773	0,004	0,011	0,05	0,009	0,011	0,533	0,003	0,037	4,2	55,5	0,8	11,7	0,22	2,1	26,6	5,4	54,1	0,5	11,2	0,12	2,4	25,8
2503	г683863>=8:	05.10.2070 4:32	Э76ХФ	Р65	16	41,5166667	18,1666667	41,5166667	2	0,44965	0,156514	0,120358	0,1354	0,0383152	1576	1577	10,6865516		12193,76147	113,8	1	1	1	14,789			0,063		0,05		0,478	0,061	0,02				0,04796	0,151		0,192		0,278	3692	0,001	0,453	0,289	0,073	0,688	0,004	0,008	0,05	0,009	0,016	0,455	0,002	0,003	0,003	0,782	0,0002	0,418	0,074	0,796	0,003	0,011	0,051	0,01	0,014	0,581	0,003	0,036	4,5	57,3	0,8	11,2	0,14	2,2	25,9	4,5	58,8	0,3	5	0,09	2,3	26,5
2504	"г683863>=8;"	05.10.2070 5:25	Э76ХФ	Р65	13	41,0333333	18,65	41,0333333	3,5367793	0,36703	0,145254	0,071185	0,021045	0,038229	1567	1587	7,7395613		12952,27882	112,9	1	1	1	10,586					0,05		0,38	0,075	0,02				0,047852			0,115		0,258	4026	0,001	0,496	0,296	0,086	0,719	0,006	0,008	0,063	0,01	0,018	0,531	0,002	0,004	0,002	0,778		0,416	0,086	0,785	0,005	0,01	0,064	0,011	0,015	0,56	0,003	0,037	4,2	52,2	0,4	11,1	0,14	2,3	23	5	52,8	0,8	8,6	0,17	2,3	25,7
2505	г683863>=8<	05.10.2070 6:15	Э76ХФ	Р65	9	47,8666667	18,1	47,8666667	3,0493506	0,41051	0,148632	0,123762	0,115914	0,0387195	1570	1581	8,8972145		12580,1105	115	1	1	1	14,196					0,05		0,431	0,059	0,02				0,048466	0,12		0,198		0,264	3795	0,002	0,477	0,296	0,087	0,676	0,005	0,01	0,058	0,008	0,018	0,473	0,002	0,003	0,003	0,758	0,0002	0,418	0,087	0,786	0,004	0,012	0,059	0,009	0,014	0,574	0,003	0,036	4,5	56,7	0,8	12	0,12	2,5	22,8	5	53,8	0,3	8,3	0,16	2,1	25,9
2506	г683863>=8=	05.10.2070 7:14	Э76ХФ	Р65	6	42,6833333	18,2	42,6833333	3,5208231	0,453105	0,172841	0,225937	0,148765	0,0390087	1580	1576	8,7267091		12685,71429	116,6	1	1	1	12,198					0,05		0,475	0,048	0,02				0,048828	0,124		0,363		0,307	3848	0,001	0,43	0,277	0,106	0,591	0,006	0,008	0,067	0,006	0,018	0,449	0,002	0,003	0,003	0,783	0,0002	0,414	0,109	0,77	0,006	0,01	0,069	0,006	0,015	0,567	0,003	0,037	4	54,3	0,3	12,4	0,19	2,1	25,7	4,9	49,2	0,5	10,8	0,22	2	25
2507	г683863>=8>	05.10.2070 8:07	Э76ХФ	Р65	5	45,8666667	18,8833333	45,8666667		0,38617	0,122734	0,091783	0,079357	0,038026	1569	1586	15,4515373		11311,56222	113,9	1	1	1	23,452					0,521			0,037	0,02				0,047598	0,079		0,147		0,218	3560	0,001	0,466	0,31	0,11	0,694	0,005	0,009	0,063	0,011	0,023	0,488	0,002	0,003	0,003	0,793	0,0004	0,412	0,111	0,779	0,005	0,012	0,063	0,013	0,016	0,567	0,003	0,036	4,6	60,4	0,3	10,8	0,09	2,6	23	4,7	55,5	0,4	7,9	0,1	2,1	26,9
2508	г683863>=8?	05.10.2070 8:59	Э76ХФ	Р65	14	42,5166667	20,1333333	42,5166667	2,5773077	0,413355	0,144691	0,129872	0,112432	0,0384598	1551	1571	7,7567751		11804,30464	114,4	1	1	1	10,797					0,05		0,435	0,036	0,02				0,048141	0,112		0,208		0,257	3961	0,002	0,447	0,295	0,121	0,677	0,006	0,009	0,084	0,009	0,02	0,465	0,002	0,003	0,003	0,781	0,0003	0,415	0,12	0,793	0,006	0,013	0,084	0,01	0,015	0,571	0,003	0,037	5,4	58,6	0,6	11,8	0,27	2,7	22,1	4,7	52,8	0,5	7,6	0,13	2,1	25,6
2509	г683863>=96	05.10.2070 9:55	Э76ХФ	Р65	8	41,8666667	18,8166667	41,8666667		0,341485	0,092895	0,077646	0,081788	0,0365816	1563	1575	8,153742		11061,47033	112,2	1	1	1	11,379			0,052		0,05		0,358	0,037	0,02				0,04579	0,089		0,124		0,165	3469	0,001	0,504	0,337	0,118	0,717	0,007	0,01	0,072	0,012	0,02	0,484	0,002	0,003	0,002	0,778	0,0002	0,416	0,117	0,788	0,007	0,011	0,071	0,013	0,017	0,563	0,003	0,036	4	56,2	1	14,7	0,19	2,3	24,6	4,4	51,1	0,5	13,3	0,18	2	25,6
2510	г683863>=97	05.10.2070 10:45	Э76ХФ	Р65	7	44,05	15,5166667	44,05	2,1062317	0,410035	0,109785	0,165525	0,147431	0,0379973	1583	1580	11,4631219		11844,03867	114,9	1	1	1	16,768			0,067		0,05		0,436	0,058	0,02				0,047562	0,149		0,265		0,195	3063	0,001	0,44	0,328	0,11	0,632	0,008	0,01	0,073	0,01	0,022	0,447	0,002	0,003	0,002	0,773	0,0002	0,419	0,109	0,783	0,007	0,011	0,073	0,011	0,017	0,573	0,003	0,036	3,9	50,9	0,3	12,2	0,12	2,3	22,3	4,5	50,3	0,4	13,1	0,18	2	25,6
2511	г683863>=98	05.10.2070 11:37	Э76ХФ	Р65	8	41,8666667	16,35	41,8666667		0,43136	0,138498	0,164816	0,141272	0,0390958	1563	1572	8,6038777		11372,47706	116,1	1	1	1	11,957			0,063		0,05		0,457	0,037	0,02				0,048937	0,14		0,264		0,246	3099	0,001	0,44	0,306	0,113	0,641	0,006	0,009	0,073	0,009	0,022	0,448	0,001	0,003	0,003	0,769	0,0002	0,418	0,113	0,79	0,006	0,013	0,073	0,01	0,019	0,581	0,003	0,036	4,1	53,1	1,2	15,6	0,27	2,2	24,3	4,2	52,1	0,8	9,6	0,13	2	26,6
2512	г683863>=99	05.10.2070 12:29	Э90ХАФ	Р65	5	41,6833333	19,5166667	41,1666667	2,4291692	0,41279	0,077694	0,14882	0,061184	0,0893517	1563	1617	13,0826816	11,9752941	11387,19044	110,5	1	1	1	13,01	4,524				0,05		0,446	0,036	0,02				0,097548	0,026		0,24	0,025897	0,138	3704	0,001	0,519	0,217	0,098	0,664	0,008	0,008	0,082	0,013	0,02	0,474	0,002	0,003	0,003	0,844	0,0001	0,289	0,097	0,802	0,006	0,013	0,081	0,014	0,014	0,536	0,003	0,08	3,9	49,3	0,7	11,8	0,13	2,4	20,9	4,4	55,2	0,3	7,8	0,11	2,1	26,2
2513	г683863>=9:	05.10.2070 13:21	Э90ХАФ	Р65	4	53,0166667	21,85	52,5333333		0,43332	0,082198	0,128314	0,090818	0,0907824	1587	1601	9,9135267	13,8061856	11379,40503	112,3	1	1	1	15,757	1,116				0,342		0,219	0,06	0,02				0,099139	0,08		0,206	0,026259	0,146	4144	0,002	0,51	0,216	0,115	0,683	0,006	0,009	0,069	0,012	0,02	0,446	0,002	0,003	0,003	0,794		0,291	0,115	0,813	0,005	0,01	0,07	0,013	0,02	0,546	0,003	0,082	4,4	59,9	1,2	10,5	0,15	2,7	22	3,2	56,9	0,5	13,9	0,22	2,1	26,7
2514	"г683863>=9;"	05.10.2070 14:19	Э90ХАФ	Р65	7	47,5333333	20,8166667	47,3833333	2,4816514	0,49615	0,094584	0,167959	0,063537	0,0901567	1569	1594	9,0846	9,8744333	11494,63571	111,9	1	1	1	5,047	9,559		0,075		0,05		0,545	0,038	0,02				0,098416	0,021		0,271	0,02615	0,168	3988	0,001	0,452	0,203	0,097	0,641	0,007	0,01	0,094	0,008	0,018	0,47	0,002	0,003	0,002	0,855	0,0001	0,288	0,097	0,8	0,006	0,016	0,094	0,009	0,016	0,549	0,003	0,082	3	54,7	0,5	13,8	0,18	2,2	24,8	4,4	52,4	0,3	12,5	0,14	2	25,8
2515	г683863>=9<	05.10.2070 15:13	Э90ХАФ	Р65	7	44,2166667	17,7166667	44,05		0,490145	0,085013	0,227883	0,114305	0,0925548	1577	1594	11,7376915	12,8289277	11555,22107	114,2	1	1	1	6,384	11,432		0,075		0,05		0,537	0,038	0,02				0,101165	0,071		0,367	0,026657	0,151	3412	0,001	0,483	0,219	0,098	0,613	0,008	0,009	0,07	0,007	0,019	0,446	0,001	0,002	0,002	0,867	0,0001	0,289	0,097	0,819	0,006	0,016	0,068	0,008	0,014	0,555	0,003	0,084	3,7	52,9	0,8	14,7	0,27	2,2	24,3	4,6	52,5	0,3	13,3	0,13	2,1	24,6
2516	г683863>=9=	05.10.2070 16:03	Э90ХАФ	Р65	7	49,2	18,25	49,0333333		0,51844	0,092332	0,191731	0,087091	0,0928863	1576	1580	13,3643836	11,8020286	11579,17808	115,1	1	1	1	9,214	10,989		0,074		0,05		0,572		0,02				0,101671	0,046		0,309	0,026512	0,164	3522	0,001	0,45	0,209	0,096	0,628	0,007	0,009	0,077	0,008	0,019	0,45	0,001	0,003	0,003	0,875	0,0004	0,287	0,094	0,807	0,005	0,014	0,077	0,009	0,018	0,538	0,003	0,081	4,2	49,5	1,1	13,5	0,16	2,2	22,8	5,8	49,5	0,3	11	0,24	2	26
2517	г683863>=9>	05.10.2070 16:55	Э90ХАФ	Р65	10	50,7	19,8166667	50,3666667	2,5602696	0,57772	0,093458	0,191112	0,086908	0,0919536	1540	1582	9,5821277	8,4904493	11838,51976	113,5	1	1	1	5,004	9,606		0,074		0,05		0,645	0,036	0,02				0,100803	0,046		0,308	0,025969	0,166	3910	0,001	0,391	0,206	0,107	0,624	0,006	0,007	0,068	0,007	0,02	0,449	0,001	0,002	0,003	0,858	0,0001	0,286	0,106	0,812	0,004	0,014	0,067	0,008	0,016	0,539	0,002	0,083	3,8	49,2	0,6	13,8	0,26	2,2	22,7	3,6	53,6	0,3	10,6	0,12	2	27,4
2518	г683863>=9?	05.10.2070 17:48	Э90ХАФ	Р65	14	54,85	23,7166667	54,5166667	2,2855377	0,479615	0,087265	0,159823	0,096167	0,0906736	1547	1581	3,3274772	2,2565854	12383,69642	111,9	1	1	1	5,177	0,257				0,659			0,039	0,02				0,09932	0,074		0,257	0,025752	0,155	4895	0,001	0,463	0,21	0,089	0,65	0,007	0,009	0,072	0,008	0,018	0,455	0,002	0,003	0,003	0,844	0,0003	0,286	0,089	0,798	0,005	0,012	0,071	0,008	0,016	0,556	0,003	0,082	4	62,5	0,3	9,3	0,1	2,7	22,9	5,5	52,6	0,8	6,8	0,39	2	26,9
2519	г683863>=:6	05.10.2070 18:55	Э90ХАФ	Р65	7	50,1666667	13,8333333	49,8333333		0,43059	0,088954	0,145705	0,058941	0,0907385	1586	1583	8,9094567	8,9916322	11437,59036	112,3	1	1	1	4,92	9,671		0,059		0,05		0,466	0,037	0,02				0,098922	0,024		0,235	0,02662	0,158	2637	0,001	0,445	0,208	0,103	0,656	0,006	0,01	0,066	0,007	0,017	0,473	0,001	0,003	0,002	0,835	0,0001	0,284	0,103	0,795	0,005	0,015	0,066	0,008	0,016	0,543	0,003	0,082	2,6	58,6	0,3	12,6	0,12	2,2	26,6	3,2	54,8	0,2	9,2	0,12	2	26,8
2520	г683863>=:7	05.10.2070 19:48	Э90ХАФ	Р65	16	42,8666667	19,5333333	42,6833333	2,995935	0,46949	0,081072	0,158205	0,070569	0,0925248	1552	1570	9,2558187	10,2509434	12805,80205	114,2	1	1	1	4,993	9,055				0,05		0,515	0,076	0,02				0,100839	0,036		0,255	0,027199	0,144	4169	0,001	0,503	0,218	0,102	0,648	0,006	0,008	0,075	0,01	0,02	0,474	0,002	0,003	0,003	0,875		0,288	0,102	0,801	0,005	0,015	0,075	0,011	0,015	0,562	0,003	0,085	3,5	57,3	0,4	14,5	0,15	2,2	25,6	3,6	56,2	0,2	7,5	0,1	2,1	27
2521	г683863>=:8	05.10.2070 20:39	Э90ХАФ	Р65	24	40,3333333	19,1333333	40,0166667	3,8307441	0,53248	0,104718	0,19258	0,102546	0,0927011	1548	1579	9,5477477	9,7664765	13164,45993	115,6	1	1	1	5,299	7,607				0,05		0,587	0,06	0,02				0,102358	0,069		0,31	0,024848	0,186	4198	0,001	0,435	0,2	0,113	0,619	0,008	0,011	0,08	0,007	0,02	0,428	0,001	0,003	0,002	0,866	0,0006	0,289	0,115	0,8	0,006	0,015	0,08	0,008	0,016	0,532	0,003	0,082	3,9	53,2	0,8	13,3	0,51	2,1	25,7	5,3	51	0,3	11,4	0,2	1,9	26,4
2522	г683863>=:9	05.10.2070 21:34	Э90ХАФ	Р65	24	40,5333333	17,5333333	40,35	2	0,49906	0,085576	0,126809	0,195479	0,0917421	1560	1575	7,7349057	7,4933628	12298,85932	113,4	1	1	1	4,555	5,645				0,05		0,552	0,07	0,02				0,100658	0,239		0,201	0,025752	0,152	3594	0,001	0,459	0,215	0,1	0,68	0,006	0,01	0,07	0,01	0,02	0,353	0,001	0,003	0,003	0,873	0,0006	0,287	0,101	0,797	0,004	0,013	0,07	0,011	0,018	0,543	0,003	0,083	3,7	57,5	0,3	13,6	0,18	2,3	25,5	4,1	57,4	0,2	7,1	0,1	2,1	26,9
2523	г683863>=::	05.10.2070 22:37	Э90ХАФ	Р65	14	42,5333333	15,05	42,3666667	2,652435	0,4580172	0,058552	0,114945	0,062407	0,0901219	1578	1579	5,211499	3,8501666	12334,88372	111,9	1	1	1	4,23	2,247	0,057776			0,05		0,439	0,107	0,02				0,098669	0,043		0,185	0,02568	0,104	3094	0,001	0,479	0,234	0,109	0,672	0,006	0,009	0,068	0,011	0,022	0,458	0,001	0,003	0,002	0,856	0,0002	0,289	0,11	0,788	0,005	0,012	0,068	0,012	0,02	0,54	0,003	0,083	4,5	53,9	0,5	15,2	0,21	2,2	24,6	4,1	55,7	0,3	7,6	0,11	2,1	27,1
2524	"г683863>=:;"	05.10.2070 23:41	Э90ХАФ	Р65	11	41,2	16,4833333	41,0166667		0,4264622	0,095147	0,17951	0,05307	0,0895703	1564	1579	6,0436003	6,3383133	12084,93428	111,5	1	1	1	4,066	4,384	0,030176	0,126		0,05		0,423	0,148	0,02				0,098018			0,29	0,025608	0,169	3320	0,001	0,527	0,206	0,113	0,629	0,006	0,009	0,062	0,007	0,024	0,484	0,001	0,003	0,002	0,866	0,0003	0,289	0,114	0,796	0,004	0,012	0,062	0,008	0,017	0,536	0,003	0,081	2,9	57,1	0,3	14,1	0,11	2,2	26	3,5	53,7	0,3	10,7	0,13	2,1	25,5
2525	г683863>=:<	06.10.2070 0:34	Э90ХАФ	Р65	15	41,0333333	15,7333333	40,85	2,3043478	0,479575	0,097399	0,193388	0,07436	0,0919665	1571	1572	6,9072185	9,0828612	12641,94915	114,1	1	1	1	3,987	7,125		0,059		0,05		0,523	0,044	0,02				0,100839	0,026		0,312	0,025933	0,173	3315	0,001	0,503	0,205	0,121	0,62	0,007	0,009	0,069	0,008	0,021	0,461	0,001	0,003	0,003	0,875	0,0001	0,287	0,118	0,797	0,005	0,014	0,068	0,009	0,016	0,543	0,003	0,083	3,4	58,1	0,4	12,6	0,12	2,2	26	3,4	54,7	0,2	8,5	0,15	2	27,2
2526	г683863>=:=	06.10.2070 1:30	Э90ХАФ	Р65	12	42,55	28,2333333	42,2166667	2,4758621	0,392305	0,101903	0,153512	0,045384	0,0915839	1541	1585	6,6137437	6,08	12064,46281	115	1	1	1	5,133	2,736		0,108		0,05		0,416	0,062	0,02				0,10026			0,248	0,026114	0,181	5677	0,001	0,535	0,202	0,111	0,641	0,007	0,009	0,063	0,008	0,019	0,482	0,002	0,003	0,002	0,868	0,0001	0,294	0,113	0,788	0,006	0,013	0,064	0,01	0,016	0,527	0,003	0,084	4,2	52	0,7	13,4	0,18	2,7	19,6	6,6	50,6	0,2	14,4	0,15	2,1	24,6
2527	г683863>=:>	06.10.2070 2:22	Э90ХАФ	Р65	19	40,2166667	15,8833333	39,9	2,6027182	0,40562	0,079946	0,091912	0,047004	0,0898718	1556	1579	9,5024328	7,2714197	12375,2361	112,3	1	1	1	4,123	6,516				0,05		0,439	0,054	0,02				0,098416	0,03		0,148	0,025571	0,142	3276	0,002	0,523	0,218	0,095	0,706	0,006	0,01	0,067	0,011	0,021	0,479	0,002	0,003	0,003	0,875	0,0002	0,287	0,095	0,793	0,004	0,015	0,067	0,012	0,019	0,547	0,003	0,085	3,6	48,2	0,6	8	0,17	2,7	17,8	5,2	55,4	0,4	5,9	0,19	2,1	26,1
2528	г683863>=:?	06.10.2070 3:13	Э90ХАФ	Р65	22	47,1666667	22,2833333	46,6666667	2,5814558	0,3883026	0,083887	0,06228	0,043532	0,0909979	1540	1591	4,5779423	4,1550105	12022,43829	112,8	1	1	1	5,154	1,647	0,011408			0,32		0,18	0,116	0,02				0,099646	0,038		0,1	0,025897	0,149	4465	0,001	0,535	0,215	0,086	0,724	0,006	0,008	0,062	0,012	0,018	0,482	0,002	0,003	0,004	0,867	0,0013	0,289	0,087	0,791	0,004	0,01	0,062	0,013	0,015	0,542	0,003	0,084	4	53,9	0,7	7,2	0,09	2,7	20	4,4	52,8	0,3	3,8	0,11	2,3	22,8
2529	"г683863>=;6"	06.10.2070 4:13	Э90ХАФ	Р65	21	40,3833333	13,3333333	40,2166667		0,488115	0,082761	0,100199	0,065319	0,0914587	1575	1586	6,4808362	7,0539267	11403	112,6	1	1	1	3,1	5,988				0,05		0,54	0,047	0,02				0,100043	0,054		0,161	0,026223	0,147	2534	0,001	0,47	0,214	0,098	0,691	0,005	0,01	0,058	0,008	0,017	0,476	0,002	0,003	0,002	0,853	0,0001	0,286	0,101	0,784	0,004	0,014	0,059	0,01	0,016	0,539	0,003	0,085	2,9	60,6	0,3	11	0,2	2,4	25,6	3,4	54,6	0,2	15	0,1	2,1	25,5
2530	"г683863>=;7"	06.10.2070 5:03	Э90ХАФ	Р65	27	41,35	18,4166667	41,2	3,2949541	0,418225	0,083887	0,087279	0,025803	0,0920664	1546	1567	11,3110345	11,8621293	13337,91855	115,3	1	1	1	5,467	10,554				0,05		0,454	0,114	0,02				0,100984			0,141	0,025897	0,149	4094	0,002	0,539	0,217	0,097	0,714	0,005	0,009	0,06	0,011	0,018	0,504	0,002	0,003	0,003	0,87		0,286	0,098	0,784	0,004	0,013	0,06	0,012	0,015	0,532	0,003	0,082	3,6	52,2	0,5	9,6	0,12	2,6	19,9	3,5	58,1	0,2	6,9	0,11	2,2	26,9
2531	"г683863>=;8"	06.10.2070 5:54	Э90ХАФ	Р65	28	42,7	17,5	42,5333333	2,2393822	0,42607	0,083324	0,107527	0,060875	0,0914327	1562	1570	6,7480851	8,2752956	12497,14286	114	1	1	1	3,524	7,388				0,05		0,463	0,114	0,02				0,10055	0,044		0,173	0,025246	0,148	3645	0,001	0,499	0,217	0,107	0,7	0,005	0,008	0,067	0,012	0,02	0,482	0,002	0,003	0,003	0,828	0,0002	0,286	0,106	0,796	0,003	0,012	0,067	0,013	0,016	0,553	0,003	0,082	3,2	56,9	0,6	14,9	0,38	2,3	24,3	3,8	55,6	0,2	10,5	0,12	2,1	26,8
2532	"г683863>=;9"	06.10.2070 6:45	Э76ХФ	Р65	33	44,5333333	27,7	44,5333333	2,5938967	0,322378	0,130616	0,123911	0,084889	0,0380118	1558	1626	8,5109281		12673,64621	113,9	1	1	1	12,634		0,02944	0,058		0,05		0,291	0,053	0,02				0,047598	0,073		0,199		0,232	5851	0,002	0,509	0,305	0,094	0,68	0,006	0,009	0,06	0,009	0,018	0,494	0,002	0,003	0,003	0,761	0,0003	0,414	0,094	0,79	0,006	0,01	0,06	0,01	0,014	0,571	0,003	0,037	4,6	52,7	0,5	9,2	0,11	2,7	19,8	3,9	55,2	0,4	6,4	0,11	2,1	26,4
2533	"г683863>=;:"	06.10.2070 7:36	Э76ХФ	Р65	36	50,3833333	27,45	50,3833333	2,9151599	0,30564	0,117104	0,120187	0,083127	0,0383584	1553	1594	5,3481972		12299,45355	112,2	1	1	1	8,982			0,104		0,105		0,26	0,058	0,02				0,048032	0,072		0,193		0,208	5627	0,002	0,534	0,319	0,105	0,679	0,006	0,008	0,076	0,007	0,017	0,494	0,002	0,003	0,003	0,765	0,0004	0,421	0,106	0,795	0,005	0,011	0,076	0,008	0,013	0,575	0,003	0,037	3,7	49,4	0,4	10,6	0,12	2,4	20,6	4,9	50,2	0,4	7,1	0,13	2	25,3
2534	"г683863>=;;"	06.10.2070 8:27	Э76ХФ	Р65	46	47,5333333	22,3166667	47,5333333	3	0,36348	0,189168	0,158586	0,136786	0,0392831	1579	1596	8,7765778		12429,27558	113,8	1	1	1	13,906			0,063		0,05		0,364	0,058	0,02				0,04919	0,136		0,254		0,336	4623	0,001	0,495	0,283	0,104	0,643	0,006	0,011	0,07	0,007	0,019	0,458	0,001	0,003	0,003	0,76	0,0005	0,418	0,102	0,779	0,005	0,011	0,07	0,009	0,013	0,575	0,003	0,037	3,7	52,2	0,8	16,1	0,34	2,1	24,4	3,6	53,5	0,5	7,5	0,14	2	26,3
