Repository: Siella/alloy_building

# Прогнозирование химического состава шлака
Задание по Data science от компании EVRAZ (оптимизация сталеплавильного производства) в рамках хакатона ```</beCoder>```.

Мы реализовали наше решение как простой и лаконичный веб-сервис!
В папке `EDA` результаты анализа данных в рамках отборочного задания, в `modelling` — результаты моделирования целевых показателей химического состава шлака и `сыпуч известь РП`.

File: _data/Исходные данные.txt (part 29 of 78)
оком	t продувка	ПСН гр.	чист расход C	чист расход Cr	чист расход Mn	чист расход Si	чист расход V	температура первая	температура последняя	Ar (интенс.)	N2 (интенс.)	эл. энергия (интенс.)	произв жидкая сталь	произв количество обработок	произв  количество плавок	произв количество плавок (цел)	расход газ Ar	расход газ  N2	расход C пров.	сыпуч известь РП	сыпуч кварцит	сыпуч кокс пыль УСТК	сыпуч  кокс. мелочь (сух.)	сыпуч  кокс. мелочь КМ1	сыпуч  шпат плав.	ферспл CaC2	ферспл FeMo	ферспл FeSi-75	ферспл FeV азот.	ферспл  FeV-80	ферспл  Mn5Si65Al0.5	ферспл  Ni H1 пласт.	ферспл SiMn18	ферспл  ферванит	ферспл  фх850А	эл. энергия	химсталь первый Al_1	химсталь первый C_1	химсталь первый Cr_1	химсталь первый Cu_1	химсталь первый Mn_1	химсталь первый Mo_1	химсталь первый N_1	химсталь первый Ni_1	химсталь первый P_1	химсталь первый S_1	химсталь первый Si_1	химсталь первый Ti_1	химсталь первый V_1	химсталь последний Al	химсталь последний C	химсталь последний Ca	химсталь последний Cr	химсталь последний Cu	химсталь последний Mn	химсталь последний Mo	химсталь последний N	химсталь последний Ni	химсталь последний P	химсталь последний S	химсталь последний Si	химсталь последний Ti	химсталь последний V	химшлак первый Al2O3_1	химшлак первый CaO_1	химшлак первый FeO_1	химшлак первый MgO_1	химшлак первый MnO_1	химшлак первый R_1	химшлак первый SiO2_1	химшлак последний Al2O3	химшлак последний CaO	химшлак последний FeO	химшлак последний MgO	химшлак последний MnO	химшлак последний R	химшлак последний SiO2
2535	"г683863>=;<"	06.10.2070 9:21	Э76ХФ	Р65	57	45,35	25,9333333	45,35	3,8021231	0,35271	0,155388	0,158126	0,106242	0,0393119	1532	1592	10,7133407		13016,45244	114,4	1	1	1	16,195			0,063		0,05		0,357	0,059	0,02				0,049226	0,09		0,254		0,276	5626	0,001	0,5	0,291	0,095	0,643	0,007	0,008	0,074	0,007	0,02	0,474	0,002	0,003	0,003	0,766	0,0002	0,421	0,095	0,781	0,006	0,011	0,074	0,008	0,013	0,568	0,003	0,036	3,7	48,3	0,4	11,3	0,24	2,2	22,3	3,7	53,3	0,3	8,7	0,1	2,1	25,5
2536	"г683863>=;="	06.10.2070 10:14	Э76ХФ	Р65	64	40,8666667	23,15	40,8666667	3,7051751	0,302385	0,125549	0,09377	0,088538	0,0400338	1539	1589	8,6486996		13111,87905	114,4	1	1	1	11,731			0,052		0,05		0,303	0,059	0,02				0,05013	0,092		0,15		0,223	5059	0,002	0,551	0,294	0,101	0,704	0,005	0,009	0,065	0,011	0,02	0,475	0,002	0,003	0,003	0,76	0,0002	0,422	0,103	0,797	0,005	0,009	0,065	0,012	0,014	0,564	0,003	0,038	3,9	50,9	0,5	14,5	0,23	2,2	22,9	3,4	54,6	0,2	7,7	0,11	2	26,8
2537	"г683863>=;>"	06.10.2070 11:08	Э76ХФ	Р65	64	41,0333333	22,8666667	41,0333333	3,742666	0,313315	0,136668	0,083716	0,07565	0,0391673	1539	1590	9,8676998		13006,70554	113	1	1	1	13,442			0,074		0,05		0,315	0,059	0,02				0,049045	0,077		0,134		0,241	4957	0,002	0,539	0,301	0,108	0,712	0,009	0,009	0,072	0,011	0,023	0,499	0,002	0,003	0,003	0,775	0,0002	0,423	0,109	0,803	0,008	0,01	0,072	0,012	0,013	0,579	0,003	0,037	4,9	53,6	0,4	12,7	0,25	2,2	24,7	3,3	55,3	0,2	8	0,11	2	27,3
2538	"г683863>=;?"	06.10.2070 12:25	Э76ХФ	Р65	41	45,35	17,8833333	45,35	2,875	0,349095	0,14484	0,175305	0,13738	0,0393956	1593	1586	7,1117257		12189,0028	112,1	1	1	1	10,715			0,117		0,425		0,03	0,026	0,02				0,049407	0,13		0,281		0,255	3633	0,001	0,493	0,298	0,115	0,633	0,008	0,008	0,077	0,01	0,024	0,456	0,001	0,003	0,003	0,77	0,0004	0,418	0,122	0,773	0,009	0,011	0,08	0,01	0,017	0,536	0,003	0,038	5	50,7	0,6	14,2	0,3	2,1	24	3,7	53,9	0,2	8,4	0,11	2	26,8
2539	г683863>=<6	06.10.2070 13:17	Э76ХФ	Р65	48	42,5333333	19,7	42,5333333		0,42916	0,154496	0,15483	0,184107	0,0394797	1574	1589	10,5940439		12770,55838	113	1	1	1	15,02			0,063		0,05		0,452	0,038	0,02				0,04966	0,213		0,246		0,272	4193	0,001	0,447	0,285	0,095	0,645	0,01	0,009	0,079	0,008	0,02	0,397	0,002	0,003	0,003	0,755	0,0003	0,414	0,097	0,781	0,01	0,012	0,079	0,009	0,015	0,563	0,003	0,037	3,9	44,8	0,3	12	0,07	2,1	21,8	3,6	53,8	0,2	8,4	0,11	2	26,4
2540	г683863>=<7	06.10.2070 14:11	Э76ХФ	Р65	51	43,0333333	23,15	43,0333333	3,631929	0,36457	0,140864	0,148155	0,122384	0,0396808	1547	1588	10,2562355		13111,87905	114,7	1	1	1	14,712			0,062		0,05		0,375	0,037	0,02				0,049913	0,121		0,237		0,248	5059	0,001	0,49	0,302	0,105	0,655	0,009	0,01	0,075	0,009	0,022	0,461	0,002	0,003	0,003	0,77		0,417	0,104	0,787	0,008	0,013	0,075	0,01	0,017	0,568	0,003	0,038	4,1	52,8	0,3	15	0,25	2,1	25,3	4,6	50,1	0,2	12,2	0,14	2	24,9
2541	г683863>=<8	06.10.2070 15:02	Э76ХФ	Р65	55	40,7	20,3333333	40,7	3,9071288	0,362075	0,131208	0,140523	0,109087	0,0399972	1545	1585	10,256242		13317,04918	115,7	1	1	1	13,373			0,105		0,05		0,374	0,062	0,02				0,050311	0,104		0,225		0,231	4513	0,001	0,501	0,308	0,108	0,66	0,006	0,01	0,079	0,009	0,022	0,474	0,002	0,003	0,004	0,757	0,0002	0,417	0,109	0,788	0,006	0,012	0,08	0,011	0,015	0,581	0,004	0,037	3,7	48,7	0,4	13,4	0,19	2,2	22,5	4	50,3	0,2	11,6	0,15	2,1	23,6
2542	г683863>=<9	06.10.2070 15:57	Э76ХФ	Р65																																																																																
2543	г683863>=<:	06.10.2070 16:53	Э76ХФ	Р65	26	47,3833333	18,7166667	47,3833333	2,3687351	0,35385	0,109056	0,113966	0,104483	0,0392499	1584	1585	8,2174464		12338,73553	112,4	1	1	1	12,979			0,116		0,05		0,369	0,081	0,02				0,049371	0,109		0,182		0,192	3849	0,002	0,496	0,326	0,123	0,682	0,007	0,009	0,078	0,01	0,024	0,478	0,002	0,003	0,003	0,77	0,0002	0,416	0,123	0,791	0,006	0,011	0,078	0,011	0,014	0,566	0,003	0,036	4	52	1,2	16,1	0,53	2,2	24	3,4	55,3	0,3	8,5	0,13	2	27,6
2544	"г683863>=<;"	06.10.2070 17:45	Э76ХФ	Р65	30	42,5166667	22,1833333	42,5166667		0,365035	0,113032	0,115679	0,097196	0,0389622	1556	1585	6,4152666		12920,51089	112,1	1	1	1	9,058			0,063		0,05		0,382	0,059	0,02				0,049009	0,097		0,185		0,199	4777	0,001	0,497	0,32	0,115	0,674	0,007	0,01	0,086	0,009	0,02	0,467	0,002	0,003	0,004	0,763	0,0006	0,421	0,115	0,797	0,006	0,011	0,086	0,01	0,016	0,582	0,003	0,034	3,5	52,5	0,8	17,1	0,32	2,1	25,2	4	52,1	0,2	10,8	0,12	2,1	25,2
2545	г683863>=<<	06.10.2070 18:38	Э76ХФ	Р65	28	48	19,8333333	48		0,358195	0,149384	0,136629	0,098194	0,043822	1567	1583	10,471875		12987,22689	113,9	1	1	1	16,755			0,053		0,05		0,366	0,058	0,02				0,055122	0,089		0,219		0,263	4293	0,001	0,514	0,297	0,12	0,666	0,006	0,01	0,071	0,009	0,02	0,48	0,002	0,003	0,003	0,766	0,0003	0,422	0,118	0,791	0,005	0,012	0,07	0,01	0,015	0,583	0,003	0,036	3,8	52,4	0,8	16,5	0,26	2,1	25	4,2	54,3	0,5	12,1	0,16	2,1	25,7
2546	г683863>=<=	06.10.2070 19:31	Э76ХФ	Р65	31	46,85	20,05	46,85		0,398385	0,147112	0,21327	0,148129	0,0389049	1559	1577	10,2083079		11904,2394	115,8	1	1	1	15,769			0,189		0,05		0,413	0,036	0,02				0,048937	0,131		0,342		0,259	3978	0,001	0,468	0,294	0,11	0,595	0,006	0,011	0,069	0,007	0,024	0,438	0,001	0,003	0,002	0,786	0,0001	0,415	0,11	0,785	0,006	0,013	0,069	0,008	0,017	0,566	0,003	0,036	3,8	49,1	0,6	15	0,38	1,9	25,4	3,8	51,7	0,4	16,2	0,15	2,1	24,2
2547	г683863>=<>	06.10.2070 20:28	Э76ХФ	Р65	25	48,5333333	17,9666667	48,5333333	2,581233	0,340135	0,103944	0,139429	0,116557	0,0380129	1546	1577	9,3853221		12766,97588	114,3	1	1	1	14,529			0,106		0,05		0,352	0,036	0,02				0,047815	0,116		0,223		0,183	3823	0,001	0,495	0,336	0,121	0,667	0,007	0,01	0,078	0,012	0,024	0,474	0,002	0,003	0,002	0,766	0,0002	0,421	0,12	0,786	0,006	0,012	0,078	0,013	0,018	0,563	0,003	0,036	3,6	51,9	0,7	21,6	0,35	2,1	24,9	4	50,1	0,4	22,1	0,15	2	25,3
2548	г683863>=<?	06.10.2070 21:21	Э76ХФ	Р65	25	53,5333333	17,5833333	53,5333333	3	0,34434	0,120416	0,142759	0,096759	0,0383293	1562	1587	8,0318269		13325,11848	112,3	1	1	1	14,02			0,074		0,05		0,354	0,037	0,02				0,048213	0,084		0,229		0,212	3905	0,001	0,5	0,318	0,124	0,66	0,006	0,009	0,067	0,009	0,023	0,485	0,002	0,003	0,002	0,776	0,0001	0,418	0,123	0,789	0,006	0,011	0,067	0,01	0,017	0,563	0,003	0,037	3,8	51,3	0,9	16,6	0,25	2,2	23,5	3,8	56	0,3	10,7	0,12	2,1	26,3
2549	г683863>==6	07.10.2070 1:02	Э90ХАФ	Р65	5	114,6166667	41,25	114,4833333	3,025737	0,53304	0,042032	0,153824	0,062362	0,0889462	1543	1529	11,3251954	7,5876923	13346,90909	111,2	2	1	1	8,453	22,742		0,297		0,249		0,429	0,037	0,02				0,098018	0,026		0,248	0,024993	0,074	9176	0,001	0,51	0,254	0,125	0,649	0,008	0,009	0,084	0,011	0,028	0,479	0,001	0,003	0,003	0,833	0,0001	0,292	0,122	0,792	0,006	0,018	0,082	0,011	0,01	0,517	0,002	0,084	3,3	47,6	0,6	15,6	0,2	2,1	22,5	4	62,5	0,2	7,3	0,04	2,7	23,4
2550	г683863>==7	07.10.2070 1:54	Э90ХАФ	Р65																																																																																
2551	г683863>==8	07.10.2070 2:46	Э90ХАФ	Р65	14	56,0333333	26,3333333	55,9	4,5210084	0,63121	0,04544	0,155362	0,079053	0,0918707	1536	1607	10,8586957	12,6376601	14456,96203	113,5	1	1	1	6,105	16,443		0,391		0,363		0,451		0,02				0,101201	0,051		0,25	0,025969	0,08	6345	0,001	0,491	0,25	0,127	0,656	0,008	0,008	0,079	0,012	0,027	0,47	0,002	0,003	0,002	0,839	0,0001	0,291	0,126	0,803	0,006	0,015	0,078	0,013	0,018	0,543	0,003	0,085	4,1	46,9	0,5	12,6	0,13	2,1	21,9	3,7	55,4	0,4	9,6	0,14	2,1	25,9
2552	г683863>==9	07.10.2070 3:16	Э90ХАФ	Р65	57	45,3833333	28,3666667	45,2166667	2,862925	0,51271	0,064752	0,191348	0,094238	0,0893256	1574	1606	11,9247458	11,2864592	11705,2879	110,4	1	1	1	5,863	11,183		0,366		0,24		0,406		0,02				0,100188	0,058		0,308	0,022244	0,114	5534	0,001	0,515	0,23	0,129	0,613	0,007	0,008	0,074	0,011	0,032	0,432	0,001	0,002	0,002	0,874	0,0001	0,288	0,129	0,798	0,005	0,017	0,075	0,013	0,023	0,514	0,002	0,084	2,5	46,6	1,7	18,4	0,99	1,7	27,5	2,8	54	0,3	10,5	0,12	2,1	25,9
2553	г683863>==:	07.10.2070 4:08	Э90ХАФ	Р65	56	42,2	24,8666667	42,0333333	2,6533049	0,47253	0,07952	0,213013	0,100643	0,0914968	1570	1600	8,3802585	8,5735965	12426,27346	112,4	1	1	1	3,962	7,721		0,22		0,05		0,517		0,02				0,102286	0,058		0,343	0,023401	0,14	5150	0,001	0,487	0,219	0,113	0,596	0,006	0,009	0,068	0,008	0,025	0,435	0,001	0,002	0,002	0,879	0,0002	0,29	0,113	0,797	0,005	0,014	0,068	0,009	0,018	0,535	0,003	0,085	3,2	50,3	0,7	17,2	0,24	1,9	26,1	2,9	54,4	0,3	12,3	0,12	2	27,4
2554	"г683863>==;"	07.10.2070 5:00	Э90ХАФ	Р65	52	54,0333333	26,1666667	53,8666667	2,6804752	0,425545	0,085768	0,134093	0,094197	0,0929216	1530	1585	10,5590083	11,0631948	12650,44586	116	1	1	1	7,098	12,274		0,104		0,05		0,461	0,036	0,02				0,104058	0,084		0,215	0,023438	0,151	5517	0,002	0,517	0,217	0,1	0,668	0,008	0,008	0,066	0,009	0,019	0,456	0,002	0,003	0,003	0,868	0,0003	0,29	0,103	0,79	0,006	0,015	0,067	0,01	0,015	0,529	0,003	0,083	3,3	56	0,7	14,4	0,18	2,2	24,9	3,5	54,7	0,4	11,3	0,13	2,1	25,5
2555	г683863>==<	07.10.2070 6:15	Э90ХАФ	Р65	38	47,6833333	16,4833333	47,5166667	2,6092105	0,399775	0,072136	0,125969	0,054127	0,0919473	1570	1583	9,5299652	11,9487478	12507,17897	113,6	1	1	1	3,039	14,843		0,062		0,05		0,432	0,036	0,02				0,102358	0,026		0,203	0,024052	0,127	3436	0,001	0,547	0,227	0,111	0,673	0,006	0,007	0,066	0,011	0,026	0,48	0,002	0,003	0,003	0,868	0,0002	0,287	0,109	0,784	0,005	0,013	0,066	0,012	0,02	0,534	0,003	0,083	3	58,9	0,4	11,9	0,17	2,5	23,9	2,9	54,7	0,3	12,3	0,12	2,3	27,5
2556	г683863>===	07.10.2070 7:21	Э90ХАФ	Р65	27	49,5333333	19,6666667	49,3666667	2,6224784	0,43202	0,092016	0,154767	0,080176	0,0912134	1580	1578	9,4662821	9,1592073	12657,9661	112,5	1	1	1	10,029	5,264		0,052		0,05		0,467	0,059	0,02				0,101382	0,053		0,249	0,024052	0,162	4149	0,001	0,542	0,21	0,112	0,651	0,006	0,009	0,07	0,009	0,023	0,467	0,002	0,003	0,003	0,85	0,0001	0,29	0,113	0,791	0,005	0,011	0,069	0,01	0,02	0,546	0,003	0,085	3,3	57	0,4	14,2	0,25	2,2	25,9	3,6	55,9	0,3	9,1	0,11	2,3	26,3
2557	г683863>==>	07.10.2070 8:16	Э90ХАФ	Р65	30	45,0333333	18,2	44,8666667	2,3082192	0,403435	0,066456	0,140482	0,073355	0,0901864	1573	1583	6,5782609	7,0069204	12375,82418	112	1	1	1	4,539	5,625		0,08		0,05		0,437	0,084	0,02				0,100369	0,049		0,226	0,023546	0,117	3754	0,001	0,51	0,231	0,115	0,654	0,006	0,007	0,064	0,011	0,026	0,466	0,002	0,003	0,002	0,847	0,0002	0,29	0,115	0,791	0,004	0,013	0,064	0,012	0,019	0,555	0,003	0,085	2,4	59,2	0,3	11,8	0,13	2,2	26,5	2,4	58,1	0,2	6,9	0,1	2,3	28,1
2558	г683863>==?	07.10.2070 9:08	Э90ХАФ	Р65	33	46,0333333	25,6666667	45,8666667	3,3638584	0,24748	0,03976	0,049748	0,027047	0,0871818	1527	1583	7,3150247	7,7103352	13144,67532	109,7	1	1	1	5,342	6,134		0,052		0,05		0,253	0,08	0,02				0,09715	0,019		0,08	0,022533	0,07	5623	0,002	0,659	0,254	0,118	0,739	0,007	0,006	0,075	0,012	0,021	0,508	0,002	0,004	0,002	0,859	0,0004	0,291	0,119	0,793	0,006	0,011	0,074	0,013	0,018	0,54	0,003	0,085	2,3	58,6	0,4	10,4	0,17	2,3	25,4	3,3	54,5	0,4	13,3	0,13	2,3	25,6
2559	г683863>=>6	07.10.2070 9:59	Э90ХАФ	Р65	38	48,85	25,4166667	48,6666667	3,4801963	0,32536	0,070432	0,100799	0,091498	0,0906019	1535	1578	8,4429967	8,111926	12641,31148	113,8	1	1	1	5,76	7,312		0,131		0,098		0,3	0,074	0,02				0,101345	0,095		0,161	0,022714	0,124	5355	0,001	0,593	0,228	0,108	0,694	0,007	0,007	0,068	0,013	0,02	0,457	0,002	0,004	0,003	0,852	0,0002	0,289	0,108	0,786	0,005	0,012	0,069	0,014	0,015	0,55	0,003	0,082	2,7	54,9	0,8	7,6	0,1	2,7	20,5	3,1	58,4	0,3	5,6	0,09	2,3	27,1
2560	г683863>=>7	07.10.2070 10:57	Э90ХАФ	Р65	37	43,55	18,65	43,3666667	3,253012	0,485995	0,08236	0,165266	0,081981	0,0918515	1574	1582	9,6421053	10,5621429	12920,10724	114,4	1	1	1	6,412	8,215				0,05		0,535	0,074	0,02				0,102756	0,051		0,266	0,023003	0,145	4016	0,001	0,477	0,218	0,104	0,642	0,006	0,007	0,069	0,01	0,021	0,457	0,002	0,003	0,002	0,865	0,0001	0,288	0,103	0,791	0,005	0,012	0,069	0,011	0,017	0,551	0,003	0,083	3	57,2	0,3	13,7	0,16	2,2	25,8	4,2	54,7	0,3	8,6	0,13	2,3	26,2
2561	г683863>=>8	07.10.2070 11:50	Э90ХАФ	Р65	37	47,5333333	23,05	47,3666667	2	0,48831	0,10224	0,144779	0,072677	0,0914487	1555	1578	10,1240695	11,6643537	13444,68547	113,7	1	1	1	6,8	10,553		0,079		0,05		0,535	0,104	0,02				0,102033	0,046		0,233	0,023401	0,18	5165	0,001	0,472	0,201	0,088	0,664	0,006	0,008	0,059	0,008	0,019	0,463	0,002	0,003	0,003	0,859	0,0001	0,289	0,088	0,793	0,004	0,013	0,059	0,009	0,016	0,551	0,003	0,085	3,1	50,9	0,3	9,9	0,14	2,2	22,9	4,4	55,1	0,4	5,6	0,14	2,3	25,4
2562	г683863>=>9	07.10.2070 12:42	Э90ХАФ	Р65	43	45,6833333	23,1833333	45,5166667	2	0,438015	0,077816	0,105175	0,061618	0,0891772	1554	1584	9,1685287	9,0123288	12893,74551	112,1	1	1	1	6,474	7,31		0,059		0,05		0,479	0,08	0,02				0,099754	0,047		0,169	0,022352	0,137	4982	0,001	0,49	0,224	0,11	0,694	0,006	0,007	0,068	0,011	0,021	0,471	0,002	0,003	0,004	0,85	0,0006	0,292	0,11	0,795	0,005	0,012	0,068	0,012	0,018	0,553	0,003	0,084	2,4	57,7	0,3	11	0,15	2,2	26,1	3,1	58,2	0,3	5,1	0,11	2,3	27,7
2563	г683863>=>:	07.10.2070 13:45	Э90ХАФ	Р65	34	56,6833333	30,0166667	56,5166667	3,1327144	0,40488	0,117008	0,151732	0,082526	0,0886823	1537	1577	6,4032445	6,5578192	12043,30927	111,5	1	1	1	4,605	7,618		0,063		0,05		0,429	0,078	0,02				0,098994	0,058		0,244	0,022606	0,206	6025	0,001	0,517	0,186	0,085	0,644	0,005	0,008	0,053	0,008	0,016	0,449	0,002	0,003	0,003	0,87	0,0003	0,299	0,086	0,794	0,003	0,013	0,054	0,01	0,015	0,562	0,004	0,084	2,7	54,5	2,4	10,9	0,61	2,1	26,5	3,8	54,6	0,4	8,8	0,18	2,3	26,4
2564	"г683863>=>;"	07.10.2070 14:37	Э90ХАФ	Р65	49	42,7166667	24,8833333	42,4	3,7389423	0,412595	0,095992	0,137308	0,101642	0,0899973	1539	1575	7,1862944	9,2326344	13307,70261	114,2	1	1	1	4,719	6,727		0,054		0,05		0,443	0,074	0,02				0,100586	0,094		0,22	0,022714	0,169	5519	0,001	0,527	0,209	0,089	0,665	0,006	0,007	0,057	0,009	0,016	0,433	0,003	0,004	0,003	0,878	0,0003	0,291	0,089	0,794	0,005	0,014	0,057	0,011	0,014	0,552	0,004	0,084	3	55,1	0,2	6,9	0,15	2,5	21,7	3,4	58,6	0,3	3,7	0,11	2,3	27,7
2565	г683863>=><	07.10.2070 15:29	Э90ХАФ	Р65	48	44,3666667	23,7166667	44,2	2,7884615	0,401855	0,08804	0,116912	0,063789	0,090951	1531	1575	9,8842234	12,1933849	13681,51792	113,5	1	1	1	6,735	9,626				0,05		0,432	0,076	0,02				0,101201	0,045		0,188	0,024125	0,155	5408	0,001	0,544	0,212	0,094	0,683	0,007	0,007	0,067	0,009	0,015	0,469	0,002	0,003	0,003	0,856	0,0002	0,288	0,094	0,787	0,005	0,012	0,067	0,01	0,015	0,531	0,003	0,084	2,9	58,8	0,5	9,7	0,17	2,3	25,4	4,8	55,2	0,4	6,3	0,22	2,1	26,8
2566	г683863>=>=	07.10.2070 16:27	Э90ХАФ	Р65	43	50,3666667	18,9666667	50,25	3,4646633	0,368725	0,033512	0,020931	0,033465	0,0891002	1561	1571	9,3222539	12,3176689	12970,12302	112,2	1	1	1	7,261	11,038				0,05		0,405	0,079	0,02				0,099935	0,042		0,033	0,02228	0,059	4100	0,002	0,57	0,259	0,111	0,762	0,008	0,007	0,083	0,014	0,018	0,505	0,002	0,004	0,003	0,862	0,0002	0,289	0,111	0,783	0,007	0,012	0,083	0,015	0,016	0,548	0,003	0,084	3,3	61,9	0,1	8,7	0,1	2,6	24,1	4	58,6	0,1	4,4	0,15	2,3	27,5
2567	г683863>=>>	07.10.2070 17:31	Э90ХАФ	Р65	38	46,5166667	19,3666667	46,35	2	0,211845	0,055096	0,103992	0,030744	0,0882121	1566	1574	8,3099876	9,2166879	12420,30981	111,6	1	1	1	5,57	8,039				0,05		0,204	0,116	0,02				0,098778			0,168	0,022352	0,097	4009	0,002	0,717	0,241	0,1	0,694	0,009	0,007	0,076	0,011	0,019	0,495	0,002	0,004	0,003	0,854	0,0002	0,289	0,101	0,792	0,008	0,01	0,075	0,011	0,014	0,533	0,003	0,08	3	64,2	0,2	7,3	0,08	2,7	23,6	4	56,3	0,3	7,6	0,2	2,2	26,2
2568	г683863>=>?	07.10.2070 18:26	Э90ХАФ	Р65	38	48,5333333	19,9666667	48,3666667	2	0,53584	0,074976	0,163054	0,095615	0,0917623	1583	1572	8,2227886	8,1247601	12377,62938	112,2	1	1	1	6,094	7,055		0,081		0,05		0,598	0,079	0,02				0,102394	0,073		0,262	0,023908	0,132	4119	0,001	0,447	0,223	0,105	0,637	0,007	0,008	0,062	0,008	0,021	0,45	0,002	0,003	0,002	0,881	0,0001	0,288	0,106	0,789	0,006	0,013	0,062	0,009	0,016	0,548	0,003	0,085	3,4	53,4	0,5	14,8	0,38	2,1	25,2	3,4	52,7	0,3	18,6	0,12	2,2	24
2569	г683863>=?6	07.10.2070 19:22	Э90ХАФ	Р65	41	51,2166667	20,8333333	50,8666667	3	0,484215	0,090312	0,148529	0,075734	0,0931346	1581	1592	8,1065193	6,3230769	12654,72	114,7	1	1	1	11,813	1,507		0,064		0,05		0,532	0,088	0,02				0,104022	0,049		0,239	0,024089	0,159	4394	0,001	0,463	0,218	0,093	0,656	0,008	0,008	0,06	0,01	0,018	0,449	0,002	0,003	0,003	0,863	0,0003	0,296	0,094	0,798	0,007	0,011	0,06	0,011	0,015	0,539	0,003	0,085	4,1	60,7	0,6	9	0,08	2,6	23	3	54,8	0,3	11,6	0,11	2,1	26,3
2570	г683863>=?7	07.10.2070 20:13	Э76ХФ	Р65	55	43,0333333	26,5	43,0333333	4,3710568	0,43055	0,13632	0,155415	0,115438	0,0385691	1566	1625	9,1123878		13218,11321	110,6	1	1	1	12,689			0,128		0,05		0,457	0,048	0,02				0,048539	0,107		0,249		0,24	5838	0,001	0,425	0,304	0,101	0,651	0,006	0,008	0,059	0,009	0,021	0,465	0,002	0,003	0,003	0,756	0,0002	0,421	0,101	0,798	0,005	0,01	0,06	0,011	0,016	0,571	0,003	0,035	3,7	53,1	1,1	13,6	0,24	2,2	23,9	3,9	53,5	0,8	8,6	0,17	2,1	25,5
2571	г683863>=?8	07.10.2070 21:05	Э76ХФ	Р65	53	46,0333333	21,3666667	46,0333333	3,2782229	0,357365	0,15052	0,156166	0,122804	0,040523	1563	1592	11,6576394		12995,94384	113,2	1	1	1	17,888			0,137		0,05		0,364	0,06	0,02				0,050998	0,118		0,25		0,265	4628	0,001	0,483	0,289	0,103	0,645	0,006	0,01	0,062	0,008	0,02	0,464	0,002	0,003	0,003	0,754	0,0001	0,419	0,108	0,802	0,005	0,012	0,063	0,009	0,014	0,581	0,003	0,037	4	54,8	0,6	12,1	0,2	2,2	25,2	3	53,1	0,4	10,8	0,11	2	26,3
2572	г683863>=?9	07.10.2070 21:57	Э76ХФ	Р65	56	46,7	22	46,7	3,4277988	0,39259	0,14768	0,181581	0,132266	0,0396895	1562	1587	10,9233806		13104,54545	112,2	1	1	1	16,91			0,077		0,05		0,407	0,068	0,02				0,049949	0,121		0,291		0,26	4805	0,001	0,471	0,294	0,119	0,628	0,007	0,008	0,073	0,007	0,021	0,451	0,002	0,003	0,003	0,755	0,0002	0,417	0,119	0,794	0,007	0,01	0,073	0,008	0,014	0,578	0,003	0,038	3,5	53,6	0,4	14,5	0,21	2,1	25	2,9	54,1	0,4	7,5	0,13	1,9	28,6
2573	г683863>=?:	07.10.2070 22:55	Э76ХФ	Р65																																																																																
2574	"г683863>=?;"	07.10.2070 23:48	Э76ХФ	Р65	35	56,55	23,8166667	56,55		0,321405	0,128936	0,120953	0,11774	0,0397189	1561	1580	7,2938427		12802,79916	113,4	1	1	1	13,524			0,126		0,05		0,325	0,106	0,02				0,049986	0,126		0,193		0,227	5082	0,002	0,53	0,31	0,111	0,679	0,007	0,007	0,067	0,01	0,02	0,471	0,002	0,003	0,003	0,749	0,0003	0,416	0,109	0,785	0,006	0,009	0,066	0,01	0,013	0,579	0,003	0,039	3,4	49,2	0,6	11,6	0,21	2,2	22,8	3	54,7	0,2	10,3	0,1	2	26,9
2575	г683863>=?<	08.10.2070 0:40	Э76ХФ	Р65	49	43,5333333	20,2666667	43,5333333		0,366	0,144272	0,127078	0,12063	0,040581	1573	1584	8,1833844		13221,71053	114,1	1	1	1	11,875			0,062		0,05		0,377	0,053	0,02				0,051071	0,126		0,202		0,254	4466	0,001	0,497	0,3	0,105	0,673	0,007	0,008	0,065	0,01	0,02	0,458	0,002	0,003	0,003	0,762	0,0003	0,422	0,107	0,795	0,006	0,01	0,065	0,011	0,015	0,578	0,003	0,039	3,9	52,6	0,4	11,8	0,19	2,2	23,6	3,2	54,5	0,3	10,1	0,11	2	26,7
2576	г683863>=?=	08.10.2070 1:31	Э76ХФ	Р65	51	45,0166667	19,6666667	45,0166667		0,341885	0,131208	0,093085	0,107245	0,0385691	1566	1585	10,3588137		13237,62712	113,5	1	1	1	15,426			0,063		0,05		0,351	0,059	0,02				0,048539	0,121		0,147		0,231	4339	0,001	0,524	0,31	0,114	0,702	0,006	0,007	0,065	0,011	0,02	0,475	0,002	0,003	0,004	0,765	0,0007	0,419	0,112	0,787	0,006	0,011	0,064	0,011	0,015	0,583	0,003	0,037	4,7	56,3	0,5	10,6	0,11	2,4	23,5	3,1	53,2	0,4	10	0,1	2	27
2577	г683863>=?>	08.10.2070 2:23	Э76ХФ	Р65	51	41,6833333	19,4666667	41,6833333		0,30006	0,148816	0,12124	0,117472	0,0386549	1560	1589	11,3391587		13130,13699	113,7	1	1	1	15,5			0,066		0,05		0,295	0,066	0,02				0,048647	0,124		0,192		0,262	4260	0,002	0,554	0,296	0,105	0,678	0,005	0,009	0,06	0,011	0,02	0,478	0,002	0,003	0,003	0,75	0,0002	0,418	0,105	0,782	0,005	0,009	0,061	0,012	0,014	0,572	0,003	0,037	4,4	49	0,6	10,8	0,18	2,3	21,7	3,1	52,5	0,4	8,7	0,11	2	26,4
2578	г683863>=??	08.10.2070 3:14	Э76ХФ	Р65	49	41,7166667	22,1666667	41,7166667		0,311965	0,159608	0,11361	0,106644	0,0385405	1546	1586	10,028366		13087,21805	113,2	1	1	1	13,945			0,114		0,05		0,308	0,067	0,02				0,048503	0,111		0,18		0,281	4835	0,001	0,546	0,288	0,113	0,693	0,005	0,008	0,062	0,01	0,019	0,477	0,002	0,003	0,003	0,76	0,0005	0,421	0,114	0,798	0,005	0,01	0,062	0,011	0,015	0,587	0,004	0,038	3,9	55	0,5	13	0,13	2,2	24,9	3,7	55,8	0,3	7,9	0,09	2,1	26,3
2579	г683863>>66	08.10.2070 4:06	Э76ХФ	Р65	48	41,5666667	21,9166667	41,55		0,2852	0,140864	0,07366	0,098252	0,0375059	1551	1591	9,3241877		12713,61217	111,3	1	1	1	12,914			0,092		0,05		0,28	0,059	0,02				0,047201	0,116		0,116		0,248	4644	0,001	0,555	0,296	0,096	0,717	0,005	0,007	0,06	0,011	0,019	0,483	0,003	0,003	0,003	0,765	0,0005	0,418	0,095	0,785	0,005	0,009	0,059	0,011	0,014	0,579	0,004	0,037	3,6	49	0,4	10	0,12	2,3	21,3	3,3	53,9	0,3	8,4	0,1	2	27,1
2580	г683863>>67	08.10.2070 5:01	Э76ХФ	Р65	42	43,7166667	21,85	43,7166667	3,4320666	0,168485	0,123256	0,05242	0,092694	0,036643	1543	1584	7,6305396		13191,76201	112,6	1	1	1	11,077			0,074		0,05		0,14	0,071	0,02				0,046115	0,117		0,082		0,217	4804	0,002	0,662	0,315	0,116	0,751	0,005	0,007	0,065	0,015	0,021	0,5	0,003	0,005	0,003	0,774	0,0003	0,418	0,113	0,787	0,005	0,008	0,065	0,015	0,014	0,569	0,003	0,037	3,5	56,4	0,4	12	0,22	2,2	25,4	3,5	55,3	0,2	8,7	0,09	2	27,3
2581	г683863>>68	08.10.2070 5:52	Э76ХФ	Р65	42	42,8333333	22,35	42,8333333	3	0,34375	0,135184	0,1075	0,11411	0,0389123	1548	1588	11,4226459		12891,27517	115,7	1	1	1	16,309			0,073		0,05		0,352	0,06	0,02				0,049045	0,125		0,17		0,238	4802	0,001	0,51	0,302	0,101	0,69	0,006	0,007	0,061	0,011	0,019	0,462	0,002	0,003	0,003	0,773	0,0002	0,417	0,1	0,787	0,006	0,009	0,062	0,012	0,016	0,574	0,004	0,037	4,1	52,2	0,6	9,3	0,14	2,6	20,4	4,3	45,8	0,2	6,7	0,09	2	22,7
2582	г683863>>69	08.10.2070 6:49	Э76ХФ	Р65	39	50,6833333	27,9666667	50,6833333	3,3681776	0,2984668	0,13632	0,11383	0,121252	0,0378125	1561	1600	5,7438735		13200,71514	112,8	1	1	1	9,688		0,016744			0,05		0,276	0,077	0,02				0,047743	0,133		0,18		0,24	6153	0,002	0,561	0,302	0,099	0,69	0,005	0,008	0,062	0,012	0,026	0,487	0,002	0,004	0,003	0,763	0,0004	0,416	0,098	0,791	0,004	0,012	0,063	0,013	0,02	0,574	0,003	0,037	4,5	57	0,5	10,4	0,11	2,3	24,6	4,7	50,4	0,3	14,3	0,15	2	25,4
2583	г683863>>6:	08.10.2070 7:42	Э76ХФ	Р65	48	41,3666667	18,5333333	41,3666667	3,3923671	0,28796	0,14768	0,127335	0,067693	0,0375551	1537	1575	6,8344883		13279,85612	113,3	1	1	1	9,424					0,05		0,28	0,07	0,02				0,047418	0,046		0,203		0,26	4102	0,002	0,565	0,289	0,081	0,669	0,006	0,009	0,069	0,009	0,017	0,494	0,002	0,003	0,003	0,785	0,0002	0,418	0,079	0,782	0,005	0,008	0,068	0,009	0,014	0,567	0,003	0,037	4,1	53,2	0,4	9,8	0,1	2,5	21,3	4,2	56,5	0,2	6,3	0,09	2,3	24,8
2584	"г683863>>6;"	08.10.2070 8:37	Э76ХФ	Р65	45	42,0333333	17,1833333	41,8666667		0,371525	0,155064	0,17353	0,1189	0,0371535	1569	1571	6,5980892		11466,92532	112,6	1	1	1	9,208					0,05		0,38	0,06	0,02				0,046911	0,103		0,276		0,273	3284	0,001	0,478	0,286	0,092	0,629	0,005	0,009	0,063	0,008	0,021	0,463	0,002	0,003	0,003	0,773	0,0004	0,413	0,092	0,78	0,005	0,011	0,064	0,008	0,016	0,561	0,003	0,036	3,7	46,3	0,7	9,4	0,17	2,3	20,5	4,1	37,3	0,2	7,3	0,11	2	18,5
2585	г683863>>6<	08.10.2070 9:27	Э76ХФ	Р65	49	39,85	17,6666667	39,85	2,6701637	0,378165	0,1562	0,147695	0,097453	0,0378695	1562	1582	6,0534504		12501,50943	113,7	1	1	1	8,041			0,057		0,05		0,389	0,065	0,02				0,047815	0,082		0,235		0,275	3681	0,003	0,497	0,282	0,106	0,669	0,007	0,017	0,076	0,008	0,025	0,508	0,007	0,003	0,003	0,761	0,0002	0,424	0,108	0,78	0,006	0,01	0,078	0,009	0,012	0,563	0,003	0,036	3,8	45,4	0,9	9,9	0,19	2,2	20,7	3,5	56,2	0,2	8,1	0,1	2,1	26,4
2586	г683863>>6=	08.10.2070 10:20	Э76ХФ	Р65	45	39,85	17,5166667	39,85	2,5336765	0,357005	0,147112	0,136585	0,103455	0,0391589	1555	1570	6,906399		11968,03045	115,7	1	1	1	9,174					0,05		0,365	0,053	0,02				0,049443	0,096		0,217		0,259	3494	0,001	0,511	0,293	0,099	0,655	0,006	0,01	0,062	0,008	0,02	0,463	0,002	0,003	0,003	0,781	0,0003	0,416	0,103	0,778	0,005	0,01	0,064	0,009	0,015	0,56	0,003	0,036	4,3	50,3	0,5	8,7	0,13	2,4	20,9	5,3	51,6	0,2	10,1	0,17	2	25,9
2587	г683863>>6>	08.10.2070 11:11	Э76ХФ	Р65	45	40,5333333	20,65	40,5333333	3,9703657	0,36493	0,13632	0,13105	0,107784	0,0375836	1527	1581	6,9416941		13827,60291	111,6	1	1	1	9,379			0,058		0,05		0,377	0,065	0,02				0,047454	0,105		0,208		0,24	4759	0,001	0,487	0,3	0,109	0,668	0,008	0,01	0,082	0,008	0,023	0,46	0,002	0,003	0,003	0,784	0,0002	0,416	0,108	0,785	0,007	0,012	0,082	0,009	0,016	0,564	0,003	0,037	4,1	53,5	0,4	14,3	0,17	2,2	24,2	4	52,4	0,6	11,8	0,11	2,1	25,2
2588	г683863>>6?	08.10.2070 12:07	Э76ХФ	Р65	36	41,0333333	15,8833333	41,0333333	2,599915	0,3444	0,137456	0,14188	0,08319	0,0373832	1554	1575	7,1502843		12416,78909	113,3	1	1	1	9,78					0,05		0,351	0,071	0,02				0,047201	0,063		0,226		0,242	3287	0,001	0,509	0,298	0,097	0,658	0,006	0,01	0,06	0,009	0,016	0,476	0,002	0,003	0,003	0,79	0,0003	0,412	0,096	0,786	0,006	0,011	0,061	0,01	0,013	0,559	0,003	0,037	3,4	57,9	0,2	11,4	0,16	2,3	25,4	3,6	48,3	0,2	7,3	0,09	2,1	23
2589	г683863>>76	08.10.2070 12:57	Э76ХФ	Р65	38	39,6666667	15,6833333	39,6666667		0,37837	0,15904	0,191545	0,116903	0,0381847	1557	1577	6,9209244		11951,54091	113,1	1	1	1	9,151					0,05		0,387	0,07	0,02				0,048213	0,092		0,305		0,28	3124	0,001	0,489	0,283	0,089	0,627	0,006	0,011	0,062	0,008	0,018	0,469	0,002	0,003	0,002	0,79	0,0004	0,414	0,09	0,793	0,005	0,012	0,063	0,009	0,016	0,571	0,003	0,036	3,5	47	0,4	10,8	0,15	2,1	22,1	4,1	46,6	0,4	8,3	0,1	2,3	21,5
2590	г683863>>77	08.10.2070 13:49	R350HT	6,00E+02	34	41,75	22,3	41,6833333	2,58	0,50321		0,22972	0,131386	0,0208827	1573	1624	6,6127149		12780,26906	110,9	1	1	1	9,188			0,068		0,05		0,569	0,058	0,02				0,026367	0,097		0,366			4750	0,001	0,39	0,043	0,067	0,955	0,004	0,012	0,046	0,008	0,015	0,269	0,001	0,003	0,002	0,768	0,0001	0,046	0,067	1,157	0,003	0,014	0,045	0,009	0,011	0,388	0,002	0,02	3,7	53,4	0,6	12,2	0,31	2,2	24,1	4	43,2	0,3	6,8	0,09	2,2	19,8
2591	г683863>>78	08.10.2070 14:52	R350HT	6,00E+02	30	43,7166667	19,3333333	43,7166667	2,413845	0,51789		0,28364	0,158412	0,0212549	1573	1600	7,6343881		12451,03448	114,9	1	1	1	11,125			0,069		0,05		0,585	0,035	0,02				0,026837	0,114		0,452			4012	0,001	0,38	0,036	0,069	0,911	0,004	0,011	0,047	0,007	0,015	0,246	0,001	0,002	0,002	0,767	0,0004	0,038	0,07	1,146	0,003	0,012	0,046	0,008	0,012	0,379	0,002	0,02	4,6	53,7	0,3	14,7	0,43	2,2	24,3	5,1	49,2	0,7	10,6	0,2	2,1	23,9
2592	г683863>>79	08.10.2070 15:41	R350HT	6,00E+02	42	40,8666667	18,5333333	40,8666667		0,38373		0,190075	0,110927	0,0203671	1578	1596	8,4685155		11573,74101	111,2	1	1	1	11,536			0,06		0,05		0,423	0,055	0,02				0,025716	0,083		0,305			3575	0,001	0,485	0,047	0,073	0,995	0,003	0,01	0,043	0,01	0,015	0,288	0,001	0,003	0,002	0,797	0,0001	0,048	0,075	1,167	0,002	0,012	0,043	0,011	0,013	0,382	0,002	0,021	3,7	46	0,9	14,5	0,32	2,2	21,3	4,1	54,2	0,7	14,6	0,19	2,2	24,9
2593	г683863>>7:	08.10.2070 16:34	R350HT	6,00E+02	45	42,5333333	22,1833333	42,5333333	3,4764945	0,37863		0,232126	0,10961	0,0203386	1528	1599	7,8397335		13420,88655	111,8	1	1	1	11,115					0,05		0,415	0,036	0,02				0,02568	0,062		0,374			4962	0,002	0,49	0,052	0,085	0,983	0,003	0,011	0,046	0,009	0,018	0,305	0,003	0,003	0,002	0,779	0,0001	0,054	0,083	1,174	0,002	0,012	0,046	0,009	0,016	0,39	0,003	0,021	4,2	55,9	0,5	13,6	0,19	2,5	22	5,3	53,9	1	4,9	0,14	2,6	20,4
2594	"г683863>>7;"	08.10.2070 17:25	R350HT	6,00E+02	53	42,5	16,6833333	42,5	2,5280047	0,4193448		0,22362	0,117672	0,0200804	1554	1586	7,6087059		12583,81618	111,3	1	1	1	10,779		0,004784			0,05		0,46	0,061	0,02				0,025354	0,078		0,36			3499	0,001	0,444	0,043	0,074	0,976	0,003	0,011	0,038	0,008	0,015	0,289	0,002	0,003	0,002	0,79	0,0002	0,045	0,073	1,168	0,002	0,011	0,039	0,009	0,011	0,393	0,003	0,021	3,7	57,1	0,2	14,1	0,18	2,3	25,3	4,7	56,4	0,4	12	0,1	2,2	25,4
2595	г683863>>7<	08.10.2070 18:19	R350HT	6,00E+02	53	40,8333333	19,6666667	40,8333333	2,6225649	0,3941216		0,238855	0,106311	0,0209405	1539	1574	5,7915918		12581,69492	112,7	1	1	1	7,883		0,016928	0,059		0,05		0,414	0,06	0,02				0,02644	0,054		0,385			4124	0,001	0,455	0,04	0,076	0,948	0,002	0,009	0,04	0,007	0,015	0,287	0,002	0,002	0,002	0,783	0,0002	0,042	0,066	1,165	0,001	0,012	0,04	0,009	0,012	0,392	0,003	0,021	4,2	56,3	0,4	11,9	0,2	2,3	24,9	4,2	56,6	0,7	11,9	0,19	2,3	26,6
2596	г683863>>7=	08.10.2070 19:24	R350HT	6,00E+02	36	52,2166667	20,85	52,2166667	2,9178248	0,37641		0,213616	0,108104	0,0215416	1561	1573	7,6904114		12630,21583	114,4	1	1	1	13,345					0,05		0,413	0,047	0,02				0,027199	0,068		0,344			4389	0,001	0,473	0,047	0,067	0,972	0,002	0,011	0,043	0,009	0,017	0,288	0,002	0,002	0,002	0,765	0,0001	0,049	0,069	1,165	0,002	0,013	0,043	0,01	0,013	0,388	0,002	0,021	4,7	56,4	0,3	13,4	0,19	2,3	25,1	5	50,2	0,6	7,6	0,1	2,3	21,5
2597	г683863>>7>	08.10.2070 20:14	R350HT	6,00E+02	49	40,5166667	17,1666667	40,5166667	2,9062214	0,40139		0,184613	0,105479	0,0200804	1568	1576	8,9481695		11904,46602	107,8	1	1	1	12,085			0,053		0,05		0,445	0,049	0,02				0,025354	0,077		0,297			3406	0,001	0,419	0,05	0,072	0,979	0,004	0,01	0,045	0,008	0,018	0,274	0,001	0,002	0,002	0,78	0,0002	0,051	0,073	1,151	0,003	0,013	0,045	0,009	0,013	0,38	0,002	0,021	4,1	53,3	0,6	16,2	0,51	2,1	25,7	3,7	53,5	0,4	14,5	0,51	2	27,5
2598	г683863>>7?	08.10.2070 21:14	R350HT	6,00E+02	34	43,5666667	17,1666667	43,5666667	2,7266515	0,40157		0,240273	0,118629	0,0207686	1573	1578	9,2794174		12572,03884	113	1	1	1	13,45			0,053		0,05		0,443	0,049	0,02				0,026223	0,072		0,387			3597	0,001	0,473	0,055	0,073	0,945	0,003	0,009	0,042	0,009	0,016	0,274	0,001	0,002	0,002	0,779	0,0002	0,055	0,068	1,149	0,002	0,012	0,041	0,01	0,013	0,376	0,002	0,021	4,2	55,4	0,2	13,6	0,31	2,2	25,1	5,1	52,7	0,7	12,5	0,19	2,3	23,2
2599	г683863>>86	08.10.2070 22:04	R350HT	6,00E+02	33	42,5333333	16,1333333	42,5333333	2	0,42909		0,189515	0,103623	0,0206538	1589	1585	9,0606583		12384,29752	113,4	1	1	1	12,846					0,05		0,479	0,05	0,02				0,026078	0,072		0,305			3330	0,001	0,432	0,054	0,074	0,98	0,004	0,01	0,051	0,01	0,017	0,284	0,001	0,002	0,002	0,79	0,0006	0,056	0,073	1,157	0,004	0,013	0,05	0,011	0,013	0,384	0,003	0,021	3,9	47,2	0,9	12	0,32	2,3	20,2	4,9	48,3	0,4	10,6	0,1	2,2	21,6
2600	г683863>>87	08.10.2070 22:54	R350HT	6,00E+02	36	46,2166667	19,05	46,2166667	2	0,4574		0,188297	0,104585	0,0207108	1573	1581	8,1035701		12790,55118	113,2	1	1	1	12,484			0,052		0,05		0,514	0,049	0,02				0,02615	0,074		0,303			4061	0,001	0,423	0,068	0,076	0,988	0,003	0,01	0,056	0,011	0,017	0,274	0,001	0,003	0,002	0,777	0,0002	0,07	0,076	1,17	0,003	0,013	0,055	0,013	0,015	0,381	0,002	0,022	3,9	55,2	0,4	13,5	0,39	2,2	25,1	5,3	53,4	0,5	6,5	0,11	2,4	22,1
2601	г683863>>88	08.10.2070 23:44	R350HT	6,00E+02	41	46,8666667	16,85	46,8666667	1,3932203	0,51761		0,222113	0,140363	0,0209112	1607	1583	8,578165		11818,39763	114,9	1	1	1	13,401			0,106		0,05		0,587	0,049	0,02				0,026403	0,113		0,357			3319	0,001	0,377	0,054	0,074	0,96	0,003	0,01	0,056	0,01	0,017	0,252	0,001	0,002	0,002	0,775	0,0001	0,055	0,076	1,153	0,003	0,013	0,056	0,011	0,013	0,376	0,002	0,021	4,6	53,9	0,3	14,6	0,32	2,2	24,1	5,3	52,8	0,5	13,2	0,14	2,1	25
2602	г683863>>89	09.10.2070 0:55	Э73Ф	ОР65	26	46,3833333	23,3666667	46,3833333	2	0,39763		0,168999	0,132593	0,0391018	1600	1640	9,0142292		13421,68331	109,2	1	1	1	13,937			0,079		0,05		0,441	0,05	0,02				0,049371	0,125		0,271			5227	0,002	0,402	0,063	0,104	0,675	0,007	0,009	0,061	0,01	0,02	0,183	0,001	0,002	0,002	0,726	0,0004	0,064	0,102	0,831	0,006	0,012	0,061	0,012	0,014	0,294	0,002	0,038	4,3	52,4	1,7	14,7	0,22	2,2	23,7	3,8	49,7	0,7	13,1	0,33	2,3	21,3
2603	г683863>>8:	09.10.2070 1:45	Э73Ф	ОР65	35	44,2166667	18,5	44,2166667	2	0,49914		0,232273	0,153542	0,0405623	1602	1615	9,089559		13264,86486	112,1	1	1	1	13,397					0,05		0,564	0,049	0,02				0,051215	0,133		0,365			4090	0,001	0,349	0,073	0,103	0,626	0,008	0,009	0,076	0,009	0,021	0,153	0,001	0,002	0,002	0,724	0,0003	0,074	0,099	0,832	0,006	0,013	0,074	0,01	0,015	0,3	0,002	0,039	4,2	51,7	0,7	13,7	0,49	2,3	22,9	4,2	56	0,3	12,1	0,3	2,2	25,7
2604	"г683863>>8;"	09.10.2070 2:32	Э73Ф	ОР65	41	53,0166667	20,3666667	53,0166667	2	0,4345		0,18665	0,133648	0,0405338	1590	1598	9,4011689		12823,89525	111,9	1	1	1	16,533					0,05		0,486	0,047	0,02				0,051179	0,123		0,292			4353	0,002	0,4	0,079	0,111	0,67	0,008	0,008	0,08	0,011	0,023	0,178	0,001	0,002	0,002	0,731	0,0003	0,08	0,111	0,834	0,007	0,011	0,079	0,012	0,016	0,297	0,002	0,038	3,9	47,3	0,8	14,7	0,34	2,5	19,2	4,7	50,9	0,8	10,9	0,12	2,5	20,6
2605	г683863>>8<	09.10.2070 4:01	Э73Ф	ОР65	14	49,5333333	16,3166667	49,5333333	1,3771518	0,51951		0,28861	0,186032	0,0411642	1634	1596	8,9727456		11778,14096	113,9	1	1	1	14,815					0,05		0,587		0,02				0,051975	0,159		0,452			3203	0,001	0,346	0,05	0,106	0,595	0,007	0,009	0,07	0,008	0,02	0,14	0,001	0,002	0,002	0,726	0,0002	0,051	0,105	0,847	0,006	0,011	0,07	0,009	0,018	0,309	0,002	0,038	4	47,5	0,6	14,2	0,74	2,3	21,1	5	53,6	0,5	14,1	0,15	2,2	24,9
2606	г683863>>8=	09.10.2070 4:49	Э73Ф	ОР65	24	46,05	26,05	46,05	2	0,39542		0,231475	0,129022	0,0405338	1541	1580	7,6899023		12658,73321	114	1	1	1	11,804			0,051		0,05		0,436	0,073	0,02				0,051179	0,097		0,363			5496	0,001	0,402	0,054	0,093	0,631	0,007	0,01	0,07	0,007	0,021	0,184	0,001	0,002	0,002	0,73	0,0003	0,055	0,093	0,832	0,006	0,01	0,068	0,008	0,016	0,296	0,002	0,038	4,1	53,1	0,7	9,6	0,27	2,7	19,9	5	52,9	0,7	6	0,12	2,5	20,9
2607	г683863>>8>	09.10.2070 5:43	Э73Ф	ОР65	25	42,2166667	20,8666667	42,2166667	2	0,36453		0,15084	0,10708	0,038473	1567	1600	9,2444532		12433,22684	110,3	1	1	1	13,009					0,05		0,401	0,049	0,02				0,048394	0,098		0,236			4324	0,001	0,434	0,079	0,071	0,698	0,007	0,01	0,061	0,008	0,016	0,204	0,001	0,002	0,002	0,739	0,0004	0,08	0,072	0,827	0,006	0,011	0,061	0,009	0,013	0,292	0,002	0,036	4,1	60,4	0,8	9,9	0,17	2,7	22	4,3	62,4	0,9	5,7	0,12	2,7	23,4
2608	г683863>>8?	09.10.2070 6:34	Э73Ф	ОР65	25	43,7	21,85	43,7	2,7749767	0,38213		0,19536	0,124188	0,039601	1563	1593	9,4750572		12494,27918	113,1	1	1	1	13,802			0,053		0,05		0,421	0,076	0,02				0,049588	0,105		0,306			4550	0,001	0,46	0,07	0,081	0,667	0,005	0,007	0,051	0,009	0,018	0,185	0,001	0,003	0,002	0,736	0,0003	0,071	0,081	0,835	0,004	0,01	0,051	0,01	0,014	0,29	0,002	0,037	4,1	62,1	0,3	9,6	0,18	2,6	23,7	5	52,8	0,4	6,2	0,12	2,6	20,6
2609	г683863>>96	09.10.2070 7:25	Э73Ф	ОР65	25	48,05	15,8666667	48,05		0,37422		0,175575	0,11203	0,0391673	1568	1588	8,3758165		12089,4958	112,6	1	1	1	13,392					0,0500001		0,412	0,047	0,02				0,049045	0,095		0,275			3197	0,001	0,418	0,062	0,076	0,675	0,004	0,009	0,046	0,008	0,016	0,188	0,001	0,002	0,002	0,716	0,0002	0,064	0,066	0,825	0,003	0,016	0,047	0,009	0,014	0,295	0,002	0,037	4	59,7	0,7	10,6	0,19	2,8	21,6	4,6	59,1	0,4	7,3	0,09	2,7	22,1
2610	г683863>>97	09.10.2070 8:22	Э73Ф	ОР65	24	46,85	22,6833333	46,85	2,6615729	0,31564		0,16718	0,10042	0,0386474	1534	1582	8,3695793		12622,48347	112,5	1	1	1	12,931			0,052		0,05		0,34	0,037	0,02				0,048394	0,081		0,262			4772	0,001	0,481	0,064	0,083	0,679	0,004	0,01	0,052	0,009	0,02	0,197	0,001	0,003	0,002	0,731	0,0003	0,066	0,084	0,828	0,004	0,012	0,052	0,01	0,017	0,277	0,002	0,037	4,5	56,5	1,2	14,5	0,42	2,3	24,1	5,1	53,2	0,5	6,6	0,13	2,5	21,2
2611	г683863>>98	09.10.2070 9:13	Э73Ф	ОР65	28	47,8833333	20,8333333	47,8833333	2	0,34706		0,18763	0,114748	0,0392831	1545	1583	5,3506234		12579,84	113,5	1	1	1	8,344			0,084		0,05		0,378		0,02				0,04919	0,094		0,294			4368	0,001	0,438	0,08	0,08	0,682	0,007	0,01	0,06	0,008	0,018	0,197	0,001	0,002	0,002	0,741	0,0001	0,081	0,08	0,837	0,006	0,011	0,06	0,009	0,014	0,278	0,002	0,036	4,6	60,9	1,3	9,6	0,27	2,8	21,4	4,8	62	0,8	7,1	0,1	2,7	23,3
2612	г683863>>99	09.10.2070 10:10	R260	6,00E+02	23	46,35	17,15	46,35		0,33628		0,20597	0,156916		1564	1589	9,3511159		11783,09038	111,1	1	1	1	14,315					0,05		0,364		0,02					0,15		0,322			3368	0,001	0,461	0,08	0,088	0,709	0,009	0,01	0,07	0,013	0,02	0,2	0,001	0,002	0,002	0,724	0,0006	0,082	0,089	0,898	0,008	0,012	0,07	0,015	0,014	0,336	0,002	0,003	4,4	56,9	1,2	14,3	0,19	2,6	22,3	5,1	52,5	0,6	6,3	0,1	2,5	21,1
2613	г683863>>9:	09.10.2070 11:13	R260	6,00E+02	12	48,35	16,8	48,35		0,35453		0,295565	0,102026		1571	1582	10,9289759		11907,14286	112,2	1	1	1	17,371					0,05		0,383		0,02					0,029		0,465			3334	0,001	0,451	0,054	0,08	0,639	0,005	0,009	0,052	0,008	0,017	0,245	0,001	0,002	0,002	0,731	0,0002	0,056	0,08	0,9	0,005	0,012	0,052	0,009	0,013	0,341	0,002	0,003	4,1	58,7	0,5	9,9	0,1	2,7	21,4	4,1	60,4	0,7	9,8	0,1	2,8	21,5
2614	"г683863>>9;"	09.10.2070 12:04	R260	6,00E+02	14	49,85	17,8333333	49,85		0,34155		0,29531	0,12708		1566	1582	8,347601		11657,94393	113	1	1	1	13,435					0,05		0,367		0,02					0,067		0,464			3465	0,001	0,457	0,076	0,087	0,636	0,008	0,009	0,078	0,009	0,019	0,231	0,001	0,002	0,002	0,729	0,0003	0,077	0,089	0,898	0,007	0,012	0,08	0,011	0,015	0,344	0,002	0,003	4	59,9	0,7	10,5	0,1	2,9	21	4,8	60,4	0,4	6,3	0,08	2,7	22,1
2615	г683863>>9<	09.10.2070 12:56	Э76ХФ	Р65	17	48,8833333	24,8833333	48,8833333	2,5797637	0,25908	0,1704	0,18532	0,129308	0,0374919	1574	1619	8,451086		12102,07636	110,8	1	1	1	13,51			0,34		0,05		0,238		0,02				0,046947	0,117		0,29		0,3	5019	0,001	0,581	0,272	0,092	0,615	0,007	0,011	0,068	0,007	0,018	0,455	0,001	0,003	0,003	0,77	0,0002	0,418	0,092	0,785	0,006	0,012	0,068	0,008	0,01	0,558	0,003	0,037	4,4	53,3	1,2	11,3	0,22	2,2	24,2	4,4	57,5	0,8	12,2	0,15	2,3	25,4
2616	г683863>>9=	09.10.2070 13:47	Э76ХФ	Р65	20	56,5833333	23,4833333	56,5833333	2,6411467	0,26231	0,151088	0,17351	0,100872	0,0381851	1568	1597	8,2706848		11827,11143	112,9	1	1	1	14,561			0,145		0,05		0,246		0,02				0,047815	0,079		0,272		0,266	4629	0,002	0,556	0,286	0,093	0,629	0,007	0,01	0,063	0,007	0,018	0,465	0,002	0,003	0,004	0,777	0,0002	0,417	0,093	0,786	0,006	0,012	0,064	0,008	0,012	0,546	0,003	0,036	5,8	53,3	2,4	11,3	0,22	2,2	24	4,3	56,2	0,8	11,5	0,15	2,3	24,6
2617	г683863>>9>	09.10.2070 14:38	Э76ХФ	Р65	28	49,2	24,8333333	49,2		0,21324	0,1136	0,131345	0,114178	0,0372036	1553	1601	9,1586303		11551,4094	110,5	1	1	1	14,636			0,103		0,05		0,194		0,02				0,046586	0,117		0,205		0,2	4781	0,002	0,587	0,317	0,116	0,669	0,007	0,01	0,075	0,009	0,022	0,448	0,002	0,003	0,004	0,782	0,0005	0,409	0,118	0,793	0,007	0,011	0,077	0,01	0,014	0,552	0,003	0,038	4,7	55,2	0,6	12,9	0,12	2,3	24,1	4,4	57,5	0,7	11,5	0,11	2,3	25,4
2618	г683863>>9?	09.10.2070 15:32	Э76ХФ	Р65	31	48,7	21,9666667	48,7	2,612141	0,2413	0,138592	0,13829	0,11348	0,0370303	1557	1591	8,2075511		12474,35508	111,7	1	1	1	13,164			0,106		0,096		0,184		0,02				0,046369	0,113		0,216		0,244	4567	0,002	0,575	0,298	0,096	0,661	0,006	0,011	0,062	0,008	0,018	0,454	0,002	0,003	0,003	0,776	0,0007	0,415	0,093	0,781	0,005	0,013	0,062	0,009	0,016	0,562	0,004	0,037	4,3	51,5	0,4	11,5	0,11	2,3	22,6	4,5	60,7	1	6,9	0,09	2,5	24,1
2619	г683863>>:6	09.10.2070 16:23	Э76ХФ	Р65	36	43,2	17,4833333	43,2	2,5816843	0,29877	0,129504	0,17431	0,153992	0,0382721	1559	1590	8,1361111		12708,10296	113,4	1	1	1	11,716			0,082		0,05		0,295		0,02				0,047924	0,159		0,272		0,228	3703	0,001	0,548	0,314	0,098	0,638	0,007	0,01	0,065	0,008	0,018	0,427	0,002	0,003	0,003	0,756	0,0003	0,421	0,097	0,793	0,006	0,013	0,065	0,009	0,015	0,566	0,003	0,037	4,1	53,2	0,9	12,8	0,3	2,2	24,1	3,4	55,8	1	8,9	0,09	2,6	21,3
2620	г683863>>:7	09.10.2070 17:15	Э76ХФ	Р65																																																																																
2621	г683863>>:8	09.10.2070 18:09	Э76ХФ	Р65	15	56,8833333	19,5333333	56,8833333		0,209005	0,081224	0,124735	0,095134	0,0379255	1573	1579	9,3241481		11343,68601	114	1	1	1	17,633					0,05		0,195		0,02				0,04749	0,091		0,195		0,143	3693	0,002	0,621	0,347	0,111	0,679	0,011	0,01	0,088	0,01	0,021	0,477	0,002	0,003	0,003	0,791	0,0003	0,419	0,111	0,798	0,011	0,011	0,088	0,011	0,017	0,568	0,003	0,037	4,5	54,3	1,1	11,4	0,08	2,7	20,1	4,4	51,5	0,9	6,5	0,07	2,8	17,4
2622	г683863>>:9	09.10.2070 18:59	Э76ХФ	Р65	26	49,7333333	23,35	49,7333333	2,7170838	0,206095	0,095992	0,1164	0,087508	0,0374631	1547	1585	5,9190332		11647,96574	111,3000001	1	1	1	9,796					0,05		0,189	0,06	0,02				0,046911	0,083		0,182		0,169	4533	0,001	0,603	0,334	0,111	0,678	0,007	0,009	0,077	0,009	0,022	0,483	0,002	0,003	0,002	0,778	0,0001	0,416	0,107	0,778	0,006	0,011	0,077	0,01	0,019	0,553	0,003	0,036	4,5	59,4	0,4	12	0,1	2,7	21,7	3,9	57,7	0,3	12,1	0,26	2,3	24,7
