Repository: Siella/alloy_building

# Прогнозирование химического состава шлака
Задание по Data science от компании EVRAZ (оптимизация сталеплавильного производства) в рамках хакатона ```</beCoder>```.

Мы реализовали наше решение как простой и лаконичный веб-сервис!
В папке `EDA` результаты анализа данных в рамках отборочного задания, в `modelling` — результаты моделирования целевых показателей химического состава шлака и `сыпуч известь РП`.

File: _data/Исходные данные.txt (part 30 of 78)
оком	t продувка	ПСН гр.	чист расход C	чист расход Cr	чист расход Mn	чист расход Si	чист расход V	температура первая	температура последняя	Ar (интенс.)	N2 (интенс.)	эл. энергия (интенс.)	произв жидкая сталь	произв количество обработок	произв  количество плавок	произв количество плавок (цел)	расход газ Ar	расход газ  N2	расход C пров.	сыпуч известь РП	сыпуч кварцит	сыпуч кокс пыль УСТК	сыпуч  кокс. мелочь (сух.)	сыпуч  кокс. мелочь КМ1	сыпуч  шпат плав.	ферспл CaC2	ферспл FeMo	ферспл FeSi-75	ферспл FeV азот.	ферспл  FeV-80	ферспл  Mn5Si65Al0.5	ферспл  Ni H1 пласт.	ферспл SiMn18	ферспл  ферванит	ферспл  фх850А	эл. энергия	химсталь первый Al_1	химсталь первый C_1	химсталь первый Cr_1	химсталь первый Cu_1	химсталь первый Mn_1	химсталь первый Mo_1	химсталь первый N_1	химсталь первый Ni_1	химсталь первый P_1	химсталь первый S_1	химсталь первый Si_1	химсталь первый Ti_1	химсталь первый V_1	химсталь последний Al	химсталь последний C	химсталь последний Ca	химсталь последний Cr	химсталь последний Cu	химсталь последний Mn	химсталь последний Mo	химсталь последний N	химсталь последний Ni	химсталь последний P	химсталь последний S	химсталь последний Si	химсталь последний Ti	химсталь последний V	химшлак первый Al2O3_1	химшлак первый CaO_1	химшлак первый FeO_1	химшлак первый MgO_1	химшлак первый MnO_1	химшлак первый R_1	химшлак первый SiO2_1	химшлак последний Al2O3	химшлак последний CaO	химшлак последний FeO	химшлак последний MgO	химшлак последний MnO	химшлак последний R	химшлак последний SiO2
2623	г683863>>::	09.10.2070 19:51	Э76ХФ	Р65	31	40,55	13,8666667	40,55	2,8532556	0,1757994	0,107352	0,103235	0,095058	0,0372611	1568	1577	9,0537426		12266,82692	112,5	1	1	1	11,961		0,028152			0,05		0,117	0,059	0,02				0,046658	0,1		0,161		0,189	2835	0,002	0,631	0,32	0,098	0,686	0,007	0,01	0,075	0,009	0,018	0,493	0,002	0,003	0,003	0,754	0,0005	0,41	0,098	0,776	0,006	0,012	0,075	0,01	0,014	0,563	0,003	0,036	4,2	58,7	0,8	12,4	0,23	2,7	21,7	4,4	58,6	0,8	12,2	0,25	2,5	23,4
2624	"г683863>>:;"	09.10.2070 20:43	Э76ХФ	Р65	30	39,8833333	17,3833333	39,8833333	2,664557	0,250905	0,124392	0,118055	0,071442	0,0378968	1562	1580	13,3002925		12511,98466	113,2	1	1	1	17,682					0,05		0,239	0,071	0,02				0,047454	0,058		0,185		0,219	3625	0,001	0,575	0,312	0,116	0,68	0,008	0,008	0,096	0,01	0,019	0,49	0,002	0,003	0,003	0,762	0,0002	0,414	0,116	0,778	0,007	0,01	0,096	0,011	0,014	0,561	0,004	0,036	3,1	39,5	1	9,1	0,23	1,9	21,2	3,9	57,1	0,5	12,2	0,28	2,3	25,4
2625	г683863>>:<	09.10.2070 21:34	Э76ХФ	Р65	29	43,5166667	21,1833333	43,5166667	2,7752737	0,20243	0,122688	0,13043	0,085342	0,0374056	1566	1583	6,7294664		12250,1967	113,1	1	1	1	9,668			0,047		0,05		0,179	0,07	0,02				0,046839	0,075		0,204		0,216	4325	0,002	0,628	0,313	0,108	0,67	0,006	0,009	0,076	0,01	0,018	0,479	0,003	0,004	0,003	0,77	0,0002	0,415	0,11	0,786	0,005	0,01	0,077	0,011	0,014	0,542	0,003	0,036	3,9	50,1	0,3	9,7	0,1	1,8	28,1	4,4	55,4	0,8	8,9	0,1	2,6	21,6
2626	г683863>>:=	09.10.2070 22:27	Э76ХФ	Р65	29	41,1833333	21,2666667	41,1833333	3,353109	0,181945	0,12212	0,100008	0,079355	0,0372898	1557	1581	8,715176		12512,53919	112,7	1	1	1	11,964					0,05		0,155	0,075	0,02				0,046694	0,079		0,156		0,215	4435	0,002	0,637	0,313	0,119	0,696	0,008	0,01	0,076	0,012	0,022	0,483	0,003	0,004	0,003	0,78	0,0003	0,418	0,12	0,783	0,007	0,008	0,077	0,013	0,015	0,539	0,003	0,036	4,7	58,6	0,4	10,5	0,1	2,6	22,7	4,7	56,3	1	8,3	0,1	2,6	22,1
2627	г683863>>:>	09.10.2070 23:21	Э76ХФ	Р65	23	50,2333333	22,1	48,7166667	4,1000429	0,3492616	0,161312	0,264905	0,148965	0,0376077	1571	1591	4,9796032		12961,08597	111,5	1	1	1	7,948		0,026128			0,151		0,23	0,038	0,02				0,047092	0,115		0,415		0,284	4774	0,002	0,51	0,264	0,105	0,548	0,006	0,007	0,07	0,005	0,021	0,452	0,002	0,003	0,003	0,781	0,0005	0,413	0,105	0,742	0,006	0,01	0,069	0,006	0,018	0,564	0,003	0,036	3,5	50,9	0,9	6,6	0,11	2,4	21,7	4	54,7	0,4	11,8	0,3	2,2	24,9
2628	г683863>>:?	10.10.2070 0:24	Э76ХФ	Р65	20	40,8833333	18,5666667	40,8833333	2,6736539	0,23382	0,135184	0,142182	0,105469	0,0376077	1548	1583	11,115532		12373,78815	113,9	1	1	1	15,148			0,094		0,05		0,215	0,127	0,02				0,047092	0,101		0,222		0,238	3829	0,002	0,606	0,303	0,103	0,667	0,005	0,009	0,059	0,01	0,027	0,477	0,002	0,003	0,003	0,76	0,0001	0,418	0,103	0,788	0,005	0,01	0,059	0,01	0,012	0,558	0,003	0,036	3,6	50,3	0,5	11,7	0,16	2,2	22,5	3,9	53,7	0,5	9,6	0,09	2,4	22,5
2629	"г683863>>;6"	10.10.2070 1:24	Э76ХФ	Р65	11	40,55	19,55	40,55	3,6801211	0,209515	0,140296	0,143188	0,091459	0,0364233	1534	1581	7,0431566		13233,75959	112,7	1	1	1	9,52					0,05		0,184	0,071	0,02				0,045609	0,079		0,224		0,247	4312	0,002	0,617	0,296	0,114	0,661	0,006	0,009	0,064	0,012	0,025	0,485	0,003	0,004	0,003	0,778	0,0002	0,418	0,113	0,789	0,005	0,011	0,065	0,013	0,019	0,567	0,003	0,036	3,7	54,4	0,5	13,5	0,11	2,7	20,4	4,2	55	1	14,2	0,11	2,5	22
2630	"г683863>>;7"	10.10.2070 2:14	Э76ХФ	Р65	11	41,8666667	16,6666667	41,8666667	3,4815051	0,079265	0,114168	0,092244	0,069383	0,0364521	1544	1584	7,7617834		13064,4	112,8	1	1	1	10,832					0,05		0,03	0,071	0,02				0,045645	0,067		0,144		0,201	3629	0,002	0,733	0,32	0,099	0,702	0,006	0,01	0,058	0,013	0,023	0,514	0,003	0,004	0,003	0,761	0,0002	0,415	0,097	0,775	0,005	0,01	0,058	0,013	0,017	0,549	0,003	0,036	3,6	59,2	0,4	12,9	0,09	2,7	21,6	4,1	56,2	0,4	12	0,28	2,2	25,1
2631	"г683863>>;8"	10.10.2070 3:18	Э76ХФ	Р65	5	40,7333333	21,8833333	40,7333333	3,3266564	0,26964	0,137456	0,13697	0,096862	0,0376947	1557	1582	7,9438625		12277,83701	115,2	1	1	1	10,786					0,05		0,259	0,07	0,02				0,047201	0,09		0,214		0,242	4478	0,002	0,556	0,293	0,108	0,661	0,007	0,009	0,064	0,01	0,023	0,468	0,002	0,004	0,003	0,765	0,0001	0,412	0,109	0,784	0,006	0,009	0,065	0,01	0,016	0,546	0,003	0,036	4,3	60	0,6	10,3	0,08	2,7	22,2	4,4	58	0,7	12,3	0,15	2,3	25
2632	"г683863>>;9"	10.10.2070 4:11	Э76ХФ	Р65	5	41,85	20	41,85	3,2381131	0,257355	0,119848	0,135112	0,064509	0,0364276	1577	1578	8,5488184		12141	111,3	1	1	1	11,757		0,0184			0,311			0,07	0,02				0,045609	0,041		0,212		0,211	4047	0,002	0,547	0,309	0,102	0,662	0,007	0,013	0,067	0,01	0,022	0,496	0,002	0,004	0,002	0,769	0,0003	0,413	0,107	0,782	0,006	0,01	0,069	0,011	0,016	0,526	0,003	0,036	4,4	57,8	0,6	10,1	0,1	2,5	22,8	4,2	54,7	0,6	10,9	0,18	2,2	24,9
2633	"г683863>>;:"	10.10.2070 5:04	Э76ХФ	Р65	6	41	17,9833333	41	2,2257053	0,241465	0,140296	0,154702	0,099234	0,0383152	1569	1591	8,4709756		12001,11214	114,3	1	1	1	11,577					0,05		0,223	0,07	0,02				0,04796	0,086		0,242		0,247	3597	0,002	0,592	0,302	0,109	0,66	0,006	0,008	0,069	0,008	0,019	0,484	0,002	0,003	0,002	0,755	0,0004	0,418	0,11	0,793	0,006	0,009	0,069	0,009	0,013	0,566	0,003	0,036	4,1	56,7	0,4	14,2	0,1	2,5	22,7	4,4	54,2	1	10,7	0,13	2,2	24,4
2634	"г683863>>;;"	10.10.2070 5:56	Э76ХФ	Р65	6	40,5166667	16,8166667	40,5166667	2,5016933	0,3195948	0,146544	0,203789	0,123388	0,0377952	1582	1591	8,8723825		12366,30327	112,8	1	1	1	11,958		0,013984	0,067		0,05		0,3	0,071	0,02				0,047309	0,102		0,319		0,258	3466	0,001	0,538	0,287	0,109	0,6	0,006	0,008	0,068	0,008	0,022	0,449	0,002	0,003	0,003	0,76	0,0003	0,415	0,109	0,781	0,005	0,01	0,068	0,008	0,015	0,559	0,003	0,036	3,8	49,6	0,6	11,6	0,11	2,3	21,6	4,2	55,5	0,4	12,4	0,33	2,1	26,1
2635	"г683863>>;<"	10.10.2070 6:53	Э76ХФ	Р65	6	43,55	15,7166667	43,55	2,0255654	0,311535	0,134616	0,194647	0,107183	0,0376218	1585	1588	9,301672		11429,90456	112,2	1	1	1	12,981			0,052		0,05		0,309	0,057	0,02				0,047092	0,081		0,305		0,237	2994	0,001	0,52	0,296	0,113	0,602	0,007	0,009	0,077	0,006	0,02	0,455	0,001	0,003	0,002	0,762	0,0003	0,415	0,113	0,78	0,006	0,009	0,077	0,007	0,016	0,561	0,003	0,036	3,5	58,1	0,5	13,3	0,12	2,2	26,3	3,7	47,2	1	12,6	0,1	2,1	24
2636	"г683863>>;="	10.10.2070 7:43	Э76ХФ	Р65	5	42,1666667	21,7	41,35	2,7147314	0,276485	0,103944	0,153492	0,102143	0,0387195	1609	1627	10,5075879		12066,35945	113,4	1	1	1	14,194			0,104		0,0500001		0,273	0,053	0,02				0,048466	0,091		0,24		0,183	4364	0,002	0,577	0,327	0,095	0,649	0,007	0,009	0,07	0,008	0,021	0,478	0,002	0,003	0,003	0,745	0,0009	0,415	0,095	0,788	0,006	0,012	0,071	0,009	0,014	0,561	0,003	0,038	4,9	55,4	0,4	14,6	0,08	2,4	22,8	4,7	53,6	0,7	8,2	0,09	2,6	20,6
2637	"г683863>>;>"	10.10.2070 8:34	Э76ХФ	Р65	7	43,0333333	27,65	43,0333333	3,7932149	0,22244	0,09088	0,072032	0,069564	0,0364946	1546	1596	6,612388		12742,13382	110,2	1	1	1	9,43			0,116		0,272		0,02	0,061	0,02				0,045681	0,076		0,112		0,16	5872	0,002	0,602	0,342	0,092	0,72	0,008	0,011	0,07	0,009	0,017	0,516	0,002	0,004	0,003	0,789	0,0004	0,421	0,089	0,78	0,007	0,011	0,07	0,01	0,015	0,563	0,003	0,038	4,8	61	1,1	7,5	0,1	2,6	23,5	5,1	58,2	0,7	8,9	0,1	2,5	23,2
2638	"г683863>>;?"	10.10.2070 9:24	Э76ХФ	Р65	9	44,7166667	20,75	44,7166667	3,4524059	0,259585	0,123826	0,065419	0,087849	0,037911	1574	1595	9,942343		12748,91566	113,3	1	1	1	14,734			0,064		0,05		0,252	0,058	0,02				0,047454	0,107		0,101		0,217	4409	0,002	0,589	0,312	0,086	0,73	0,007	0,012	0,063	0,011	0,021	0,488	0,002	0,004	0,003	0,764	0,0005	0,417	0,086	0,785	0,006	0,012	0,064	0,011	0,014	0,565	0,003	0,038	4,2	53,7	0,5	11	0,13	2,5	21,7	5,6	57,3	0,7	7,9	0,08	2,7	21,4
2639	г683863>><6	10.10.2070 10:15	Э76ХФ	Р65	12	44,5166667	18,2	44,5166667		0,308315	0,113291	0,108131	0,074486	0,0384311	1593	1593	5,619693		12649,45055	112,6	1	1	1	8,339			0,064		0,05		0,313	0,059	0,02				0,048105	0,068		0,169		0,193	3837	0,001	0,543	0,322	0,09	0,685	0,01	0,01	0,084	0,009	0,018	0,491	0,002	0,003	0,003	0,779	0,0004	0,416	0,089	0,782	0,01	0,011	0,084	0,009	0,014	0,575	0,003	0,038	4,6	59,4	0,6	11,4	0,07	2,6	23,1	5	55,2	0,7	8,2	0,09	2,6	21,3
2640	г683863>><7	10.10.2070 11:10	Э76ХФ	Р65	11	43,8833333	17,1666667	43,8833333		0,1787	0,083354	0,091838	0,116043	0,037188	1572	1590	8,5952905		12544,07767	112,2	1	1	1	12,573			0,053		0,05		0,159	0,059	0,02				0,046549	0,139		0,142		0,142	3589	0,002	0,645	0,345	0,076	0,704	0,006	0,014	0,061	0,009	0,016	0,482	0,002	0,004	0,003	0,756	0,0006	0,419	0,081	0,79	0,006	0,01	0,064	0,012	0,015	0,567	0,003	0,037	4	57,5	0,7	14,3	0,14	2,6	22,2	3,8	60,3	0,4	11,5	0,08	2,7	22,2
2641	г683863>><8	10.10.2070 12:05	Э76ХФ	Р65	8	48,3666667	24,2	48,3666667		0,2253	0,109182	0,114661	0,086061	0,0376506	1549	1585	8,2674707		12629,75207	113,9	1	1	1	13,329			0,052		0,05		0,211	0,058	0,02				0,047128	0,083		0,179		0,186	5094	0,001	0,592	0,328	0,09	0,681	0,012	0,011	0,096	0,009	0,018	0,485	0,002	0,004	0,003	0,755	0,0004	0,416	0,088	0,783	0,011	0,011	0,094	0,009	0,015	0,557	0,003	0,037	4	56	0,3	13,4	0,09	2,6	21,6	3,9	56,8	1	10	0,1	2,8	20,6
2642	г683863>><9	10.10.2070 12:57	Э76ХФ	Р65	12	42,8666667	18,15	42,8666667		0,19874	0,098616	0,044955	0,074317	0,0365529	1573	1580	6,3092928		12132,23141	110,7	1	1	1	8,996			0,065		0,206		0,048	0,059	0,02				0,045754	0,095		0,069		0,168	3670	0,002	0,614	0,336	0,084	0,745	0,007	0,01	0,064	0,014	0,02	0,507	0,002	0,004	0,003	0,756	0,0003	0,419	0,083	0,786	0,006	0,012	0,064	0,015	0,015	0,566	0,003	0,037	3,7	54,8	1,4	8,9	0,12	2,8	19,6	3,8	54,9	0,9	9,4	0,13	2,2	25,5
2643	г683863>><:	10.10.2070 13:55	Э76ХФ	Р65	5	41,8833333	14,7166667	41,8833333	1,8982036	0,2329	0,108008	0,129661	0,077273	0,038229	1593	1582	11,7207124		11093,54473	113,2	1	1	1	16,269			0,052		0,05		0,22	0,06	0,02				0,047852	0,063		0,203		0,184	2721	0,002	0,611	0,328	0,103	0,67	0,009	0,01	0,091	0,01	0,018	0,481	0,002	0,003	0,003	0,774	0,0003	0,417	0,103	0,786	0,008	0,01	0,091	0,01	0,011	0,55	0,003	0,037	4,5	56,2	1,4	11	0,12	2,5	22,1	5,1	55,1	1	7,9	0,08	2,7	20,1
2644	"г683863>><;"	10.10.2070 14:44	Э76ХФ	Р65	5	41,7	17,9666667	41,7		0,26115	0,097442	0,098211	0,084698	0,0373614	1572	1584	7,2280576		12272,72727	112,1	1	1	1	10,047			0,053		0,05		0,258	0,06	0,02				0,046766	0,088		0,153		0,166	3675	0,001	0,575	0,335	0,108	0,694	0,006	0,011	0,072	0,01	0,019	0,485	0,002	0,004	0,003	0,754	0,0009	0,418	0,105	0,787	0,006	0,01	0,071	0,011	0,015	0,573	0,003	0,038	3,8	57,8	0,3	12,6	0,1	2,3	25,1	4,2	50,7	1	11,2	0,09	2,4	21,4
2645	г683863>><<	10.10.2070 15:35	Э76ХФ	Р65	5	41,5333333	20,7166667	41,5333333		0,2489	0,109182	0,092604	0,088973	0,0373614	1558	1586	10,1997592		12222,04344	113,1	1	1	1	14,121			0,054		0,05		0,241	0,059	0,02				0,046766	0,097		0,144		0,186	4220	0,001	0,603	0,323	0,104	0,702	0,01	0,009	0,086	0,011	0,021	0,479	0,002	0,004	0,003	0,771	0,0006	0,415	0,104	0,789	0,009	0,01	0,086	0,012	0,014	0,564	0,003	0,037	3,8	52,6	0,7	13	0,16	2,5	21,1	4	56,9	0,5	10,9	0,1	2,6	21,6
2646	г683863>><=	10.10.2070 16:25	Э76ХФ	Р65	9	44,05	24,0666667	44,05	3,6518429	0,25072	0,113878	0,077712	0,103638	0,0380556	1539	1583	8,9645857		12709,69529	114,5	1	1	1	13,163			0,041		0,05		0,243	0,058	0,02				0,047635	0,126		0,12		0,194	5098	0,002	0,587	0,324	0,102	0,716	0,01	0,011	0,081	0,01	0,02	0,48	0,002	0,004	0,003	0,769	0,0004	0,421	0,1	0,786	0,009	0,01	0,081	0,011	0,015	0,57	0,003	0,037	4,2	54,6	0,7	12,5	0,23	2,3	23,6	4,4	56,3	0,9	9,9	0,16	2,4	23,6
2647	г683863>><>	10.10.2070 17:23	Э76ХФ	Р65	5	41,6833333	18,35	41,6833333		0,23629	0,09392	0,070894	0,076391	0,0374484	1577	1587	4,8610539		11803,81471	112	1	1	1	6,688			0,063		0,05		0,229	0,068	0,02				0,046875	0,087		0,11		0,16	3610	0,002	0,599	0,339	0,101	0,723	0,01	0,01	0,087	0,011	0,02	0,502	0,002	0,004	0,003	0,765	0,0003	0,417	0,101	0,78	0,009	0,009	0,087	0,011	0,015	0,569	0,003	0,036	4,3	56	0,9	10,3	0,16	2,5	22,7	4,6	57,6	0,8	6,4	0,07	2,7	21,1
2648	г683863>><?	10.10.2070 18:13	Э76ХФ	Р65	5	41,3833333	14,6666667	41,3833333	1,9440389	0,315835	0,132075	0,107306	0,132722	0,0381706	1607	1587	8,7965154		10693,63636	113,3	1	1	1	12,061			0,064		0,05		0,319	0,07	0,02				0,047779	0,158		0,166		0,225	2614	0,001	0,533	0,312	0,112	0,695	0,008	0,01	0,074	0,01	0,017	0,462	0,001	0,004	0,003	0,756	0,0007	0,417	0,111	0,783	0,007	0,012	0,073	0,01	0,012	0,581	0,003	0,037	4,3	51,2	0,4	10	0,24	2,3	22,1	4,6	57,3	0,3	12,6	0,09	2,2	26,3
2649	г683863>>=6	10.10.2070 19:02	Э76ХФ	Р65	6	41,3666667	21,55	41,3666667	3,3975823	0,26619	0,12914	0,116901	0,070448	0,0377089	1553	1584	6,6544794		12985,61485	112,4	1	1	1	9,161			0,041		0,125		0,193	0,061	0,02				0,047201	0,058		0,183		0,22	4664	0,001	0,58	0,307	0,105	0,678	0,009	0,01	0,077	0,008	0,018	0,486	0,002	0,004	0,004	0,786	0,0009	0,421	0,102	0,798	0,008	0,011	0,075	0,009	0,014	0,572	0,003	0,037	4,4	57,4	0,5	12,7	0,12	2,3	24,6	4,4	60,7	0,6	6,9	0,08	2,6	23,4
2650	г683863>>=7	10.10.2070 20:09	Э76ХФ	Р65	4	41,5	12,9833333	41,5		0,25265	0,10566	0,073614	0,086898	0,0374484	1577	1576	10,3413828		11109,62773	111,6	1	1	1	14,251					0,05		0,247	0,035	0,02				0,046875	0,102		0,114		0,18	2404	0,002	0,58	0,329	0,119	0,722	0,007	0,01	0,069	0,011	0,022	0,487	0,002	0,003	0,003	0,783	0,0004	0,417	0,116	0,79	0,006	0,011	0,068	0,011	0,016	0,572	0,003	0,037	3,7	60,2	0,5	12,2	0,13	2,5	24,6	3,8	59,1	0,7	15,3	0,11	2,7	21,8
2651	г683863>>=8	10.10.2070 20:59	Э76ХФ	Р65	7	43,7	23,1666667	43,7	2,1274238	0,304705	0,179035	0,180078	0,105048	0,0387195	1566	1579	9,5828375		11530,35971	115,2	1	1	1	13,959					0,05		0,294	0,037	0,02				0,048466	0,084		0,282		0,305	4452	0,001	0,52	0,272	0,092	0,62	0,005	0,009	0,059	0,007	0,02	0,447	0,002	0,003	0,003	0,766	0,0001	0,43	0,092	0,796	0,005	0,011	0,059	0,008	0,016	0,579	0,003	0,037	4,6	57,8	0,5	12,3	0,08	2,8	20,5	5,4	60	1	6,9	0,1	2,7	22,5
2652	г683863>>=9	10.10.2070 21:49	Э76ХФ	Р65	7	43,3833333	19,9333333	43,3833333	2,1463611	0,305415	0,130901	0,114876	0,063384	0,0377376	1560	1578	4,656446		11380,93645	113	1	1	1	6,682					0,05		0,306		0,02				0,047237	0,048		0,18		0,223	3781	0,001	0,53	0,308	0,099	0,68	0,006	0,01	0,062	0,008	0,021	0,495	0,002	0,003	0,003	0,784	0,0002	0,417	0,098	0,785	0,005	0,012	0,063	0,01	0,017	0,56	0,003	0,037	3,6	53,2	1	8,5	0,24	3	18	4,6	59,9	0,9	5,3	0,08	2,7	22,2
2653	г683863>>=:	10.10.2070 22:41	Э76ХФ	Р65	5	42,6833333	18,45	42,6833333		0,329065	0,130901	0,171799	0,101428	0,0378856	1568	1578	5,3978537		11287,80488	113,6	1	1	1	7,545					0,05		0,333		0,03				0,047454	0,082		0,269		0,223	3471	0,001	0,511	0,311	0,098	0,637	0,005	0,01	0,059	0,008	0,021	0,467	0,001	0,003	0,002	0,769	0,0001	0,418	0,096	0,792	0,005	0,011	0,058	0,008	0,016	0,566	0,003	0,036	4,2	56	1	9,6	0,19	2,7	20,8	4,8	49,9	0,8	7,4	0,07	2,5	19,8
2654	"г683863>>=;"	10.10.2070 23:31	Э76ХФ	Р65	4	46,1833333	19,6666667	46,1833333		0,27205	0,13501	0,06561	0,063866	0,0369492	1557	1581	4,8094471		11678,64407	111,9	1	1	1	7,297					0,05		0,266		0,02				0,046477	0,07		0,102		0,23	3828	0,001	0,56	0,303	0,102	0,72	0,005	0,009	0,057	0,011	0,021	0,491	0,002	0,003	0,003	0,773	0,0004	0,421	0,101	0,789	0,004	0,009	0,057	0,011	0,018	0,569	0,003	0,037	4,4	59,6	0,5	10,3	0,08	2,7	22,4	5,1	61,8	1	5,5	0,09	2,7	22,7
2655	г683863>>=<	11.10.2070 0:27	Э76ХФ	Р65	6	46,2	15,5166667	46,2	2,1374336	0,39128	0,124444	0,197788	0,174976	0,0378984	1586	1576	8,6422158		11782,16971	113,4	1	1	1	13,261			0,252		0,05		0,41		0,02				0,047671	0,184		0,308		0,212	3047	0,001	0,472	0,315	0,096	0,606	0,009	0,011	0,07	0,007	0,022	0,409	0,001	0,003	0,002	0,772	0,0001	0,417	0,095	0,783	0,008	0,012	0,07	0,008	0,017	0,564	0,002	0,037	3,7	52,5	1,4	15,4	0,4	2,1	24,9	4,3	57,4	0,8	11,8	0,19	2,2	26
2656	г683863>>==	11.10.2070 1:19	Э76ХФ	Р65	7	46,3833333	28,4	46,3833333	3,5230943	0,27586	0,098616	0,096881	0,081077	0,0372942	1563	1623	6,9645706		13016,19718	112,8	1	1	1	10,768					0,05		0,276		0,02				0,046911	0,083		0,151		0,168	6161	0,002	0,556	0,328	0,093	0,693	0,006	0,009	0,064	0,01	0,022	0,477	0,002	0,003	0,003	0,78	0,0005	0,416	0,09	0,785	0,005	0,011	0,064	0,01	0,017	0,55	0,003	0,037	5,5	57,9	0,8	12,7	0,12	2,6	22,6	5,9	55,5	1	6,8	0,1	2,5	21,9
2657	г683863>>=>	11.10.2070 2:19	Э76ХФ	Р65	4	58,1833333	29,8666667	58,1833333	2,1218638	0,3326	0,106834	0,137761	0,105529	0,0374095	1578	1632	6,0527068		12320,75893	112,8	2	1	1	11,522			0,188		0,05		0,343	0,04	0,02				0,047056	0,103		0,215		0,182	6133	0,001	0,515	0,331	0,101	0,667	0,006	0,009	0,078	0,009	0,022	0,474	0,002	0,003	0,003	0,775	0,0007	0,421	0,101	0,793	0,005	0,01	0,077	0,01	0,015	0,563	0,003	0,037	4,6	51,9	0,6	11,5	0,09	2,3	22,6	5,4	54,6	1	7,6	0,1	2,5	21,8
2658	г683863>>=?	11.10.2070 3:09	Э76ХФ	Р65	20	43,2333333	20,15	42,4	3,2784504	0,324265	0,120335	0,094054	0,099124	0,0380423	1563	1602	6,6364969		13229,77667	114	1	1	1	9,304			0,179		0,05		0,332	0,038	0,02				0,047852	0,112		0,146		0,205	4443	0,001	0,522	0,322	0,092	0,701	0,006	0,009	0,063	0,01	0,019	0,478	0,002	0,003	0,003	0,777	0,0002	0,416	0,092	0,781	0,005	0,009	0,064	0,011	0,017	0,545	0,003	0,036	3,9	56,1	0,2	12,2	0,11	2,2	25	4,6	59	1	9,4	0,13	2,6	22,7
2659	г683863>>>6	11.10.2070 3:58	Э76ХФ	Р65	19	51,4166667	20,5833333	51,4166667	2,864892	0,321655	0,120335	0,139942	0,121082	0,0377259	1563	1601	8,1998675		13134,89879	113,1	1	1	1	13,753			0,102		0,05		0,327	0,039	0,02				0,047454	0,126		0,218		0,205	4506	0,001	0,501	0,318	0,102	0,664	0,006	0,008	0,069	0,008	0,018	0,454	0,002	0,003	0,003	0,75	0,0003	0,421	0,102	0,789	0,005	0,012	0,071	0,009	0,013	0,568	0,003	0,037	4,7	52,5	0,6	12,6	0,19	2,2	24	5,7	58,3	0,4	8,9	0,1	2,3	25,1
2660	г683863>>>7	11.10.2070 4:50	Э76ХФ	Р65	22	55,0166667	18,3166667	55,0166667		0,3733	0,118574	0,142603	0,162755	0,0377546	1602	1598	8,5378304		11779,43585	113,2	1	1	1	15,61			0,17		0,05		0,391	0,033	0,02				0,04749	0,189		0,221		0,202	3596	0,001	0,479	0,323	0,093	0,659	0,006	0,012	0,058	0,01	0,019	0,428	0,001	0,003	0,003	0,764	0,0002	0,417	0,092	0,778	0,005	0,014	0,058	0,01	0,013	0,562	0,002	0,036	3,9	53,6	1,1	15,6	0,26	2,1	25,3	4,1	47,6	1	11,5	0,1	2,1	22,4
2661	г683863>>>8	11.10.2070 5:58	Э76ХФ	Р65	16	53,8833333	24,3666667	53,8833333	3,4167347	0,384225	0,137945	0,194265	0,155149	0,0374668	1568	1601	10,3107664		12966,89466	112,7	1	1	1	18,462			0,192		0,05		0,399	0,04	0,02				0,047128	0,155		0,303		0,235	5266	0,001	0,483	0,306	0,093	0,61	0,005	0,013	0,057	0,007	0,02	0,43	0,001	0,003	0,002	0,776	0,0002	0,418	0,094	0,785	0,005	0,014	0,057	0,008	0,018	0,565	0,002	0,036	3,7	50,3	1,1	19,7	0,71	2	24,5	4,8	56,3	0,9	14	0,11	2,4	23,1
2662	г683863>>>9	11.10.2070 6:50	Э76ХФ	Р65	24	45,8666667	18,55	45,8666667	2,6176701	0,360175	0,136771	0,194252	0,120065	0,038416	1551	1587	4,4120401		13254,98652	113	1	1	1	6,596			0,106		0,12		0,309	0,038	0,02				0,048322	0,101		0,304		0,233	4098	0,002	0,482	0,299	0,099	0,615	0,006	0,009	0,07	0,008	0,022	0,449	0,001	0,003	0,003	0,758	0,0003	0,411	0,101	0,79	0,006	0,012	0,071	0,009	0,017	0,573	0,003	0,038	4,4	49,9	0,8	15,2	0,24	2,2	23,1	5,2	57,9	0,4	11,5	0,07	2,3	25,5
2663	г683863>>>:	11.10.2070 7:40	Э76ХФ	Р65	27	41,5	18,9833333	41,5	2,5982054	0,459745	0,157903	0,159243	0,105704	0,0384732	1560	1580	7,2549398		13246,35645	112,9	1	1	1	10,036			0,064		0,05		0,49	0,047	0,02				0,048394	0,094		0,249		0,269	4191	0,002	0,404	0,279	0,087	0,643	0,005	0,01	0,068	0,008	0,02	0,455	0,001	0,002	0,003	0,762	0,0002	0,425	0,084	0,788	0,004	0,015	0,064	0,009	0,014	0,566	0,003	0,037	4,4	57,1	0,6	14	0,19	2,5	22,5	5,7	58,6	0,5	9,3	0,07	2,5	23,7
2664	"г683863>>>;"	11.10.2070 16:39	Э76ХФ	Р65																																																																																
2665	г683863>>><	11.10.2070 17:36	Э76ХФ	Р65	7	74,8833333	30,65	74,8833333	3,4444444	0,419955	0,105073	0,156931	0,117399	0,0385599	1592	1604	6,3729947		12428,71126	112,3	1	1	1	15,89			0,064		0,393		0,154	0,074	0,02				0,048503	0,113		0,245		0,179	6349	0,002	0,401	0,332	0,084	0,649	0,007	0,011	0,079	0,009	0,019	0,464	0,002	0,002	0,003	0,778	0,0003	0,411	0,084	0,783	0,005	0,013	0,074	0,01	0,013	0,538	0,002	0,036	4,5	57,3	0,6	14	0,14	2,6	22,5	4,7	56,6	1	9,3	0,16	2,2	25,4
2666	г683863>>>=	11.10.2070 18:31	Э76ХФ	Р65	41	43,2	23,15	43,2	3,4799216	0,444805	0,120335	0,115093	0,109569	0,0385599	1569	1610	6,7534722		13511,01512	113,6	1	1	1	9,725			0,079		0,05		0,48	0,069	0,02				0,048503	0,119		0,179		0,205	5213	0,002	0,418	0,322	0,091	0,682	0,005	0,01	0,059	0,011	0,02	0,469	0,002	0,002	0,004	0,748	0,0006	0,42	0,09	0,784	0,004	0,012	0,059	0,012	0,014	0,571	0,003	0,036	3,4	52,7	0,9	11,3	0,14	2,6	20,7	4,1	51,6	0,6	10,6	0,07	2,4	22
2667	г683863>>>>	11.10.2070 19:30	Э76ХФ	Р65	38	44,8666667	21,35	44,8666667	2,7607973	0,464185	0,112117	0,140613	0,123219	0,0396808	1583	1602	6,9623638		12952,69321	113,4	1	1	1	9,229			0,065		0,128		0,437	0,06	0,02				0,049913	0,129		0,219		0,191	4609	0,002	0,406	0,326	0,104	0,671	0,009	0,01	0,073	0,01	0,021	0,455	0,002	0,002	0,003	0,766	0,0007	0,418	0,104	0,794	0,008	0,011	0,073	0,011	0,015	0,582	0,003	0,038	4,3	55,9	1	11,4	0,1	2,4	23,1	4,7	54,7	0,5	6,4	0,07	2,6	21,1
2668	г683863>>>?	11.10.2070 20:25	Э76ХФ	Р65	43	46,0333333	27,7666667	46,0333333	3,8763838	0,46218	0,154968	0,198841	0,129147	0,0391919	1548	1589	7,1719768		13122,92917	111,5	1	1	1	11,005			0,096		0,05		0,492	0,059	0,02				0,049298	0,113		0,311		0,264	6073	0,001	0,393	0,288	0,082	0,606	0,006	0,011	0,056	0,006	0,019	0,448	0,002	0,002	0,003	0,759	0,0001	0,416	0,082	0,781	0,006	0,013	0,056	0,007	0,014	0,576	0,003	0,037	3,9	53,4	0,5	8,9	0,12	2,5	21,2	4,4	56,4	0,4	9,3	0,1	2,5	22,7
2669	г683863>>?6	11.10.2070 21:20	Э76ХФ	Р65	45	47,2166667	31,1	47,2166667	5,304419	0,380575	0,149685	0,100811	0,088675	0,0391061	1493	1620	8,9135898		15362,70096	111,9	1	1	1	14,029			0,16		0,05		0,396	0,06	0,02				0,04919	0,093		0,157		0,255	7963	0,002	0,464	0,291	0,096	0,691	0,006	0,009	0,061	0,008	0,019	0,486	0,002	0,002	0,003	0,756	0,0002	0,417	0,096	0,785	0,005	0,013	0,062	0,009	0,014	0,572	0,003	0,037	4	56,6	0,3	13,5	0,17	2,2	25,7	4	55,4	0,3	12,9	0,17	2,2	25,5
2670	г683863>>?7	11.10.2070 22:13	Э76ХФ	Р65	47	42,3833333	23,7333333	42,3833333	4,2911184	0,412895	0,123857	0,110815	0,083034	0,0392499	1545	1599	7,1758913		14043,53933	112,6	1	1	1	10,12			0,064		0,351		0,18	0,059	0,02				0,049371	0,08		0,173		0,211	5555	0,001	0,445	0,312	0,096	0,686	0,006	0,01	0,065	0,009	0,02	0,48	0,002	0,002	0,004	0,772	0,0004	0,421	0,097	0,795	0,006	0,013	0,065	0,01	0,015	0,579	0,003	0,038	5,1	58,4	0,4	11,6	0,11	2,6	22,6	5,5	61,3	0,2	6,4	0,05	2,8	22,1
2671	г683863>>?8	11.10.2070 23:04	Э76ХФ	Р65	46	41,55	19,4833333	41,55	3,1171004	0,44913	0,14088	0,184261	0,16079	0,0388469	1588	1600	9,8		12721,64243	111,8	1	1	1	13,573			0,053		0,05		0,479	0,059	0,02				0,048864	0,168		0,287		0,24	4131	0,001	0,409	0,302	0,098	0,633	0,006	0,009	0,067	0,009	0,025	0,444	0,002	0,002	0,003	0,759	0,0006	0,418	0,099	0,796	0,005	0,012	0,067	0,01	0,016	0,59	0,003	0,037	4,4	57,9	0,4	12,6	0,13	2,6	22,3	4,4	59,1	0,3	11,3	0,11	2,6	22,9
2672	г683863>>?9	11.10.2070 23:57	Э76ХФ	Р65	44	41,7	19,35	41,7	2,7344828	0,439335	0,137945	0,117369	0,095915	0,0393072	1576	1597	9,2633094		12920,93023	112,6	1	1	1	12,876			0,063		0,05		0,47	0,092	0,02				0,049443	0,097		0,183		0,235	4167	0,002	0,421	0,304	0,104	0,677	0,006	0,01	0,068	0,01	0,023	0,477	0,002	0,002	0,003	0,757	0,0005	0,419	0,104	0,784	0,006	0,012	0,068	0,011	0,015	0,582	0,003	0,036	4,1	62	0,3	8,5	0,11	2,8	22	4,7	59,2	0,4	7,2	0,06	2,6	22,9
2673	г683863>>?:	12.10.2070 0:49	Э76ХФ	Р65	44	41,7	21,15	41,7	3,3543408	0,42612	0,131488	0,139151	0,112415	0,0404576	1555	1588	6,4057658		13279,43262	113,3	1	1	1	8,888			0,041		0,05		0,454	0,072	0,02				0,05089	0,113		0,217		0,224	4681	0,002	0,443	0,312	0,108	0,671	0,006	0,01	0,071	0,009	0,019	0,467	0,002	0,002	0,004	0,764	0,0002	0,42	0,107	0,794	0,005	0,011	0,071	0,01	0,014	0,577	0,003	0,037	4,7	59,5	0,8	9,3	0,12	2,7	21,9	5	61,2	0,5	5,1	0,05	2,8	21,9
2674	"г683863>>?;"	12.10.2070 1:47	Э76ХФ	Р65	38	41,8666667	18,0166667	41,8666667		0,42766	0,144402	0,153623	0,074895	0,0401125	1572	1586	9,6429342		13214,43108	112,6	1	1	1	13,401			0,052		0,05		0,453	0,06	0,02				0,050456	0,049		0,241		0,246	3968	0,002	0,44	0,297	0,093	0,646	0,008	0,01	0,064	0,008	0,019	0,5	0,002	0,002	0,003	0,757	0,0002	0,416	0,092	0,781	0,007	0,013	0,064	0,009	0,014	0,58	0,003	0,038	4,3	59,9	0,4	9,4	0,11	2,7	22,3	4	59,1	0,3	9,1	0,12	2,7	21,7
2675	г683863>>?<	12.10.2070 2:42	Э76ХФ	Р65	34	43,1833333	21,15	43,1833333		0,39679	0,139706	0,093335	0,094375	0,038888	1572	1583	6,3121575		12275,17731	112,9	1	1	1	9,086			0,041		0,145		0,336	0,095	0,02				0,049009	0,105		0,145		0,238	4327	0,002	0,47	0,303	0,088	0,71	0,005	0,009	0,071	0,012	0,018	0,487	0,002	0,003	0,004	0,778	0,0005	0,418	0,088	0,792	0,005	0,009	0,071	0,013	0,016	0,574	0,004	0,036	4,1	62,4	0,5	7,3	0,07	3	20,8	4,6	58,2	0,4	5,2	0,06	2,8	20,3
2676	г683863>>?=	12.10.2070 3:37	Э76ХФ	Р65	30	42,0333333	17,4666667	42,0333333		0,40039	0,150272	0,187147	0,111577	0,0522213	1579	1582	10,1576527		12898,85496	112,5	1	1	1	14,232			0,053		0,05		0,417	0,05	0,02				0,065936	0,091		0,293		0,256	3755	0,002	0,449	0,293	0,074	0,627	0,005	0,01	0,062	0,009	0,019	0,469	0,002	0,003	0,003	0,742	0,0003	0,418	0,075	0,798	0,004	0,011	0,062	0,01	0,013	0,584	0,004	0,05	4,4	57,2	0,4	7,6	0,1	2,8	20,5	4,7	56,6	0,5	6,6	0,06	2,6	21,4
2677	г683863>>?>	12.10.2070 4:29	Э76ХАФ	Р65	29	47,5666667	24,7333333	47,2333333	3,3315283	0,29882	0,110356	0,103027	0,071756	0,0617716	1547	1592	7,6680336	10,4657581	13446,63073	113,8	1	1	1	4,571	10,239				0,05		0,302	0,095	0,02				0,064923	0,066	0,032769	0,161	0,023799	0,188	5543	0,002	0,488	0,305	0,088	0,698	0,007	0,008	0,13	0,011	0,018	0,487	0,002	0,003	0,003	0,715	0,0004	0,397	0,089	0,79	0,006	0,013	0,158	0,013	0,013	0,56	0,004	0,058	3,3	56	1,2	6	0,07	3	18,4	4,3	59,4	1	4,6	0,07	2,8	20,4
2678	г683863>>??	12.10.2070 5:21	Э76ХАФ	Р65	35	46,9	18,7	41,0833333		0,29013	0,092746	0,096366	0,087429	0,0621126	1583	1590	4,7030853		12718,71658	112,4	1	1	1	4,319					0,391			0,131	0,02				0,064996	0,093	0,02644	0,15	0,02445	0,158	3964	0,001	0,497	0,32	0,085	0,694	0,007	0,008	0,136	0,012	0,017	0,472	0,002	0,003	0,003	0,722	0,0005	0,4	0,085	0,777	0,006	0,01	0,158	0,013	0,014	0,569	0,003	0,057	4,7	62	1,2	4,6	0,07	2,8	22	4,6	59	0,9	7	0,09	2,7	21,8
2679	г683863>?66	12.10.2070 6:20	Э76ХАФ	Р65	32	41,8833333	16,0333333	41,55	2,4490005	0,31277	0,102138	0,120675	0,069557	0,0629093	1585	1586	10,4281967	14,7999084	12192,09979	113,1	1	1	1	1,767	17,949				0,05		0,32	0,072	0,02				0,066081	0,055	0,01237	0,189	0,024306	0,174	3258	0,002	0,478	0,311	0,085	0,672	0,006	0,008	0,149	0,009	0,013	0,493	0,002	0,002	0,003	0,717	0,0005	0,393	0,083	0,775	0,005	0,015	0,157	0,009	0,01	0,57	0,003	0,057	3,3	55,2	0,4	7,5	0,09	2,8	19,7	3,9	61,1	0,5	8,1	0,08	2,7	22,8
2680	г683863>?67	12.10.2070 7:17	Э76ХАФ	Р65	25	46,3666667	21,7333333	46,0166667	3	0,32364	0,1174	0,110312	0,090039	0,0609741	1567	1591	5,1658915	10,2275862	12829,1411	111,7	1	1	1	3,332	8,898				0,086		0,3	0,077	0,02				0,064055	0,091	0,038014	0,172	0,023546	0,2	4647	0,002	0,468	0,31	0,086	0,69	0,007	0,009	0,125	0,01	0,015	0,484	0,002	0,003	0,003	0,745		0,395	0,087	0,778	0,007	0,015	0,164	0,01	0,012	0,56	0,003	0,056	4,4	63,2	0,3	5,5	0,06	2,8	22,4	4,2	56,5	0,6	11,3	0,26	2,3	25
2681	г683863>?68	12.10.2070 8:10	Э76ХАФ	Р65	41	29,6833333	8,15	29,0166667	1,3824651	0,071474	0,024654	0,03386	0,054966		1597	1589	15,2987984	11,7340287	11742,33129	112,5	1	1	1	3,183	7,5	0,01472			0,02		0,048							0,07	0,053096	0,052		0,042	1595	0,002	0,519	0,281	0,078	0,708	0,005	0,009	0,112	0,013	0,018	0,438	0,001	0,003	0,003	0,727		0,394	0,077	0,767	0,004	0,014	0,159	0,013	0,008	0,555	0,003	0,057	3,4	60,2	0,4	13,8	0,22	2,6	22,9	4	54,6	0,5	12,1	0,21	2,1	26
2682	г683863>?69	12.10.2070 9:06	Э76ХАФ	Р65	2	44,5333333	25,55	44,5333333	4,4889976	0,27236	0,14088	0,112567	0,178372	0,062033	1545	1604	17,9200234	19,53049	13343,24853	112,5	1	1	1	17,029	11,957		0,055		0,355				0,02				0,065213	0,226	0,03078	0,173	0,023872	0,24	5682	0,002	0,497	0,277	0,079	0,676	0,005	0,01	0,133	0,011	0,017	0,405	0,001	0,003	0,003	0,743	0,0005	0,393	0,08	0,778	0,004	0,015	0,16	0,012	0,011	0,556	0,003	0,058	4,6	54,4	0,3	11,4	0,15	2,3	23,8	4,1	56,1	0,6	11,2	0,27	2,2	25,7
2683	г683863>?6:	12.10.2070 9:58	Э76ХАФ	Р65	8	31,3666667	12,4833333	31,0333333	2,7528604	0,09239	0,034046	0,044116	0,063038		1574	1599	10,7144893	4,4981132	12804,27236	111,7	1	1	1	1,253	3,576				0,123									0,078	0,04532	0,068		0,058	2664	0,001	0,419	0,282	0,073	0,608	0,006	0,008	0,123	0,007	0,017	0,471	0,002	0,002	0,002	0,735		0,403	0,073	0,798	0,004	0,014	0,162	0,008	0,012	0,575	0,003	0,058	2,8	47	1,2	6,5	0,11	2,6	17,9	4,2	57,2	0,6	11,6	0,25	2,2	26,1
2684	"г683863>?6;"	12.10.2070 10:54	Э76ХАФ	Р65	34	53,5166667	28,2	53,35	2,6037851	0,3319	0,119748	0,110432	0,096569	0,0620202	1535	1582	5,8090498	5,66875	12300	113,7	1	1	1	6,419	3,628				0,095		0,302	0,071	0,02				0,065177	0,101	0,049009	0,172	0,023908	0,204	5781	0,002	0,468	0,301	0,071	0,688	0,006	0,008	0,116	0,009	0,014	0,473	0,002	0,003	0,003	0,715	0,0004	0,398	0,072	0,786	0,004	0,01	0,158	0,01	0,014	0,571	0,004	0,055	4	63,1	0,4	7,9	0,11	2,8	22,8	4	54,8	0,5	11,1	0,29	2,2	25,1
2685	г683863>?6<	12.10.2070 11:52	Э76ХАФ	Р65	37	44,6833333	19,1333333	44,5166667	2	0,31056	0,127966	0,117093	0,080896	0,0624265	1592	1586	7,0544444	10,9807822	11803,48432	113,7	1	1	1	6,349	6,317				0,103		0,267	0,111	0,02				0,066008	0,074	0,052626	0,183	0,023329	0,218	3764	0,002	0,493	0,295	0,072	0,689	0,005	0,007	0,113	0,01	0,013	0,492	0,002	0,002	0,003	0,732	0,0005	0,402	0,066	0,796	0,003	0,012	0,158	0,011	0,012	0,585	0,003	0,057	4,1	65	0,5	5,8	0,07	2,9	22,2	4,2	56,9	0,5	11,8	0,28	2,2	25,9
2686	г683863>?6=	12.10.2070 12:44	Э76ХАФ	Р65	37	45,0166667	18,8166667	44,85	2,3214069	0,267565	0,108595	0,044787	0,065175	0,0623864	1554	1590	10,9681776	9,8619876	12863,06466	112	1	1	1	6,587	8,821				0,05		0,266	0,105	0,02				0,065719	0,081	0,057545	0,069	0,023763	0,185	4034	0,002	0,511	0,307	0,076	0,74	0,004	0,008	0,108	0,012	0,012	0,496	0,002	0,003	0,003	0,742	0,0002	0,396	0,063	0,782	0,003	0,012	0,159	0,012	0,01	0,561	0,003	0,058	4	63,1	0,7	8,3	0,12	2,9	21,6	4,5	60,6	0,4	4,7	0,07	2,8	20,9
2687	г683863>?6>	12.10.2070 13:47	Э76ХАФ	Р65	26	46,35	16,9666667	46,0166667	2,4220183	0,354805	0,121509	0,106838	0,107255	0,0625577	1571	1594	10,5904988	9,9413308	12617,68173	115,7	1	1	1	9,908	5,893				0,05		0,369	0,082	0,02				0,066551	0,119	0,024631	0,166	0,022642	0,207	3568	0,001	0,467	0,302	0,08	0,687	0,005	0,014	0,139	0,011	0,017	0,464	0,002	0,003	0,003	0,727	0,0002	0,396	0,08	0,779	0,004	0,015	0,158	0,012	0,015	0,552	0,003	0,057	3,8	61,6	0,4	7,2	0,09	2,8	22,1	4,4	58,9	0,3	6,3	0,08	2,5	23,2
2688	г683863>?6?	12.10.2070 14:38	Э76ХАФ	Р65	31	44,5333333	21,1666667	44,3666667	2,5683395	0,349275	0,146163	0,125983	0,083388	0,0623694	1549	1588	7,7280715	8,4448598	11902,67717	113,9	1	1	1	5,766	6,024				0,05		0,357	0,077	0,02				0,065936	0,074	0,048756	0,197	0,023329	0,249	4199	0,002	0,444	0,279	0,069	0,668	0,004	0,013	0,116	0,008	0,013	0,482	0,002	0,002	0,002	0,735		0,397	0,068	0,779	0,003	0,014	0,157	0,008	0,01	0,557	0,003	0,057	3,6	50,7	0,7	12,1	0,19	2,6	19,3	4,1	58,9	0,5	12	0,08	2,7	22,1
2689	г683863>?76	12.10.2070 15:29	Э76ХФ	Р65	32	54,0333333	26,8	54,0333333	3,7782541	0,389145	0,146163	0,133054	0,158779	0,039417	1556	1631	9,554537		13493,28358	110,6	1	1	1	17,023			0,049		0,05		0,406	0,038	0,02				0,049769	0,187		0,206		0,249	6027	0,002	0,486	0,294	0,065	0,678	0,005	0,009	0,072	0,007	0,012	0,46	0,001	0,002	0,003	0,753	0,0003	0,418	0,068	0,797	0,005	0,015	0,074	0,009	0,013	0,552	0,002	0,038	5,5	58,6	0,8	10,5	0,13	2,5	23,1	4,1	57	0,6	10,9	0,29	2,2	26,1
2690	г683863>?77	12.10.2070 16:19	Э76ХФ	Р65	44	46,6833333	26,2333333	46,6833333	2,9418435	0,45502	0,14088	0,154643	0,1304	0,0413361	1545	1601	7,2253338		12901,90597	115,2	1	1	1	11,123					0,614			0,074	0,02				0,052192	0,134		0,241		0,24	5641	0,002	0,391	0,301	0,101	0,648	0,008	0,014	0,079	0,007	0,02	0,456	0,002	0,002	0,003	0,779	0,0003	0,414	0,103	0,778	0,007	0,014	0,08	0,009	0,017	0,552	0,003	0,038	4,7	56,6	1,5	9,1	0,24	2,4	24	4	57,8	0,8	12,2	0,3	2,2	25,8
2691	г683863>?78	12.10.2070 17:12	Э76ХФ	Р65	46	53,8833333	28,5833333	53,8833333	3,011236	0,40548	0,11153	0,013038	0,090706	0,0399897	1519	1596	8,554461		12628,33819	113,1	1	1	1	15,341					0,05		0,437	0,082	0,02				0,050492	0,134		0,018		0,19	6016	0,002	0,456	0,325	0,103	0,784	0,007	0,011	0,076	0,012	0,019	0,499	0,002	0,003	0,003	0,791	0,0001	0,419	0,104	0,805	0,007	0,013	0,076	0,013	0,014	0,576	0,003	0,038	4	65	1,3	9,6	0,14	3	21,7	3,9	57,7	0,7	11,2	0,28	2,3	25,2
2692	г683863>?79	12.10.2070 18:17	Э76ХФ	Р65	44	52,55	23,35	52,55	2,7907093	0,443395	0,135597	0,103028	0,106187	0,0401615	1558	1607	15,9418738		13061,24197	112,4	1	1	1	27,792					0,05		0,476	0,121	0,02				0,050709	0,119		0,16		0,231	5083	0,002	0,434	0,305	0,1	0,693	0,007	0,012	0,069	0,008	0,02	0,475	0,002	0,002	0,004	0,766	0,0002	0,417	0,1	0,787	0,006	0,014	0,069	0,009	0,012	0,569	0,003	0,039	4,4	61,5	0,5	8,6	0,07	2,8	22,3	4,3	53,7	0,4	5,3	0,07	2,5	21,5
2693	г683863>?7:	12.10.2070 19:10	Э76ХФ	Р65	50	43,1666667	19,0166667	43,1666667	2	0,43838	0,118574	0,099158	0,101854	0,0393877	1569	1592	8,2501158		12910,78002	111,9	1	1	1	11,871			0,063		0,05		0,473	0,077	0,02				0,049732	0,114		0,154		0,202	4092	0,001	0,424	0,319	0,104	0,699	0,009	0,011	0,081	0,01	0,019	0,48	0,002	0,002	0,002	0,76	0,0001	0,419	0,104	0,79	0,008	0,013	0,081	0,011	0,013	0,571	0,003	0,038	4,6	57,9	0,6	11,1	0,13	2,5	22,9	5,2	53,3	1	8,8	0,08	2,4	21,8
2694	"г683863>?7;"	12.10.2070 20:02	Э76ХФ	Р65	50	44,7	19,8666667	44,7	2,8996194	0,471455	0,146163	0,148101	0,118172	0,0406749	1565	1579	8,9557047		12198,32215	113,4	1	1	1	13,344					0,05		0,507	0,076	0,02				0,051251	0,118		0,231		0,249	4039	0,001	0,39	0,3	0,101	0,651	0,008	0,012	0,065	0,008	0,019	0,459	0,001	0,002	0,003	0,769	0,0002	0,417	0,1	0,784	0,007	0,014	0,065	0,009	0,015	0,575	0,003	0,038	4,3	49,4	1,1	10,1	0,17	2,5	20,1	4,9	57,3	0,6	9	0,07	2,2	26,4
2695	г683863>?7<	12.10.2070 20:55	Э76ХФ	Р65	51	42,1833333	15,8	42,1833333	2	0,46347	0,130314	0,160622	0,146368	0,0397882	1575	1577	5,0159621		12315,18987	114,9	1	1	1	7,053					0,628			0,048	0,02				0,05013	0,156		0,25		0,222	3243	0,002	0,412	0,313	0,099	0,648	0,01	0,011	0,065	0,008	0,017	0,452	0,002	0,002	0,003	0,756	0,0002	0,418	0,1	0,784	0,009	0,013	0,066	0,009	0,015	0,575	0,003	0,037	4,9	50,2	1,2	9,2	0,14	2,6	19,4	5,8	57,5	1	7	0,09	2,5	22,7
2696	г683863>?7=	12.10.2070 21:58	Э76ХФ	Р65	40	42,2166667	26,3833333	42,2166667	2,3943662	0,34167	0,102138	0,061777	0,095923	0,0386691	1538	1585	8,160758		12596,58876	113,4	1	1	1	11,484			0,131		0,05		0,358	0,1	0,02				0,04872	0,121		0,095		0,174	5539	0,002	0,513	0,332	0,098	0,731	0,007	0,011	0,065	0,012	0,018	0,479	0,002	0,003	0,003	0,776	0,0002	0,417	0,098	0,783	0,007	0,013	0,065	0,014	0,015	0,567	0,004	0,037	4,1	64,2	1,1	10,8	0,16	3,4	19	5,3	58,8	0,8	12,8	0,13	2,7	21,9
2697	г683863>?7>	12.10.2070 22:51	Э76ХФ	Р65	39	41,2	20,6833333	41,2	2	0,43531	0,116226	0,090246	0,106685	0,0388984	1546	1579	10,017233		12993,0701	113,2	1	1	1	13,757			0,063		0,05		0,47	0,076	0,02				0,049009	0,126		0,139		0,198	4479	0,002	0,427	0,324	0,093	0,704	0,005	0,011	0,06	0,01	0,018	0,471	0,002	0,003	0,004	0,756	0,0006	0,417	0,092	0,781	0,005	0,014	0,06	0,01	0,013	0,575	0,003	0,037	5,3	59,3	0,4	10,3	0,14	2,8	20,9	6,8	61,5	0,3	5,2	0,05	2,8	21,6
2698	г683863>?7?	12.10.2070 23:44	Э76ХФ	Р65	37	44,0333333	21,4666667	44,0333333	2	0,44447	0,136184	0,109158	0,092938	0,0393866	1549	1578	8,8821347		13421,73913	114,2	1	1	1	13,037			0,052		0,05		0,477	0,048	0,02				0,049624	0,097		0,169		0,232	4802	0,002	0,415	0,308	0,087	0,687	0,007	0,012	0,06	0,008	0,016	0,478	0,002	0,003	0,007	0,747	0,0037	0,417	0,087	0,778	0,006	0,014	0,06	0,009	0,014	0,575	0,004	0,037	5,1	58,1	1,2	12,3	0,16	2,7	21,3	5,4	58,8	0,6	5,4	0,05	2,7	21,6
2699	г683863>?86	13.10.2070 0:39	Э76ХФ	Р65	34	43,8666667	24,8333333	43,8666667	2	0,406915	0,108595	0,072974	0,104646	0,038123	1537	1576	6,6788754		13153,28859	114,2	1	1	1	9,766			0,079		0,05		0,437	0,081	0,02				0,048032	0,131		0,111		0,185	5444	0,002	0,453	0,331	0,111	0,73	0,007	0,01	0,069	0,013	0,019	0,477	0,003	0,003	0,003	0,758	0,0003	0,419	0,109	0,792	0,006	0,013	0,069	0,014	0,014	0,584	0,004	0,037	4,5	50,9	0,5	8,2	0,13	2,8	17,9	5,6	57,3	0,9	6,4	0,07	2,7	21,3
2700	г683863>?87	13.10.2070 1:38	Э76ХФ	Р65	29	45,5333333	22,15	45,5333333	3,0132404	0,44715	0,149098	0,109538	0,105898	0,0388119	1554	1578	7,7277452		12969,75169	113,7	1	1	1	11,729					0,05		0,478	0,049	0,02				0,0489	0,117		0,169		0,254	4788	0,002	0,385	0,294	0,084	0,687	0,006	0,012	0,06	0,009	0,016	0,464	0,002	0,003	0,003	0,774	0,0001	0,416	0,085	0,786	0,005	0,014	0,06	0,011	0,014	0,576	0,004	0,037	4,6	49,5	1,2	8,6	0,24	2,6	18,9	5,4	62,8	0,4	5,6	0,06	2,8	22,3
2701	г683863>?88	13.10.2070 2:29	Э76ХФ	Р65	32	42,2	21,8	42,2	3,260274	0,46338	0,157316	0,141166	0,132116	0,0393294	1562	1574	4,8838863		12773,3945	114,3	1	1	1	6,87					0,445		0,154	0,049	0,02				0,049552	0,144		0,218		0,268	4641	0,002	0,388	0,29	0,085	0,66	0,006	0,012	0,063	0,008	0,019	0,458	0,002	0,003	0,003	0,758	0,0003	0,417	0,081	0,778	0,005	0,014	0,062	0,009	0,016	0,591	0,004	0,036	5,3	57,3	0,5	9,6	0,17	2,6	21,8	5,4	60,4	0,5	6,1	0,08	2,8	21,9
2702	г683863>?89	13.10.2070 3:24	Э76ХФ	Р65	29	43,8333333	26,55	43,8333333	3,5870923	0,48296	0,174926	0,175928	0,114868	0,0393866	1531	1571	8,3463878		13561,58192	114,6	1	1	1	12,195			0,08		0,05		0,515	0,062	0,02				0,049624	0,102		0,274		0,298	6001	0,002	0,382	0,273	0,08	0,629	0,005	0,012	0,055	0,007	0,017	0,451	0,002	0,002	0,003	0,755	0,0001	0,415	0,079	0,782	0,004	0,014	0,055	0,008	0,012	0,571	0,004	0,037	4,8	57	0,7	8,7	0,25	2,9	19,7	7,7	53,1	0,8	6,4	0,07	2,7	20
2703	г683863>?8:	13.10.2070 4:14	Э76ХФ	Р65	31	40,5666667	21,55	40,5666667	3,7806418	0,435895	0,139119	0,081343	0,110848	0,038927	1545	1581	11,6578472		13403,24826	114,1	1	1	1	15,764			0,08		0,05		0,467	0,082	0,02				0,049045	0,137		0,124		0,237	4814	0,002	0,418	0,306	0,088	0,721	0,005	0,01	0,057	0,012	0,02	0,464	0,002	0,003	0,004	0,772	0,0004	0,417	0,086	0,791	0,004	0,013	0,056	0,012	0,016	0,585	0,003	0,037	5	50,4	0,6	6	0,21	3	16,7	6,5	62,4	0,5	4,4	0,05	2,8	21,2
2704	"г683863>?8;"	13.10.2070 5:06	Э76ХФ	Р65	25	41,7166667	24,9333333	41,7166667	2	0,450555	0,163773	0,149551	0,095906	0,038927	1546	1580	9,0970835		12272,72727	113,7	1	1	1	12,65					0,05		0,478	0,076	0,02				0,049045	0,084		0,233		0,279	5100	0,002	0,408	0,283	0,086	0,65	0,005	0,011	0,06	0,009	0,018	0,461	0,002	0,003	0,003	0,776		0,417	0,085	0,783	0,004	0,014	0,06	0,01	0,013	0,565	0,003	0,037	4,6	63	0,7	7,1	0,17	2,9	21,5	5,4	62,5	0,4	4,4	0,06	2,7	21,5
2705	г683863>?8<	13.10.2070 5:57	Э76ХФ	Р65	25	43,2166667	23,3666667	43,2166667	2,2749141	0,442185	0,140293	0,121177	0,11623	0,0395017	1551	1575	7,1770922		12433,09558	114,4	1	1	1	10,339			0,052		0,05		0,473	0,076	0,02				0,049769	0,128		0,187		0,239	4842	0,002	0,428	0,302	0,082	0,679	0,005	0,011	0,054	0,01	0,018	0,453	0,002	0,003	0,003	0,789	0,0001	0,418	0,083	0,791	0,004	0,013	0,055	0,011	0,012	0,561	0,003	0,037	4,9	55,7	0,7	8	0,22	2,8	19,8	6,1	60,1	0,5	6,4	0,07	2,8	21,5
2706	г683863>?8=	13.10.2070 6:50	Э76ХФ	Р65	24	45,1666667	18,15	45,1666667	2,5778547	0,46586	0,192536	0,196023	0,155848	0,0393866	1581	1579	6,219631		13008,26446	115,9	1	1	1	9,364					0,617			0,074	0,02				0,049624	0,157		0,304		0,328	3935	0,001	0,384	0,259	0,085	0,613	0,006	0,011	0,059	0,008	0,017	0,434	0,001	0,003	0,003	0,77	0,0002	0,413	0,086	0,787	0,005	0,014	0,06	0,008	0,013	0,567	0,003	0,036	5,2	58,9	0,5	8,4	0,17	2,8	21,3	5	63	0,5	8,1	0,07	2,8	22,3
2707	г683863>?8>	13.10.2070 7:42	Э76ХФ	Р65	27	45,8833333	19,6833333	45,8833333	3,2726933	0,374715	0,125031	0,106705	0,116672	0,0387548	1544	1573	8,8231176		12888,06097	115	1	1	1	13,443					0,05		0,393	0,039	0,02				0,048828	0,135		0,164		0,213	4228	0,002	0,479	0,317	0,121	0,693	0,005	0,011	0,061	0,01	0,018	0,46	0,002	0,003	0,003	0,78	0,0002	0,418	0,121	0,788	0,005	0,013	0,061	0,011	0,013	0,565	0,003	0,037	5,2	51	0,6	10,4	0,21	2,9	17,7	5,9	61,7	0,8	6,1	0,08	2,8	21,9
2708	г683863>?8?	13.10.2070 8:38	Э76ХФ	Р65	24	44,3666667	26,0166667	44,3666667	3,6129159	0,37514	0,14675	0,12198	0,07918	0,0376357	1517	1574	14,7875748		13007,04676	113,6	1	1	1	21,29					0,05		0,389	0,064	0,02				0,047418	0,07		0,19		0,25	5640	0,002	0,469	0,301	0,125	0,682	0,005	0,011	0,06	0,011	0,018	0,496	0,002	0,004	0,005	0,775	0,0005	0,42	0,124	0,787	0,004	0,013	0,06	0,012	0,014	0,582	0,004	0,036	4,9	59,4	1,1	7,5	0,19	3	19,6	6,1	62,4	0,8	5,2	0,08	2,8	22
