Repository: Siella/alloy_building

# Прогнозирование химического состава шлака
Задание по Data science от компании EVRAZ (оптимизация сталеплавильного производства) в рамках хакатона ```</beCoder>```.

Мы реализовали наше решение как простой и лаконичный веб-сервис!
В папке `EDA` результаты анализа данных в рамках отборочного задания, в `modelling` — результаты моделирования целевых показателей химического состава шлака и `сыпуч известь РП`.

File: _data/Исходные данные.txt (part 31 of 78)
оком	t продувка	ПСН гр.	чист расход C	чист расход Cr	чист расход Mn	чист расход Si	чист расход V	температура первая	температура последняя	Ar (интенс.)	N2 (интенс.)	эл. энергия (интенс.)	произв жидкая сталь	произв количество обработок	произв  количество плавок	произв количество плавок (цел)	расход газ Ar	расход газ  N2	расход C пров.	сыпуч известь РП	сыпуч кварцит	сыпуч кокс пыль УСТК	сыпуч  кокс. мелочь (сух.)	сыпуч  кокс. мелочь КМ1	сыпуч  шпат плав.	ферспл CaC2	ферспл FeMo	ферспл FeSi-75	ферспл FeV азот.	ферспл  FeV-80	ферспл  Mn5Si65Al0.5	ферспл  Ni H1 пласт.	ферспл SiMn18	ферспл  ферванит	ферспл  фх850А	эл. энергия	химсталь первый Al_1	химсталь первый C_1	химсталь первый Cr_1	химсталь первый Cu_1	химсталь первый Mn_1	химсталь первый Mo_1	химсталь первый N_1	химсталь первый Ni_1	химсталь первый P_1	химсталь первый S_1	химсталь первый Si_1	химсталь первый Ti_1	химсталь первый V_1	химсталь последний Al	химсталь последний C	химсталь последний Ca	химсталь последний Cr	химсталь последний Cu	химсталь последний Mn	химсталь последний Mo	химсталь последний N	химсталь последний Ni	химсталь последний P	химсталь последний S	химсталь последний Si	химсталь последний Ti	химсталь последний V	химшлак первый Al2O3_1	химшлак первый CaO_1	химшлак первый FeO_1	химшлак первый MgO_1	химшлак первый MnO_1	химшлак первый R_1	химшлак первый SiO2_1	химшлак последний Al2O3	химшлак последний CaO	химшлак последний FeO	химшлак последний MgO	химшлак последний MnO	химшлак последний R	химшлак последний SiO2
2709	г683863>?96	13.10.2070 9:32	Э90ХАФ	Р65	21	44,8666667	22,8	44,7	3,8593991	0,4843	0,04696	0,111706	0,072444	0,0909544	1565	1610	10,4754787	8,4049492	13452,63158	112,1	1	1	1	6,23	7,359		0,075		0,05		0,542	0,038	0,02				0,101671	0,064		0,174	0,023582	0,08	5112	0,002	0,459	0,246	0,104	0,688	0,006	0,01	0,062	0,012	0,018	0,469	0,001	0,002	0,004	0,856	0,0001	0,288	0,107	0,795	0,005	0,015	0,062	0,013	0,014	0,547	0,003	0,085	4	60,9	0,5	7,8	0,1	3	20	5,7	60,7	0,7	5	0,08	2,8	21,8
2710	г683863>?97	13.10.2070 10:31	Э90ХАФ	Р65	15	64,4	21,8833333	64,2333333		0,49961	0,100964	0,119158	0,111808	0,0929434	1584	1596	7,6846865	7,4009069	12039,29931	114,2	1	1	1	4,154	11,788		0,058		0,05		0,551	0,036	0,02				0,104058	0,122		0,184	0,023799	0,172	4391	0,002	0,453	0,205	0,108	0,692	0,006	0,011	0,075	0,013	0,022	0,45	0,002	0,002	0,004	0,866	0,0003	0,291	0,109	0,797	0,005	0,017	0,075	0,015	0,014	0,553	0,003	0,086	4	46,2	0,4	7,1	0,11	2,8	16,4	5,4	58,7	0,5	9,4	0,09	2,8	20,6
2711	г683863>?98	13.10.2070 11:22	Э90ХАФ	Р65	36	47,6833333	22,1333333	47,3333333	2	0,5259	0,084528	0,128482	0,086144	0,093733	1553	1587	6,460274	5,8179445	13806,3253	115,4	1	1	1	6,55	2,972		0,063		0,05		0,586	0,037	0,02				0,105143	0,078		0,2	0,023618	0,144	5093	0,002	0,426	0,222	0,119	0,683	0,008	0,009	0,071	0,012	0,02	0,452	0,002	0,002	0,004	0,877	0,0003	0,289	0,117	0,796	0,006	0,014	0,07	0,012	0,017	0,553	0,003	0,085	4,1	62,6	0,4	8,3	0,1	2,9	21,5	6,1	62,2	1	5,8	0,09	2,8	22,1
2712	г683863>?99	13.10.2070 12:45	Э90ХАФ	Р65	15	51,2166667	24,65	50,8833333	2,5193632	0,42022	0,103312	0,0821	0,093708	0,092191	1532	1583	8,8030741	10,8314496	12245,84179	115,3	1	1	1	5,409	11,021				0,05		0,454	0,039	0,02				0,10319	0,11		0,126	0,023582	0,176	5031	0,002	0,489	0,214	0,141	0,714	0,007	0,01	0,063	0,014	0,02	0,465	0,002	0,003	0,004	0,851	0,0003	0,284	0,148	0,782	0,007	0,017	0,07	0,016	0,017	0,518	0,003	0,084	3,4	39,8	1,8	3,6	0,18	3,2	12,5	5,8	59,4	0,8	5	0,08	2,7	22,4
2713	г683863>?9:	13.10.2070 13:41	Э90ХАФ	Р65	20	50,2	18,7	50,05	2,6412742	0,530495	0,087463	0,133261	0,12026	0,0918037	1569	1577	14,8760083	12,4862723	12317,64706	113,4	1	1	1	9,938	12,077		0,075		0,05		0,591	0,05	0,02				0,103118	0,129		0,206	0,022823	0,149	3839	0,002	0,382	0,212	0,118	0,674	0,009	0,013	0,071	0,012	0,025	0,416	0,001	0,002	0,004	0,869	0,0003	0,286	0,117	0,805	0,007	0,018	0,071	0,013	0,019	0,547	0,003	0,085	4,2	49,1	0,9	8,9	0,42	2,6	18,9	5,3	57,7	0,5	9,4	0,08	2,5	23,3
2714	"г683863>?9;"	13.10.2070 14:35	Э90ХАФ	Р65	21	41,7166667	22,3333333	41,2333333	2,5543188	0,52586	0,091572	0,146794	0,109272	0,0924067	1530	1583	10,4146154	8,8293103	12116,41791	114,1	1	1	1	4,513	7,966				0,05		0,584	0,039	0,02				0,10366	0,106		0,228	0,02322	0,156	4510	0,001	0,36	0,212	0,109	0,657	0,007	0,012	0,076	0,01	0,022	0,439	0,001	0,002	0,003	0,891	0,0002	0,288	0,108	0,794	0,005	0,02	0,075	0,011	0,016	0,546	0,003	0,086	3,8	58,5	2,4	8,2	0,25	2,8	21	5,3	54,2	0,7	4,8	0,05	2,6	21,2
2715	г683863>?9<	13.10.2070 15:58	Э90ХАФ	Р65	5	42,7166667	20,9	42,3833333	2,5127049	0,52333	0,104486	0,160487	0,082262	0,0920376	1563	1580	8,5498705	9,563898	11532,05742	114,1	1	1	1	8,253	4,062				0,05		0,578	0,038	0,02				0,102937	0,058		0,251	0,023691	0,178	4017	0,002	0,41	0,198	0,099	0,647	0,006	0,014	0,07	0,008	0,019	0,462	0,001	0,002	0,003	0,855	0,0003	0,285	0,102	0,79	0,005	0,014	0,071	0,01	0,016	0,541	0,003	0,085	3,9	52,7	1	4,7	0,14	3,1	16,8	5,8	60,7	0,8	5,2	0,08	2,8	21,7
2716	г683863>?9=	13.10.2070 16:50	Э90ХАФ	Р65	5	46,6833333	22,5333333	46,5166667	2,6296024	0,52336	0,097442	0,116862	0,07646	0,0915503	1560	1576	8,7930521	8,3345455	11715,97633	114,4	1	1	1	5,906	7,258				0,05		0,581	0,038	0,02				0,10272	0,068		0,182	0,022967	0,166	4400	0,002	0,42	0,205	0,097	0,685	0,007	0,011	0,07	0,01	0,018	0,46	0,002	0,003	0,003	0,857	0,0002	0,285	0,094	0,788	0,005	0,017	0,069	0,011	0,016	0,552	0,003	0,084	3,6	67,2	0,5	6,4	0,07	3,3	20,6	6	61,9	0,7	5,3	0,08	2,8	21,9
2717	г683863>?9>	13.10.2070 17:43	Э90ХАФ	Р65	6	43,6833333	18,3666667	43,5333333		0,439605	0,061635	0,0667	0,105458	0,0921068	1562	1579	13,7090533	10,9423666	10986,2069	114,8	1	1	1	7,361	9,915				0,05		0,486	0,036	0,02				0,103262	0,135		0,101	0,023257	0,105	3363	0,002	0,483	0,239	0,114	0,733	0,008	0,011	0,07	0,013	0,02	0,451	0,002	0,003	0,003	0,859	0,0003	0,288	0,113	0,791	0,007	0,016	0,07	0,014	0,013	0,536	0,003	0,084	4,5	55,9	0,8	11,7	0,29	2,8	19,9	5,3	58,1	1	12	0,13	2,6	22,2
2718	г683863>?9?	13.10.2070 18:35	Э90ХАФ	Р65	8	46,2166667	16,6333333	45,8666667		0,47964	0,112704	0,125014	0,09674	0,0911596	1572	1582	11,3122807	10,9673446	11943,48697	113,3	1	1	1	6,448	10,486				0,05		0,524	0,037	0,02				0,102069	0,096		0,194	0,023257	0,192	3311	0,002	0,461	0,191	0,101	0,676	0,008	0,011	0,066	0,009	0,017	0,45	0,001	0,003	0,004	0,857	0,0007	0,284	0,1	0,787	0,006	0,017	0,067	0,01	0,012	0,538	0,003	0,083	4,5	61,1	0,6	12,1	0,16	2,8	22,1	6	60,9	0,8	6,1	0,08	2,8	21,6
2719	г683863>?:6	13.10.2070 19:43	Э90ХАФ	Р65	4	41,5166667	14,0166667	41,3666667		0,486585	0,086289	0,081978	0,111026	0,0911951	1596	1587	9,7228458	19,0871582	11031,15339	113,6	1	1	1	6,833	12,799				0,05		0,539	0,135	0,02				0,102431	0,137		0,1250001	0,022678	0,147	2577	0,002	0,449	0,214	0,117	0,72	0,008	0,009	0,078	0,013	0,018	0,443	0,001	0,003	0,003	0,861	0,0005	0,285	0,117	0,8	0,006	0,017	0,077	0,014	0,012	0,539	0,003	0,082	3,6	60,4	1	12,7	0,5	2,8	21,5	5,2	57,9	0,7	10,8	0,1	2,4	23,8
2720	г683863>?:7	13.10.2070 20:35	Э90ХАФ	Р65	10	42,5333333	19,3333333	42,3666667	2,5312824	0,456425	0,068679	0,001729	0,058968	0,0879543	1552	1580	9,0138268	13,7601818	11873,7931	110,6	1	1	1	7,171	8,409				0,05		0,508	0,103	0,02				0,098488	0,091			0,022425	0,117	3826	0,002	0,454	0,228	0,092	0,796	0,006	0,013	0,066	0,014	0,017	0,494	0,002	0,004	0,005	0,89	0,0005	0,288	0,098	0,81	0,005	0,014	0,068	0,016	0,009	0,53	0,003	0,082	4	59,3	1,6	8,3	0,24	3,2	18,3	5,6	60,3	0,8	8,9	0,1	2,8	21,9
2721	г683863>?:8	13.10.2070 21:28	Э90ХАФ	Р65	10	42,4	16,05	42,2333333	2,0492958	0,501705	0,128553	0,159546	0,179042	0,0889487	1576	1585	5,4313144	12,3574074	11125,23364	111,1	1	1	1	4,683	6,673				0,162		0,459	0,109	0,02				0,099356	0,209		0,245	0,023438	0,219	2976	0,001	0,433	0,183	0,105	0,645	0,006	0,011	0,064	0,01	0,023	0,397	0,001	0,004	0,003	0,853		0,295	0,106	0,811	0,004	0,015	0,064	0,013	0,017	0,541	0,003	0,085	3,9	54,8	0,9	12,2	1	2,5	21,9	4,6	51,9	0,2	9,7	0,1	2,3	23
2722	г683863>?:9	13.10.2070 22:27	Э90ХАФ	Р65	8	45,3666667	15,8833333	45,2	1,2969777	0,530445	0,126205	0,159752	0,14311	0,0944396	1578	1578	10,2739308	12,8805882	10807,55509	116,8	1	1	1	5,605	12,165				0,05		0,583	0,105	0,02				0,105867	0,153		0,247	0,024595	0,215	2861	0,001	0,433	0,189	0,111	0,65	0,005	0,011	0,064	0,011	0,022	0,42	0,001	0,003	0,003	0,848	0,0003	0,291	0,109	0,789	0,003	0,016	0,064	0,011	0,012	0,54	0,003	0,082	3,9	55,6	0,4	12,9	0,15	2,3	24,3	4,5	53,3	0,4	13,4	0,12	2,2	24,3
2723	г683863>?::	13.10.2070 23:22	Э90ХАФ	Р65	11	42,05	20,9833333	41,8833333	3,1008065	0,506265	0,140293	0,201814	0,160042	0,0924038	1543	1579	12,6359347	18,033168	12309,76966	114,5	1	1	1	7,736	14,136		0,052		0,05		0,549	0,08	0,02				0,103913	0,161		0,313	0,023329	0,239	4305	0,001	0,448	0,174	0,114	0,609	0,007	0,012	0,078	0,007	0,022	0,407	0,001	0,002	0,003	0,844	0,0003	0,292	0,116	0,791	0,005	0,017	0,078	0,008	0,014	0,537	0,002	0,084	3,7	53,4	0,3	14,5	0,31	2,1	25,1	3,7	54,4	0,4	14,8	0,32	2,1	26
2724	"г683863>?:;"	14.10.2070 0:16	Э90ХАФ	Р65	10	45,35	18,6666667	45,1833333	3,248067	0,50346	0,125618	0,179635	0,133902	0,0918246	1564	1587	9,4422704	9,812436	12580,71429	113,8	1	1	1	7,024	7,452		0,053		0,05		0,549	0,049	0,02				0,103262	0,13		0,279	0,023003	0,214	3914	0,001	0,465	0,186	0,095	0,63	0,005	0,012	0,059	0,008	0,021	0,422	0,001	0,002	0,003	0,856	0,0003	0,291	0,096	0,795	0,003	0,016	0,059	0,009	0,014	0,544	0,003	0,084	3,3	43	0,2	11,8	0,17	2	21,3	4,2	51,6	0,2	12,6	0,09	2,1	24,3
2725	г683863>?:<	14.10.2070 1:06	Э90ХАФ	Р65	15	41,7166667	16,5166667	41,3666667	2,3485255	0,446855	0,088637	0,173258	0,15268	0,0913135	1562	1584	7,8958963	6,5274084	12238,54692	113,1	1	1	1	4,062	5,59				0,05		0,486	0,057	0,02				0,102394	0,162		0,268	0,023401	0,151	3369	0,001	0,467	0,219	0,102	0,648	0,008	0,012	0,073	0,01	0,024	0,421	0,001	0,003	0,003	0,866	0,0002	0,293	0,103	0,805	0,006	0,014	0,073	0,011	0,018	0,554	0,003	0,084	3,8	55,9	0,6	10,5	0,26	2,7	20,6	5	54,3	0,4	9,2	0,09	2,4	22,8
2726	г683863>?:=	14.10.2070 2:01	Э90ХАФ	Р65	15	42,2166667	20,3833333	42,0333333	2,8670237	0,483635	0,078071	0,12912	0,129382	0,0918188	1579	1607	9,8278982	9,7749487	11753,72036	113	1	1	1	5,793	7,934				0,05		0,535	0,058	0,02				0,103335	0,145		0,199	0,022859	0,133	3993	0,001	0,464	0,229	0,093	0,676	0,009	0,01	0,068	0,012	0,022	0,43	0,001	0,002	0,003	0,861	0,0002	0,29	0,092	0,781	0,007	0,016	0,067	0,012	0,016	0,53	0,002	0,082	4,5	57,3	0,5	15	0,11	2,6	21,8	4,5	57,2	0,4	15,7	0,09	2,6	21,7
2727	г683863>?:>	14.10.2070 2:50	Э90ХАФ	Р65	22	44,1666667	19,7	44	2,5769534	0,44575	0,100964	0,158007	0,126554	0,0936476	1553	1582	10,4583333	9,6945338	11570,55838	115,2	1	1	1	6,275	8,375				0,05		0,483	0,049	0,02				0,105143	0,128		0,245	0,023763	0,172	3799	0,002	0,468	0,209	0,102	0,652	0,006	0,01	0,074	0,009	0,022	0,44	0,002	0,002	0,003	0,833	0,0002	0,289	0,099	0,781	0,004	0,014	0,073	0,01	0,016	0,527	0,002	0,082	3,4	50,3	0,4	11,1	0,2	2,4	21	3,9	51,9	0,9	13,2	0,2	2,1	26
2728	г683863>?:?	14.10.2070 3:44	Э90ХАФ	Р65	24	42,5166667	19,8666667	42,3666667	3,0982041	0,47682	0,108008	0,160262	0,117546	0,091874	1549	1582	13,0495913	11,7680777	12065,43624	113,8	1	1	1	7,982	9,421				0,05		0,52	0,105	0,02				0,103082	0,113		0,249	0,023438	0,184	3995	0,001	0,478	0,202	0,105	0,646	0,006	0,01	0,07	0,008	0,019	0,444	0,001	0,003	0,003	0,846	0,0002	0,291	0,104	0,789	0,004	0,015	0,07	0,009	0,014	0,536	0,003	0,084	3,4	47,2	0,5	9,4	0,22	2,3	20,6	3,3	57,7	0,4	12,6	0,22	2,2	26,1
2729	"г683863>?;6"	14.10.2070 4:35	Э76ХФ	Р65	28	47,2333333	25,0666667	47,2333333	3,8572761	0,439225	0,109769	0,1168	0,138782	0,0382227	1572	1632	7,2959068		13490,42553	112	1	1	1	11,487			0,102		0,05		0,475	0,039	0,02				0,048322	0,165		0,179		0,187	5636	0,001	0,422	0,327	0,107	0,691	0,006	0,01	0,066	0,011	0,022	0,452	0,001	0,003	0,003	0,756	0,0002	0,416	0,106	0,791	0,005	0,01	0,065	0,011	0,014	0,565	0,003	0,037	4,4	57,5	0,7	11,5	0,16	2,4	23,6	3,2	57,3	0,5	11,8	0,23	2,2	26,5
2730	"г683863>?;7"	14.10.2070 5:29	Э76ХФ	Р65	34	52,2	23,6666667	52,2	2,8422313	0,474235	0,117987	0,11045	0,137002	0,039338	1555	1595	9,73282		13140	115,1	1	1	1	16,854					0,05		0,517	0,09	0,02				0,049732	0,165		0,169		0,201	5183	0,002	0,409	0,323	0,103	0,692	0,006	0,009	0,064	0,013	0,023	0,453	0,002	0,003	0,003	0,763	0,0002	0,416	0,1	0,781	0,005	0,011	0,063	0,012	0,018	0,564	0,003	0,037	4,9	58,8	1,3	9,1	0,18	2,5	23,6	3,3	58,2	0,5	11,9	0,23	2,2	26,3
2731	"г683863>?;8"	14.10.2070 6:26	Э76ХФ	Р65	39	49,55	25,9333333	49,55	3,1673102	0,459095	0,110943	0,124941	0,137208	0,0388231	1546	1595	7,5173402		12239,07455	113,6	1	1	1	12,247			0,041		0,05		0,499	0,048	0,02				0,049081	0,159		0,192		0,189	5290	0,002	0,414	0,329	0,103	0,689	0,008	0,01	0,072	0,009	0,02	0,46	0,002	0,003	0,003	0,755	0,0005	0,421	0,102	0,803	0,007	0,011	0,071	0,011	0,016	0,569	0,003	0,037	4,6	59,9	0,6	11	0,27	2,5	23,7	4,1	51,4	0,9	10,9	0,19	2,4	21,3
2732	"г683863>?;9"	14.10.2070 7:22	Э76ХФ	Р65	45	42,85	22,3833333	42,85	2,6695	0,409375	0,117987	0,109343	0,163684	0,0399961	1567	1587	9,1631272		12083,99106	114,9	1	1	1	13,088			0,058		0,05		0,437	0,062	0,02				0,050564	0,207		0,166		0,201	4508	0,001	0,434	0,321	0,103	0,705	0,006	0,01	0,062	0,011	0,026	0,441	0,001	0,003	0,003	0,771	0,0004	0,413	0,101	0,788	0,005	0,012	0,061	0,012	0,016	0,572	0,003	0,038	4,5	53,3	0,6	14,5	0,27	2,2	23,8	3,3	57,1	0,5	11,8	0,24	2,2	25,8
2733	"г683863>?;:"	14.10.2070 8:15	Э76ХФ	Р65	43	41,3833333	23,1833333	41,3833333	3,2969726	0,27457	0,083354	0,024125	0,07103	0,038956	1542	1582	9,7956022		12536,59238	113,3	1	1	1	13,488			0,074		0,05		0,28	0,095	0,02				0,049117	0,1		0,035		0,142	4844	0,002	0,559	0,347	0,101	0,756	0,007	0,01	0,069	0,012	0,017	0,49	0,002	0,003	0,003	0,774		0,419	0,102	0,789	0,007	0,011	0,068	0,013	0,014	0,577	0,003	0,036	3,7	61,5	0,4	11,9	0,1	2,8	21,8	4,4	58,5	0,5	7,9	0,12	2,2	26,5
2734	"г683863>?;;"	14.10.2070 9:08	Э76ХФ	Р65	38	45,2166667	22,55	45,2166667	2,9969749	0,3302	0,125618	0,130265	0,103996	0,0393527	1560	1582	9,1041651		11965,4102	113,4	1	1	1	13,722			0,064		0,05		0,337	0,107	0,02				0,049407	0,105		0,202		0,214	4497	0,001	0,495	0,315	0,109	0,676	0,006	0,01	0,063	0,009	0,019	0,468	0,002	0,003	0,003	0,76	0,0003	0,417	0,109	0,792	0,005	0,014	0,064	0,01	0,012	0,554	0,003	0,034	3,7	62	0,3	9,9	0,1	2,9	21,4	4,3	58,6	0,7	6,9	0,11	2,2	26,3
2735	"г683863>?;<"	14.10.2070 10:06	Э76ХФ	Р65	34	46,7166667	21,15	46,7166667	3	0,364485	0,121509	0,055213	0,10031	0,0392372	1558	1580	5,7220302		12504,96454	114,5	1	1	1	8,831			0,069		0,05		0,383	0,119	0,02				0,049262	0,132		0,083		0,207	4408	0,001	0,494	0,322	0,103	0,744	0,007	0,013	0,069	0,011	0,019	0,478	0,002	0,003	0,004	0,762	0,0003	0,419	0,102	0,79	0,007	0,014	0,069	0,012	0,013	0,569	0,003	0,037	3,9	55,9	1	9,1	0,16	2,8	19,8	4,2	60,4	0,9	7,8	0,09	2,5	24
2736	"г683863>?;="	14.10.2070 11:32	Э76ХФ	Р65	6	46,7	23,7166667	46,7	2,2209212	0,39441	0,132662	0,157269	0,144342	0,0397844	1572	1582	9,5663211		11472,94448	113,3	1	1	1	14,865			0,134		0,05		0,414	0,088	0,02				0,049949	0,156		0,243		0,226	4535	0,001	0,467	0,309	0,101	0,654	0,008	0,013	0,064	0,007	0,018	0,448	0,001	0,002	0,003	0,762	0,0002	0,419	0,101	0,799	0,007	0,011	0,064	0,008	0,012	0,568	0,003	0,038	3,7	50,2	0,9	10,8	0,28	2,3	21,6	3,5	56,4	0,8	11,9	0,3	2,2	26,2
2737	"г683863>?;>"	14.10.2070 12:25	Э76ХФ	Р65	8	44,5333333	18,9666667	44,5333333	2,4566151	0,426955	0,102725	0,09413	0,138854	0,0399572	1585	1582	8,8383234		11682,60105	114,7	1	1	1	13,12			0,07		0,05		0,462	0,089	0,02				0,050166	0,175		0,143		0,175	3693	0,002	0,451	0,336	0,105	0,704	0,008	0,011	0,071	0,01	0,02	0,459	0,002	0,003	0,003	0,767	0,0004	0,42	0,105	0,788	0,008	0,013	0,071	0,011	0,014	0,577	0,003	0,038	4,3	56,9	0,6	11,3	0,13	2,5	22,4	3,5	54	0,7	10,7	0,29	2,2	24,7
2738	"г683863>?;?"	14.10.2070 13:16	Э76ХФ	Р65	11	42,9	24,8333333	42,9	3,5269663	0,25705	0,116226	0,037281	0,090142	0,038056	1532	1588	18,6859488		12539,59732	114,9	1	1	1	26,56					0,05		0,252	0,083	0,02				0,047779	0,124		0,055		0,198	5190	0,002	0,568	0,325	0,105	0,753	0,007	0,01	0,073	0,012	0,019	0,485	0,002	0,005	0,005	0,758	0,0009	0,421	0,104	0,784	0,006	0,013	0,073	0,013	0,012	0,563	0,003	0,038	4,6	56,7	1,5	7,9	0,27	2,7	21,1	3,7	55,2	0,8	12,3	0,36	2,3	24
2739	г683863>?<6	14.10.2070 14:06	Э76ХФ	Р65	13	44,5166667	21,6833333	44,5166667	3,0984095	0,36495	0,08805	0,095142	0,108932	0,0383443	1560	1584	10,8985562		12269,33128	113,2	1	1	1	16,145			0,074		0,05		0,388	0,124	0,02				0,048141	0,128		0,146		0,15	4434	0,002	0,484	0,346	0,111	0,712	0,007	0,01	0,069	0,01	0,017	0,471	0,002	0,004	0,004	0,771	0,0005	0,417	0,111	0,792	0,007	0,012	0,069	0,011	0,013	0,569	0,003	0,037	4,2	61,5	0,9	8,3	0,22	3	20,6	3,8	55,2	0,7	11,3	0,32	2,3	23,6
2740	г683863>?<7	14.10.2070 15:04	Э76ХФ	Р65	8	42,0166667	21,7	42,0166667	2,6257097	0,393095	0,093333	0,090917	0,136668	0,0386613	1581	1583	9,2299088		11480,18433	113	1	1	1	12,927			0,074		0,05		0,422	0,092	0,02				0,048539	0,173		0,138		0,159	4152	0,002	0,478	0,341	0,106	0,715	0,007	0,012	0,062	0,011	0,02	0,448	0,002	0,003	0,003	0,755	0,0003	0,415	0,104	0,79	0,007	0,012	0,062	0,012	0,012	0,566	0,003	0,036	6,3	59,4	0,6	8,2	0,11	2,8	21,3	6,1	57,3	0,7	7,4	0,08	2,4	24,1
2741	г683863>?<8	14.10.2070 15:55	Э76ХФ	Р65	10	42,5166667	20,1666667	42,5166667	3,1972455	0,355245	0,109769	0,073297	0,115662	0,0386326	1567	1586	12,3551548		12373,8843	112,3	1	1	1	17,51			0,089		0,05		0,373	0,07	0,02				0,048503	0,148		0,111		0,187	4159	0,002	0,484	0,327	0,101	0,715	0,007	0,01	0,062	0,01	0,019	0,459	0,002	0,003	0,004	0,769	0,0007	0,414	0,099	0,776	0,006	0,011	0,062	0,011	0,015	0,564	0,003	0,037	4,9	57,4	1,8	8,4	0,12	2,7	21,2	3,9	56,4	0,6	11,3	0,28	2,3	24,9
2742	г683863>?<9	14.10.2070 16:46	Э76ХФ	Р65	10	45,3666667	21,3833333	45,3666667	3,0384025	0,370955	0,099203	0,055908	0,145492	0,0395255	1568	1574	7,461205		11998,12938	115,3	1	1	1	11,283			0,088		0,05		0,395	0,095	0,02				0,049624	0,202		0,082		0,169	4276	0,001	0,521	0,337	0,1	0,747	0,007	0,009	0,065	0,014	0,018	0,424	0,002	0,003	0,004	0,797	0,0008	0,416	0,1	0,796	0,006	0,012	0,066	0,015	0,015	0,56	0,003	0,036	4	61,1	0,7	7,9	0,14	2,9	21,2	4,3	56,8	0,6	7,2	0,12	2,2	26,3
2743	г683863>?<:	14.10.2070 17:38	Э76ХФ	Р65	12	42,55	15,5	42,55	2,2682216	0,456145	0,144989	0,132173	0,14759	0,0396984	1615	1592	12,7932363		11698,06452	114,9	1	1	1	18,074			0,152		0,05		0,489	0,088	0,02				0,049841	0,172		0,203		0,247	3022	0,002	0,425	0,3	0,097	0,673	0,008	0,011	0,063	0,009	0,016	0,416	0,001	0,003	0,004	0,757	0,0003	0,414	0,097	0,785	0,007	0,013	0,064	0,01	0,01	0,549	0,003	0,036	5,9	55,1	1,7	9,5	0,14	2,6	20,8	3,6	56,9	0,5	11,7	0,24	2,1	26,6
2744	"г683863>?<;"	14.10.2070 18:28	Э76ХФ	Р65	12	40,7	15,35	40,7	2,0199185	0,355115	0,103899	0,095872	0,11235	0,040044	1581	1582	9,6552681		11116,61238	113	1	1	1	12,753			0,065		0,05		0,373	0,098	0,02				0,050275	0,133		0,147		0,177	2844	0,002	0,49	0,333	0,097	0,7	0,008	0,01	0,068	0,01	0,016	0,461	0,002	0,003	0,004	0,774	0,0006	0,415	0,098	0,781	0,007	0,011	0,068	0,011	0,01	0,56	0,003	0,037	4,5	62,5	0,4	8,8	0,08	2,9	21,2	4,2	55,3	0,5	10,7	0,28	2,1	25,8
2745	г683863>?<<	14.10.2070 19:27	Э76ХФ	Р65	5	42,7	16,3666667	42,7	1,7993197	0,37456	0,102138	0,104165	0,11596	0,0398425	1592	1578	10,7501171		10928,30957	113,3	1	1	1	15,301			0,129		0,05		0,397	0,069	0,02				0,050022	0,135		0,16		0,174	2981	0,002	0,483	0,335	0,106	0,701	0,008	0,009	0,072	0,01	0,023	0,458	0,002	0,003	0,003	0,785	0,0002	0,416	0,105	0,787	0,007	0,011	0,072	0,01	0,017	0,565	0,003	0,037	4,1	51,4	0,4	6,7	0,07	3,2	16,1	6,4	60,1	0,3	9,2	0,05	2,8	21,4
2746	г683863>?<=	14.10.2070 20:20	Э76ХФ	Р65	5	42,3666667	12,9833333	42,3666667		0,28216	0,109182	0,069381	0,0895	0,0375956	1582	1579	9,1982691		10906,29012	111,6	1	1	1	12,99					0,05		0,283	0,036	0,02				0,047201	0,109		0,106		0,186	2360	0,003	0,546	0,33	0,102	0,73	0,007	0,01	0,069	0,012	0,018	0,49	0,002	0,004	0,003	0,781	0,0003	0,419	0,101	0,787	0,006	0,01	0,07	0,012	0,015	0,562	0,003	0,036	4,2	63,1	0,5	10,9	0,08	3,1	20,4	6,1	59,8	0,5	9,2	0,06	2,8	21,3
2747	г683863>?<>	14.10.2070 21:10	Э76ХФ	Р65	9	44,6833333	20,3166667	44,6833333	2,4316223	0,36604	0,10566	0,099747	0,094156	0,0392659	1586	1596	8,6518852		11736,17719	114,7	1	1	1	12,812			0,107		0,05		0,386	0,048	0,02				0,049298	0,103		0,154		0,18	3974	0,002	0,435	0,334	0,11	0,704	0,007	0,01	0,071	0,011	0,02	0,483	0,002	0,003	0,003	0,765	0,0002	0,418	0,108	0,788	0,007	0,012	0,07	0,011	0,017	0,559	0,003	0,036	6,6	61	0,5	12,7	0,1	3,2	18,9	6,9	59,9	0,3	10,1	0,06	2,8	21,1
2748	г683863>?<?	14.10.2070 22:01	Э76ХФ	Р65	10	43,1833333	17,2	43,1833333		0,36357	0,120922	0,105937	0,111958	0,0394682	1570	1585	10,737355		11368,60465	115,5	1	1	1	15,426					0,05		0,38	0,036	0,02				0,049552	0,128		0,163		0,206	3259	0,002	0,47	0,321	0,118	0,702	0,008	0,009	0,078	0,012	0,019	0,476	0,002	0,003	0,003	0,785	0,0002	0,417	0,117	0,792	0,007	0,01	0,078	0,012	0,017	0,58	0,003	0,036	4,7	62,1	0,3	9,1	0,09	3	20,9	5,4	62,6	0,4	5,3	0,06	2,8	21,7
2749	г683863>?=6	14.10.2070 22:54	Э90ХАФ	Р65	8	42,85	20,2833333	42,7	2,6394868	0,479195	0,074549	0,080165	0,070672	0,0906901	1576	1619	10,5017026	15,698913	11749,54807	111,7	1	1	1	5,14	14,443				0,05		0,532	0,038	0,02				0,100984	0,075		0,124	0,023257	0,127	3972	0,002	0,435	0,221	0,098	0,714	0,006	0,009	0,063	0,011	0,016	0,473	0,002	0,002	0,004	0,857	0,0003	0,283	0,098	0,781	0,005	0,02	0,064	0,012	0,011	0,538	0,003	0,081	4,1	63,9	1	8,3	0,1	3,1	20,5	5,5	63,7	0,6	5,3	0,06	2,8	22,2
2750	г683863>?=7	14.10.2070 23:46	Э90ХАФ	Р65	6	52,1833333	21,8166667	52		0,45248	0,08805	0,121231	0,075114	0,0921698	1571	1592	13,6348315	11,0837699	11570,05348	113,5	1	1	1	8,09	12,577				0,05		0,495	0,04	0,02				0,103082	0,064		0,189	0,022823	0,15	4207	0,002	0,484	0,211	0,125	0,675	0,007	0,012	0,074	0,008	0,019	0,458	0,002	0,002	0,004	0,87	0,0002	0,285	0,124	0,786	0,005	0,018	0,074	0,01	0,013	0,531	0,003	0,084	4,8	60,9	0,5	9,8	0,08	2,9	21,3	5,8	60,2	0,8	6,5	0,06	2,8	21,4
2751	г683863>?=8	15.10.2070 0:45	Э90ХАФ	Р65	6	49,0666667	19,9	48,9		0,51735	0,075136	0,132189	0,105178	0,0924138	1582	1591	13,7815483	11,0239609	11475,37688	114,6	1	1	1	3,61	11,272		0,074		0,05		0,577	0,052	0,02				0,103733	0,106		0,205	0,023003	0,128	3806	0,002	0,42	0,224	0,106	0,674	0,008	0,011	0,069	0,008	0,024	0,446	0,001	0,002	0,004	0,879	0,0007	0,285	0,106	0,789	0,006	0,017	0,069	0,01	0,021	0,549	0,003	0,082	3,4	60,9	0,8	9	0,15	3,1	19,5	4,3	55,5	0,4	4,3	0,06	2,8	18,3
2752	г683863>?=9	15.10.2070 1:36	Э90ХАФ	Р65	13	50,05	17,3666667	49,8833333		0,52669	0,096268	0,126181	0,115062	0,0925567	1579	1588	12,5659413	12,2658911	11812,28407	115,3	1	1	1	7,379	12,886				0,05		0,585	0,04	0,02				0,104167	0,124		0,195	0,02304	0,164	3419	0,003	0,436	0,213	0,105	0,684	0,007	0,012	0,069	0,008	0,022	0,448	0,002	0,002	0,003	0,875	0,0002	0,293	0,107	0,794	0,006	0,018	0,07	0,01	0,016	0,542	0,003	0,08	4,6	61,6	0,8	11,8	0,1	2,9	21,2	6,6	57,5	0,8	12,8	0,08	2,6	22,1
2753	г683863>?=:	15.10.2070 2:32	Э90ХАФ	Р65	13	49,9	18,3666667	49,7333333		0,465695	0,099203	0,130436	0,109828	0,0928014	1571	1576	11,9588391	9,7419319	11319,41924	115,6	1	1	1	7,554	9,861				0,05		0,509	0,035	0,02				0,104275	0,114		0,202	0,023401	0,169	3465	0,002	0,465	0,207	0,104	0,671	0,008	0,01	0,066	0,009	0,019	0,44	0,002	0,003	0,004	0,866	0,0002	0,292	0,105	0,791	0,007	0,016	0,066	0,01	0,012	0,551	0,003	0,083	5	50,4	0,6	7,7	0,15	2,9	17,3	6,6	57,6	0,8	12,7	0,08	2,6	22
2754	"г683863>?=;"	15.10.2070 3:20	Э90ХАФ	Р65	21	54,5666667	19,05	54,2333333		0,5239	0,103312	0,133554	0,108774	0,0920704	1565	1571	10,9967955	11,5321755	11622,04724	114,2	1	1	1	6,482	14,018				0,05		0,58	0,039	0,02				0,103371	0,111		0,207	0,023365	0,176	3690	0,002	0,45	0,205	0,101	0,677	0,007	0,01	0,074	0,008	0,018	0,443	0,002	0,003	0,003	0,869	0,0001	0,29	0,102	0,792	0,005	0,019	0,074	0,009	0,015	0,542	0,003	0,083	4,8	61,6	0,5	10,7	0,1	2,8	22,2	6,1	58,3	0,6	9,3	0,08	2,7	21,9
2755	г683863>?=<	15.10.2070 4:12	Э90ХАФ	Р65	31	48,4	16,9	48,2166667		0,51482	0,1174	0,140862	0,121748	0,0922928	1574	1578	10,1229656	9,5513514	11598,81657	114,7	1	1	1	6,22	9,424		0,044		0,05		0,566	0,04	0,02				0,103733	0,128		0,218	0,02322	0,2	3267	0,001	0,446	0,195	0,11	0,666	0,007	0,01	0,069	0,008	0,02	0,431	0,001	0,003	0,003	0,864	0,0003	0,291	0,111	0,791	0,005	0,017	0,068	0,009	0,016	0,546	0,003	0,082	4,5	56,3	1,3	12,3	0,21	2,3	24	4,7	46,9	0,9	7,4	0,09	2,2	21,1
2756	г683863>?==	15.10.2070 5:05	Э90ХАФ	Р65	33	51,8666667	20,9	51,7166667	2,9258576	0,51655	0,104486	0,151551	0,09968	0,0918709	1545	1575	9,5410319	11,0571429	12235,4067	114	1	1	1	6,472	10,019				0,05		0,57	0,039	0,02				0,102937	0,089		0,236	0,023691	0,178	4262	0,001	0,419	0,203	0,113	0,657	0,008	0,011	0,077	0,008	0,022	0,444	0,001	0,003	0,003	0,857	0,0003	0,289	0,112	0,789	0,006	0,018	0,077	0,009	0,017	0,545	0,003	0,081	3,8	56,7	0,7	10,4	0,11	2,6	21,8	6,5	57,8	0,5	12,4	0,08	2,6	21,9
2757	г683863>?=>	15.10.2070 5:59	Э90ХАФ	Р65	38	51,5	22,15	51,3333333		0,465665	0,090985	0,166886	0,107192	0,0926202	1553	1575	9,6217573	8,7744174	11003,16027	115,1	1	1	1	5,749	9,413				0,05		0,509	0,037	0,02				0,104167	0,094		0,26	0,023184	0,155	4062	0,001	0,479	0,213	0,113	0,648	0,008	0,011	0,074	0,007	0,022	0,443	0,001	0,003	0,003	0,874	0,0003	0,29	0,113	0,792	0,007	0,017	0,074	0,009	0,019	0,544	0,003	0,08	4	59,4	0,5	12,4	0,11	2,7	22	5,5	56,2	0,6	9,1	0,07	2,5	22,6
2758	г683863>?=?	15.10.2070 6:50	Э90ХАФ	Р65	44	46,0333333	19	45,8666667	2,5357576	0,51366	0,07631	0,11277	0,108732	0,0934963	1546	1575	10,5390826	13,7577617	13383,15789	115,9	1	1	1	6,382	12,703				0,05		0,573	0,04	0,02				0,104528	0,12		0,174	0,024523	0,13	4238	0,002	0,445	0,227	0,118	0,701	0,008	0,01	0,08	0,01	0,021	0,442	0,002	0,003	0,004	0,855	0,0004	0,29	0,119	0,808	0,006	0,018	0,08	0,012	0,017	0,551	0,003	0,084	4,4	45,3	0,7	9,8	0,33	2,4	19,1	4,4	57,9	0,7	8,7	0,09	2,2	26,1
2759	г683863>?>6	15.10.2070 7:44	Э90ХАФ	Р65	47	48,0666667	24,8833333	47,9	2,6274298	0,482125	0,074549	0,096268	0,082898	0,0923614	1534	1573	9,7433824	13,3434783	12736,23577	113,6	1	1	1	8,834	9,207		0,133		0,05		0,535	0,079	0,02				0,103154	0,087		0,149	0,024414	0,127	5282	0,002	0,46	0,226	0,128	0,708	0,007	0,01	0,071	0,01	0,025	0,468	0,002	0,003	0,004	0,866	0,0004	0,291	0,126	0,796	0,006	0,017	0,071	0,011	0,022	0,558	0,003	0,082	3,7	54,5	0,5	9,1	0,11	2,9	18,5	4,6	63,7	0,2	5,7	0,04	2,8	22,4
2760	г683863>?>7	15.10.2070 9:14	Э90ХАФ	Р65	15	45,3666667	18,4333333	44,8666667	3,0719652	0,530105	0,085115	0,156593	0,099808	0,0921543	1577	1575	12,1318135	14,6211361	13296,5642	114,5	1	1	1	13,008	6,149		0,08		0,05		0,59	0,083	0,02				0,102973	0,087		0,244	0,024269	0,145	4085	0,002	0,439	0,219	0,112	0,648	0,009	0,012	0,081	0,007	0,026	0,456	0,002	0,003	0,003	0,867	0,0001	0,288	0,111	0,782	0,007	0,015	0,08	0,009	0,018	0,537	0,003	0,083	3,7	51,4	0,8	10,6	0,14	2,7	19,3	4,2	58,1	0,5	10	0,09	2,2	26,1
2761	г683863>?>8	15.10.2070 10:06	Э90ХАФ	Р65	18	48,6666667	17,35	48,5166667	1,6585662	0,53994	0,110356	0,14779	0,121762	0,090895	1618	1584	9,4477311	10,0455844	11429,39481	112,9	1	1	1	6,246	9,574		0,161		0,05		0,598	0,081	0,02				0,101707	0,125		0,229	0,023076	0,188	3305	0,001	0,423	0,196	0,111	0,653	0,007	0,013	0,068	0,008	0,025	0,427	0,001	0,003	0,003	0,816	0,0002	0,289	0,113	0,784	0,005	0,016	0,069	0,01	0,017	0,539	0,003	0,085	3	54,9	0,8	13,2	0,3	2,1	26,8	4,2	51,3	0,4	12,8	0,11	2,1	24,4
2762	г683863>?>9	15.10.2070 11:04	Э90ХАФ	Р65	18	48,3666667	26,25	48,2	3,7880974	0,52831	0,112704	0,204123	0,109918	0,0916061	1565	1588	6,6145935	7,1145217	12800	113,9	1	1	1	5,288	5,743		0,16		0,05		0,581	0,096	0,02				0,102756	0,082		0,319	0,022786	0,192	5600	0,001	0,406	0,197	0,114	0,613	0,009	0,011	0,08	0,008	0,031	0,45	0,001	0,002	0,002	0,862	0,0002	0,291	0,113	0,796	0,007	0,015	0,08	0,009	0,023	0,54	0,003	0,084	2,4	58,9	0,9	13,5	0,4	2,3	25,5	5,3	62,7	0,4	6,1	0,06	2,8	22,3
2763	г683863>?>:	15.10.2070 11:56	Э90ХАФ	Р65	25	43,5333333	24,35	43,3666667	3,5351351	0,513915	0,105073	0,168118	0,106252	0,0922728	1548	1577	8,8341297	11,5061538	12778,64476	114,7	1	1	1	5,752	9,141		0,159		0,05		0,566	0,117	0,02				0,102792	0,092		0,262	0,024233	0,179	5186	0,002	0,459	0,204	0,126	0,637	0,009	0,01	0,082	0,008	0,029	0,444	0,002	0,003	0,003	0,848	0,0001	0,291	0,125	0,784	0,007	0,016	0,081	0,01	0,021	0,547	0,003	0,085	3,8	56,6	0,3	13,3	0,33	2,2	26	4,2	57,7	0,8	10,1	0,09	2,3	25,3
2764	"г683863>?>;"	15.10.2070 12:46	Э90ХАФ	Р65	29	48,0333333	25,7333333	47,8666667	2	0,46907	0,066918	0,102884	0,09375	0,0903172	1534	1579	9,2420426	13,262766	13189,89637	114,1	1	1	1	6,033	12,467		0,079		0,05		0,52	0,118	0,02				0,100911	0,101		0,159	0,023184	0,114	5657	0,002	0,471	0,236	0,108	0,697	0,007	0,01	0,074	0,012	0,026	0,446	0,002	0,004	0,003	0,852	0,0001	0,291	0,108	0,79	0,006	0,016	0,073	0,014	0,021	0,551	0,003	0,084	3,5	59,5	0,4	9,1	0,25	2,4	25	4,5	63,1	0,8	5	0,07	2,8	22
2765	г683863>?><	15.10.2070 13:38	Э90ХАФ	Р65	34	52,5333333	24,65	52,3666667	3	0,48952	0,098616	0,143011	0,087646	0,0915616	1545	1572	10,168533	8,6986095	12683,97566	114,2	1	1	1	7,971	8,341		0,079		0,05		0,538	0,081	0,02				0,101092	0,074		0,223	0,02568	0,168	5211	0,001	0,458	0,21	0,11	0,661	0,008	0,011	0,069	0,009	0,023	0,448	0,001	0,003	0,003	0,851	0,0002	0,287	0,11	0,791	0,007	0,017	0,07	0,009	0,016	0,53	0,003	0,085	3,2	58,6	0,4	10,2	0,22	2,3	25,7	4,2	58,2	0,8	10	0,13	2,6	22,1
2766	г683863>?>=	15.10.2070 14:28	Э90ХАФ	Р65	46	42,6666667	21,3666667	42,4833333	2,8677043	0,50578	0,11153	0,163798	0,130748	0,0897884	1556	1578	8,1990698	9,2244639	12928,54914	112,5	1	1	1	5,876	6,452		0,08		0,05		0,555	0,083	0,02				0,098235	0,132		0,254	0,026801	0,19	4604	0,001	0,439	0,196	0,108	0,639	0,006	0,011	0,066	0,009	0,026	0,419	0,001	0,004	0,003	0,856	0,0002	0,289	0,107	0,788	0,004	0,016	0,065	0,01	0,019	0,546	0,003	0,085	3,4	54,6	0,5	14,8	0,3	2,2	25	3,8	48,8	0,5	9,9	0,08	2,1	23,4
2767	г683863>?>>	15.10.2070 15:23	Э90ХАФ	Р65	43	44,85	21,45	44,5166667	2,7783934	0,524435	0,081593	0,147714	0,11917	0,0924228	1576	1578	12,464731	12,6696	12573,42657	114,2	1	1	1	8,109	10,558		0,116		0,05		0,584	0,073	0,02				0,102177	0,121		0,229	0,02568	0,139	4495	0,001	0,448	0,221	0,1	0,658	0,006	0,01	0,065	0,009	0,024	0,432	0,001	0,002	0,002	0,862	0,0002	0,29	0,1	0,789	0,005	0,015	0,064	0,011	0,018	0,542	0,003	0,085	3	54,1	0,6	13,4	0,36	2	26,8	4,6	62,2	0,3	7,6	0,06	2,7	22,9
2768	г683863>?>?	15.10.2070 16:13	Э90ХАФ	Р65	46	48,35	26,7166667	48,0333333	2,8131213	0,49325	0,078658	0,096173	0,079658	0,0919706	1537	1580	10,5242298	13,1653778	12623,58079	114,6	1	1	1	7,022	12,295		0,052		0,05		0,548	0,094	0,02				0,101165	0,082		0,149	0,026476	0,134	5621	0,002	0,463	0,225	0,092	0,703	0,006	0,01	0,062	0,01	0,023	0,466	0,002	0,003	0,003	0,841	0,0001	0,288	0,09	0,782	0,004	0,015	0,061	0,011	0,018	0,538	0,003	0,084	3,1	61,6	0,3	8	0,11	2,7	22,8	5	62,6	0,4	5,5	0,06	2,8	22,3
2769	г683863>??6	15.10.2070 17:08	Э76ХФ	Р65	48	46,85	28,5333333	46,85	3,6577878	0,380865	0,113291	0,072765	0,097518	0,0379801	1552	1630	10,4055496		12881,7757	111,6	1	1	1	16,25			0,08		0,05		0,404	0,076	0,02				0,047852	0,12		0,111		0,193	6126	0,002	0,451	0,325	0,1	0,73	0,006	0,011	0,066	0,011	0,018	0,479	0,002	0,003	0,004	0,776	0,0003	0,42	0,102	0,792	0,006	0,012	0,068	0,012	0,014	0,565	0,003	0,037	4,1	63,2	0,7	9,6	0,11	2,9	21,7	5,2	63,8	0,4	5,2	0,06	2,7	22,3
2770	г683863>??7	15.10.2070 18:03	Э76ХФ	Р65	50	55,7166667	25,6333333	55,7166667	4,3123554	0,475675	0,140293	0,182319	0,161004	0,0392429	1566	1606	9,6185141		13700,13004	115,3	1	1	1	17,837			0,239		0,05		0,512	0,092	0,02				0,049443	0,171		0,282		0,239	5853	0,001	0,4	0,307	0,102	0,635	0,007	0,01	0,068	0,007	0,037	0,428	0,001	0,003	0,004	0,751	0,0004	0,417	0,1	0,789	0,006	0,013	0,068	0,008	0,015	0,566	0,003	0,037	4,5	55,1	0,8	11,2	0,23	2,3	23,6	4,4	59	0,3	8,9	0,06	2,3	26,1
2771	г683863>??8	15.10.2070 18:56	Э76ХФ	Р65	61	46,8833333	20,1666667	46,8833333	3,3923683	0,4124552	0,129234	0,09864	0,120838	0,0395017	1579	1591	9,6056563		12454,21488	114,5	1	1	1	14,718		0,013616	0,13		0,05		0,423	0,074	0,02				0,049769	0,145		0,151		0,222	4186	0,002	0,425	0,315	0,098	0,699	0,007	0,01	0,064	0,009	0,024	0,45	0,002	0,003	0,003	0,751	0,0003	0,421	0,099	0,789	0,007	0,013	0,064	0,01	0,014	0,555	0,003	0,038	3,5	56,8	0,3	11,1	0,15	2,2	25,6	4,2	56,5	0,4	11,3	0,08	2,3	24,8
2772	г683863>??9	15.10.2070 20:10	Э76ХФ	Р65																																																																																
2773	г683863>??:	15.10.2070 21:02	Э76ХФ	Р65	40	51,2333333	30,5166667	51,2333333	3,6851376	0,35	0,094792	0,095717	0,064106	0,0389972	1521	1583	9,5533507		12304,09612	112,5	1	1	1	16,315			0,129		0,05		0,368	0,079	0,02				0,049117	0,058		0,149		0,164	6258	0,002	0,502	0,339	0,1	0,704	0,008	0,009	0,079	0,01	0,021	0,511	0,002	0,003	0,003	0,753	0,0005	0,417	0,1	0,789	0,007	0,013	0,079	0,01	0,015	0,568	0,003	0,038	3,9	58,2	0,5	14,1	0,12	2,6	22,8	4,2	61,1	0,6	9,1	0,08	2,7	22
2774	"г683863>??;"	15.10.2070 21:55	Э76ХФ	Р65	48	41,6833333	18,5666667	41,6833333	3,0156472	0,416555	0,13005	0,117625	0,14544	0,0399867	1573	1582	13,4271845		12855,29623	114,4	1	1	1	18,44			0,136		0,05		0,443	0,058	0,02				0,050203	0,175		0,18		0,225	3978	0,002	0,457	0,31	0,095	0,688	0,005	0,008	0,061	0,009	0,019	0,434	0,002	0,003	0,004	0,771	0,0003	0,415	0,095	0,786	0,005	0,011	0,06	0,01	0,014	0,563	0,003	0,037	4,8	60,4	0,5	9,2	0,14	2,8	22	4,1	58,3	0,4	9,4	0,08	2,3	25,8
2775	г683863>??<	15.10.2070 22:49	Э76ХФ	Р65	42	44,2	18,2166667	44,2	3,3261206	0,44016	0,129472	0,124032	0,149164	0,0384598	1591	1585	10,080544		12292,04026	114,1	1	1	1	14,824			0,193		0,05		0,472	0,077	0,02				0,048286	0,178		0,19		0,224	3732	0,001	0,424	0,309	0,107	0,685	0,007	0,01	0,069	0,01	0,02	0,437	0,001	0,004	0,003	0,761	0,0005	0,417	0,108	0,799	0,006	0,011	0,069	0,011	0,013	0,57	0,003	0,038	4,2	52,3	0,5	14,9	0,4	2,1	24,9	4,2	57,9	0,6	9,9	0,17	2,2	26,1
2776	г683863>??=	15.10.2070 23:41	Э76ХФ	Р65	41	43,8833333	18,5333333	43,8833333	2,5123481	0,43882	0,119068	0,155763	0,157416	0,0392659	1584	1581	11,6417808		11939,56835	114,2	1	1	1	16,997			0,169		0,05		0,471	0,05	0,02				0,049298	0,177		0,24		0,206	3688	0,002	0,434	0,319	0,109	0,657	0,008	0,01	0,067	0,008	0,022	0,434	0,002	0,003	0,003	0,764	0,0004	0,418	0,11	0,801	0,007	0,013	0,067	0,01	0,015	0,569	0,003	0,038	4,3	52,1	0,6	13,2	0,39	2,1	24,7	4,3	52,9	0,4	10,2	0,12	2,1	24,7
2777	г683863>??>	16.10.2070 0:32	Э76ХФ	Р65	42	42,6833333	22,1833333	42,6833333	3,4637615	0,405444	0,139298	0,172848	0,117218	0,0396697	1553	1581	7,7896915		12503,98197	114,2	1	1	1	11,083		0,04042	0,141		0,05		0,378	0,056	0,02				0,049805	0,107		0,269		0,241	4623	0,002	0,434	0,301	0,109	0,641	0,007	0,011	0,068	0,007	0,022	0,461	0,002	0,003	0,003	0,765	0,0002	0,414	0,107	0,788	0,006	0,012	0,068	0,008	0,016	0,549	0,003	0,038	4,4	51,4	0,4	9,9	0,15	2,3	22,2	3,5	57,9	0,2	10,2	0,14	2,3	25,6
2778	г683863>???	16.10.2070 1:36	Э76ХФ	Р65	31	43,65	19,3333333	43,65	3,8095238	0,422875	0,121958	0,174962	0,12488	0,0385458	1571	1585	10,356701		12851,37931	111,4	1	1	1	15,069			0,177		0,05		0,45	0,082	0,02				0,048394	0,118		0,272		0,211	4141	0,001	0,418	0,315	0,114	0,636	0,007	0,012	0,076	0,007	0,034	0,458	0,001	0,003	0,003	0,76	0,0002	0,417	0,115	0,796	0,006	0,012	0,077	0,008	0,017	0,559	0,003	0,037	3,7	53,5	0,6	12,5	0,3	2,2	24,5	4,1	51,9	0,5	12,3	0,19	2,2	23,7
2779	г683863?666	16.10.2070 2:27	Э76ХФ	Р65	30	44,4	19,9166667	44,4	3,4158373	0,36803	0,113288	0,093234	0,065143	0,0391217	1551	1582	12,2635135		13122,67782	114,5	1	1	1	18,15			0,063		0,05		0,387	0,044	0,02				0,049117	0,061		0,145		0,196	4356	0,002	0,477	0,323	0,104	0,707	0,007	0,009	0,065	0,01	0,022	0,509	0,002	0,003	0,004	0,76	0,0004	0,415	0,103	0,786	0,006	0,011	0,065	0,011	0,017	0,573	0,004	0,037	4,7	60,4	0,3	7,6	0,09	2,6	23,1	4,1	58,5	0,3	8,5	0,07	2,2	26,2
2780	г683863?667	16.10.2070 3:18	Э76ХФ	Р65	31	42,6833333	18,2166667	42,6833333	3,0955077	0,40796	0,136408	0,148577	0,126434	0,0397844	1572	1578	11,5871451		12595,05947	114,7	1	1	1	16,325			0,052		0,05		0,43	0,074	0,02				0,049949	0,133		0,23		0,236	3824	0,002	0,459	0,303	0,106	0,665	0,006	0,01	0,064	0,009	0,021	0,455	0,002	0,003	0,003	0,756	0,0002	0,413	0,105	0,791	0,006	0,012	0,064	0,01	0,016	0,568	0,003	0,037	3,8	57,3	0,6	12,1	0,25	2,2	25,6	3,9	57,7	0,2	12,5	0,09	2,2	26
2781	г683863?668	16.10.2070 4:07	Э76ХФ	Р65	32	46,55	22,9	46,55	3,6824543	0,3513846	0,117912	0,122181	0,106947	0,0391217	1539	1584	10,4755003		13124,01747	113,7	1	1	1	16,141		0,039668	0,063		0,05		0,318	0,058	0,02				0,049117	0,114		0,189		0,204	5009	0,002	0,482	0,321	0,107	0,687	0,012	0,009	0,093	0,009	0,02	0,468	0,002	0,003	0,004	0,762	0,0006	0,418	0,107	0,794	0,011	0,012	0,092	0,01	0,015	0,564	0,004	0,038	4,1	59	0,4	8,6	0,32	2,4	24,3	5,1	59,9	0,4	7,3	0,07	2,7	22,6
2782	г683863?669	16.10.2070 5:00	Э76ХФ	Р65	33	44,3666667	18,25	44,3666667	3,57137	0,3288926	0,125426	0,090032	0,084589	0,038056	1566	1578	9,0094666		13075,06849	113,4	1	1	1	13,324		0,040608	0,064		0,05		0,289	0,077	0,02				0,047779	0,093		0,139		0,217	3977	0,002	0,506	0,317	0,089	0,716	0,008	0,008	0,063	0,014	0,018	0,492	0,003	0,004	0,003	0,773	0,0003	0,417	0,088	0,79	0,007	0,01	0,062	0,014	0,012	0,565	0,003	0,037	4,5	60,8	0,2	10,3	0,13	2,8	22	4,9	58,4	0,5	9,1	0,11	2,6	22,2
2783	г683863?66:	16.10.2070 6:09	Э76ХФ	Р65	17	40,0166667	15,85	40,0166667	4	0,3795308	0,117334	0,137543	0,093826	0,0525754	1585	1588	12,1758925		12893,37539	111,5	1	1	1	16,106		0,038164	0,079		0,05		0,354	0,083	0,02				0,066008	0,087		0,214		0,203	3406	0,001	0,455	0,315	0,085	0,669	0,005	0,009	0,066	0,009	0,019	0,473	0,002	0,003	0,003	0,764	0,0002	0,412	0,085	0,788	0,005	0,011	0,066	0,009	0,015	0,562	0,003	0,05	4	56,7	0,4	17,1	0,12	2,5	22,9	4	58,3	0,3	10	0,07	2,3	25,8
2784	"г683863?66;"	16.10.2070 7:02	Э76ХАФ	Р65	10	48,0333333	19,1666667	47,5333333	3,3728423	0,286213	0,12138	0,131193	0,092076	0,0614506	1582	1588	12,3632792	18,1551167	12612,52174	113,3	1	1	1	8,043	16,854	0,02914	0,076		0,338			0,122	0,02				0,062572	0,087	0,045609	0,204	0,026331	0,21	4029	0,002	0,468	0,288	0,081	0,66	0,006	0,009	0,118	0,01	0,018	0,465	0,002	0,004	0,003	0,718	0,0004	0,39	0,082	0,777	0,005	0,013	0,159	0,011	0,015	0,532	0,003	0,057	3,7	59,5	0,4	11,1	0,11	2,5	23,9	3,9	58,1	0,4	10,1	0,08	2,2	26,3
2785	г683863?66<	16.10.2070 7:52	Э76ХАФ	Р65	18	44	14,15	43,8333333	1,7793787	0,334165	0,15895	0,195806	0,169017	0,062552	1586	1587	13,0892308	13,6689041	11575,97173	114,9	1	1	1	8,508	11,087		0,069		0,05		0,333	0,045	0,02				0,064055	0,179	0,059209	0,303	0,02615	0,275	2730	0,001	0,486	0,272	0,08	0,617	0,005	0,01	0,108	0,01	0,018	0,421	0,001	0,003	0,003	0,726	0,0001	0,399	0,079	0,771	0,004	0,015	0,158	0,01	0,014	0,552	0,003	0,056	3,3	44,8	0,6	11,6	0,12	2,1	21,7	4	57,8	0,4	8,9	0,09	2,2	26,3
2786	г683863?66=	16.10.2070 8:48	Э76ХАФ	Р65	14	41,35	18,3166667	41,1666667	2,5164084	0,3221284	0,12138	0,124542	0,123024	0,0600936	1564	1594	10,0558891	11,3551694	11962,87534	114,1	1	1	1	7,257	7,261	0,008272	0,053		0,05		0,318	0,052	0,02				0,06203	0,138	0,04919	0,192	0,024233	0,21	3652	0,002	0,46	0,297	0,094	0,668	0,005	0,01	0,116	0,011	0,018	0,44	0,002	0,004	0,003	0,731	0,0004	0,395	0,094	0,772	0,004	0,014	0,159	0,012	0,014	0,548	0,003	0,057	3,6	45,6	1,2	7,9	0,18	2,2	20,4	4,1	61,9	0,4	5,6	0,08	2,7	23,3
2787	г683863?66>	16.10.2070 9:43	Э76ХАФ	Р65	8	49,5833333	16,6833333	49,4333333	1,3581213	0,33498	0,142188	0,153128	0,152756	0,060021	1608	1596	11,6570933	18,1921348	10753,24675	113,6	1	1	1	11,207	12,593		0,058		0,089		0,305	0,057	0,02				0,061198	0,172	0,052843	0,236	0,025571	0,246	2990	0,001	0,461	0,279	0,082	0,643	0,004	0,009	0,113	0,012	0,019	0,411	0,001	0,004	0,003	0,727	0,0002	0,397	0,082	0,781	0,003	0,016	0,159	0,013	0,008	0,533	0,003	0,057	3,9	54,8	0,5	11,4	0,28	2,2	24,8	3,9	57,8	0,4	9,4	0,09	2,2	26,2
2788	г683863?66?	16.10.2070 10:39	Э76ХАФ	Р65	10	48,5333333	23,35	48,35	2,7544796	0,2495456	0,120224	0,102515	0,10217	0,0594108	1563	1589	11,1001463	8,5334911	11843,25482	110,5	1	1	1	12,648	4,006	0,008648			0,05		0,229	0,137	0,02				0,060872	0,115	0,039605	0,158	0,024776	0,208	4609	0,002	0,508	0,293	0,092	0,678	0,006	0,011	0,123	0,01	0,015	0,458	0,002	0,004	0,003	0,752	0,0002	0,393	0,094	0,774	0,004	0,013	0,16	0,011	0,01	0,552	0,004	0,058	3	62,6	0,9	9,6	0,12	2,7	23,1	3,3	62,3	0,5	7,6	0,07	2,7	23,1
2789	г683863?676	16.10.2070 11:33	Э76Ф	Р50	14	44,05	24,6833333	44,05	4,1425377	0,41118		0,217542	0,094019	0,0399867	1568	1636	12,6869863		12849,15598	112,2	1	1	1	18,523			0,103		0,05		0,456	0,031	0,02				0,050203	0,053		0,341			5286	0,001	0,426	0,065	0,085	0,692	0,005	0,01	0,057	0,009	0,02	0,24	0,001	0,002	0,002	0,749	0,0001	0,068	0,086	0,877	0,004	0,012	0,058	0,011	0,013	0,306	0,002	0,037	4,4	57,9	0,7	15,5	0,16	2,5	23,1	4,7	56,1	0,5	17,9	0,15	2,5	22,4
2790	г683863?677	16.10.2070 12:26	Э76Ф	Р50	19	53,2166667	32,6833333	53,2166667	4,0040752	0,4304642		0,22847	0,10153	0,0399867	1528	1608	20,6066402		12870,78021	114,5	1	1	1	36,033		0,018236	0,126		0,05		0,458	0,038	0,02				0,050203	0,06		0,358			7011	0,001	0,4	0,091	0,101	0,691	0,006	0,009	0,065	0,011	0,025	0,236	0,002	0,003	0,002	0,762	0,0002	0,097	0,1	0,868	0,005	0,012	0,065	0,012	0,019	0,275	0,002	0,037	4,2	60,3	0,3	8,7	0,08	2,7	22	3,9	57,5	0,4	10,1	0,11	2,2	26,2
2791	г683863?678	16.10.2070 13:18	Э76Ф	Р50	29	44,8666667	21,45	44,8666667	3,3477455	0,43167		0,225219	0,098063	0,0407067	1563	1596	10,7816361		12752,44755	115,4	1	1	1	15,852					0,05		0,481	0,092	0,02				0,051107	0,056		0,353			4559	0,002	0,422	0,071	0,103	0,688	0,006	0,01	0,064	0,009	0,019	0,231	0,001	0,002	0,003	0,757	0,0002	0,073	0,104	0,877	0,005	0,011	0,065	0,01	0,013	0,313	0,002	0,037	4,3	61	0,8	10,4	0,17	2,8	21,9	4,6	58,4	0,5	12,3	0,1	2,7	21,9
2792	г683863?679	16.10.2070 14:08	Э76Ф	Р50	31	51,0333333	23,3333333	51,0333333	2,8429931	0,39324		0,205108	0,099591	0,0399627	1543	1600	9,8094709		12407,14286	114,4	1	1	1	16,687					0,504		0,042	0,063	0,02				0,050347	0,067		0,321			4825	0,002	0,431	0,077	0,107	0,69	0,006	0,01	0,069	0,011	0,023	0,24	0,001	0,002	0,002	0,765	0,0005	0,078	0,105	0,863	0,005	0,012	0,068	0,012	0,016	0,295	0,002	0,037	3,9	60	0,4	12,6	0,2	2,7	22,1	3,8	56,7	0,4	10,4	0,12	2,2	25,5
