Repository: Siella/alloy_building

# Прогнозирование химического состава шлака
Задание по Data science от компании EVRAZ (оптимизация сталеплавильного производства) в рамках хакатона ```</beCoder>```.

Мы реализовали наше решение как простой и лаконичный веб-сервис!
В папке `EDA` результаты анализа данных в рамках отборочного задания, в `modelling` — результаты моделирования целевых показателей химического состава шлака и `сыпуч известь РП`.

File: _data/Исходные данные.txt (part 32 of 78)
оком	t продувка	ПСН гр.	чист расход C	чист расход Cr	чист расход Mn	чист расход Si	чист расход V	температура первая	температура последняя	Ar (интенс.)	N2 (интенс.)	эл. энергия (интенс.)	произв жидкая сталь	произв количество обработок	произв  количество плавок	произв количество плавок (цел)	расход газ Ar	расход газ  N2	расход C пров.	сыпуч известь РП	сыпуч кварцит	сыпуч кокс пыль УСТК	сыпуч  кокс. мелочь (сух.)	сыпуч  кокс. мелочь КМ1	сыпуч  шпат плав.	ферспл CaC2	ферспл FeMo	ферспл FeSi-75	ферспл FeV азот.	ферспл  FeV-80	ферспл  Mn5Si65Al0.5	ферспл  Ni H1 пласт.	ферспл SiMn18	ферспл  ферванит	ферспл  фх850А	эл. энергия	химсталь первый Al_1	химсталь первый C_1	химсталь первый Cr_1	химсталь первый Cu_1	химсталь первый Mn_1	химсталь первый Mo_1	химсталь первый N_1	химсталь первый Ni_1	химсталь первый P_1	химсталь первый S_1	химсталь первый Si_1	химсталь первый Ti_1	химсталь первый V_1	химсталь последний Al	химсталь последний C	химсталь последний Ca	химсталь последний Cr	химсталь последний Cu	химсталь последний Mn	химсталь последний Mo	химсталь последний N	химсталь последний Ni	химсталь последний P	химсталь последний S	химсталь последний Si	химсталь последний Ti	химсталь последний V	химшлак первый Al2O3_1	химшлак первый CaO_1	химшлак первый FeO_1	химшлак первый MgO_1	химшлак первый MnO_1	химшлак первый R_1	химшлак первый SiO2_1	химшлак последний Al2O3	химшлак последний CaO	химшлак последний FeO	химшлак последний MgO	химшлак последний MnO	химшлак последний R	химшлак последний SiO2
2793	г683863?67:	16.10.2070 15:02	Э76Ф	Р50	39	47,5166667	20,1666667	47,5166667	2,3977713	0,44045		0,246505	0,093645	0,0404826	1574	1580	8,9161591		11481,32231	112,2	1	1	1	13,825					0,05		0,491	0,059	0,02				0,051179	0,04		0,387			3859	0,002	0,412	0,061	0,094	0,661	0,006	0,012	0,063	0,007	0,02	0,226	0,001	0,002	0,003	0,756	0,0001	0,062	0,095	0,878	0,005	0,013	0,063	0,008	0,012	0,313	0,002	0,037	3,7	57	0,6	14,5	0,22	2,6	21,8	4,5	49,9	0,5	7,4	0,06	2,5	19,7
2794	"г683863?67;"	16.10.2070 15:53	Э76Ф	Р50	39	45,8333333	21,5333333	45,8333333	2,3234439	0,476526		0,28022	0,14793	0,0408544	1558	1582	14,0708796		11326,62539	114,9	1	1	1	21,462		0,03008	0,13		0,05		0,499	0,034	0,02				0,051649	0,11		0,438			4065	0,002	0,374	0,054	0,102	0,643	0,005	0,013	0,061	0,007	0,022	0,192	0,001	0,002	0,002	0,761	0,0002	0,055	0,112	0,879	0,004	0,013	0,062	0,008	0,015	0,303	0,002	0,037	4,6	51,9	0,2	13,5	0,29	2,1	24,4	3,8	56,9	0,5	14,4	0,12	2,2	25,8
2795	г683863?67<	16.10.2070 16:42	Э76Ф	Р50	43	42,05	21,3166667	42,05	2,8776547	0,46249		0,278406	0,10389	0,039853	1551	1590	16,0751486		11934,32369	112,2	1	1	1	22,532			0,064		0,05		0,517	0,024	0,02				0,050383	0,042		0,436			4240	0,001	0,38	0,05	0,105	0,635	0,006	0,011	0,064	0,007	0,02	0,212	0,001	0,002	0,002	0,768	0,0001	0,051	0,104	0,872	0,004	0,013	0,063	0,008	0,016	0,307	0,002	0,037	4	54	0,6	22,1	0,29	2,1	25,1	4,7	56,8	0,3	14	0,11	2,3	25,2
2796	г683863?67=	16.10.2070 17:35	Э76Ф	Р50	40	44,35	21,8833333	44,35	3,1111548	0,45139		0,234501	0,089216	0,0406258	1532	1585	9,5303269		12373,80046	113,4	1	1	1	14,089					0,05		0,505	0,039	0,02				0,05136	0,038		0,367			4513	0,001	0,402	0,076	0,111	0,673	0,008	0,011	0,076	0,008	0,022	0,222	0,001	0,002	0,003	0,764	0,0004	0,078	0,111	0,874	0,007	0,013	0,076	0,009	0,016	0,297	0,002	0,037	4,3	48,6	0,7	11,3	0,22	2,3	21,2	4,8	51,9	0,7	9,4	0,12	2,4	22,1
2797	г683863?67>	16.10.2070 18:29	Э76Ф	Р50	40	44,8666667	19,5333333	44,8666667	2	0,45762		0,201785	0,115528	0,0415409	1550	1576	10,9644874		11730,71672	113,9	1	1	1	16,398					0,05		0,514	0,072	0,02				0,052517	0,093		0,314			3819	0,001	0,384	0,094	0,117	0,704	0,009	0,011	0,079	0,01	0,022	0,216	0,001	0,002	0,002	0,75	0,0002	0,096	0,116	0,883	0,008	0,014	0,078	0,011	0,015	0,305	0,002	0,038	3,9	50,5	0,4	10,8	0,33	2,3	21,8	4,4	49,6	0,7	9,7	0,25	2,3	21,2
2798	г683863?67?	16.10.2070 19:23	Э76Ф	Р50	40	44,7	19,25	44,7	2	0,42841		0,172931	0,058064	0,0396244	1571	1577	5,6838926		11610,38961	111,5	1	1	1	8,469			0,054		0,05		0,479	0,082	0,02				0,050094	0,016		0,271			3725	0,001	0,427	0,102	0,124	0,724	0,007	0,01	0,072	0,01	0,022	0,243	0,001	0,002	0,002	0,75	0,0001	0,104	0,124	0,882	0,006	0,013	0,072	0,012	0,017	0,308	0,002	0,037	4,1	51,2	1	11	0,24	2,6	19,4	5,1	60,7	0,8	8,8	0,08	2,7	22,4
2799	г683863?686	16.10.2070 20:14	Э76ХФ	Р65	41	50,2	29,3166667	50,2	2	0,45046	0,145656	0,118071	0,126464	0,0386229	1571	1623	7,8442231		12300,17055	111,5	1	1	1	13,126			0,139		0,05		0,482	0,077	0,02				0,048828	0,146		0,181		0,252	6010	0,002	0,423	0,296	0,123	0,681	0,007	0,011	0,068	0,008	0,021	0,454	0,002	0,002	0,004	0,762	0,0002	0,418	0,119	0,79	0,006	0,014	0,068	0,008	0,013	0,578	0,003	0,037	4,2	58,7	0,2	13,2	0,15	2,3	25,5	4,8	51,5	0,4	6,3	0,07	2,6	19,9
2800	г683863?687	16.10.2070 21:06	Э76ХФ	Р65																																																																																
2801	г683863?688	16.10.2070 22:00	Э76ХФ	Р65	36	62,7333333	29,9	62,7333333	2,8740602	0,48392	0,149124	0,161121	0,12936	0,039853	1553	1584	9,6523409		13053,51171	113,4	1	1	1	20,101			0,138		0,05		0,521	0,08	0,02				0,050383	0,132		0,249		0,258	6505	0,002	0,361	0,296	0,113	0,643	0,006	0,01	0,067	0,006	0,024	0,446	0,002	0,002	0,004	0,769	0,0002	0,418	0,112	0,783	0,005	0,012	0,068	0,007	0,015	0,563	0,003	0,037	4,4	50,2	1	9,4	0,1	2,5	20,4	5,6	57,4	0,7	6,9	0,1	2,3	25,3
2802	г683863?689	16.10.2070 23:01	Э76ХФ	Р65	46	44,55	20,3666667	44,55	2,8742138	0,46611	0,12716	0,110322	0,14232	0,0403679	1579	1596	9,0929293		13940,42553	115,4	1	1	1	13,503			0,091		0,05		0,505	0,091	0,02				0,051034	0,174		0,168		0,22	4732	0,002	0,406	0,316	0,112	0,688	0,006	0,01	0,064	0,011	0,022	0,449	0,002	0,002	0,003	0,782	0,0002	0,419	0,112	0,789	0,005	0,011	0,064	0,012	0,015	0,571	0,003	0,038	4,1	46,4	0,8	10,2	0,45	2,4	19,7	4,1	56,5	0,5	6,1	0,09	2,3	26,8
2803	г683863?68:	16.10.2070 23:53	Э76ХФ	Р65	48	40,3666667	26,7166667	40,3666667	4,2911765	0,426065	0,143922	0,122369	0,100656	0,0400823	1524	1594	10,9909992		13535,37118	113,8	1	1	1	14,789					0,05		0,452	0,067	0,02				0,050673	0,104		0,189		0,249	6027	0,002	0,431	0,299	0,112	0,678	0,006	0,01	0,065	0,008	0,019	0,475	0,002	0,002	0,003	0,76	0,0001	0,415	0,112	0,788	0,005	0,012	0,065	0,009	0,015	0,557	0,004	0,038	3,9	51,6	1	7,9	0,23	2,9	17,8	4,4	51	0,6	10,9	0,21	2,6	19,6
2804	"г683863?68;"	17.10.2070 1:09	Э76ХФ	Р65	20	45,7166667	20,8333333	45,7166667	3,1513134	0,47633	0,124848	0,150368	0,12896	0,039796	1574	1586	6,5182068		12519,36	115,9	1	1	1	9,895			0,159		0,135		0,443	0,116	0,02				0,050311	0,136		0,232		0,216	4347	0,002	0,396	0,316	0,109	0,661	0,007	0,01	0,071	0,008	0,03	0,459	0,002	0,003	0,003	0,78	0,0002	0,417	0,107	0,796	0,006	0,014	0,07	0,01	0,02	0,58	0,004	0,038	4,3	49,5	0,9	11,1	0,3	2,5	20,2	4	57,2	0,6	9,8	0,15	2,2	26,2
2805	г683863?68<	17.10.2070 2:08	Э76ХФ	Р65	18	45,0166667	21,5166667	45,0166667	2,877485	0,39426	0,114444	0,099123	0,10516	0,0393958	1571	1581	8,4442058		12029,74438	113,9	1	1	1	12,671			0,04		0,05		0,419	0,083	0,02				0,049805	0,121		0,152		0,198	4314	0,002	0,445	0,322	0,117	0,696	0,008	0,011	0,069	0,01	0,023	0,47	0,002	0,002	0,004	0,756	0,0003	0,415	0,116	0,786	0,007	0,012	0,069	0,01	0,017	0,573	0,003	0,038	4,7	57	0,6	13,9	0,25	2,6	22,1	5,5	51,5	0,9	7,6	0,07	2,7	18,8
2806	г683863?68=	17.10.2070 2:55	Э76ХФ	Р65	26	40,5333333	15,5333333	40,5333333	2	0,440335	0,155482	0,18797	0,139992	0,0386799	1590	1579	10,1212993		12016,7382	112,4	1	1	1	13,675			0,081		0,05		0,465	0,065	0,02				0,0489	0,137		0,291		0,269	3111	0,001	0,388	0,286	0,109	0,617	0,006	0,011	0,064	0,008	0,023	0,433	0,001	0,003	0,003	0,777	0,0001	0,417	0,109	0,793	0,005	0,013	0,064	0,01	0,018	0,566	0,003	0,037	5,7	50,6	1,2	16,2	0,68	2	24,8	5,6	54,3	1	11,9	0,11	2,2	25
2807	г683863?68>	17.10.2070 3:46	Э76ХФ	Р65	24	43,0166667	20,7333333	43,0166667	2	0,438315	0,155482	0,17466	0,117032	0,0400539	1558	1576	8,654785		12845,98071	114	1	1	1	12,41					0,05		0,463	0,049	0,02				0,050637	0,107		0,271		0,269	4439	0,002	0,418	0,288	0,11	0,631	0,005	0,01	0,063	0,007	0,021	0,46	0,001	0,002	0,003	0,777	0,0001	0,415	0,11	0,792	0,004	0,013	0,064	0,008	0,015	0,572	0,003	0,037	4,2	54,9	0,9	12,9	0,62	2,1	26	5	56,8	0,4	12,3	0,08	2,2	25,8
2808	г683863?68?	17.10.2070 4:42	Э76ХФ	Р65	19	50,3833333	24,05	50,3833333	3,1253436	0,418815	0,145078	0,143381	0,084608	0,0395097	1550	1571	8,9684419		12054,88565	114	1	1	1	15,062			0,079		0,05		0,442	0,08	0,02				0,049949	0,07		0,223		0,251	4832	0,002	0,433	0,297	0,112	0,659	0,006	0,012	0,068	0,01	0,024	0,482	0,002	0,002	0,003	0,767	0,0001	0,417	0,114	0,79	0,005	0,013	0,069	0,011	0,013	0,563	0,003	0,037	4,1	56,1	0,3	11,8	0,2	2,2	25,7	4,8	50,3	1	6,4	0,08	2,5	20,1
2809	г683863?696	17.10.2070 5:36	Э76ХФ	Р65	23	40,7	14	40,7	2,9404812	0,461125	0,145078	0,12523	0,133584	0,0391379	1598	1581	7,2584704		11811,42857	115	1	1	1	9,807			0,085		0,05		0,495	0,083	0,02				0,049479	0,154		0,192		0,251	2756	0,002	0,394	0,3	0,118	0,675	0,006	0,01	0,066	0,011	0,023	0,441	0,002	0,003	0,003	0,791	0,0004	0,417	0,116	0,788	0,005	0,012	0,066	0,012	0,016	0,563	0,003	0,037	4,8	52,5	2,3	12,2	0,38	2,2	24	4,8	55,5	0,4	11,6	0,13	2,1	26,2
2810	г683863?697	17.10.2070 6:31	Э76ХФ	Р65	17	47,0333333	20,2	47,0333333	3,0950504	0,418925	0,131206	0,129927	0,121384	0,0382512	1560	1575	9,5876442		12106,93069	113	1	1	1	15,002			0,058		0,122		0,383	0,076	0,02				0,048358	0,133		0,2		0,227	4076	0,002	0,428	0,31	0,103	0,669	0,006	0,011	0,068	0,01	0,023	0,465	0,001	0,003	0,003	0,78	0,0002	0,418	0,104	0,787	0,005	0,012	0,069	0,012	0,015	0,566	0,003	0,036	4,1	46,3	0,5	12	0,31	2,2	20,7	4,5	44,9	0,7	11,4	0,14	2,2	20,8
2811	г683863?698	17.10.2070 7:22	Э76ХФ	Р65	21	45,0333333	18,7166667	45,0333333		0,44396	0,139876	0,117872	0,098128	0,0393958	1586	1581	8,9088819		11264,82636	113,9	1	1	1	13,346					0,05		0,475	0,078	0,02				0,049805	0,102		0,182		0,242	3514	0,002	0,401	0,303	0,109	0,692	0,006	0,01	0,072	0,009	0,022	0,489	0,002	0,003	0,003	0,766	0,0002	0,419	0,108	0,796	0,005	0,011	0,072	0,01	0,015	0,565	0,004	0,037	4,8	53,8	1,2	13,3	0,38	2,4	22,9	4,5	54,5	0,3	11,9	0,17	2,1	25,5
2812	г683863?699	17.10.2070 8:14	Э76ХФ	Р65	22	43,5166667	15,2333333	43,5166667		0,387095	0,121958	0,068233	0,107552	0,0397106	1572	1583	9,0334754		10996,93654	114,3	1	1	1	12,953					0,05		0,41	0,038	0,02				0,050203	0,138		0,103		0,211	2792	0,002	0,471	0,317	0,107	0,726	0,006	0,009	0,066	0,012	0,019	0,476	0,002	0,002	0,003	0,76	0,0003	0,419	0,107	0,792	0,005	0,01	0,067	0,013	0,016	0,572	0,003	0,037	5,3	56,4	1	16,7	0,27	2,5	22,6	6,2	56,3	1	13,1	0,12	2,5	22,9
2813	г683863?69:	17.10.2070 9:07	Э76ХФ	Р65	19	44,2333333	19,2	44,2333333	2,6046229	0,28735	0,129472	0,08084	0,106536	0,0393958	1552	1578	8,4577491		12243,75	114,5	1	1	1	12,4					0,05		0,285	0,038	0,02				0,049805	0,131		0,123		0,224	3918	0,002	0,547	0,312	0,099	0,711	0,005	0,008	0,059	0,011	0,02	0,472	0,002	0,002	0,004	0,771	0,0003	0,418	0,097	0,785	0,005	0,011	0,059	0,012	0,015	0,568	0,004	0,037	3,9	51,3	1,3	8,2	0,26	3,1	16,3	4,7	60,8	0,5	4,7	0,1	2,8	21,6
2814	"г683863?69;"	17.10.2070 10:07	Э76ХФ	Р65	9	43,0333333	17,05	43,0333333		0,41103	0,116756	0,183274	0,109128	0,0405688	1565	1580	9,2577416		11109,67742	117	1	1	1	13,254					0,05		0,436	0,038	0,02				0,051288	0,091		0,285		0,202	3157	0,001	0,435	0,326	0,108	0,638	0,006	0,01	0,066	0,009	0,025	0,479	0,001	0,002	0,003	0,759	0,0002	0,419	0,108	0,797	0,005	0,012	0,066	0,01	0,018	0,573	0,003	0,037	4,7	53,5	0,7	13,8	0,42	2,3	23,5	5,3	53	0,7	13,9	0,16	2,1	25
2815	г683863?69<	17.10.2070 10:59	Э76ХФ	Р65	6	47,3333333	17,6833333	47,3333333		0,421985	0,14739	0,158249	0,160704	0,0399676	1578	1582	9,2590714		11291,98869	114,8	1	1	1	14,403			0,098		0,05		0,445	0,04	0,02				0,050528	0,182		0,243		0,255	3328	0,001	0,427	0,3	0,118	0,644	0,006	0,009	0,069	0,008	0,022	0,436	0,001	0,002	0,003	0,769	0,0003	0,417	0,115	0,792	0,005	0,012	0,069	0,009	0,016	0,58	0,003	0,038	4,3	51,6	1,6	17,2	0,76	2,1	24,8	4,7	46,4	0,8	13,5	0,38	2,2	21,5
2816	г683863?69=	17.10.2070 11:51	Э76ХФ	Р65	6	48,35	24,55	48,35	4,5370991	0,20083	0,114444	0,052907	0,102032	0,0382797	1512	1577	8,2298273		13119,34827	115	1	1	1	13,106					0,05		0,182	0,038	0,02				0,048394	0,136		0,079		0,198	5368	0,002	0,601	0,321	0,102	0,734	0,005	0,008	0,063	0,011	0,024	0,48	0,003	0,003	0,003	0,762	0,0002	0,415	0,102	0,784	0,004	0,011	0,064	0,012	0,02	0,549	0,004	0,035	4,7	60,7	0,6	12,4	0,22	2,9	21,1	5,5	50,6	1	9,7	0,13	2,5	20,2
2817	г683863?69>	17.10.2070 12:43	Э76ХФ	Р65	8	45,2	18,7833333	45,2		0,451825	0,136986	0,149912	0,113408	0,0395097	1582	1584	15,0695041		11231,23336	114	1	1	1	22,621			0,049		0,05		0,484	0,04	0,02				0,049949	0,112		0,232		0,237	3516	0,002	0,406	0,308	0,113	0,651	0,005	0,011	0,066	0,008	0,022	0,45	0,001	0,002	0,003	0,765	0,0001	0,421	0,115	0,791	0,004	0,012	0,066	0,009	0,017	0,561	0,003	0,037	4,4	56,3	0,6	15,2	0,23	2,2	25,8	4,9	56,1	0,6	13,1	0,08	2,1	26,5
2818	г683863?69?	17.10.2070 13:35	Э76ХФ	Р65	8	47,1833333	23,5666667	47,1833333	2,886545	0,348375	0,094214	0,09938	0,092376	0,0387661	1542	1583	7,674704		11680,90523	111,8	1	1	1	11,883					0,05		0,366	0,04	0,02				0,049009	0,101		0,153		0,163	4588	0,002	0,491	0,342	0,103	0,688	0,007	0,01	0,07	0,009	0,02	0,478	0,002	0,002	0,003	0,753	0,0002	0,421	0,103	0,783	0,007	0,012	0,069	0,009	0,015	0,559	0,003	0,037	4,4	58,7	0,9	11,3	0,19	2,8	20,8	5	60,5	0,9	6,1	0,08	2,7	22,1
2819	г683863?6:6	17.10.2070 14:31	Э76ХФ	Р65	5	48,8833333	23,6833333	48,8833333	2,8055939	0,426275	0,11271	0,120952	0,116976	0,0393673	1615	1627	7,7881779		11641,09782	113,5	1	1	1	12,407			0,054		0,05		0,458	0,041	0,02				0,049769	0,13		0,186		0,195	4595	0,002	0,428	0,326	0,095	0,682	0,005	0,009	0,054	0,01	0,019	0,464	0,002	0,002	0,003	0,768	0,0004	0,419	0,094	0,79	0,004	0,011	0,054	0,01	0,015	0,574	0,004	0,037	4,2	60,4	0,5	12,8	0,11	2,8	21,6	5,1	61,6	0,8	6,5	0,07	2,8	22,2
2820	г683863?6:7	17.10.2070 15:26	Э76ХФ	Р65	6	52,3833333	29,1666667	52,3833333	3,7896513	0,34703	0,09826	0,089967	0,116128	0,0395389	1538	1604	9,8564054		12429,25714	115	1	1	1	17,183			0,054		0,05		0,364	0,038	0,02				0,049986	0,142		0,137		0,17	6042	0,002	0,495	0,339	0,1	0,7	0,007	0,009	0,067	0,01	0,027	0,473	0,002	0,003	0,003	0,778	0,0003	0,422	0,103	0,784	0,007	0,011	0,068	0,011	0,019	0,552	0,003	0,037	4,1	59,3	0,4	11,3	0,11	2,8	21	4,9	62,3	0,8	6,5	0,11	2,7	22,9
2821	г683863?6:8	17.10.2070 16:25	Э76ХФ	Р65	6	50,5333333	25,2833333	50,5333333	3,1121247	0,46252	0,146812	0,21287	0,1488	0,0402255	1558	1598	6,2061497		11922,47858	115,4	1	1	1	10,316					0,05		0,493	0,035	0,02				0,050854	0,14		0,33		0,254	5024	0,002	0,409	0,298	0,097	0,603	0,006	0,01	0,061	0,006	0,021	0,451	0,002	0,002	0,003	0,773	0,0003	0,417	0,098	0,781	0,005	0,012	0,061	0,007	0,017	0,557	0,003	0,036	4,8	57,8	0,6	12,7	0,11	2,7	21,7	5,5	59,5	1	5,9	0,11	2,3	25,7
2822	г683863?6:9	17.10.2070 17:22	Э76ХФ	Р65	5	56,7	22,9666667	56,7		0,46055	0,137564	0,168422	0,162872	0,0397675	1589	1595	9,7093834		11635,99419	115,6	1	1	1	18,108			0,065		0,05		0,494	0,04	0,02				0,050275	0,181		0,259		0,238	4454	0,001	0,413	0,309	0,105	0,628	0,01	0,009	0,075	0,008	0,023	0,425	0,001	0,003	0,003	0,778	0,0003	0,416	0,103	0,779	0,009	0,011	0,075	0,009	0,015	0,569	0,003	0,037	4,7	49	0,6	13,6	0,57	2,1	22,8	5,3	48,8	0,7	11,5	0,09	2,1	23,3
2823	г683863?6::	17.10.2070 18:19	Э76ХФ	Р65	10	47,5166667	19,4833333	47,5166667		0,41353	0,107508	0,09977	0,084128	0,0397106	1566	1585	4,6078975		11677,67323	115	1	1	1	7,196					0,05		0,444	0,063	0,02				0,050203	0,088		0,154		0,186	3792	0,002	0,462	0,327	0,105	0,695	0,006	0,01	0,062	0,009	0,02	0,484	0,002	0,002	0,003	0,772	0,0003	0,416	0,108	0,786	0,005	0,011	0,063	0,01	0,015	0,568	0,004	0,036	5,5	54,6	0,9	15,7	0,2	2,6	21,4	6,2	57,5	0,6	6,8	0,06	2,8	20,9
2824	"г683863?6:;"	17.10.2070 19:13	Э76ХФ	Р65	11	47,85	21,6666667	47,85	2,7715034	0,37916	0,124848	0,111549	0,11952	0,0394242	1547	1588	7,6642491		11893,84615	115,7	1	1	1	12,035					0,05		0,398	0,037	0,02				0,049841	0,138		0,171		0,216	4295	0,002	0,489	0,32	0,1	0,688	0,008	0,009	0,069	0,009	0,017	0,459	0,002	0,003	0,003	0,767	0,0003	0,417	0,097	0,781	0,007	0,012	0,068	0,009	0,014	0,564	0,004	0,036	4,8	66	0,4	9,5	0,13	3,3	20,2	5,7	59,4	0,6	12,6	0,2	2,8	21
2825	г683863?6:<	17.10.2070 20:13	Э76ХФ	Р65	6	41,8333333	19	41,8333333	2,7996032	0,40117	0,120224	0,137248	0,11248	0,0389662	1560	1585	8,1086056		11760	112,3	1	1	1	11,307					0,05		0,425	0,061	0,02				0,049262	0,116		0,212		0,208	3724	0,002	0,461	0,318	0,114	0,662	0,006	0,01	0,069	0,007	0,02	0,466	0,002	0,002	0,003	0,74	0,0001	0,414	0,11	0,78	0,005	0,012	0,069	0,007	0,014	0,566	0,003	0,037	4,7	55	0,4	12,3	0,1	2,5	22,4	4,8	56,8	0,5	11,6	0,15	2,2	25,5
2826	г683863?6:=	17.10.2070 21:06	Э76ХФ	Р65	10	43,35	15,1666667	43,35	1,8739353	0,44655	0,114444	0,139691	0,131152	0,0391094	1580	1580	20,3916811		11009,67033	114,9	1	1	1	29,415					0,05		0,482	0,036	0,02				0,049443	0,144		0,215		0,198	2783	0,002	0,432	0,324	0,118	0,662	0,007	0,011	0,074	0,01	0,023	0,458	0,002	0,003	0,003	0,774	0,0006	0,414	0,118	0,776	0,007	0,011	0,074	0,01	0,017	0,565	0,003	0,036	4,8	48,3	0,5	11,5	0,13	2,3	21,3	6	53	0,5	15,1	0,1	2,2	24,2
2827	г683863?6:>	17.10.2070 22:03	Э76ХФ	Р65	5	45,2	17,1833333	45,2	2,6338798	0,490925	0,154326	0,205777	0,16548	0,0406542	1586	1580	13,4055617		12144,3259	115	1	1	1	20,086			0,067		0,05		0,527	0,038	0,02				0,051396	0,169		0,318		0,267	3478	0,002	0,417	0,293	0,128	0,602	0,009	0,011	0,081	0,007	0,023	0,414	0,001	0,002	0,003	0,783	0,0003	0,416	0,125	0,783	0,008	0,014	0,081	0,008	0,014	0,557	0,003	0,037	5	54,3	0,4	14,7	0,15	2,2	24,7	4,6	55,7	0,4	11,9	0,14	2,1	27,1
2828	г683863?6:?	17.10.2070 23:00	Э76ХФ	Р65	8	42,35	21,3333333	42,35	2,4023136	0,359815	0,08381	0,126371	0,1294	0,0391094	1552	1593	9,0627078		11553,75	113,7	1	1	1	12,718			0,064		0,05		0,381	0,044	0,02				0,049443	0,147		0,194		0,145	4108	0,002	0,498	0,351	0,111	0,673	0,008	0,01	0,076	0,009	0,022	0,462	0,002	0,003	0,003	0,767	0,0002	0,419	0,112	0,784	0,007	0,011	0,077	0,01	0,014	0,556	0,003	0,037	5,3	49	0,6	13	0,2	2	24,4	6	53,5	0,5	13,7	0,16	2,3	23,5
2829	"г683863?6;6"	17.10.2070 23:53	Э76ХФ	Р65	11	40,6833333	16,65	40,6833333	2,3388502	0,186595	0,113866	0,091565	0,084432	0,0386514	1557	1581	9,8140926		11747,74775	115,7	1	1	1	13,309					0,05		0,163	0,096	0,02				0,048864	0,092		0,141		0,197	3260	0,003	0,656	0,326	0,109	0,705	0,008	0,008	0,073	0,011	0,02	0,486	0,003	0,003	0,004	0,787	0,0005	0,417	0,11	0,781	0,007	0,009	0,075	0,012	0,012	0,548	0,003	0,036	5,4	63,2	0,4	9,6	0,1	2,9	21,7	5	54,2	0,4	10,7	0,09	2,5	21,6
2830	"г683863?6;7"	18.10.2070 0:46	Э76ХФ	Р65	7	43,05	18,8833333	43,05	2,5704287	0,43424	0,146812	0,135557	0,054808	0,0393673	1577	1582	8,2294762		11673,78641	113	1	1	1	11,695					0,05		0,461	0,045	0,02				0,049769	0,027		0,212		0,254	3674	0,002	0,435	0,299	0,113	0,664	0,008	0,01	0,076	0,008	0,019	0,506	0,002	0,002	0,003	0,781	0,0001	0,418	0,114	0,78	0,008	0,011	0,077	0,008	0,015	0,548	0,003	0,036	5	55,8	0,3	13,7	0,08	2,5	21,9	5,1	46,7	0,4	9,8	0,1	2,3	20,6
2831	"г683863?6;8"	18.10.2070 1:40	Э76ХФ	Р65	6	41,8666667	19,0166667	41,8666667	2,1123549	0,425915	0,13583	0,104238	0,107216	0,0396813	1575	1589	14,204379		11320,59597	115,1	1	1	1	19,823					0,05		0,454	0,076	0,02				0,050166	0,122		0,16		0,235	3588	0,002	0,422	0,305	0,122	0,694	0,007	0,007	0,076	0,009	0,022	0,463	0,002	0,003	0,003	0,78	0,0002	0,412	0,119	0,782	0,007	0,013	0,076	0,01	0,018	0,562	0,003	0,037	5,1	57,6	1	11,3	0,18	2,7	21,4	6,7	57,5	0,8	9,8	0,11	2,7	21,4
2832	"г683863?6;9"	18.10.2070 2:31	Э76ХФ	Р65	8	46,2833333	23,0166667	46,2833333	3,2799705	0,420395	0,154326	0,150901	0,10404	0,0401393	1539	1587	9,0101252		12525,70601	115,6	1	1	1	13,793					0,05		0,442	0,047	0,02				0,050745	0,097		0,234		0,267	4805	0,002	0,461	0,3	0,106	0,664	0,008	0,013	0,071	0,007	0,018	0,472	0,002	0,002	0,003	0,784	0,0002	0,425	0,107	0,792	0,007	0,014	0,071	0,008	0,017	0,546	0,003	0,037	5	59,4	0,5	11	0,1	2,7	21,7	5,3	55,3	0,6	12	0,11	2,3	23,6
2833	"г683863?6;:"	18.10.2070 3:27	Э76ХФ	Р65	6	43,05	20,0333333	43,05	2,5697492	0,418135	0,136986	0,13527	0,131216	0,0396244	1558	1584	8,5510555		11779,36772	114,8	1	1	1	12,152			0,043		0,05		0,443	0,105	0,02				0,050094	0,146		0,208		0,237	3933	0,002	0,443	0,307	0,093	0,666	0,006	0,015	0,062	0,007	0,026	0,476	0,002	0,003	0,003	0,765	0,0004	0,419	0,098	0,79	0,005	0,014	0,065	0,008	0,017	0,561	0,003	0,036	4,6	49,1	0,5	10,8	0,1	2,4	20,1	5,5	57,9	0,5	12,7	0,1	2,5	23,2
2834	"г683863?6;;"	18.10.2070 4:21	Э76ХФ	Р65	8	45,05	24,5166667	45,05	2,7932243	0,396785	0,14739	0,12776	0,090576	0,0402825	1547	1592	10,190677		12048,13052	115,9	1	1	1	15,303					0,05		0,415	0,057	0,02				0,050926	0,086		0,198		0,255	4923	0,002	0,482	0,301	0,106	0,673	0,007	0,012	0,071	0,009	0,021	0,481	0,002	0,002	0,003	0,776	0,0003	0,419	0,107	0,781	0,006	0,013	0,072	0,01	0,018	0,546	0,003	0,036	5,1	62,7	0,3	11,2	0,08	2,9	21,6	5,6	57,4	0,8	14,7	0,16	2,5	22,5
2835	"г683863?6;<"	18.10.2070 5:16	Э76ХФ	Р65	7	43,2166667	20,0666667	43,2166667	2,6425637	0,41758	0,142188	0,143666	0,094328	0,0396813	1548	1587	6,6668723		11508,63787	113,7	1	1	1	9,604					0,05		0,441	0,094	0,02				0,050166	0,085		0,223		0,246	3849	0,002	0,448	0,3	0,109	0,662	0,008	0,012	0,067	0,008	0,019	0,49	0,002	0,002	0,003	0,758	0,0001	0,415	0,108	0,783	0,007	0,014	0,067	0,008	0,014	0,566	0,003	0,037	4,7	61,1	0,6	11,4	0,11	2,9	21,4	5,4	56,2	0,7	10,7	0,1	2,5	22,2
2836	"г683863?6;="	18.10.2070 6:10	Э76ХФ	Р65	7	46,8666667	27,5166667	46,8666667	3,4907021	0,37127	0,166464	0,153868	0,075936	0,0395097	1526	1585	13,0852063		12424,47002	114,3	1	1	1	20,442					0,05		0,379	0,091	0,02				0,049949	0,052		0,24		0,288	5698	0,002	0,492	0,282	0,106	0,658	0,006	0,011	0,063	0,006	0,017	0,491	0,002	0,002	0,003	0,773	0,0002	0,416	0,106	0,787	0,005	0,013	0,063	0,007	0,017	0,547	0,003	0,037	5,1	59,9	2,3	6,3	0,15	2,9	20,4	5,1	50,9	0,5	11,1	0,09	2,4	21,2
2837	"г683863?6;>"	18.10.2070 7:04	Э76ХФ	Р65	6	46,1833333	20,3666667	46,1833333	2,2878973	0,404425	0,146234	0,144664	0,106816	0,0400823	1559	1584	9,9717791		12446,80851	115,5	1	1	1	15,351					0,05		0,424	0,081	0,02				0,050673	0,104		0,224		0,253	4225	0,002	0,474	0,3	0,114	0,665	0,01	0,012	0,071	0,007	0,018	0,48	0,002	0,002	0,003	0,78	0,0003	0,416	0,12	0,785	0,011	0,013	0,076	0,008	0,013	0,554	0,003	0,037	5,2	56,3	0,4	12,7	0,09	2,5	22,4	5,2	57,7	0,9	11,5	0,1	2,5	23,4
2838	"г683863?6;?"	18.10.2070 8:11	Э76ХФ	Р65	6	41,2	17,1666667	41,2	2,5129199	0,4449846	0,160106	0,214237	0,23852	0,0401962	1581	1586	8,7913255		13099,80583	116,6	1	1	1	12,049		0,025568			0,05		0,439	0,087	0,02				0,050817	0,279		0,328		0,277	3748	0,002	0,409	0,28	0,127	0,577	0,007	0,01	0,073	0,009	0,028	0,375	0,001	0,003	0,003	0,755	0,0008	0,41	0,121	0,785	0,006	0,012	0,071	0,012	0,018	0,546	0,003	0,038	4,8	53	1,8	11,9	1,21	2,4	22,6	4,5	55,3	0,6	10,8	0,12	2,3	24,2
2839	г683863?6<6	18.10.2070 21:59	Ш2.2	Шар заг d шара 80-100 мм 2,3 гр.	5	140,9166667	48,8666667	140,9166667	4,3317452	0,6906		0,192952	0,137512		1564	1639	11,0238817		13981,30969	115,4	1	1	1	51,751			0,486		0,05		0,802	0,041	0,02					0,131		0,299			11387	0,001	0,179	0,087	0,14	0,448	0,013	0,011	0,097	0,01	0,033	0,138	0,001	0,001	0,004	0,712	0,0002	0,092	0,135	0,626	0,012	0,014	0,095	0,011	0,012	0,206	0,001	0,001	4,6	50,3	1,9	15,6	2,3	2,1	24,3	5,9	56,8	0,9	11,3	0,19	2,2	25,9
2840	г683863?6<7	19.10.2070 0:16	Ш2.2	Шар заг d шара 80-100 мм 2,3 гр.	15	52,2	23,8333333	52,2	3,096083	0,42761		0,04496	0,046488		1591	1635	8,2588235		12778,74126	110,6	2	1	1	14,001			0,18		0,05		0,483	0,063	0,02					0,053		0,069			5076	0,002	0,39	0,107	0,163	0,587	0,009	0,01	0,083	0,012	0,025	0,199	0,001	0,001	0,015	0,732	0,0003	0,106	0,16	0,625	0,009	0,012	0,082	0,013	0,019	0,23	0,001	0,002	5,8	56,1	2	21,1	0,45	2,8	20,4	6,1	55,5	1	11,7	0,2	2,2	24,9
2841	г683863?6<8	19.10.2070 1:18	Ш2.2	Шар заг d шара 80-100 мм 2,3 гр.	10	53,7333333	22,8833333	53,7333333	3,6264758	0,56074		0,132675	0,10736		1586	1622	20,4326169		13186,01602	115,1	1	1	1	35,916			0,364		0,05		0,644	0,04	0,02					0,11		0,205			5029	0,001	0,303	0,099	0,136	0,504	0,008	0,01	0,079	0,012	0,034	0,134	0,001	0,001	0,007	0,74	0,0002	0,099	0,134	0,623	0,007	0,013	0,079	0,014	0,015	0,235	0,001	0,001	5,3	46,9	2,4	25,2	1,1	2	23,9	5,5	55,9	1	11,1	0,21	2,2	25,5
2842	г683863?6<9	19.10.2070 2:09	Ш2.2	Шар заг d шара 80-100 мм 2,3 гр.	19	53,3666667	25,55	53,3666667	3,8232759	0,52612		0,16463	0,098192		1548	1608	9,933711		13275,14677	112,8	1	1	1	17,533			0,259		0,05		0,6	0,036	0,02					0,082		0,256			5653	0,001	0,3	0,068	0,145	0,474	0,007	0,011	0,075	0,007	0,032	0,143	0,001	0,001	0,01	0,729	0,0002	0,069	0,144	0,62	0,007	0,014	0,074	0,008	0,02	0,224	0,001	0,001	3,9	45,5	2,5	25,7	1,2	1,8	25,5	6	56,3	0,9	12	0,21	2,2	25,3
2843	г683863?6<:	19.10.2070 3:06	Ш2Л	Шары мелющие d 80-100 мм	21	48,2666667	22,6333333	48,2666667	3,796616	0,47859	0,1445	0,244141	0,116304		1566	1610	14,1389652		13339,61708	116	1	1	1	22,316			0,261		0,05		0,512	0,039	0,02					0,076		0,381		0,25	5032	0,001	0,357	0,407	0,137	0,525	0,008	0,011	0,077	0,008	0,03	0,148	0,001	0,002	0,01	0,718	0,0002	0,525	0,138	0,747	0,008	0,015	0,077	0,009	0,017	0,25	0,002	0,003	4,5	56,6	1,7	13,6	1,2	2,4	23,7	5,9	55,5	0,9	11,1	0,2	2,2	24,9
2844	"г683863?6<;"	19.10.2070 4:09	Ш2Л	Шары мелющие d 80-100 мм	12	54,2833333	26,6	54,2833333	3,8109756	0,391425	0,119646	0,189559	0,08644		1536	1613	16,1386395		13457,14286	113,2	1	1	1	29,063			0,306		0,05		0,411	0,069	0,02					0,053		0,296		0,207	5966	0,001	0,381	0,418	0,12	0,543	0,008	0,012	0,075	0,008	0,032	0,177	0,001	0,002	0,009	0,689	0,0003	0,524	0,121	0,742	0,007	0,014	0,075	0,009	0,015	0,241	0,002	0,003	5,4	50	2,4	12,7	2,9	2,3	21,9	6,5	51,6	0,4	10,6	0,54	2,5	20,6
2845	г683863?6<<	19.10.2070 5:03	Ш2Л	Шары мелющие d 80-100 мм	17	49,6666667	20,8166667	49,6666667	3,5646985	0,263135	0,080342	0,028227	0,03608		1560	1605	14,8817371		13322,01761	111,6	1	1	1	24,559					0,05		0,266	0,113	0,02					0,044		0,043		0,139	4622	0,002	0,493	0,458	0,124	0,704	0,008	0,01	0,076	0,015	0,026	0,222	0,002	0,003	0,012	0,698	0,0004	0,526	0,123	0,737	0,008	0,012	0,076	0,016	0,013	0,238	0,002	0,004	4,1	60,7	2	13,3	1,2	3,2	19,2	5,9	58,4	0,6	12,7	0,36	2,7	21,8
2846	г683863?6<=	19.10.2070 5:58	Ш2Л	Шары мелющие d 80-100 мм	17	51,2166667	21,4833333	51,2166667	3,3120879	0,379	0,085544	0,083911	0,103528		1559	1598	21,2291339		12777,34678	112,4	1	1	1	35,948					0,05		0,406	0,125	0,02					0,125		0,128		0,148	4575	0,001	0,376	0,448	0,144	0,631	0,008	0,01	0,077	0,013	0,033	0,194	0,001	0,003	0,009	0,689		0,53	0,143	0,766	0,008	0,014	0,077	0,018	0,012	0,254	0,002	0,006	4,7	56,4	1,9	11,8	2,3	2,7	20,7	6,6	50,8	0,8	11,5	0,56	2,4	21,1
2847	г683863?6<>	19.10.2070 7:09	Ш2Л	Шары мелющие d 80-100 мм	4	49,0333333	19,6	49,0333333		0,38752	0,120224	0,139569	0,062344		1590	1597	12,1662135		11375,5102	113,5	1	1	1	19,885			0,23		0,05		0,408	0,035	0,02					0,037		0,218		0,208	3716	0,002	0,379	0,427	0,13	0,612	0,009	0,011	0,075	0,012	0,027	0,193	0,001	0,002	0,006	0,634		0,511	0,134	0,714	0,009	0,012	0,076	0,012	0,023	0,222	0,002	0,002	4	54,9	0,8	15,1	0,45	2,1	26,4	5,7	58,9	0,5	13	0,33	2,7	22,1
2848	г683863?6<?	19.10.2070 8:14	Ш2Л	Шары мелющие d 80-100 мм	5	41,1833333	20,55	41,1833333	2,7679045	0,38393	0,1156	0,123578	0,034144		1582	1591	11,303359		12186,86131	114,4	1	1	1	15,517			0,164		0,05		0,405	0,081	0,02							0,194		0,2	4174	0,002	0,408	0,431	0,134	0,631	0,01	0,009	0,082	0,013	0,029	0,22	0,001	0,002	0,01	0,692	0,0001	0,523	0,132	0,736	0,01	0,011	0,082	0,013	0,017	0,247	0,002	0,002	5,5	56,9	0,5	12,5	0,37	2,4	24,1	7,9	56,3	0,9	12,7	0,14	2,7	20,7
2849	г683863?6=6	19.10.2070 9:04	Э90ХАФ	Р65	8	46,0333333	23,5166667	45,8666667	2,7990152	0,577465	0,103462	0,154134	0,085008	0,0901662	1623	1628	13,4727273	17,5433777	12093,55067	110,4	1	1	1	9,88	13,908		0,164		0,05		0,645	0,076	0,02				0,099935	0,066		0,24	0,02521	0,179	4740	0,001	0,412	0,202	0,106	0,644	0,006	0,01	0,064	0,009	0,021	0,452	0,001	0,001	0,004	0,858	0,0002	0,291	0,106	0,79	0,004	0,016	0,064	0,01	0,012	0,552	0,003	0,083	5,5	56,7	0,5	14,8	0,13	2,5	22,3	5,4	50,5	0,5	7	0,06	2,5	20,2
2850	г683863?6=7	19.10.2070 10:09	Э90ХАФ	Р65	7	43,7	17,6666667	43,5166667	2	0,42415	0,065892	0,115753	0,047408	0,0921128	1605	1596	11,0554412	14,1366906	11846,03774	112,7	1	1	1	8,353	9,825		0,08		0,05		0,464	0,118	0,02				0,102033	0,024		0,181	0,025861	0,114	3488	0,002	0,521	0,236	0,115	0,687	0,006	0,009	0,065	0,01	0,028	0,488	0,002	0,001	0,004	0,865	0,0003	0,291	0,114	0,788	0,005	0,015	0,065	0,011	0,016	0,536	0,003	0,083	3,9	52,7	0,4	8,7	0,07	3,1	16,8	7,4	56,8	0,8	13,1	0,12	2,7	20,9
2851	г683863?6=8	19.10.2070 11:00	Э90ХАФ	Р65	10	52,05	21,8833333	52,05	2	0,42124	0,07514	0,110038	0,089536	0,0926365	1568	1589	17,3836762	19,134855	13097,63899	113,2	1	1	1	14,554	17,232				0,05		0,459	0,074	0,02				0,102937	0,092		0,17	0,025427	0,13	4777	0,002	0,494	0,226	0,093	0,685	0,006	0,01	0,064	0,009	0,02	0,459	0,002	0,002	0,003	0,859	0,0001	0,289	0,092	0,785	0,004	0,016	0,064	0,01	0,014	0,54	0,004	0,084	5,1	59,1	0,4	11,8	0,1	2,8	21,1	6,8	57,3	0,7	9,4	0,07	2,6	22
2852	г683863?6=9	19.10.2070 11:53	Э90ХАФ	Р65	21	45,2	23,1833333	45,0333333	2,6820435	0,470715	0,075718	0,160599	0,090008	0,0921856	1575	1588	9,0356589	10,1820896	12339,89935	113,7	1	1	1	5,828	8,717				0,05		0,518	0,075	0,02				0,102105	0,071		0,25	0,025897	0,131	4768	0,002	0,477	0,225	0,105	0,65	0,008	0,01	0,074	0,008	0,02	0,46	0,002	0,002	0,004	0,851	0,0002	0,29	0,104	0,795	0,006	0,016	0,073	0,009	0,016	0,553	0,003	0,082	4,1	54,7	0,6	10,1	0,15	2,9	18,6	5,5	58,4	0,6	9,3	0,07	2,8	20,9
2853	г683863?6=:	19.10.2070 12:46	Э90ХАФ	Р65	26	45,2	21,45	45,0333333	2	0,493745	0,08959	0,132419	0,07708	0,0943854	1560	1579	12,3428571	14,5317382	13149,65035	116	1	1	1	8,784	11,472				0,05		0,545	0,06	0,02				0,104745	0,063		0,206	0,02615	0,155	4701	0,002	0,44	0,215	0,089	0,672	0,007	0,009	0,082	0,008	0,017	0,462	0,002	0,002	0,003	0,862	0,0001	0,289	0,09	0,789	0,006	0,014	0,081	0,009	0,015	0,542	0,003	0,081	4,5	64,6	0,8	9	0,11	3,3	19,7	6,3	62,2	0,6	5,3	0,07	2,8	21,3
2854	"г683863?6=;"	19.10.2070 13:37	Э90ХАФ	Р65	33	43,3666667	22,5333333	42,2	3,3408867	0,39427	0,061268	0,063547	0,05548	0,0904945	1545	1576	13,1772067	15,4372881	12693,19527	113	1	1	1	9,828	10,12				0,05		0,43	0,08	0,02				0,099826	0,059		0,098	0,02615	0,106	4767	0,003	0,533	0,235	0,096	0,727	0,006	0,009	0,068	0,013	0,018	0,486	0,002	0,003	0,004	0,863	0,0002	0,286	0,097	0,784	0,005	0,014	0,068	0,013	0,014	0,548	0,003	0,079	4,6	62,7	0,2	7,4	0,12	2,8	22,2	5	56,3	0,3	3,6	0,05	2,8	19,7
2855	г683863?6=<	19.10.2070 14:30	Э90ХАФ	Р65	33	42,2	16,5333333	41,8666667	2	0,51214	0,108664	0,190937	0,111888	0,0921223	1587	1579	9,124879	8,5310924	12440,32258	112,8	1	1	1	7,855	4,512		0,054		0,05		0,562	0,049	0,02				0,101924	0,092		0,297	0,026078	0,188	3428	0,001	0,435	0,195	0,092	0,619	0,005	0,011	0,065	0,007	0,019	0,437	0,001	0,002	0,003	0,852	0,0003	0,286	0,091	0,788	0,004	0,017	0,064	0,008	0,014	0,544	0,003	0,081	3,7	59,5	0,3	9,5	0,15	2,4	24,5	5	49,6	0,7	6,3	0,06	2,5	19,5
2856	г683863?6==	19.10.2070 15:27	Э90ХАФ	Р65	29	40,05	23,1166667	39,8833333	3,5394675	0,422615	0,091902	0,100189	0,05532	0,09142	1539	1574	10,6055944	15,9668825	12619,46647	112,9	1	1	1	7,583	9,589				0,05		0,458	0,08	0,02				0,100369	0,043		0,156	0,02662	0,159	4862	0,002	0,504	0,211	0,087	0,699	0,006	0,009	0,058	0,01	0,019	0,48	0,002	0,002	0,004	0,87	0,0002	0,289	0,089	0,792	0,004	0,015	0,059	0,011	0,014	0,549	0,004	0,083	4,8	56,3	0,8	9,6	0,15	2,8	19,8	5,4	63,2	0,7	4,6	0,07	2,8	21,8
2857	г683863?6=>	19.10.2070 16:19	Э90ХАФ	Р65	25	45,3833333	21,2166667	45,2	2	0,45572	0,091324	0,099761	0,062272	0,0907722	1570	1576	9,6837619	11,4661732	12236,60644	112,4	1	1	1	7,322	8,606				0,05		0,499	0,097	0,02				0,099718	0,054		0,155	0,026295	0,158	4327	0,002	0,494	0,211	0,095	0,699	0,006	0,009	0,058	0,011	0,019	0,472	0,002	0,002	0,003	0,858	0,0002	0,289	0,095	0,791	0,004	0,014	0,057	0,012	0,015	0,551	0,004	0,084	3,3	55,4	0,7	7,3	0,12	3	18,4	4,6	62,7	0,7	5,2	0,07	2,8	23
2858	г683863?6=?	19.10.2070 17:12	Э90ХАФ	Р65	27	47,2	19,8666667	46,8833333	2,291543	0,496815	0,109242	0,189749	0,09292	0,0935516	1575	1577	12,7451183	12,2328542	12119,79866	115,5	1	1	1	9,573	9,929				0,05		0,543	0,086	0,02				0,103118	0,063		0,296	0,026476	0,189	4013	0,002	0,418	0,196	0,095	0,617	0,006	0,012	0,058	0,007	0,018	0,444	0,001	0,002	0,003	0,855	0,0002	0,288	0,097	0,788	0,004	0,016	0,058	0,009	0,013	0,533	0,003	0,082	4,6	61	0,7	8	0,23	2,9	21	5,4	58,8	0,6	7	0,09	2,7	21,9
2859	г683863?6>6	19.10.2070 18:09	Э90ХАФ	Р65	26	43,5333333	18,8333333	43,35	2	0,491485	0,116178	0,168243	0,09212	0,0924789	1578	1579	14,7552826	16,1517391	11902,30089	114	1	1	1	10,009	12,383				0,05		0,536	0,075	0,02				0,101707	0,071		0,262	0,026584	0,201	3736	0,002	0,448	0,189	0,097	0,637	0,005	0,011	0,064	0,008	0,016	0,447	0,001	0,002	0,003	0,854	0,0001	0,286	0,095	0,79	0,003	0,016	0,064	0,01	0,011	0,537	0,003	0,084	3,4	51,3	0,7	5,7	0,24	3,2	16,1	6,5	57,3	0,6	9	0,08	2,6	22
2860	г683863?6>7	19.10.2070 19:01	Э90ХАФ	Р65	27	46,3666667	18,1833333	46,2	2,5936073	0,540615	0,119646	0,220667	0,113032	0,093178	1593	1582	7,3028571	10,1220701	12073,69386	113,5000001	1	1	1	5,112	8,421		0,054		0,05		0,594	0,081	0,02				0,102467	0,081		0,344	0,026801	0,207	3659	0,001	0,426	0,188	0,1	0,588	0,006	0,011	0,071	0,007	0,021	0,423	0,001	0,002	0,003	0,869	0,0002	0,289	0,1	0,786	0,004	0,019	0,07	0,009	0,016	0,54	0,003	0,083	3,5	53,2	0,5	9,9	0,21	2,6	20,1	4,3	54	0,7	7,2	0,08	2,5	21,5
2861	г683863?6>8	19.10.2070 19:53	Э90ХАФ	Р65	30	44,0666667	22,1833333	43,9	3,1875	0,489585	0,117334	0,23218	0,139352	0,09238	1562	1577	14,6242068	17,5391892	12184,82344	113,5	1	1	1	10,371	12,979		0,075		0,05		0,531	0,079	0,02				0,101924	0,117		0,361	0,025969	0,203	4505	0,002	0,42	0,189	0,093	0,582	0,006	0,011	0,064	0,006	0,017	0,421	0,001	0,002	0,004	0,853	0,0004	0,286	0,092	0,785	0,004	0,019	0,064	0,007	0,008	0,537	0,003	0,083	4,7	58	0,7	8,6	0,32	2,5	23,2	5,1	56,4	0,2	8,5	0,07	2,4	23,8
2862	г683863?6>9	19.10.2070 20:47	Э90ХАФ	Р65	30	49,2166667	28,8833333	46,9	4,5119749	0,37455	0,073984	0,124537	0,0884	0,0912414	1517	1575	10,3726876	12,5977453	12987,42066	112,9	1	1	1	7,258	8,381		0,099		0,05		0,401	0,112	0,02				0,10055	0,084		0,193	0,025861	0,128	6252	0,002	0,569	0,225	0,101	0,681	0,006	0,01	0,063	0,011	0,02	0,464	0,002	0,003	0,004	0,834	0,0004	0,286	0,1	0,789	0,004	0,015	0,063	0,011	0,014	0,556	0,003	0,081	3,1	61,1	0,5	7,9	0,19	2,7	22,6	4	62,6	0,3	5,5	0,09	2,5	24,9
2863	г683863?6>:	19.10.2070 21:41	Э90ХАФ	Р65	33	49,2166667	18,3166667	48,5166667	3,6052928	0,50723	0,105196	0,206348	0,141856	0,0940142	1590	1579	14,2133779	19,0702355	11648,40764	115,7	1	1	1	11,805	14,843				0,05		0,556	0,084	0,02				0,103118	0,132		0,32	0,027525	0,182	3556	0,002	0,463	0,199	0,105	0,606	0,007	0,011	0,067	0,008	0,018	0,42	0,001	0,003	0,003	0,853	0,0002	0,285	0,104	0,783	0,005	0,018	0,067	0,01	0,015	0,535	0,003	0,076	4,3	57,6	0,6	7,5	0,42	2,6	22,2	4,1	58,3	0,5	6,1	0,16	2,2	26,8
2864	"г683863?6>;"	19.10.2070 22:32	Э90ХАФ	Р65	39	46,85	20,65	46,1833333	2,978355	0,49067	0,10404	0,174308	0,126576	0,0941292	1581	1576	14,6969819	15,7318519	12058,11138	114,8	1	1	1	12,174	10,619				0,05		0,537	0,106	0,02				0,104167	0,122		0,27	0,025897	0,18	4150	0,001	0,468	0,202	0,112	0,634	0,006	0,01	0,076	0,009	0,019	0,436	0,001	0,003	0,004	0,834	0,0004	0,288	0,111	0,792	0,005	0,015	0,075	0,011	0,012	0,547	0,003	0,085	3,7	60,8	0,3	8	0,24	2,4	25	4,2	57,2	0,4	11,2	0,12	2,3	24,8
2865	г683863?6><	19.10.2070 23:26	Э90ХАФ	Р65	40	54,3666667	21,9	53,8666667	3	0,458325	0,069938	0,102955	0,085008	0,0942947	1566	1577	12,2905959	13,6043787	11909,58904	113	1	1	1	9,911	12,773		0,081		0,05		0,506	0,096	0,02				0,104275	0,088		0,159	0,026078	0,121	4347	0,002	0,466	0,233	0,118	0,704	0,006	0,008	0,08	0,011	0,021	0,468	0,002	0,002	0,004	0,837	0,0002	0,29	0,115	0,792	0,005	0,015	0,079	0,012	0,012	0,542	0,003	0,085	4,3	61,3	0,4	8,5	0,17	2,6	23,8	4,8	51,4	0,5	8,3	0,1	2,6	20,2
2866	г683863?6>=	20.10.2070 0:20	Э90ХАФ	Р65	46	46,6833333	21,7	46,5166667	3	0,5071684	0,101728	0,199608	0,105928	0,0943301	1558	1581	12,262314	15,0464467	12105,06912	114,2	1	1	1	8,243	13,174	0,036472	0,086		0,05		0,514	0,058	0,02				0,10442	0,079		0,311	0,025897	0,176	4378	0,002	0,44	0,205	0,111	0,615	0,008	0,011	0,073	0,008	0,02	0,448	0,002	0,002	0,004	0,866	0,0004	0,289	0,11	0,786	0,006	0,017	0,072	0,009	0,013	0,542	0,003	0,084	3,7	59,6	0,4	7,9	0,14	2,4	24,5	4,6	58,4	0,4	9,6	0,08	2,3	25,3
2867	г683863?6>>	20.10.2070 1:19	Э90ХАФ	Р65	41	48,2166667	20,6166667	47,8833333	2,5132275	0,51477	0,10404	0,167292	0,102784	0,0940652	1580	1583	13,4251627	13,2193939	12153,27405	113,7	1	1	1	10,315	10,906		0,108		0,05		0,567	0,058	0,02				0,104167	0,088		0,26	0,025752	0,18	4176	0,001	0,45	0,201	0,105	0,64	0,007	0,009	0,069	0,009	0,02	0,455	0,002	0,002	0,003	0,861	0,0002	0,288	0,104	0,794	0,005	0,019	0,07	0,01	0,013	0,555	0,003	0,085	3,7	60,9	0,2	8,1	0,11	2,5	24,3	3,9	58,7	0,3	9,3	0,08	2,3	25,2
2868	г683863?6>?	20.10.2070 2:10	Э90ХАФ	Р65	48	49,55	24,2	48,7	3,3854962	0,4187214	0,09537	0,185442	0,096872	0,0921665	1561	1582	8,7562596	7,9213115	13274,38017	111,6	1	1	1	9,52	1,208	0,013912	0,098		0,551			0,085	0,02				0,101273	0,071		0,289	0,026657	0,165	5354	0,002	0,483	0,207	0,095	0,627	0,006	0,011	0,067	0,007	0,02	0,467	0,002	0,002	0,003	0,85	0,0003	0,289	0,096	0,795	0,004	0,014	0,067	0,008	0,014	0,553	0,003	0,084	4,3	49,2	0,4	7,3	0,08	2,4	20,2	4,4	56,9	0,3	9,5	0,12	2,3	24,3
2869	г683863?6?6	20.10.2070 3:02	Э76ХФ	Р65	55	44,85	21,9666667	44,85	4,1629337	0,446395	0,154326	0,153639	0,111224	0,0400906	1581	1626	15,2610738		13684,37026	113,5	1	1	1	22,739			0,12		0,05		0,474	0,061	0,02				0,050492	0,107		0,238		0,267	5010	0,002	0,431	0,29	0,094	0,655	0,005	0,011	0,06	0,009	0,016	0,469	0,002	0,002	0,005	0,749	0,0008	0,416	0,093	0,788	0,004	0,013	0,06	0,009	0,007	0,568	0,003	0,037	4,5	57,5	0,4	10,9	0,1	2,4	24,2	4,7	56,8	0,7	7,4	0,11	2,3	24,9
2870	г683863?6?7	20.10.2070 3:56	Э76ХФ	Р65	54	51,5666667	29,1666667	51,5666667	3,9798729	0,4339386	0,124848	0,19685	0,14116	0,0408084	1526	1593	10,0210084		13976,22857	115,6	1	1	1	17,225		0,037788	0,133		0,05		0,418	0,06	0,02				0,051396	0,135		0,305		0,216	6794	0,001	0,417	0,319	0,106	0,621	0,009	0,013	0,078	0,007	0,019	0,452	0,002	0,002	0,003	0,755	0,0003	0,419	0,105	0,785	0,008	0,014	0,078	0,007	0,014	0,558	0,003	0,037	4,4	56,3	1,2	11,6	0,14	2,5	22,3	4,7	55,2	0,8	12,3	0,19	2,3	24,3
2871	г683863?6?8	20.10.2070 4:57	Э76ХФ	Р65	55	50,55	26,1666667	50,55	4,3712594	0,395085	0,116178	0,09089	0,08296	0,0395738	1544	1589	15,1934718		13544,71338	113,7	1	1	1	25,601			0,132		0,05		0,42	0,061	0,02				0,049841	0,09		0,14		0,201	5907	0,002	0,465	0,321	0,101	0,706	0,006	0,011	0,063	0,01	0,019	0,492	0,003	0,003	0,004	0,763	0,0003	0,415	0,1	0,78	0,005	0,013	0,064	0,011	0,015	0,569	0,004	0,037	4,4	58,3	0,7	10,9	0,15	2,5	23,7	4,7	57	0,8	12	0,19	2,2	25,4
2872	г683863?6?9	20.10.2070 6:08	Э76ХФ	Р65	46	48,3833333	26,25	48,3833333	4,1338912	0,4634	0,120224	0,133131	0,122912	0,0406647	1561	1599	9,6527612		13216	114,2	1	1	1	15,246			0,231		0,05		0,502	0,086	0,02				0,051215	0,134		0,205		0,208	5782	0,002	0,417	0,318	0,107	0,67	0,006	0,011	0,065	0,01	0,02	0,467	0,002	0,002	0,003	0,772	0,0003	0,414	0,106	0,774	0,005	0,012	0,065	0,011	0,015	0,539	0,003	0,037	5	57,9	1,8	14,8	0,18	2,7	21,6	4,5	58,6	0,5	8	0,18	2,3	25,3
2873	г683863?6?:	20.10.2070 7:00	Э76ХФ	Р65	49	51,7333333	23,5666667	51,7333333	2,6793792	0,3510202	0,095948	0,031402	0,058168	0,038482	1557	1582	6,8097294		11759,83027	111,3	1	1	1	11,743		0,010716	0,051		0,05		0,359	0,094	0,02				0,048466	0,077		0,047		0,166	4619	0,003	0,492	0,334	0,103	0,748	0,006	0,012	0,067	0,011	0,017	0,505	0,003	0,003	0,004	0,774	0,0003	0,413	0,105	0,773	0,006	0,012	0,068	0,012	0,011	0,56	0,003	0,036	5,9	55,1	1,7	16,2	0,21	2,6	21,6	6,2	60,5	0,6	8,7	0,06	2,7	22
2874	"г683863?6?;"	20.10.2070 7:51	Э76ХФ	Р65																																																																																
2875	г683863?6?<	20.10.2070 8:51	Э76ХФ	Р65	48	41,5	22,6833333	41,5	3,6956718	0,451377	0,143098	0,154152	0,12872	0,0415262	1526	1582	9,2877108		13252,02057	116,6	1	1	1	12,848		0,02256			0,05		0,456	0,048	0,02				0,0523	0,134		0,238		0,245	5010	0,002	0,393	0,305	0,103	0,654	0,007	0,011	0,065	0,007	0,019	0,449	0,002	0,002	0,003	0,759	0,0002	0,417	0,102	0,784	0,006	0,014	0,065	0,008	0,015	0,562	0,003	0,036	4,3	52,8	0,6	11,1	0,13	2,4	21,6	4,8	50,9	0,6	9,3	0,09	2,4	21,1
2876	г683863?6?=	20.10.2070 9:49	Э76ХФ	Р65	37	41,3833333	17,8833333	41,3833333		0,44548	0,127748	0,128254	0,107424	0,0406361	1567	1582	8,3178413		11236,1603	113,9	1	1	1	11,474					0,05		0,479	0,071	0,02				0,051179	0,112		0,198		0,218	3349	0,002	0,432	0,313	0,094	0,673	0,009	0,011	0,082	0,007	0,016	0,474	0,002	0,002	0,003	0,776	0,0002	0,415	0,095	0,778	0,008	0,013	0,083	0,008	0,013	0,558	0,003	0,037	4,7	62	0,5	9,2	0,11	2,7	22,9	5,3	61,1	0,4	7,8	0,09	2,7	22,6
2877	г683863?6?>	20.10.2070 10:40	Э76ХФ	Р65	44	41,9	22,0833333	41,9	2,5943933	0,433065	0,10255	0,107803	0,121056	0,0401192	1543	1579	8,6477327		12009,0566	115,2	1	1	1	12,078			0,043		0,05		0,469	0,075	0,02				0,050528	0,142		0,165		0,175	4420	0,002	0,449	0,335	0,103	0,686	0,008	0,011	0,084	0,011	0,02	0,465	0,002	0,002	0,003	0,777	0,0003	0,415	0,103	0,776	0,007	0,013	0,084	0,011	0,016	0,558	0,003	0,036	4,6	57,2	0,5	15,1	0,2	2,4	23,7	4,7	45,9	0,4	11,3	0,11	2,5	18,4
2878	г683863?6??	20.10.2070 11:38	Э76ХФ	Р65	33	46,0333333	21,05	46,0333333	2,3050518	0,312049	0,082626	0,063385	0,071504	0,0392292	1552	1588	8,779389		12607,12589	112,3	1	1	1	13,252		0,01692			0,05		0,305	0,121	0,02				0,049407	0,084		0,097		0,141	4423	0,002	0,504	0,35	0,096	0,721	0,008	0,01	0,076	0,011	0,022	0,494	0,002	0,002	0,005	0,759	0,0002	0,417	0,093	0,775	0,007	0,011	0,076	0,011	0,014	0,564	0,003	0,037	4,4	62,2	0,5	8,8	0,09	3,1	19,9	5,6	58,9	0,4	8,3	0,07	2,7	21,7
