Repository: Siella/alloy_building

# Прогнозирование химического состава шлака
Задание по Data science от компании EVRAZ (оптимизация сталеплавильного производства) в рамках хакатона ```</beCoder>```.

Мы реализовали наше решение как простой и лаконичный веб-сервис!
В папке `EDA` результаты анализа данных в рамках отборочного задания, в `modelling` — результаты моделирования целевых показателей химического состава шлака и `сыпуч известь РП`.

File: _data/Исходные данные.txt (part 33 of 78)
оком	t продувка	ПСН гр.	чист расход C	чист расход Cr	чист расход Mn	чист расход Si	чист расход V	температура первая	температура последняя	Ar (интенс.)	N2 (интенс.)	эл. энергия (интенс.)	произв жидкая сталь	произв количество обработок	произв  количество плавок	произв количество плавок (цел)	расход газ Ar	расход газ  N2	расход C пров.	сыпуч известь РП	сыпуч кварцит	сыпуч кокс пыль УСТК	сыпуч  кокс. мелочь (сух.)	сыпуч  кокс. мелочь КМ1	сыпуч  шпат плав.	ферспл CaC2	ферспл FeMo	ферспл FeSi-75	ферспл FeV азот.	ферспл  FeV-80	ферспл  Mn5Si65Al0.5	ферспл  Ni H1 пласт.	ферспл SiMn18	ферспл  ферванит	ферспл  фх850А	эл. энергия	химсталь первый Al_1	химсталь первый C_1	химсталь первый Cr_1	химсталь первый Cu_1	химсталь первый Mn_1	химсталь первый Mo_1	химсталь первый N_1	химсталь первый Ni_1	химсталь первый P_1	химсталь первый S_1	химсталь первый Si_1	химсталь первый Ti_1	химсталь первый V_1	химсталь последний Al	химсталь последний C	химсталь последний Ca	химсталь последний Cr	химсталь последний Cu	химсталь последний Mn	химсталь последний Mo	химсталь последний N	химсталь последний Ni	химсталь последний P	химсталь последний S	химсталь последний Si	химсталь последний Ti	химсталь последний V	химшлак первый Al2O3_1	химшлак первый CaO_1	химшлак первый FeO_1	химшлак первый MgO_1	химшлак первый MnO_1	химшлак первый R_1	химшлак первый SiO2_1	химшлак последний Al2O3	химшлак последний CaO	химшлак последний FeO	химшлак последний MgO	химшлак последний MnO	химшлак последний R	химшлак последний SiO2
2879	г683863?766	20.10.2070 12:32	Э76ХФ	Р65	31	45,0333333	22,1833333	45,0333333	2,9412273	0,405665	0,145914	0,146031	0,196536	0,0396309	1538	1580	7,7372534		12568,89557	114,3	1	1	1	11,55					0,05		0,426	0,071	0,02				0,049913	0,243		0,222		0,249	4647	0,002	0,465	0,298	0,101	0,658	0,008	0,012	0,073	0,008	0,02	0,397	0,002	0,002	0,004	0,777	0,0004	0,416	0,102	0,781	0,007	0,013	0,073	0,009	0,018	0,554	0,003	0,036	4,6	63,5	0,4	9,6	0,08	3,1	20,8	4,4	57,9	0,8	9,6	0,21	2,3	25,2
2880	г683863?767	20.10.2070 13:25	Э76ХФ	Р65	31	42,7166667	14,2166667	42,7166667		0,432765	0,103722	0,117834	0,096832	0,0399755	1586	1584	9,4796723		11133,41149	115,8	1	1	1	13,498					0,05		0,468	0,071	0,02				0,050347	0,1		0,182		0,177	2638	0,002	0,443	0,337	0,096	0,683	0,007	0,011	0,067	0,01	0,019	0,474	0,002	0,002	0,004	0,784	0,0004	0,416	0,094	0,781	0,006	0,013	0,066	0,011	0,014	0,563	0,003	0,036	5,3	59,9	0,2	10,4	0,08	2,8	21,5	6,7	57,5	0,4	8,7	0,06	2,6	22,5
2881	г683863?768	20.10.2070 14:24	Э76ХФ	Р65	22	45,1833333	14,3833333	45,1833333	2,1365876	0,46142	0,148844	0,125402	0,096352	0,0392292	1591	1587	8,238436		11100,34762	112,5	1	1	1	12,408					0,05		0,495	0,07	0,02				0,049407	0,096		0,194		0,254	2661	0,002	0,394	0,291	0,125	0,669	0,006	0,011	0,072	0,009	0,019	0,473	0,002	0,003	0,003	0,782	0,0004	0,415	0,125	0,789	0,005	0,012	0,072	0,011	0,016	0,564	0,004	0,038	4,7	58,3	0,8	12,2	0,38	2,7	21,8	6	41,2	1	6,4	0,18	2,5	16,4
2882	г683863?769	20.10.2070 15:16	Э76ХФ	Р65	23	44,6833333	18,35	44,6833333	2,3909809	0,41405	0,165252	0,165942	0,09984	0,0386257	1565	1581	7,3768397		11843,05177	111,6	1	1	1	10,971					0,05		0,432	0,046	0,02				0,048647	0,084		0,258		0,282	3622	0,002	0,434	0,28	0,103	0,635	0,006	0,011	0,069	0,007	0,018	0,47	0,002	0,002	0,003	0,78	0,0001	0,415	0,104	0,782	0,006	0,012	0,07	0,008	0,016	0,555	0,003	0,036	4,9	56	0,8	16,1	0,2	2,5	22,5	5,4	55,2	0,5	13,4	0,09	2,5	22,2
2883	г683863?76:	20.10.2070 16:11	Э76ХФ	Р65	22	45,0333333	14,65	45,0333333		0,36528	0,112512	0,094518	0,093511	0,0390254	1578	1586	6,0694215		11500,3413	112,1	1	1	1	8,976					0,05		0,384	0,083	0,02				0,049262	0,103		0,146		0,192	2808	0,002	0,481	0,325	0,111	0,703	0,006	0,01	0,074	0,011	0,018	0,491	0,002	0,002	0,003	0,767	0,0002	0,418	0,113	0,786	0,006	0,01	0,075	0,012	0,015	0,574	0,003	0,037	4,7	60,6	0,4	9,1	0,09	2,9	20,8	6,2	62,4	0,5	6,5	0,08	2,7	21,7
2884	"г683863?76;"	20.10.2070 17:00	Э76ХФ	Р65	24	46,1833333	20,6833333	46,1833333	3,7038168	0,46389	0,148844	0,127576	0,185451	0,0383943	1572	1575	8,2978631		11739,88719	114,7	1	1	1	12,728					0,05		0,498	0,14	0,02				0,048539	0,227		0,196		0,254	4047	0,002	0,403	0,304	0,092	0,681	0,005	0,012	0,063	0,01	0,016	0,422	0,002	0,004	0,003	0,767	0,0007	0,421	0,093	0,787	0,005	0,013	0,063	0,012	0,014	0,56	0,004	0,038	3,9	61,2	1,5	8,2	0,58	2,7	22,7	4,6	56,5	0,4	10,2	0,22	2,5	22,9
2885	г683863?76<	20.10.2070 17:58	Э76ХФ	Р65	19	43,05	18,3666667	43,05	2,7076101	0,46562	0,135952	0,137626	0,110149	0,0408544	1564	1585	5,0061508		12270,05445	116,4	1	1	1	7,099					0,05		0,502	0,071	0,02				0,051649	0,109		0,214		0,232	3756	0,002	0,423	0,311	0,11	0,667	0,007	0,01	0,065	0,009	0,022	0,473	0,002	0,002	0,003	0,785	0,0002	0,418	0,109	0,787	0,006	0,013	0,065	0,01	0,019	0,571	0,003	0,037	5,8	58	0,5	8,3	0,15	2,6	22,2	6,2	52,1	0,6	6,9	0,09	2,5	21,2
2886	г683863?76=	20.10.2070 18:51	Э76ХФ	Р65	15	44,0333333	21,15	44,0333333	2,4184934	0,38383	0,1172	0,070032	0,087503	0,0394242	1559	1587	9,6797107		11563,12057	113,9	1	1	1	14,127					0,05		0,407	0,071	0,02				0,049841	0,103		0,108		0,2	4076	0,002	0,475	0,321	0,106	0,722	0,006	0,01	0,07	0,01	0,019	0,491	0,003	0,002	0,004	0,771	0,0002	0,416	0,106	0,784	0,005	0,012	0,071	0,012	0,011	0,56	0,004	0,037	5,1	62,1	0,3	9,3	0,09	2,9	21,5	5,8	60,8	0,4	8,5	0,08	2,8	21,6
2887	г683863?76>	20.10.2070 19:48	Э76ХФ	Р65	12	40,6833333	14,7	40,6833333	1,3667984	0,519025	0,13771	0,153887	0,133169	0,0403679	1618	1586	10,0093769		10840,81633	114,8	1	1	1	13,521			0,161		0,05		0,567	0,074	0,02				0,051034	0,137		0,239		0,235	2656	0,002	0,392	0,304	0,116	0,65	0,008	0,01	0,068	0,01	0,023	0,451	0,001	0,002	0,003	0,783	0,0002	0,415	0,117	0,792	0,007	0,015	0,068	0,011	0,014	0,571	0,003	0,037	4,5	49,3	0,4	12,5	0,16	2,4	20,6	4,8	48,9	0,5	13	0,08	2,3	21,2
2888	г683863?76?	20.10.2070 20:39	Э76ХФ	Р65	10	43,0166667	16,3666667	43,0166667	1,2680751	0,414925	0,118958	0,122976	0,071032	0,0394812	1600	1580	6,8492057		10756,00815	112,2	1	1	1	9,821					0,05		0,443	0,049	0,02				0,049913	0,056		0,192		0,203	2934	0,002	0,419	0,319	0,097	0,674	0,007	0,011	0,068	0,009	0,019	0,502	0,002	0,002	0,003	0,777	0,0001	0,415	0,096	0,782	0,007	0,013	0,068	0,009	0,013	0,566	0,003	0,037	4,5	61,7	0,5	11,6	0,08	2,9	21,6	5,4	58,2	0,6	10,2	0,14	2,7	21,9
2889	г683863?776	20.10.2070 21:28	Э90ХАФ	Р65	13	49,2166667	24,7333333	48,7	2,885906	0,47963	0,091416	0,09222	0,052609	0,092094	1605	1622	8,8340734	9,7206387	12415,63342	112	1	1	1	10,169	4,566				0,05		0,529	0,081	0,02				0,101707	0,041		0,144	0,026403	0,156	5118	0,002	0,478	0,213	0,126	0,704	0,007	0,01	0,068	0,011	0,021	0,492	0,002	0,002	0,004	0,862	0,0005	0,287	0,124	0,788	0,005	0,014	0,067	0,013	0,012	0,541	0,003	0,084	3,7	62,4	0,3	9	0,08	2,8	22,4	5,3	58,6	0,6	10,6	0,16	2,6	22,6
2890	г683863?777	20.10.2070 22:21	Э90ХАФ	Р65	18	49,2333333	22,6333333	48,9	2	0,55758	0,120716	0,221242	0,107446	0,092922	1593	1591	8,0723839	8,9185766	12676,87776	113,8	1	1	1	5,7	8,215		0,081		0,05		0,615	0,066	0,02				0,102431	0,07		0,346	0,026982	0,206	4782	0,002	0,407	0,188	0,122	0,595	0,008	0,011	0,071	0,006	0,023	0,442	0,001	0,002	0,003	0,864	0,0002	0,288	0,125	0,79	0,007	0,017	0,073	0,008	0,017	0,545	0,003	0,082	4,5	55,2	0,4	10,4	0,12	2,6	20,9	5,2	52,8	1	5,9	0,08	2,5	20,7
2891	г683863?778	20.10.2070 23:15	Э90ХАФ	Р65	22	47,0333333	26,15	46,8666667		0,45983	0,067976	0,086258	0,073459	0,0906463	1577	1596	10,1480433	13,8552927	12009,17782	113,4	1	1	1	6,771	12,362				0,05		0,509	0,108	0,02				0,100441	0,075		0,134	0,025391	0,116	5234	0,002	0,492	0,231	0,116	0,711	0,007	0,009	0,079	0,011	0,021	0,482	0,002	0,002	0,003	0,845	0,0003	0,288	0,117	0,785	0,007	0,016	0,081	0,012	0,015	0,539	0,003	0,083	3,8	63	0,8	13,9	0,21	3,1	20	5,5	59,4	1	11,1	0,11	2,8	21,2
2892	г683863?779	21.10.2070 0:06	Э90ХАФ	Р65	27	48,85	20,5166667	48,85	2,5053381	0,423095	0,05567	0,031439	0,091397	0,0920763	1576	1597	14,4119403	15,3268012	12648,25345	113,7	1	1	1	7,242	17,728				0,05		0,468	0,05	0,02				0,101382	0,125		0,047	0,026946	0,095	4325	0,002	0,473	0,244	0,117	0,757	0,007	0,01	0,077	0,013	0,018	0,471	0,002	0,003	0,004	0,882	0,0003	0,289	0,114	0,787	0,005	0,019	0,076	0,015	0,011	0,534	0,003	0,083	3,9	58,3	0,8	9,9	0,34	2,3	25,3	4,7	56,7	0,4	13,3	0,16	2,2	25,2
2893	г683863?77:	21.10.2070 1:04	Э90ХАФ	Р65	28	48,2	19,65	48,0333333	2	0,463605	0,081454	0,092904	0,090514	0,0921097	1576	1581	8,2966019	8,8085811	12296,18321	113,1	1	1	1	5,697	7,984				0,05		0,511	0,076	0,02				0,101888	0,098		0,144	0,026114	0,139	4027	0,002	0,47	0,223	0,124	0,706	0,006	0,01	0,072	0,01	0,019	0,458	0,001	0,002	0,004	0,87	0,0005	0,289	0,125	0,796	0,005	0,015	0,072	0,011	0,013	0,541	0,003	0,079	3,8	47,5	1	7,5	0,17	2,9	16,5	5,5	55,8	1	7,9	0,09	2,4	23,5
2894	"г683863?77;"	21.10.2070 2:06	Э90ХАФ	Р65	24	44,55	15,7833333	44,2333333	1,2969961	0,52029	0,080868	0,12128	0,117543	0,0923681	1610	1583	7,3030374	6,5199573	11442,44984	113,3	1	1	1	6,946	3,394		0,055		0,05		0,58	0,075	0,02				0,102033	0,127		0,188	0,02644	0,138	3010	0,002	0,437	0,22	0,117	0,681	0,007	0,009	0,08	0,011	0,022	0,438	0,002	0,002	0,003	0,868	0,0003	0,287	0,117	0,79	0,005	0,014	0,08	0,012	0,016	0,55	0,003	0,083	3,2	57,9	0,3	13,4	0,24	2,2	26,4	4,1	47,8	0,6	9	0,08	2,3	20,6
2895	г683863?77<	21.10.2070 2:55	Э90ХАФ	Р65	28	46,0666667	21,2	45,9333333	2	0,485895	0,074422	0,138552	0,091216	0,0921104	1559	1574	8,2106621	11,4	13432,07547	114,1	1	1	1	5,305	10,089				0,05		0,538	0,048	0,02				0,101526	0,08		0,216	0,026765	0,127	4746	0,002	0,446	0,228	0,111	0,663	0,006	0,01	0,063	0,008	0,018	0,458	0,002	0,002	0,003	0,874	0,0001	0,289	0,113	0,79	0,004	0,016	0,064	0,01	0,014	0,543	0,003	0,081	3,5	49	0,8	6,2	0,19	3,2	15,5	4,6	60,7	1	3,4	0,08	2,4	24,9
2896	г683863?77=	21.10.2070 3:46	Э90ХАФ	Р65	32	45,85	17,8666667	45,7	2	0,52747	0,069148	0,094226	0,093526	0,0916816	1588	1587	11,5505085	15,0707356	13060,07463	114,2	1	1	1	7,572	13,032				0,05		0,592	0,102	0,02				0,101165	0,102		0,146	0,02644	0,118	3889	0,002	0,422	0,232	0,095	0,705	0,006	0,01	0,07	0,011	0,017	0,454	0,001	0,003	0,003	0,865	0,0001	0,29	0,096	0,801	0,005	0,016	0,07	0,014	0,013	0,546	0,003	0,083	3,6	56,1	0,8	11,1	0,42	2,2	25,2	5,8	57,7	0,7	9,7	0,09	2,6	22,1
2897	г683863?77>	21.10.2070 4:37	Э90ХАФ	Р65	37	48,2	19,3666667	48,0333333	2	0,528315	0,089658	0,155522	0,118402	0,0929369	1590	1578	9,1948966	9,1030726	12132,18589	114,6	1	1	1	7,407	7,242		0,054		0,05		0,587	0,061	0,02				0,102611	0,114		0,242	0,026693	0,153	3916	0,002	0,435	0,214	0,113	0,649	0,006	0,01	0,071	0,008	0,017	0,435	0,001	0,002	0,003	0,856	0,0003	0,288	0,113	0,789	0,005	0,016	0,071	0,009	0,014	0,551	0,003	0,083	3,9	50,6	0,5	10,4	0,14	2,5	20,1	4,6	57,3	0,2	12,3	0,07	2,2	25,7
2898	г683863?77?	21.10.2070 5:48	Э90ХАФ	Р65	22	47,5333333	17,85	47,1833333	2,9644491	0,46707	0,056256	0,112964	0,078191	0,093595	1593	1582	8,6578335	6,8306087	11949,57983	114,4	1	1	1	8,059	4,364		0,08		0,05		0,519	0,114	0,02				0,103443	0,071		0,176	0,026693	0,096	3555	0,002	0,445	0,243	0,11	0,685	0,007	0,009	0,066	0,01	0,026	0,466	0,002	0,002	0,004	0,875	0,0002	0,287	0,11	0,783	0,005	0,014	0,066	0,011	0,017	0,535	0,003	0,082	4	60,7	0,5	10,7	0,1	2,9	21,1	5,7	58,4	1	7,8	0,07	2,7	21,6
2899	г683863?786	21.10.2070 6:38	Э90ХАФ	Р65	28	55,0166667	21,2166667	54,85	2,806038	0,413505	0,047466	0,073037	0,078408	0,0920779	1572	1582	7,1160811	7,8400883	12219,63865	114,1	1	1	1	5,851	7,888				0,05		0,456	0,0750001	0,02				0,101888	0,088		0,113	0,026042	0,081	4321	0,002	0,51	0,25	0,1	0,721	0,006	0,009	0,068	0,012	0,02	0,467	0,002	0,002	0,003	0,873	0,0002	0,288	0,098	0,784	0,005	0,014	0,068	0,012	0,017	0,541	0,003	0,08	3,2	53,9	0,7	8,1	0,14	3,1	17,6	4,9	55,8	0,4	9,4	0,16	2,5	22,6
2900	г683863?787	21.10.2070 7:28	Э90ХАФ	Р65	41	50,3666667	21,3333333	50,2		0,429	0,045708	0,084563	0,084901	0,0940087	1554	1581	9,875493	10,0570832	11677,5	116,1	1	1	1	5,843	10,708				0,05		0,475	0,065	0,02				0,103986	0,093		0,131	0,026657	0,078	4152	0,003	0,493	0,25	0,126	0,714	0,008	0,009	0,085	0,012	0,019	0,466	0,002	0,002	0,004	0,87	0,0004	0,288	0,124	0,787	0,006	0,015	0,085	0,013	0,016	0,55	0,003	0,084	3,7	55,5	0,5	6,4	0,13	3,2	17,1	4,4	56,8	0,4	12,3	0,16	2,2	25,7
2901	г683863?788	21.10.2070 8:19	Э90ХАФ	Р65	47	48,8666667	20	48,6833333	2,4977301	0,370095	0,05567	0,097231	0,084431	0,0928373	1552	1578	11,1527273	12,5329486	12180	114,9	1	1	1	6,134	13,271				0,05		0,4	0,04	0,02				0,102828	0,087		0,151	0,026078	0,095	4060	0,002	0,529	0,244	0,103	0,702	0,006	0,009	0,071	0,012	0,017	0,461	0,002	0,003	0,004	0,863	0,0004	0,289	0,102	0,788	0,004	0,014	0,071	0,014	0,014	0,542	0,003	0,083	3,7	62,3	0,7	9,4	0,12	2,9	21,6	4,4	63,5	0,6	5,4	0,06	2,8	22,1
2902	г683863?789	21.10.2070 9:11	Э90ХАФ	Р65	49	58,4166667	30,4166667	58,25	3,8579025	0,46422	0,071492	0,158431	0,103987	0,0926727	1533	1591	7,9994962	6,5788876	12415,56164	114,2	1	1	1	5,293	8,05		0,243		0,05		0,511	0,039	0,02				0,102539	0,091		0,247	0,026223	0,122	6294	0,002	0,475	0,229	0,098	0,648	0,006	0,011	0,069	0,009	0,019	0,461	0,001	0,002	0,004	0,877	0,0003	0,29	0,098	0,792	0,004	0,016	0,068	0,01	0,013	0,536	0,003	0,082	10,9	55,3	1,2	16,9	0,19	3,1	18,1	5,3	61,5	0,8	7	0,08	2,8	21,9
2903	г683863?78:	21.10.2070 10:06	Э90ХАФ	Р65	56	45,05	19,55	44,8833333	2,95	0,33651	0,037504	0,065958	0,072482	0,0918075	1541	1578	12,8493578	17,9457627	12733,50384	114,4	1	1	1	7,781	15,882				0,05		0,363	0,041	0,02				0,101526	0,082		0,102	0,026078	0,064	4149	0,003	0,582	0,259	0,108	0,735	0,006	0,009	0,071	0,015	0,019	0,479	0,002	0,003	0,004	0,844	0,0003	0,288	0,104	0,787	0,005	0,017	0,069	0,016	0,015	0,536	0,003	0,082	3,8	54,4	1	6,1	0,17	3,3	16,3	4,8	62,9	0,5	5,2	0,08	2,8	22,3
2904	"г683863?78;"	21.10.2070 11:00	Э90ХАФ	Р65	53	51,3666667	19,8666667	51,2	2,8898467	0,46722	0,07032	0,130571	0,105553	0,0928716	1555	1573	7,8171429	7,9252006	11452,34899	115,2	1	1	1	2,28	10,972				0,05		0,516	0,049	0,02				0,103154	0,105		0,203	0,025571	0,12	3792	0,002	0,474	0,233	0,115	0,68	0,006	0,01	0,076	0,011	0,02	0,449	0,001	0,002	0,004	0,874	0,0002	0,288	0,114	0,788	0,005	0,016	0,076	0,012	0,014	0,543	0,003	0,081	3,9	51,4	1,1	9	0,18	2,8	18,4	4,9	62,4	0,6	5,2	0,09	2,8	21,8
2905	г683863?78<	21.10.2070 12:27	Э90ХАФ	Р65	30	45,3833333	19,6833333	45,2166667	2,3176996	0,505465	0,070906	0,159296	0,116798	0,0947298	1549	1579	10,70139	12,0435254	12333,27688	117	1	1	1	7,271	9,869				0,05		0,562	0,038	0,02				0,105252	0,11		0,248	0,025897	0,121	4046	0,002	0,465	0,234	0,119	0,659	0,006	0,008	0,075	0,008	0,028	0,449	0,001	0,002	0,004	0,852	0,0003	0,291	0,12	0,791	0,004	0,015	0,075	0,009	0,019	0,548	0,003	0,082	4,9	60,9	0,6	8,9	0,09	2,8	21,9	5,6	58,5	1	5,9	0,11	2,4	24,5
2906	г683863?78=	21.10.2070 13:19	Э90ХАФ	Р65	33	45,0333333	26,6833333	44,8666667	3,3610871	0,31777	0,056256	0,104347	0,057283	0,0913547	1510	1577	11,0444229	16,923973	13098,06371	114,6	1	1	1	6,326	15,335				0,05		0,335	0,073	0,02				0,100369	0,043		0,163	0,026512	0,096	5825	0,004	0,613	0,247	0,117	0,706	0,006	0,01	0,076	0,014	0,021	0,499	0,003	0,004	0,004	0,875	0,0003	0,295	0,117	0,799	0,004	0,015	0,076	0,014	0,015	0,546	0,004	0,08	4,2	58,5	1,1	5,6	0,1	2,9	20,2	4,9	64,1	0,6	4,8	0,09	2,8	22,1
2907	г683863?78>	21.10.2070 14:16	Э90ХАФ	Р65	32	45,9	17,2166667	45,7333333		0,520125	0,080282	0,170185	0,123115	0,094602	1572	1572	11,9703358	10,1377049	11284,41433	116,1	1	1	1	7,129	9,276				0,05		0,578	0,041	0,02				0,104601	0,115		0,265	0,026259	0,137	3238	0,002	0,445	0,224	0,119	0,64	0,006	0,009	0,069	0,01	0,02	0,433	0,001	0,002	0,004	0,857	0,0004	0,291	0,122	0,796	0,005	0,015	0,069	0,012	0,017	0,548	0,003	0,084	5	60,9	0,4	12	0,11	2,9	21,2	5,5	62,2	0,7	6,8	0,09	2,8	22
2908	г683863?78?	21.10.2070 15:07	Э90ХАФ	Р65	39	46,5333333	19,2	46,3666667	2,7550813	0,45564	0,104308	0,146436	0,106628	0,0916677	1553	1575	10,4408759	12,5720207	12106,25	112,5	1	1	1	7,152	10,784				0,05		0,495	0,072	0,02				0,10008	0,1		0,228	0,027742	0,178	3874	0,002	0,462	0,198	0,123	0,647	0,005	0,009	0,066	0,009	0,019	0,447	0,002	0,003	0,003	0,871	0,0002	0,287	0,122	0,79	0,004	0,016	0,066	0,011	0,016	0,54	0,003	0,084	3,9	62,4	1,5	7,5	0,43	2,8	22,4	4,6	49,5	1	5,1	0,28	2,8	17,1
2909	г683863?796	21.10.2070 15:59	Э76ХФ	Р65	41	50,7166667	26,3666667	50,7166667	3,5189655	0,39251	0,077352	0,066234	0,087777	0,0383532	1554	1627	8,0687792		12793,42604	111,7	1	1	1	13,439			0,043		0,05		0,425	0,039	0,02				0,048322	0,105		0,102		0,132	5622	0,002	0,447	0,356	0,114	0,729	0,005	0,008	0,068	0,013	0,017	0,494	0,002	0,003	0,004	0,775	0,0004	0,421	0,116	0,797	0,005	0,011	0,068	0,014	0,013	0,575	0,003	0,037	4,5	62,7	0,5	8,6	0,17	3	21,1	4,8	60,4	0,5	4,3	0,07	2,8	21,7
2910	г683863?797	21.10.2070 16:52	Э76ХФ	Р65	48	49,0333333	26,9833333	49,0333333	3,6598124	0,46784	0,132436	0,199306	0,156305	0,0402763	1527	1605	8,6616587		13479,43175	116,4	1	1	1	14,157			0,043		0,05		0,503	0,038	0,02				0,050745	0,153		0,31		0,226	6062	0,002	0,414	0,315	0,105	0,626	0,006	0,011	0,07	0,007	0,023	0,451	0,002	0,002	0,004	0,778	0,0003	0,419	0,104	0,787	0,005	0,013	0,069	0,008	0,016	0,578	0,003	0,036	5,4	58	0,9	9,8	0,17	2,6	22,4	5,6	58,8	0,7	6,7	0,12	2,2	26,2
2911	г683863?798	21.10.2070 17:47	Э76ХФ	Р65	56	45,8833333	24,6	45,8833333	3,5361422	0,42161	0,037504	0,043012	0,135619	0,0392715	1534	1594	11,3786903		12887,80488	114,4	1	1	1	17,087			0,049		0,05		0,469	0,039	0,02				0,049479	0,187		0,064		0,064	5284	0,002	0,434	0,39	0,116	0,748	0,005	0,008	0,077	0,013	0,02	0,452	0,002	0,003	0,004	0,775	0,0004	0,418	0,115	0,783	0,004	0,01	0,077	0,014	0,016	0,576	0,003	0,036	5,3	56,4	0,5	9,5	0,17	2,5	22,9	5,8	57,4	0,3	5,4	0,06	2,6	21,8
2912	г683863?799	21.10.2070 18:38	Э76ХФ	Р65	61	49,3666667	22,5666667	49,3666667	2,8813209	0,4547	0,098448	0,170388	0,169489	0,0392143	1560	1597	10,3296421		13004,13589	114,6	1	1	1	16,998					0,05		0,494	0,065	0,02				0,049407	0,185		0,264		0,168	4891	0,002	0,395	0,334	0,101	0,639	0,005	0,014	0,068	0,008	0,019	0,431	0,002	0,003	0,003	0,765	0,0002	0,413	0,106	0,779	0,005	0,016	0,07	0,01	0,017	0,558	0,003	0,036	4,4	57,5	0,2	12,6	0,13	2,3	25,3	7,2	56,8	0,6	10	0,07	2,6	21,9
2913	г683863?79:	21.10.2070 19:30	Э76ХФ	Р65	68	47,05	19,7	47,05	3,1568483	0,396885	0,086142	0,113888	0,129396	0,0391278	1543	1581	8,4547984		12173,60406	115	1	1	1	13,166					0,05		0,427	0,068	0,02				0,049298	0,148		0,176		0,147	3997	0,002	0,452	0,346	0,104	0,681	0,008	0,013	0,069	0,011	0,02	0,456	0,002	0,003	0,003	0,768	0,0003	0,413	0,104	0,778	0,007	0,016	0,069	0,012	0,015	0,561	0,003	0,036	5,1	57,2	0,5	11,4	0,19	2,5	23,1	5,3	53,6	0,6	8,6	0,13	2,4	22
2914	"г683863?79;"	21.10.2070 20:52	Э76ХФ	Р65	41	41,7	22,2166667	41,7	3,6220767	0,39023	0,10548	0,070272	0,100803	0,0382381	1528	1584	7,6304976		12709,37734	112,7	1	1	1	10,564					0,05		0,417	0,057	0,02				0,048177	0,123		0,108		0,18	4706	0,002	0,464	0,33	0,112	0,72	0,006	0,014	0,063	0,011	0,022	0,479	0,002	0,003	0,004	0,783	0,0003	0,415	0,113	0,78	0,005	0,015	0,063	0,012	0,018	0,554	0,003	0,037	5,1	57,9	0,4	9,4	0,19	2,5	23	5,2	58,8	0,7	9,4	0,22	2,7	21,9
2915	г683863?79<	21.10.2070 21:45	Э76ХФ	Р65	38	43,55	21,5833333	43,55	2,922217	0,4029	0,0879	0,039935	0,140724	0,0389842	1554	1593	9,8783446		12506,87259	113,7	1	1	1	14,255			0,042		0,05		0,437	0,093	0,02				0,049117	0,196		0,059		0,15	4499	0,002	0,443	0,346	0,104	0,747	0,006	0,012	0,063	0,014	0,023	0,451	0,002	0,003	0,003	0,78	0,0003	0,421	0,106	0,792	0,005	0,014	0,063	0,016	0,017	0,547	0,003	0,037	5,1	55,8	3,2	17,4	0,86	2,7	20,7	5	46,9	0,5	5,7	0,08	2,5	18,5
2916	г683863?79=	21.10.2070 22:40	Э76ХФ	Р65	35	45,2	13,8166667	45,2	1,9246633	0,408585	0,106066	0,110835	0,135831	0,0397596	1584	1587	7,0241456		11586,00724	115,7	1	1	1	10,505					0,05		0,438	0,054	0,02				0,050094	0,159		0,171		0,181	2668	0,002	0,452	0,335	0,102	0,697	0,005	0,013	0,06	0,013	0,021	0,455	0,002	0,003	0,004	0,783	0,0002	0,417	0,101	0,787	0,004	0,014	0,06	0,014	0,014	0,571	0,003	0,036	5,5	57,3	0,8	12,3	0,12	2,6	22,3	6,2	56,6	0,5	8,9	0,07	2,5	22,7
2917	г683863?79>	21.10.2070 23:40	Э76ХФ	Р65	28	42,1833333	14,8	42,1833333	2,766383	0,43811	0,155876	0,202034	0,166984	0,0400755	1577	1585	13,8431216		12304,05405	115,4	1	1	1	19,315			0,119		0,05		0,462	0,058	0,02				0,050492	0,168		0,314		0,266	3035	0,002	0,426	0,292	0,096	0,614	0,005	0,016	0,06	0,007	0,029	0,438	0,002	0,002	0,003	0,754	0,0002	0,416	0,099	0,783	0,005	0,015	0,061	0,008	0,018	0,561	0,003	0,036	4,5	55,4	0,3	15,3	0,13	2,2	24,8	4,3	53,8	0,7	14,9	0,16	2,2	25,6
2918	г683863?79?	22.10.2070 0:36	Э76ХФ	Р65	23	43,2	17,7166667	43,2	3	0,28512	0,086728	0,084996	0,073772	0,0388984	1555	1584	10,4465404		12340,92192	113,9	1	1	1	15,014					0,05		0,29	0,058	0,02				0,049009	0,076		0,132		0,148	3644	0,003	0,554	0,348	0,095	0,712	0,006	0,014	0,063	0,011	0,023	0,501	0,002	0,003	0,005	0,762	0,0003	0,416	0,095	0,784	0,005	0,015	0,063	0,012	0,014	0,566	0,003	0,037	5,1	60,9	0,5	10,5	0,15	2,7	22,4	6,5	58,6	0,5	8,1	0,08	2,7	21,8
2919	г683863?7:6	22.10.2070 1:26	Э76ХФ	Р65	26	43,0333333	17,7833333	43,0333333	2,6210526	0,430505	0,101378	0,107951	0,116507	0,039989	1559	1583	7,0299434		11798,68791	115,6	1	1	1	10,004					0,05		0,466	0,053	0,02				0,050383	0,131		0,167		0,173	3497	0,002	0,452	0,339	0,088	0,695	0,005	0,012	0,059	0,01	0,023	0,468	0,002	0,002	0,004	0,777	0,0004	0,419	0,088	0,791	0,004	0,015	0,058	0,011	0,018	0,572	0,003	0,037	5,1	58,5	0,5	10,3	0,14	2,7	21,7	6,1	60	0,6	7,2	0,07	2,7	22,6
2920	г683863?7:7	22.10.2070 2:17	Э76ХФ	Р65	27	42,6833333	14,1166667	42,6833333	2,2325185	0,4038	0,145328	0,086305	0,111188	0,0397882	1573	1583	7,8276455		12117,5915	113,9	1	1	1	11,137					0,05		0,426	0,058	0,02				0,05013	0,132		0,133		0,248	2851	0,002	0,465	0,299	0,102	0,707	0,006	0,014	0,068	0,008	0,019	0,467	0,002	0,002	0,003	0,785	0,0002	0,415	0,102	0,782	0,005	0,015	0,068	0,009	0,015	0,565	0,003	0,037	5,9	58	0,6	14,3	0,19	2,6	22	6,4	54,4	0,4	14,3	0,07	2,4	22,2
2921	г683863?7:8	22.10.2070 3:11	Э76ХФ	Р65	25	43,3333333	22,0666667	43,3333333	3,9229806	0,37602	0,151188	0,180197	0,115956	0,0391858	1534	1586	8,1505501		13081,26888	113,9	1	1	1	11,73					0,05		0,387	0,046	0,02				0,049371	0,1		0,281		0,258	4811	0,002	0,482	0,295	0,114	0,623	0,005	0,014	0,064	0,008	0,02	0,462	0,002	0,002	0,004	0,781	0,0003	0,417	0,113	0,782	0,004	0,016	0,064	0,008	0,015	0,559	0,003	0,037	5,8	60,4	0,3	11,9	0,12	2,7	22,2	6,6	55,2	0,7	9	0,1	2,5	21,8
2922	г683863?7:9	22.10.2070 4:00	Э76ХФ	Р65	28	42,25	13,85	42,25	2,8743523	0,438525	0,15529	0,166182	0,147153	0,0398473	1569	1584	8,2928183		12576,17329	115,1	1	1	1	11,451					0,05		0,464	0,057	0,02				0,050094	0,153		0,258		0,265	2903	0,002	0,441	0,292	0,103	0,642	0,006	0,015	0,071	0,008	0,019	0,441	0,001	0,002	0,003	0,777	0,0003	0,418	0,105	0,791	0,005	0,015	0,071	0,009	0,016	0,572	0,003	0,037	3,8	50,6	0,5	11,7	0,13	2,8	18,2	5,3	53,3	0,5	12,2	0,09	2,3	23,5
2923	г683863?7::	22.10.2070 4:57	Э76ХФ	Р65	23	42,1833333	19,1666667	42,1833333	3,3228383	0,406765	0,148258	0,167048	0,124895	0,0402157	1542	1586	9,2280285		12775,30435	115,3	1	1	1	12,95					0,05		0,426	0,061	0,02				0,050383	0,119		0,26		0,253	4081	0,002	0,448	0,295	0,105	0,637	0,006	0,014	0,064	0,007	0,021	0,457	0,002	0,002	0,003	0,771	0,0001	0,414	0,102	0,779	0,005	0,014	0,064	0,007	0,017	0,55	0,003	0,037	5,3	57,3	0,9	11,2	0,16	2,6	21,9	5,4	51,3	1	7,9	0,16	2,4	21,5
2924	"г683863?7:;"	22.10.2070 5:47	Э76ХФ	Р65	24	42,5333333	19,6833333	42,5333333	3,2771309	0,40066	0,16994	0,156507	0,137863	0,0400425	1544	1586	8,4829937		12848,43353	114,7	1	1	1	12,027					0,05		0,415	0,079	0,02				0,050166	0,143		0,243		0,29	4215	0,002	0,447	0,281	0,111	0,652	0,006	0,012	0,065	0,007	0,019	0,452	0,002	0,002	0,003	0,774	0,0002	0,417	0,108	0,79	0,005	0,015	0,065	0,007	0,018	0,561	0,003	0,037	4,3	62,8	0,5	8,6	0,16	3	20,9	5,7	59,8	0,4	12,2	0,12	2,7	21,9
2925	г683863?7:<	22.10.2070 6:37	Э76ХФ	Р65	26	43,8666667	16,2	43,8666667	2,574478	0,382945	0,134194	0,143336	0,075334	0,039119	1563	1581	8,2661854		12277,77778	112,6	1	1	1	12,087					0,05		0,4	0,059	0,02				0,049009	0,054		0,224		0,229	3315	0,002	0,465	0,31	0,108	0,669	0,005	0,013	0,066	0,008	0,021	0,504	0,002	0,002	0,003	0,775		0,421	0,106	0,793	0,004	0,014	0,065	0,009	0,015	0,566	0,003	0,037	5,7	55,3	0,6	17,8	0,17	2,6	21,5	6,1	54,5	0,6	14	0,1	2,4	22,5
2926	г683863?7:=	22.10.2070 7:27	Э76ХФ	Р65	27	44,55	18,3166667	44,55	3,3886967	0,42979	0,14064	0,187768	0,149147	0,0410818	1577	1583	10,359596		12441,1283	115,2	1	1	1	15,384			0,086		0,05		0,455	0,049	0,02				0,051468	0,147		0,292		0,24	3798	0,001	0,45	0,301	0,107	0,62	0,006	0,012	0,061	0,007	0,021	0,433	0,001	0,002	0,003	0,766	0,0003	0,414	0,107	0,787	0,005	0,013	0,061	0,008	0,015	0,559	0,003	0,037	4,6	55,5	0,2	13	0,18	2,2	25,7	4,6	57,3	0,5	11,3	0,1	2,2	26,4
2927	г683863?7:>	22.10.2070 8:18	Э76ХФ	Р65	31	41,0333333	20,05	41,0333333	3,4236243	0,4016424	0,097862	0,131676	0,131664	0,0417171	1564	1586	10,1712429		12864,83791	115,8	1	1	1	13,912		0,039292	0,074		0,05		0,384	0,035	0,02				0,052264	0,144		0,204		0,167	4299	0,002	0,454	0,34	0,092	0,674	0,007	0,012	0,064	0,008	0,02	0,459	0,002	0,002	0,003	0,78	0,0003	0,416	0,097	0,797	0,008	0,014	0,067	0,009	0,015	0,571	0,003	0,039	4,7	56,8	0,6	13,5	0,13	2,5	22,9	5,3	57,3	1	10,6	0,12	2,5	23,3
2928	г683863?7:?	22.10.2070 9:22	Э76ХФ	Р65	19	45,7	17,3	45,7	3,0136986	0,4457	0,157048	0,180124	0,147035	0,0408511	1600	1583	14,3003715		11583,81503	115,1	1	1	1	21,387			0,088		0,05		0,472	0,039	0,02				0,051179	0,147		0,28		0,268	3340	0,002	0,439	0,288	0,098	0,63	0,006	0,014	0,064	0,007	0,02	0,439	0,001	0,002	0,003	0,778	0,0002	0,414	0,099	0,786	0,005	0,014	0,064	0,008	0,013	0,561	0,003	0,037	4,8	54,3	1,1	12,8	0,19	2,3	23,9	5,5	54	0,4	10,5	0,07	2,5	21,5
2929	"г683863?7;6"	22.10.2070 10:14	Э90ХАФ	Р65	21	41,6833333	21,1333333	41,5166667	3,8942116	0,4357418	0,028128	0,071391	0,057441	0,0917965	1549	1618	13,7992415	15,3052941	13173,50158	112	1	1	1	6,064	14,455	0,040044	0,098		0,05		0,44	0,077	0,02				0,100297	0,057		0,111	0,02662	0,048	4640	0,002	0,499	0,267	0,092	0,731	0,006	0,012	0,07	0,01	0,017	0,494	0,002	0,002	0,003	0,869	0,0003	0,287	0,091	0,786	0,004	0,017	0,069	0,011	0,014	0,547	0,003	0,082	3,7	61,9	0,6	9,8	0,08	3	20,4	4,8	60	0,6	11,6	0,12	2,7	21,9
2930	"г683863?7;7"	22.10.2070 11:05	Э90ХАФ	Р65	19	47,2166667	20,2166667	46,8833333	2,9240953	0,4683392	0,103722	0,156232	0,087499	0,0933629	1590	1589	12,7439252	10,4096669	11630,99753	113,7	1	1	1	3,409	13,281	0,018236	0,086		0,05		0,489	0,078	0,02				0,102539	0,067		0,244	0,026114	0,177	3919	0,002	0,456	0,202	0,099	0,66	0,006	0,013	0,067	0,008	0,019	0,467	0,001	0,002	0,003	0,845	0,0002	0,288	0,098	0,799	0,004	0,019	0,067	0,009	0,015	0,553	0,003	0,084	4,1	60,9	0,3	10,7	0,1	2,9	21,1	4,2	61,5	0,3	9,5	0,11	2,6	23,7
2931	"г683863?7;8"	22.10.2070 11:57	Э90ХАФ	Р65	22	51,8666667	18,8166667	51,5333333	2,5534591	0,4647842	0,088486	0,100079	0,10176	0,093122	1586	1588	12,7508982	13,1430216	11759,78742	114,8	1	1	1	7,098	15,224	0,032336	0,072		0,05		0,473	0,06	0,02				0,102177	0,112		0,155	0,026223	0,151	3688	0,002	0,475	0,216	0,098	0,707	0,006	0,014	0,065	0,01	0,02	0,461	0,002	0,002	0,003	0,848	0,0003	0,288	0,099	0,791	0,004	0,019	0,065	0,01	0,014	0,544	0,003	0,082	4,1	58,6	0,6	10,7	0,13	2,7	21,6	4,8	61,1	0,6	6,6	0,08	2,7	22,6
2932	"г683863?7;9"	22.10.2070 12:48	Э90ХАФ	Р65	33	51,7333333	21	51,4	3,3784893	0,48726	0,1172	0,190678	0,099663	0,0940634	1587	1588	8,5729299	13,5077111	12302,85714	115,4	1	1	1	2,991	18,393		0,086		0,05		0,53	0,069	0,02				0,102937	0,071		0,298	0,026982	0,2	4306	0,002	0,485	0,193	0,102	0,63	0,006	0,014	0,069	0,008	0,02	0,46	0,001	0,002	0,004	0,844	0,0004	0,291	0,102	0,801	0,004	0,02	0,071	0,009	0,016	0,544	0,003	0,084	3,8	60	0,4	10,2	0,09	2,6	22,9	5,1	56,2	0,5	8,1	0,06	2,7	20,9
2933	"г683863?7;:"	22.10.2070 13:43	Э90ХАФ	Р65	37	50,05	19,4	49,5666667	2,6140103	0,4817136	0,127748	0,177565	0,110597	0,0922525	1590	1586	11,2345636	11,7013413	11820,61856	113,1	1	1	1	14,374	4,362	0,023688	0,081		0,05		0,494	0,049	0,02				0,101128	0,093		0,277	0,02615	0,218	3822	0,002	0,447	0,185	0,108	0,637	0,007	0,011	0,071	0,008	0,021	0,451	0,001	0,002	0,003	0,85	0,0004	0,293	0,108	0,797	0,005	0,016	0,071	0,009	0,015	0,542	0,003	0,084	4,2	53,3	0,6	12,2	0,15	2,5	21,8	4,3	58	0,4	11,2	0,1	2,2	25,9
2934	"г683863?7;;"	22.10.2070 14:39	Э90ХАФ	Р65	42	52,7166667	31,1833333	52,55	4,0584743	0,50797	0,080868	0,141196	0,09724	0,0922067	1542	1587	14,7134328	13,0659618	12737,57349	113,5	1	1	1	1,643	21,283		0,166		0,05		0,564	0,07	0,02				0,10149	0,088		0,22	0,025391	0,138	6620	0,002	0,462	0,219	0,103	0,669	0,007	0,012	0,073	0,007	0,035	0,463	0,001	0,002	0,004	0,862	0,0003	0,29	0,104	0,799	0,006	0,017	0,074	0,009	0,023	0,548	0,003	0,081	5,8	56,6	0,4	13,4	0,13	2,7	20,7	7	47,7	0,3	12,3	0,07	2,8	17,2
2935	"г683863?7;<"	22.10.2070 15:36	Э90ХАФ	Р65	45	46,7333333	20,9166667	44,55	3,1063923	0,50312	0,09376	0,133768	0,107098	0,0936574	1578	1576	7,291352	8,595	12050,67729	113,3	1	1	1	9,977	0,382		0,116		0,05		0,556	0,097	0,02				0,103009	0,106		0,208	0,025897	0,16	4201	0,002	0,466	0,211	0,107	0,681	0,006	0,01	0,065	0,009	0,021	0,456	0,001	0,002	0,004	0,859	0,0007	0,289	0,105	0,798	0,005	0,014	0,065	0,01	0,016	0,559	0,003	0,083	4,2	51,6	0,7	8,7	0,08	2,9	17,8	6,2	55,8	1	9,4	0,13	2,4	23
2936	"г683863?7;="	22.10.2070 16:29	Э90ХАФ	Р65	46	44,3333333	21,2	44,0166667	4,2482795	0,431855	0,050982	0,022173	0,069648	0,0920419	1536	1577	14,906429	14,3474878	12993,39623	114,4	1	1	1	6,505	14,754		0,063		0,05		0,48	0,076	0,02				0,101273	0,096		0,033	0,025318	0,087	4591	0,003	0,526	0,247	0,111	0,768	0,011	0,01	0,086	0,013	0,019	0,476	0,002	0,002	0,004	0,864	0,0006	0,289	0,11	0,789	0,01	0,017	0,086	0,014	0,016	0,543	0,003	0,083	5,2	55,9	1	6,7	0,25	2,3	24,4	4,6	63,4	0,6	4,5	0,07	2,7	21,4
2937	"г683863?7;>"	22.10.2070 17:23	Э90ХАФ	Р65	48	45,5166667	15,8166667	45,1833333	2,9627907	0,4793	0,084384	0,08955	0,115393	0,0941844	1590	1584	15,6208376	15,0505647	12571,549	115,8	1	1	1	8,496	14,436		0,136		0,05		0,53	0,082	0,02				0,102937	0,137		0,138	0,027163	0,144	3314	0,002	0,488	0,217	0,105	0,716	0,006	0,011	0,067	0,011	0,019	0,453	0,001	0,002	0,003	0,859	0,0003	0,288	0,104	0,795	0,004	0,016	0,066	0,012	0,014	0,541	0,002	0,083	3,4	54,4	8,2	8,2	0,49	2,5	21,4	4,1	56,2	0,6	10,9	0,17	2,1	26,5
2938	"г683863?7;?"	22.10.2070 18:15	Э90ХАФ	Р65	53	44,05	21,5333333	41,7166667	4,7091148	0,4698066	0,07325	0,085224	0,086407	0,0933444	1535	1585	10,3388464	12,7380531	14464,08669	114,6	1	1	1	12,398	2,399	0,038728	0,064		0,05		0,475	0,085	0,02				0,102105	0,095		0,132	0,026765	0,125	5191	0,002	0,474	0,228	0,118	0,721	0,007	0,009	0,072	0,009	0,02	0,469	0,002	0,002	0,003	0,877	0,0002	0,288	0,119	0,803	0,005	0,014	0,071	0,01	0,014	0,541	0,003	0,084	4	56,7	1,1	9,1	0,18	2,7	21,2	4,6	55	0,4	11,3	0,15	2,3	24,3
2939	г683863?7<6	22.10.2070 19:07	Э90ХАФ	Р65	55	45,8666667	20,5666667	45,7	3,0869397	0,478825	0,101378	0,149442	0,062464	0,0924864	1543	1574	11,4870968	10,5733148	12404,53809	114,2	1	1	1	5,935	10,588				0,05		0,524	0,038	0,02				0,10149	0,032		0,234	0,025933	0,173	4252	0,002	0,471	0,203	0,112	0,657	0,006	0,011	0,065	0,009	0,022	0,485	0,001	0,002	0,003	0,868	0,0002	0,289	0,109	0,796	0,004	0,016	0,064	0,01	0,017	0,552	0,003	0,085	5,2	57,4	0,7	13,9	0,17	2,6	22,5	6,8	51,8	0,6	9	0,09	2,6	19,8
2940	г683863?7<7	22.10.2070 20:20	Э90ХАФ	Р65	39	45,3333333	18,7333333	45,1666667		0,45274	0,028128	0,070669	0,087679	0,093489	1559	1575	6,3509025	8,5576119	11184,34164	114,7	1	1	1	5,864	4,778		0,043		0,05		0,508	0,067	0,02				0,102286	0,103		0,109	0,026765	0,048	3492	0,003	0,484	0,265	0,107	0,725	0,008	0,009	0,071	0,01	0,018	0,468	0,002	0,002	0,004	0,863	0,0002	0,286	0,105	0,784	0,006	0,013	0,07	0,011	0,014	0,548	0,003	0,082	4,8	59	2,9	7,7	0,27	2,8	20,7	6,1	62,5	0,5	6,2	0,06	2,8	21,8
2941	г683863?7<8	22.10.2070 21:12	Э90ХАФ	Р65	44	47,1833333	20,6666667	46,8333333		0,51782	0,118372	0,153094	0,124348	0,0941842	1562	1575	9,1122118	9,9404687	11180,32258	116,2	1	1	1	5,928	8,72				0,05		0,569	0,039	0,02				0,103516	0,124		0,238	0,026114	0,202	3851	0,002	0,45	0,192	0,096	0,657	0,005	0,01	0,061	0,009	0,019	0,435	0,001	0,002	0,004	0,881	0,0004	0,289	0,093	0,789	0,004	0,014	0,06	0,01	0,017	0,551	0,003	0,084	4	61,4	0,5	9,3	0,11	2,9	21,4	6,3	60,6	0,5	7,7	0,07	2,8	21,9
2942	г683863?7<9	22.10.2070 22:07	Э90ХАФ	Р65	46	47,0333333	21,3166667	46,8666667	2,5797831	0,4907	0,01758	0,167325	0,105121	0,0936132	1549	1573	9,8558182	9,3061743	12058,17045	115,5	1	1	1	6,023	8,541				0,05		0,553	0,037	0,02				0,102901	0,089		0,261	0,025933	0,03	4284	0,002	0,456	0,274	0,101	0,65	0,007	0,01	0,073	0,007	0,019	0,444	0,001	0,002	0,003	0,849	0,0003	0,287	0,1	0,797	0,005	0,016	0,071	0,008	0,017	0,543	0,003	0,084	4,2	57,7	0,5	12,2	0,07	2,6	22,3	5,2	60,2	0,6	8,9	0,08	2,7	22,4
2943	г683863?7<:	22.10.2070 23:03	Э90ХАФ	Р65	47	47,2166667	19,5166667	47,05	2,7670588	0,490485	0,04981	0,140859	0,113689	0,094266	1549	1577	8,5976879	10,2231782	12650,72588	116,2	1	1	1	2,479	12,938				0,05		0,548	0,046	0,02				0,104058	0,113		0,219	0,025318	0,085	4115	0,002	0,478	0,248	0,109	0,674	0,006	0,01	0,074	0,009	0,019	0,446	0,001	0,002	0,003	0,86	0,0005	0,289	0,108	0,797	0,004	0,015	0,073	0,01	0,017	0,55	0,003	0,084	4,1	61,6	0,7	9,4	0,1	2,8	21,8	5,1	59	0,7	11,4	0,08	2,6	22,9
2944	"г683863?7<;"	22.10.2070 23:54	Э90ХАФ	Р65	52	45,35	21,4833333	45,1833333	3,1315079	0,43633		0,065056	0,092745	0,0923937	1529	1575	8,9919643	9,3864053	13187,8976	114,9	1	1	1	5,595	8,247				0,05		0,493	0,04	0,02				0,101454	0,113		0,1	0,025788		4722	0,002	0,5	0,299	0,108	0,73	0,006	0,009	0,071	0,011	0,019	0,458	0,002	0,002	0,004	0,852	0,0003	0,299	0,108	0,791	0,004	0,013	0,07	0,013	0,018	0,544	0,003	0,083	4,3	58,5	0,8	11,7	0,12	3	19,6	5,5	60,7	0,6	9,1	0,1	2,8	21,6
2945	г683863?7<<	23.10.2070 0:47	Э90ХАФ	Р65	56	47,5333333	17,3333333	47,35		0,50998	0,165252	0,20254	0,124776	0,0919342	1573	1581	7,2497696	9,2896907	12551,53846	113,4	1	1	1	4,37	9,011		0,063		0,05		0,549	0,039	0,02				0,101092	0,104		0,316	0,025608	0,282	3626	0,002	0,458	0,15	0,115	0,612	0,009	0,01	0,079	0,007	0,021	0,428	0,001	0,002	0,003	0,851	0,0003	0,286	0,116	0,785	0,007	0,016	0,079	0,008	0,016	0,535	0,002	0,082	4,3	51,9	0,7	14,3	0,2	2,1	24,5	4,4	55	1	9,6	0,1	2,1	26,3
2946	г683863?7<=	23.10.2070 1:42	Э90ХАФ	Р65	58	46,1833333	20,5333333	46,0333333	3,0555112	0,497705	0,03809	0,166412	0,08965	0,0939272	1541	1576	9,9152847	8,2511331	13096,75325	115,1	1	1	1	5,514	7,889				0,05		0,558	0,04	0,02				0,102828	0,066		0,26	0,027127	0,065	4482	0,002	0,468	0,252	0,104	0,638	0,005	0,011	0,062	0,008	0,022	0,457	0,001	0,002	0,003	0,866	0,0002	0,285	0,106	0,784	0,004	0,015	0,063	0,01	0,019	0,538	0,003	0,084	4,3	53,4	0,7	9,9	0,14	2,7	19,7	5,3	59,4	1	4,9	0,1	2,3	25,9
2947	г683863?7<>	23.10.2070 3:04	Э90ХАФ	Р65	34	49,0333333	17,15	48,85		0,543815	0,110754	0,191589	0,185272	0,0950633	1570	1580	11,1265487	13,742539	12265,88921	116,8	1	1	1	6,985	13,712		0,122		0,05		0,601	0,03	0,02				0,103913	0,2		0,297	0,027742	0,189	3506	0,002	0,42	0,203	0,106	0,624	0,006	0,01	0,071	0,007	0,027	0,388	0,001	0,002	0,003	0,86	0,0003	0,289	0,105	0,79	0,003	0,018	0,067	0,009	0,022	0,546	0,002	0,084	4,4	52,5	0,8	14,7	0,59	2,1	25,4	5,3	60,1	0,9	4,9	0,11	2,3	26
2948	г683863?7<?	23.10.2070 3:58	Э90ХАФ	Р65	35	47,3833333	23,55	47,2166667	3,3639144	0,45401	0,036332	0,124442	0,082024	0,0927116	1528	1578	9,1524263	8,9149128	13200	114,5	1	1	1	5,344	8,801				0,05		0,506	0,039	0,02				0,101563	0,072		0,194	0,026657	0,062	5181	0,003	0,487	0,256	0,097	0,685	0,012	0,009	0,07	0,008	0,02	0,467	0,002	0,002	0,003	0,853	0,0003	0,288	0,098	0,796	0,011	0,015	0,069	0,01	0,018	0,547	0,003	0,085	4,2	61,4	0,3	9	0,13	2,8	22,1	5,1	60,3	0,9	8,5	0,11	2,7	22,7
2949	г683863?7=6	23.10.2070 4:53	Э76ХФ	Р65	34	50,5333333	29,2166667	50,5333333	4,1975487	0,439035	0,110754	0,103889	0,102151	0,0382002	1566	1626	8,6714286		13284,88306	112,2	1	1	1	13,961					0,05		0,475	0,039	0,02				0,047924	0,111		0,161		0,189	6469	0,002	0,407	0,327	0,087	0,702	0,005	0,01	0,054	0,012	0,018	0,481	0,002	0,003	0,004	0,782	0,0005	0,415	0,087	0,79	0,004	0,011	0,055	0,013	0,014	0,571	0,003	0,036	4,1	64,5	0,7	9,4	0,16	3,2	20,2	4,7	62	0,5	7,5	0,09	2,8	21,2
2950	г683863?7=7	23.10.2070 5:45	Э76ХФ	Р65	43	49,6833333	23,3333333	49,6833333	3,1992898	0,413035	0,109582	0,133154	0,143321	0,0399586	1553	1599	8,1397467		12618	114,9	1	1	1	13,209					0,05		0,442	0,039	0,02				0,05013	0,161		0,206		0,187	4907	0,002	0,447	0,33	0,107	0,672	0,007	0,011	0,07	0,01	0,021	0,453	0,001	0,002	0,004	0,783	0,0004	0,416	0,104	0,781	0,006	0,012	0,069	0,01	0,018	0,57	0,003	0,037	5,3	56	1	11,2	0,23	2,6	21,4	5,4	58,4	0,5	8,1	0,1	2,3	25,8
2951	г683863?7=8	23.10.2070 6:39	Э76ХФ	Р65	51	46,0666667	22,2666667	46,0666667	3,5896206	0,441475	0,140054	0,1237265	0,113515	0,0399299	1541	1594	9,016932		13680,53892	115,4	1	1	1	13,846					0,05		0,472	0,041	0,02				0,050094	0,12		0,192		0,239	5077	0,002	0,445	0,304	0,103	0,681	0,006	0,008	0,064	0,014	0,023	0,465	0,002	0,002	0,004	0,776	0,0004	0,416	0,103	0,787	0,005	0,012	0,064	0,016	0,02	0,562	0,003	0,037	5,2	58,5	0,8	9,7	0,15	2,6	22,2	5,9	53,2	1	5	0,12	2,7	19,8
2952	г683863?7=9	23.10.2070 7:31	Э76ХФ	Р65	53	50,3833333	19,4	50,3833333	2	0,4954	0,05274	0,2063395	0,141038	0,0408817	1572	1586	9,6835594		14025,7732	116,3	1	1	1	16,263			0,134		0,05		0,551	0,082	0,02				0,051288	0,129		0,322		0,09	4535	0,002	0,413	0,376	0,105	0,61	0,007	0,011	0,066	0,009	0,024	0,44	0,001	0,002	0,004	0,776	0,0002	0,417	0,103	0,787	0,006	0,013	0,065	0,01	0,015	0,572	0,003	0,037	4,7	54,8	0,4	13,5	0,11	2,2	24,9	4,4	55,9	1	7,6	0,09	2	27,3
2953	г683863?7=:	23.10.2070 8:23	Э76ХФ	Р65	61	40,85	24,5	40,85	2,6373166	0,47762	0,119544	0,182381	0,107712	0,0397857	1520	1579	10,4952264		13760,81633	114,1	1	1	1	14,291			0,08		0,05		0,518	0,072	0,02				0,049913	0,088		0,285		0,204	5619	0,002	0,417	0,321	0,111	0,623	0,007	0,011	0,074	0,008	0,024	0,464	0,002	0,002	0,003	0,76	0,0002	0,416	0,108	0,775	0,006	0,014	0,073	0,01	0,017	0,56	0,003	0,037	4,9	56,9	0,2	13,5	0,17	2,3	25,2	5,1	58,8	0,8	4,4	0,08	2,3	25,3
2954	"г683863?7=;"	23.10.2070 9:45	Э76ХФ	Р65	27	45,35	19,0833333	45,35	2	0,4947	0,127748	0,198496	0,125192	0,0403914	1578	1575	9,3446527		12727,33624	114,5	1	1	1	14,126			0,133		0,05		0,537	0,074	0,02				0,050673	0,108		0,31		0,218	4048	0,002	0,394	0,314	0,113	0,61	0,006	0,012	0,072	0,008	0,025	0,453	0,001	0,002	0,003	0,762	0,0003	0,415	0,111	0,783	0,005	0,013	0,072	0,009	0,017	0,565	0,003	0,037	4,8	56	0,3	12,8	0,14	2,2	26	5,1	58,9	0,9	4,7	0,08	2,3	26
2955	г683863?7=<	23.10.2070 10:37	Э76ХФ	Р65	32	43,7	21,2	43,7	3,3631944	0,39875	0,118372	0,1011205	0,10415	0,0395266	1558	1575	8,1631579		12342,45283	114	1	1	1	11,891			0,081		0,05		0,424	0,082	0,02				0,049588	0,117		0,157		0,202	4361	0,002	0,46	0,322	0,106	0,697	0,007	0,01	0,076	0,011	0,024	0,473	0,002	0,002	0,003	0,772	0,0002	0,418	0,104	0,783	0,006	0,011	0,075	0,012	0,018	0,564	0,003	0,037	4,6	51,4	0,3	10,5	0,14	2,4	21,7	5,1	49	0,8	6,2	0,06	2,5	19,4
2956	г683863?7==	23.10.2070 11:38	Э76ХФ	Р65	23	48,3833333	19,6666667	48,3833333	2,7705263	0,45459	0,107824	0,0970605	0,130386	0,0408817	1578	1573	9,2765415		12505,42373	116,8	1	1	1	14,961			0,186		0,05		0,495	0,08	0,02				0,051288	0,159		0,15		0,184	4099	0,002	0,424	0,329	0,109	0,7	0,008	0,01	0,079	0,012	0,023	0,452	0,001	0,002	0,003	0,769	0,0002	0,415	0,109	0,785	0,008	0,011	0,079	0,013	0,016	0,563	0,003	0,037	5	49,3	0,5	11,3	0,12	2,3	21	5,5	44,7	0,7	9,7	0,06	2,3	19,5
2957	г683863?7=>	23.10.2070 12:30	Э76ХФ	Р65	30	40,3666667	16,6666667	40,3666667	2,9917355	0,350935	0,080282	0,0185005	0,09435	0,0403046	1569	1582	8,5034611		11818,8	116,3	1	1	1	11,397			0,08		0,05		0,375	0,073	0,02				0,050564	0,137		0,027		0,137	3283	0,002	0,495	0,357	0,107	0,771	0,009	0,009	0,08	0,014	0,019	0,484	0,002	0,003	0,004	0,767	0,0003	0,419	0,105	0,787	0,008	0,011	0,079	0,014	0,015	0,577	0,003	0,037	5,4	54,8	0,6	11,8	0,15	2,6	21,4	5,1	62	0,6	6,2	0,06	2,8	22,3
2958	г683863?7=?	23.10.2070 13:21	Э76ХФ	Р65	28	43,0166667	20,45	43,0166667	2	0,461495	0,099034	0,1508255	0,119186	0,0406505	1557	1577	9,5732662		12668,94866	116,6	1	1	1	13,727			0,08		0,05		0,503	0,074	0,02				0,050998	0,119		0,235		0,169	4318	0,002	0,419	0,34	0,096	0,654	0,011	0,01	0,078	0,009	0,022	0,467	0,001	0,002	0,003	0,753	0,0002	0,418	0,096	0,787	0,01	0,012	0,078	0,01	0,016	0,571	0,003	0,037	4,7	50,1	0,4	10	0,21	2,4	21	5	57,9	0,4	10,2	0,08	2,3	25,4
2959	г683863?7>6	23.10.2070 14:19	Э76ХФ	Р65	23	40,8666667	18,7	40,8666667	2	0,468695	0,150602	0,193837	0,153868	0,0410251	1575	1585	7,5516313		12291,97861	116,8	1	1	1	10,287			0,052		0,05		0,501	0,049	0,02				0,051468	0,154		0,302		0,257	3831	0,002	0,42	0,297	0,091	0,625	0,007	0,011	0,066	0,007	0,02	0,442	0,001	0,002	0,003	0,763	0,0003	0,414	0,092	0,791	0,006	0,011	0,066	0,009	0,016	0,566	0,003	0,037	4,4	56,9	0,4	12,4	0,17	2,2	26,1	4	57,1	0,7	7,7	0,1	2,8	19,5
2960	г683863?7>7	23.10.2070 15:10	Э76ХФ	Р65	21	50,0333333	25,6833333	50,0333333	3,0243446	0,44889	0,13478	0,1776555	0,13181	0,0411407	1557	1571	7,0249167		12045,16548	116,7	1	1	1	11,716			0,133		0,05		0,48	0,05	0,02				0,051613	0,127		0,277		0,23	5156	0,002	0,411	0,309	0,096	0,631	0,017	0,01	0,074	0,007	0,019	0,461	0,002	0,002	0,003	0,764	0,0001	0,416	0,095	0,781	0,016	0,012	0,074	0,008	0,015	0,561	0,003	0,037	4,5	57,6	0,7	10,7	0,15	2,3	24,8	5,8	47,7	1	6,8	0,08	2,5	18,9
2961	г683863?7>8	23.10.2070 16:01	Э76ХФ	Р65																																																																																
2962	г683863?7>9	23.10.2070 16:57	Э76ХФ	Р65	11	52,6833333	24	52,6833333	2	0,45775	0,142984	0,1900055	0,152158	0,0406989	1581	1580	8,9675419		12145	117,4	1	1	1	15,748			0,079		0,05		0,489	0,049	0,02				0,050998	0,153		0,296		0,244	4858	0,002	0,417	0,306	0,1	0,621	0,01	0,011	0,075	0,007	0,019	0,439	0,001	0,002	0,003	0,779	0,0004	0,418	0,101	0,785	0,009	0,012	0,075	0,009	0,016	0,572	0,003	0,037	4,7	48,6	0,7	20,1	0,12	2,2	22,3	4,8	57,7	0,4	10,6	0,13	2,2	25,7
