Repository: Siella/alloy_building

# Прогнозирование химического состава шлака
Задание по Data science от компании EVRAZ (оптимизация сталеплавильного производства) в рамках хакатона ```</beCoder>```.

Мы реализовали наше решение как простой и лаконичный веб-сервис!
В папке `EDA` результаты анализа данных в рамках отборочного задания, в `modelling` — результаты моделирования целевых показателей химического состава шлака и `сыпуч известь РП`.

File: _data/Исходные данные.txt (part 34 of 78)
оком	t продувка	ПСН гр.	чист расход C	чист расход Cr	чист расход Mn	чист расход Si	чист расход V	температура первая	температура последняя	Ar (интенс.)	N2 (интенс.)	эл. энергия (интенс.)	произв жидкая сталь	произв количество обработок	произв  количество плавок	произв количество плавок (цел)	расход газ Ar	расход газ  N2	расход C пров.	сыпуч известь РП	сыпуч кварцит	сыпуч кокс пыль УСТК	сыпуч  кокс. мелочь (сух.)	сыпуч  кокс. мелочь КМ1	сыпуч  шпат плав.	ферспл CaC2	ферспл FeMo	ферспл FeSi-75	ферспл FeV азот.	ферспл  FeV-80	ферспл  Mn5Si65Al0.5	ферспл  Ni H1 пласт.	ферспл SiMn18	ферспл  ферванит	ферспл  фх850А	эл. энергия	химсталь первый Al_1	химсталь первый C_1	химсталь первый Cr_1	химсталь первый Cu_1	химсталь первый Mn_1	химсталь первый Mo_1	химсталь первый N_1	химсталь первый Ni_1	химсталь первый P_1	химсталь первый S_1	химсталь первый Si_1	химсталь первый Ti_1	химсталь первый V_1	химсталь последний Al	химсталь последний C	химсталь последний Ca	химсталь последний Cr	химсталь последний Cu	химсталь последний Mn	химсталь последний Mo	химсталь последний N	химсталь последний Ni	химсталь последний P	химсталь последний S	химсталь последний Si	химсталь последний Ti	химсталь последний V	химшлак первый Al2O3_1	химшлак первый CaO_1	химшлак первый FeO_1	химшлак первый MgO_1	химшлак первый MnO_1	химшлак первый R_1	химшлак первый SiO2_1	химшлак последний Al2O3	химшлак последний CaO	химшлак последний FeO	химшлак последний MgO	химшлак последний MnO	химшлак последний R	химшлак последний SiO2
2963	г683863?7>:	23.10.2070 17:50	Э76ХФ	Р65	19	44,0333333	23,15	44,0333333	2	0,43898	0,139468	0,124537	0,14384	0,0406611	1566	1580	8,1286147		12461,33909	117,8	1	1	1	11,931			0,131		0,05		0,469	0,075	0,02				0,05089	0,168		0,193		0,238	4808	0,003	0,441	0,308	0,098	0,679	0,007	0,01	0,066	0,01	0,02	0,448	0,002	0,003	0,004	0,765	0,0002	0,417	0,098	0,787	0,006	0,011	0,066	0,011	0,014	0,574	0,003	0,037	5,4	51,7	0,4	9,8	0,11	2,6	20	5,9	50,9	0,6	5,5	0,06	2,8	18,3
2964	"г683863?7>;"	23.10.2070 18:42	Э76ХФ	Р65	19	42,4	16,7166667	42,4	1,5030377	0,46217	0,12306	0,1393875	0,161622	0,0404006	1608	1579	11,557783		11359,92024	116	1	1	1	16,335			0,222		0,05		0,5	0,074	0,02				0,050564	0,189		0,216		0,21	3165	0,002	0,414	0,32	0,104	0,664	0,008	0,009	0,07	0,01	0,022	0,427	0,002	0,002	0,004	0,756	0,0002	0,418	0,104	0,785	0,007	0,01	0,07	0,012	0,014	0,567	0,003	0,037	5,4	54,3	0,6	12,8	0,09	2,2	24,2	5	60	0,8	4,8	0,08	2,3	26,2
2965	г683863?7><	23.10.2070 19:31	Э76ХФ	Р65	21	44,8666667	26,5166667	44,8666667	3,8790698	0,306105	0,011134	0,044998	0,084084	0,0395337	1534	1581	5,062754		12902,07417	115,4	1	1	1	6,853			0,127		0,05		0,331	0,095	0,02				0,049479	0,11		0,069		0,019	5702	0,002	0,526	0,412	0,097	0,754	0,007	0,012	0,076	0,012	0,021	0,491	0,003	0,003	0,004	0,757	0,0003	0,418	0,096	0,782	0,007	0,013	0,076	0,012	0,015	0,56	0,004	0,037	5	58,9	0,4	8,6	0,07	2,8	21	4,9	58,9	0,6	7	0,12	2,3	25,8
2966	г683863?7>=	23.10.2070 20:25	Э76ХФ	Р65	21	45,3666667	22,5333333	45,3666667	3,2285898	0,4159508	0,136538	0,159439	0,144364	0,0400826	1559	1574	9,8707965		12283,13609	116,1	1	1	1	14,872		0,028764	0,125		0,05		0,406	0,054	0,02				0,050166	0,154		0,248		0,233	4613	0,002	0,427	0,307	0,089	0,654	0,011	0,013	0,061	0,009	0,022	0,456	0,002	0,003	0,003	0,764	0,0003	0,415	0,089	0,789	0,01	0,014	0,062	0,011	0,016	0,549	0,003	0,037	4,1	58,5	0,2	11	0,17	2,3	25,7	4,9	52,3	0,9	10,7	0,18	2,3	22,6
2967	г683863?7>>	23.10.2070 21:17	Э76ХФ	Р65	23	42,5	20,2333333	42,5	3,9200372	0,38498	0,03516	0,047251	0,108156	0,0401122	1568	1592	11,628		12798,68204	113,9	1	1	1	16,473			0,181		0,05		0,424	0,097	0,02				0,050203	0,146		0,072		0,06	4316	0,002	0,468	0,39	0,099	0,744	0,008	0,011	0,07	0,012	0,019	0,478	0,002	0,003	0,004	0,758	0,0004	0,415	0,096	0,781	0,007	0,013	0,069	0,012	0,014	0,549	0,003	0,037	4,4	60,1	0,4	8,4	0,17	2,7	22,6	4,7	58,3	0,5	10,9	0,12	2,8	21,2
2968	г683863?7>?	23.10.2070 22:11	Э76ХФ	Р65	21	42,1833333	20,15	42,1833333	3,4204963	0,352143	0,088486	0,055047	0,120732	0,0406028	1564	1586	11,6761754		12515,13648	117,6	1	1	1	16,418		0,00564	0,063		0,05		0,367	0,084	0,02				0,050817	0,162		0,084		0,151	4203	0,002	0,497	0,351	0,101	0,741	0,009	0,011	0,064	0,014	0,021	0,463	0,002	0,003	0,004	0,792	0,0003	0,419	0,099	0,786	0,008	0,013	0,063	0,014	0,014	0,561	0,003	0,037	3,8	51,3	1,4	9,9	0,16	2,8	18,3	4,6	53,6	0,8	8,9	0,08	2,7	19,5
2969	г683863?7?6	23.10.2070 23:04	Э90ХАФ	Р65	19	44,1833333	21,85	43,5166667	3,6013925	0,5135	0,042192	0,0832845	0,099222	0,0929449	1613	1620	15,4831441	13,5778846	12483,29519	113,9	1	1	1	9,849	10,983		0,189		0,05		0,58	0,059	0,02				0,101454	0,117		0,129	0,026946	0,072	4546	0,003	0,453	0,253	0,086	0,718	0,009	0,012	0,069	0,014	0,017	0,46	0,002	0,002	0,005	0,845	0,0004	0,287	0,085	0,79	0,007	0,017	0,068	0,016	0,01	0,556	0,003	0,085	6,2	53,5	0,9	10	0,09	2,6	20,7	7,3	52	0,5	7,5	0,07	2,6	20
2970	г683863?7?7	23.10.2070 23:55	Э90ХАФ	Р65	23	50,55	24,1833333	49,8833333	3,565096	0,495935	0,099034	0,1640125	0,109802	0,0943247	1561	1592	10,6149471	11,405182	12911,37147	115,2	1	1	1	8,088	10,271		0,198		0,05		0,545	0,039	0,02				0,10366	0,099		0,256	0,026078	0,169	5204	0,003	0,474	0,207	0,092	0,648	0,01	0,012	0,063	0,008	0,018	0,453	0,002	0,002	0,003	0,864	0,0002	0,287	0,092	0,789	0,008	0,017	0,063	0,009	0,015	0,527	0,003	0,084	5,7	54,8	0,5	12,5	0,1	2,7	20,1	5,1	57,2	0,8	5,4	0,11	2,3	24,6
2971	г683863?7?8	24.10.2070 0:56	Э90ХАФ	Р65	22	49,6833333	22,8333333	49,35	2,6003976	0,50822	0,120716	0,2492845	0,171142	0,0940659	1588	1592	12,1221939	12,5396129	11869,48905	116,1	1	1	1	14,55	5,399		0,259		0,05		0,553	0,024	0,02				0,102937	0,157		0,389	0,026801	0,206	4517	0,002	0,446	0,19	0,106	0,578	0,009	0,012	0,08	0,006	0,032	0,404	0,001	0,002	0,003	0,845	0,0005	0,288	0,108	0,798	0,007	0,016	0,08	0,008	0,021	0,55	0,003	0,084	4,6	51,8	1,1	16	0,22	2,1	24,8	4,7	56,3	0,4	10,7	0,16	2,3	25
2972	г683863?7?9	24.10.2070 1:51	Э90ХАФ	Р65	26	49,8666667	20,5	49,7	3,440348	0,451945	0,076766	0,155855	0,116016	0,0900542	1566	1590	9,4659506	12,949293	12790,2439	109,5	1	1	1	4,896	14,755		0,127		0,05		0,495	0,039	0,02				0,098994	0,112		0,243	0,024848	0,131	4370	0,002	0,491	0,22	0,101	0,657	0,006	0,012	0,062	0,008	0,024	0,443	0,001	0,002	0,003	0,847	0,0002	0,284	0,098	0,799	0,004	0,019	0,061	0,008	0,017	0,545	0,003	0,083	3,2	54,4	0,7	17,9	0,3	2,2	24,5	4,8	53,6	0,5	12,3	0,14	2,6	20,9
2973	г683863?7?:	24.10.2070 2:42	Э90ХАФ	Р65	33	49,9166667	25,7166667	49,2833333	3,3926972	0,52029	0,09962	0,1889125	0,12059	0,0951384	1551	1589	11,5723982	11,1153609	12792,48218	116,3	1	1	1	8,525	10,01		0,128		0,05		0,574	0,058	0,02				0,104239	0,105		0,295	0,026874	0,17	5483	0,002	0,437	0,203	0,109	0,628	0,007	0,013	0,078	0,007	0,022	0,439	0,002	0,002	0,003	0,849	0,0004	0,285	0,109	0,793	0,005	0,017	0,078	0,009	0,017	0,546	0,003	0,082	4,2	58,4	0,9	14	0,14	2,6	22,7	5,1	57	0,9	10,8	0,09	2,6	22,3
2974	"г683863?7?;"	24.10.2070 3:34	Э90ХАФ	Р65	40	50,0166667	27,0666667	49,6833333	5,5152439	0,44818	0,1172	0,184387	0,11478	0,0912751	1515	1589	9,569396	10,9360913	14814,53202	111,6	1	1	1	11,882	4,259		0,149		0,05		0,482	0,066	0,02				0,100043	0,098		0,288	0,025716	0,2	6683	0,002	0,506	0,19	0,096	0,633	0,005	0,012	0,064	0,007	0,02	0,464	0,002	0,002	0,003	0,854	0,0002	0,29	0,096	0,801	0,004	0,017	0,065	0,009	0,017	0,554	0,003	0,085	4,6	61,5	0,5	9,3	0,1	2,7	22,5	5,4	58,8	0,9	8	0,12	2,6	22,2
2975	г683863?7?<	24.10.2070 4:39	Э90ХАФ	Р65	32	48,2166667	23,5	47,8833333	2,6253041	0,489735	0,117786	0,1898155	0,139078	0,0942213	1570	1585	12,3443662	15,5409752	12217,02128	116	1	1	1	11,686	10,093		0,155		0,05		0,533	0,064	0,02				0,102792	0,133		0,296	0,027416	0,201	4785	0,001	0,46	0,192	0,101	0,63	0,008	0,012	0,068	0,008	0,02	0,425	0,001	0,002	0,004	0,835	0,0003	0,287	0,1	0,799	0,006	0,017	0,068	0,009	0,011	0,549	0,003	0,084	4,1	56,7	0,2	13,5	0,25	2,2	25,9	6,4	53,6	0,4	10,9	0,13	2,2	24
2976	г683863?7?=	24.10.2070 5:59	Э90ХАФ	Р65	9	46,3833333	20,8333333	46,05	2,9745727	0,506995	0,089658	0,1469465	0,114206	0,0957478	1590	1585	10,1163911	12,3007126	12052,8	115,6	1	1	1	5,949	11,508		0,149		0,05		0,561	0,036	0,02				0,104962	0,113		0,229	0,026946	0,153	4185	0,002	0,463	0,211	0,106	0,663	0,007	0,01	0,069	0,009	0,021	0,44	0,001	0,002	0,003	0,857	0,0002	0,288	0,106	0,792	0,005	0,016	0,07	0,01	0,016	0,547	0,003	0,076	4,8	57,3	0,4	13,6	0,1	2,5	23,2	5,1	56,9	0,4	10,4	0,09	2,6	22,2
2977	г683863?7?>	24.10.2070 6:51	Э90ХАФ	Р65	12	46,3666667	22,0166667	46,0333333	3,4369778	0,43404	0,07618	0,1039065	0,077562	0,0900117	1574	1594	10,472883	9,964699	12576,83573	109,4	1	1	1	6,115	9,472		0,144		0,05		0,475	0,067	0,02				0,098741	0,075		0,162	0,02521	0,13	4615	0,002	0,513	0,223	0,1	0,698	0,007	0,011	0,071	0,008	0,019	0,475	0,002	0,002	0,003	0,874	0,0002	0,289	0,098	0,791	0,005	0,016	0,071	0,008	0,015	0,541	0,003	0,082	3,6	60	0,9	13,5	0,15	2,7	22,1	4,3	52	0,9	10,3	0,09	2,6	19,9
2978	г683863?7??	24.10.2070 7:47	Э90ХАФ	Р65	17	44,5333333	18,65	44,3666667	2,3260394	0,524785	0,101378	0,2226435	0,258882	0,0961199	1577	1589	11,3394551	13,0804309	12324,93298	118,2	1	1	1	6,243	12,143		0,063		0,05		0,578	0,034	0,02				0,105288	0,303		0,345	0,027199	0,173	3831	0,002	0,445	0,207	0,098	0,601	0,007	0,012	0,071	0,006	0,021	0,324	0,001	0,002	0,003	0,846	0,0004	0,286	0,1	0,783	0,005	0,016	0,072	0,008	0,018	0,531	0,003	0,081	4,1	55,4	0,5	15,7	0,11	2,2	25,1	4,7	51,6	0,5	14,1	0,15	2,2	25,1
2979	г683863?866	24.10.2070 8:39	Э90ХАФ	Р65	20	44,35	22,8	44,2	2,7479339	0,47595	0,08204	0,173102	0,080396	0,0933715	1549	1584	9,3983945	11,0335955	11278,94737	115,4	1	1	1	4,553	10,911				0,05		0,523	0,033	0,02				0,102467	0,05		0,271	0,026078	0,14	4286	0,002	0,466	0,223	0,111	0,637	0,006	0,01	0,07	0,008	0,022	0,469	0,002	0,002	0,003	0,86	0,0003	0,287	0,109	0,78	0,004	0,016	0,07	0,008	0,018	0,524	0,003	0,081	4,2	59,6	0,4	11,5	0,09	2,6	22,6	5,3	47,8	0,4	7,3	0,07	2,3	21
2980	г683863?867	24.10.2070 9:35	Э90ХАФ	Р65	17	51,2333333	24,5666667	51,05	4,0621651	0,44845	0,092588	0,1516815	0,090762	0,0941457	1528	1588	12,4232535	10,3661381	13200,81411	116,9	1	1	1	7,064	11,803				0,05		0,488	0,072	0,02				0,102358	0,075		0,237	0,028031	0,158	5405	0,002	0,502	0,214	0,105	0,664	0,006	0,009	0,065	0,011	0,028	0,463	0,002	0,003	0,004	0,875	0,0003	0,288	0,104	0,788	0,005	0,017	0,065	0,012	0,015	0,528	0,003	0,083	4,6	55,2	0,7	8	0,1	2,9	18,9	6,6	57,7	0,3	8,3	0,05	2,5	22,7
2981	г683863?868	24.10.2070 10:29	Э90ХАФ	Р65	23	45,7333333	24,2	45,5666667	3,8906518	0,387305	0,088486	0,1065875	0,087422	0,0941925	1529	1593	9,0247191	13,850751	12468,59504	116,5	1	1	1	4,016	14,601				0,05		0,415	0,048	0,02				0,102756	0,089		0,166	0,027416	0,151	5029	0,003	0,541	0,218	0,102	0,697	0,006	0,011	0,069	0,01	0,019	0,468	0,003	0,003	0,003	0,861	0,0002	0,29	0,104	0,787	0,005	0,016	0,07	0,011	0,017	0,518	0,003	0,083	4,2	63	0,7	10,5	0,12	2,9	21,9	4,2	60,3	0,4	11,2	0,09	2,7	22,2
2982	г683863?869	24.10.2070 11:20	Э90ХАФ	Р65	26	48,5666667	17,2	48,4	2	0,44002	0,132436	0,1892265	0,09853	0,0904541	1572	1587	10,8348269	7,430249	11044,18605	110,9	1	1	1	5,911	7,874		0,115		0,05		0,469	0,035	0,02				0,099175	0,071		0,296	0,025427	0,226	3166	0,001	0,488	0,176	0,11	0,623	0,008	0,011	0,072	0,008	0,018	0,45	0,001	0,002	0,003	0,854	0,0001	0,289	0,111	0,792	0,007	0,016	0,073	0,008	0,015	0,536	0,003	0,083	3,5	53,5	0,4	17	0,12	2,2	24,8	4	52,8	0,5	16	0,14	2,2	24,6
2983	г683863?86:	24.10.2070 12:13	Э90ХАФ	Р65	31	44,6833333	18,0333333	44,5166667	2,3685694	0,437815	0,107238	0,1577665	0,072902	0,094468	1550	1591	9,9848739	9,156375	12200,73937	116,8	1	1	1	5,941	8,139		0,053		0,05		0,472	0,037	0,02				0,102901	0,045		0,247	0,027778	0,183	3667	0,002	0,487	0,203	0,097	0,652	0,007	0,01	0,065	0,009	0,021	0,461	0,002	0,003	0,003	0,864	0,0002	0,289	0,097	0,785	0,005	0,014	0,065	0,009	0,016	0,525	0,003	0,083	3,8	55,6	0,6	13,4	0,12	2,5	22,1	4,9	58,1	0,9	6,8	0,14	2,3	25,7
2984	"г683863?86;"	24.10.2070 13:09	Э90ХАФ	Р65	33	46,4	18,5333333	46,1	2,6610044	0,44413	0,107824	0,175859	0,095488	0,0923441	1559	1585	10,6648352	9,5866144	11619,06475	114,6	1	1	1	6,47	8,833		0,049		0,05		0,479	0,038	0,02				0,101201	0,072		0,275	0,026042	0,184	3589	0,002	0,486	0,198	0,109	0,633	0,009	0,011	0,072	0,009	0,022	0,454	0,001	0,003	0,003	0,87	0,0003	0,29	0,104	0,79	0,007	0,016	0,067	0,01	0,016	0,533	0,003	0,083	4,2	52	0,3	14,2	0,14	2,1	24,3	4,6	57,2	1	8	0,26	2,2	26,3
2985	г683863?86<	24.10.2070 13:59	Э90ХАФ	Р65	42	44,7166667	22,35	44,5666667	3,6020682	0,43331	0,056256	0,121362	0,099972	0,0938199	1526	1586	8,8508982	8,0084928	13339,59732	116,1	1	1	1	4,927	7,439		0,049		0,05		0,477	0,046	0,03				0,102973	0,102		0,189	0,026295	0,096	4969	0,002	0,522	0,242	0,115	0,683	0,007	0,011	0,096	0,011	0,022	0,451	0,002	0,003	0,003	0,86	0,0001	0,288	0,114	0,788	0,005	0,015	0,096	0,012	0,018	0,531	0,003	0,083	4	57,2	1,3	17,3	0,26	2,6	21,8	4,8	58,2	0,5	11,7	0,09	2,6	22,7
2986	г683863?86=	24.10.2070 14:56	Э90ХАФ	Р65	41	46,85	21,6333333	46,6833333	2,6548186	0,48349	0,103136	0,16136	0,101904	0,0917746	1552	1581	11,4563636	14,9446974	11437,90447	112,5	1	1	1	6,301	14,953		0,057		0,05		0,529	0,043	0,02				0,100369	0,088		0,252	0,02644	0,176	4124	0,002	0,46	0,202	0,111	0,644	0,008	0,011	0,07	0,007	0,021	0,447	0,001	0,002	0,003	0,87	0,0002	0,288	0,112	0,784	0,007	0,015	0,07	0,009	0,017	0,519	0,002	0,084	3,9	56	0,7	15	0,16	2,2	25,9	4,1	59	0,7	10,8	0,09	2,7	21,8
2987	г683863?86>	24.10.2070 15:53	Э90ХАФ	Р65	42	42,9	20,85	42,7166667	3,6748971	0,41872	0,086728	0,1088505	0,068506	0,0897579	1542	1588	8,3481553	9,2294176	12224,46043	110,4	1	1	1	4,777	7,704				0,05		0,454	0,03	0,02				0,098922	0,059		0,17	0,024486	0,148	4248	0,002	0,507	0,215	0,106	0,69	0,007	0,01	0,065	0,008	0,019	0,477	0,002	0,002	0,003	0,858	0,0003	0,288	0,107	0,784	0,005	0,015	0,065	0,009	0,018	0,541	0,003	0,083	3,6	61,3	0,6	13,4	0,11	2,8	22,1	5,1	59,6	0,7	8,2	0,09	2,5	23,6
2988	г683863?86?	24.10.2070 16:45	Э90ХАФ	Р65	42	47,5333333	20,2333333	47,3666667	3,5843325	0,45813	0,07032	0,1241765	0,075346	0,0948595	1543	1589	11,5003413	13,2682635	12751,23558	116,6	1	1	1	7,488	12,31				0,05		0,505	0,039	0,02				0,103335	0,063		0,194	0,028067	0,12	4300	0,002	0,507	0,233	0,096	0,683	0,01	0,008	0,073	0,01	0,021	0,471	0,002	0,002	0,003	0,843	0,0001	0,289	0,095	0,789	0,007	0,015	0,072	0,011	0,017	0,531	0,003	0,083	4,4	60,5	0,4	10,9	0,09	2,7	22,5	5,3	55,6	0,5	9,2	0,09	2,4	22,8
2989	г683863?876	24.10.2070 17:38	Э76ХФ	Р65	46	44,0333333	30,3333333	44,0333333	4,0942408	0,414145	0,128334	0,145834	0,124972	0,0386281	1536	1637	8,5115064		13201,31868	111,1	1	1	1	12,493			0,191		0,12		0,379	0,039	0,02				0,048394	0,13		0,227		0,219	6674	0,003	0,444	0,312	0,114	0,664	0,006	0,011	0,071	0,008	0,023	0,467	0,002	0,003	0,003	0,765	0,0002	0,42	0,115	0,796	0,005	0,013	0,071	0,009	0,018	0,567	0,003	0,037	4,8	49,1	0,6	10,5	0,2	2,3	21,3	5,1	58,9	0,9	5,4	0,12	2,2	26,7
2990	г683863?877	24.10.2070 18:35	Э76ХФ	Р65	42	51,55	24,7166667	51,55	2,2327678	0,46496	0,150016	0,2067955	0,17243	0,040072	1579	1595	12,2476126		11554,95617	115,9	1	1	1	19,95			0,288		0,05		0,496	0,028	0,02				0,050203	0,177		0,322		0,256	4760	0,002	0,396	0,292	0,101	0,604	0,009	0,011	0,074	0,007	0,02	0,403	0,001	0,002	0,003	0,764	0,0002	0,412	0,104	0,787	0,008	0,012	0,075	0,009	0,011	0,538	0,002	0,037	4,6	48,3	0,6	18,5	0,47	1,9	25	4,5	56,9	0,3	13,1	0,16	2,2	26,4
2991	г683863?878	24.10.2070 19:27	Э76ХФ	Р65	51	51,35	24,9	51,35	3,617279	0,44065	0,15822	0,168205	0,136364	0,0398988	1550	1589	9,2797139		13308,43373	115	1	1	1	15,858			0,08		0,05		0,466	0,049	0,02				0,049986	0,138		0,262		0,27	5523	0,002	0,428	0,291	0,111	0,638	0,007	0,011	0,068	0,007	0,022	0,454	0,001	0,002	0,003	0,762	0,0007	0,417	0,111	0,785	0,006	0,013	0,068	0,008	0,015	0,565	0,003	0,037	4,8	56,3	0,2	15,2	0,17	2,2	25,9	4,9	59,2	0,9	6,1	0,16	2,3	26,3
2992	г683863?879	24.10.2070 20:20	Э76ХФ	Р65	58	52,5333333	20,65	52,5333333	2	0,409265	0,124818	0,096709	0,106188	0,0386281	1575	1587	7,3027919		12302,17918	110	1	1	1	12,788			0,107		0,05		0,436	0,048	0,02				0,048394	0,122		0,15		0,213	4234	0,002	0,433	0,312	0,104	0,697	0,007	0,01	0,073	0,009	0,02	0,475	0,002	0,002	0,004	0,759	0,0003	0,415	0,102	0,782	0,007	0,011	0,072	0,01	0,013	0,569	0,003	0,037	4,4	44,2	2,1	11,3	0,25	2,3	19,6	4,8	56,8	0,8	12	0,12	2,2	25,8
2993	г683863?87:	24.10.2070 21:15	Э76ХФ	Р65	65	46,2333333	22,8666667	46,2333333	2	0,427845	0,140054	0,1280835	0,12593	0,0403027	1550	1585	8,088969		12943,73178	113,6	1	1	1	12,466			0,133		0,05		0,455	0,072	0,02				0,050492	0,139		0,199		0,239	4933	0,002	0,448	0,306	0,113	0,673	0,006	0,01	0,071	0,008	0,021	0,468	0,002	0,002	0,003	0,763	0,0002	0,417	0,11	0,784	0,005	0,012	0,07	0,009	0,015	0,56	0,003	0,037	5	52,7	0,9	14,4	0,25	2,1	24,6	4,8	56,4	1	7,9	0,2	2,2	25,9
2994	"г683863?87;"	24.10.2070 22:06	Э76ХФ	Р65	69	41,0333333	23,7166667	41,0333333	2,3511777	0,47627	0,144156	0,1295285	0,138054	0,0402157	1536	1576	10,0155158		13458,88967	116,1	1	1	1	13,699			0,162		0,05		0,514	0,074	0,02				0,050383	0,157		0,201		0,246	5320	0,002	0,423	0,304	0,115	0,674	0,007	0,009	0,081	0,01	0,022	0,448	0,002	0,002	0,003	0,764	0,0001	0,417	0,114	0,787	0,006	0,011	0,081	0,011	0,015	0,573	0,003	0,037	4,7	54,3	0,3	13,3	0,19	2,1	25,8	5,2	48,7	1	8,3	0,06	2,4	20,3
2995	г683863?87<	24.10.2070 23:01	Э76ХФ	Р65	63	41,3333333	16,1666667	41,3333333	2,3034483	0,48474	0,155876	0,1653235	0,200054	0,0401582	1592	1578	11,4162097		12399,58763	114,6	1	1	1	15,729			0,318		0,05		0,521	0,048	0,02				0,050311	0,237		0,256		0,266	3341	0,002	0,396	0,295	0,109	0,641	0,006	0,01	0,08	0,009	0,022	0,395	0,001	0,002	0,003	0,769	0,0005	0,417	0,107	0,785	0,005	0,011	0,08	0,01	0,015	0,567	0,003	0,036	5,2	50,9	1	14,2	0,32	2	25,9	4,6	56,2	0,3	14,2	0,18	2,1	26,2
2996	г683863?87=	24.10.2070 23:53	Э76ХФ	Р65	62	42,1833333	22	42,1833333	2	0,45568	0,145328	0,139083	0,136116	0,0405917	1547	1580	7,2696958		12842,72727	116,6	1	1	1	10,222			0,08		0,05		0,488	0,083	0,02				0,050854	0,15		0,216		0,248	4709	0,002	0,426	0,304	0,11	0,669	0,007	0,009	0,071	0,009	0,023	0,451	0,001	0,002	0,003	0,776	0,0002	0,429	0,112	0,781	0,008	0,012	0,076	0,01	0,018	0,577	0,003	0,038	4,6	51,3	1,9	24,3	0,5	2,1	23,9	5,4	49,5	1	23,4	0,11	2	24,2
2997	г683863?87>	25.10.2070 1:12	Э76ХФ	Р65	35	47,7	22,95	47,7	3,1483932	0,54922	0,157048	0,227152	0,195544	0,041053	1557	1576	10,9329366		13372,54902	118,6	1	1	1	17,353			0,304		0,05		0,598	0,093	0,02				0,051432	0,204		0,353		0,268	5115	0,002	0,349	0,295	0,11	0,583	0,007	0,009	0,066	0,007	0,036	0,396	0,001	0,002	0,003	0,766	0,0002	0,413	0,109	0,781	0,006	0,011	0,066	0,008	0,018	0,564	0,003	0,037	4,5	48,3	0,9	15,5	0,72	2	24,6	4,7	51,1	0,6	12	0,15	2,1	24,7
2998	г683863?87?	25.10.2070 2:03	Э76ХФ	Р65	40	41,05	22,7	41,0333333	2	0,426091	0,145478	0,1751335	0,114102	0,0393497	1535	1576	8,7718928		13620,26432	114,3	1	1	1	11,998			0,159		0,05		0,45	0,073	0,02				0,049298	0,101		0,273		0,254	5153	0,002	0,449	0,299	0,11	0,632	0,007	0,009	0,066	0,008	0,026	0,461	0,002	0,003	0,003	0,764	0,0002	0,415	0,109	0,783	0,005	0,011	0,066	0,009	0,019	0,563	0,003	0,037	5,4	54,4	0,3	15,3	0,23	2,1	25,4	4,8	57,7	0,9	11,5	0,11	2,3	25,6
2999	г683863?886	25.10.2070 2:55	Э76ХФ	Р65	37	44,3333333	20,7333333	44,3333333	2	0,400606	0,145512	0,111123	0,125756	0,0404472	1554	1577	7,5809774		13019,61415	117	1	1	1	11,203			0,145		0,05		0,421	0,075	0,02				0,050673	0,146		0,172		0,258	4499	0,002	0,468	0,3	0,106	0,691	0,006	0,008	0,07	0,01	0,023	0,457	0,002	0,002	0,003	0,779	0,0002	0,417	0,106	0,786	0,006	0,01	0,07	0,01	0,015	0,566	0,003	0,036	4,8	57,7	0,3	12,8	0,16	2,3	25,4	6,7	57,7	1	9,9	0,08	2,6	22
3000	г683863?887	25.10.2070 3:46	Э76ХФ	Р65	41	41,3666667	17,9833333	41,3666667	2	0,406516	0,156792	0,169154	0,096168	0,0396099	1555	1578	8,374859		13002,03892	113,8	1	1	1	11,548			0,052		0,05		0,424	0,035	0,02				0,049624	0,076		0,264		0,278	3897	0,002	0,455	0,286	0,107	0,637	0,006	0,009	0,066	0,008	0,02	0,477	0,002	0,003	0,003	0,763	0,0002	0,416	0,106	0,786	0,006	0,01	0,066	0,008	0,015	0,574	0,004	0,037	5,1	58,7	0,2	11,2	0,12	2,3	25,5	5,5	50,3	0,7	5,9	0,06	2,6	19,6
3001	г683863?888	25.10.2070 4:42	Э76ХФ	Р65	34	44,8333333	20,1666667	44,8333333	2	0,492936	0,179352	0,237952	0,151624	0,0406866	1564	1578	7,1130112		12954,04959	117,2	1	1	1	10,63			0,133		0,05		0,524	0,034	0,02				0,050998	0,132		0,371		0,318	4354	0,001	0,396	0,272	0,107	0,579	0,005	0,009	0,065	0,007	0,022	0,42	0,001	0,002	0,003	0,762	0,0001	0,415	0,106	0,786	0,004	0,011	0,064	0,008	0,016	0,566	0,003	0,036	5,2	52	0,6	16,5	0,21	2,1	24,7	5,7	53,8	0,7	14,2	0,08	2,2	24,4
3002	г683863?889	25.10.2070 5:32	Э76ХФ	Р65	38	45,5166667	23,4333333	45,5166667	2	0,401938	0,146076	0,1247125	0,09889	0,0401603	1532	1579	10,3979495		13363,01565	115,8	1	1	1	15,776			0,079		0,05		0,422	0,074	0,02				0,050383	0,099		0,194		0,259	5219	0,002	0,473	0,3	0,112	0,678	0,006	0,009	0,059	0,01	0,022	0,472	0,002	0,003	0,003	0,767	0,0001	0,418	0,11	0,785	0,005	0,01	0,059	0,01	0,014	0,563	0,004	0,037	4,8	50,9	0,4	11,8	0,11	2,6	19,7	6,7	58,7	0,8	8,3	0,07	2,7	22,1
3003	г683863?88:	25.10.2070 6:22	Э76ХФ	Р65	41	41,7166667	20	41,7166667	2	0,439796	0,168072	0,1453375	0,11891	0,0402759	1559	1579	9,2063923		12822	115,4	1	1	1	12,802			0,053		0,05		0,464	0,058	0,02				0,050528	0,121		0,226		0,298	4274	0,002	0,437	0,28	0,095	0,662	0,005	0,009	0,061	0,008	0,018	0,459	0,002	0,002	0,003	0,757	0,0002	0,415	0,093	0,79	0,004	0,011	0,061	0,008	0,013	0,565	0,003	0,037	4,6	50,2	0,5	11,5	0,16	2,5	20,3	4,8	58,8	0,7	9,7	0,08	2,2	26,2
3004	"г683863?88;"	25.10.2070 7:11	Э76ХФ	Р65	44	45,7	20,05	45,7	2,6275407	0,457484	0,178788	0,220859	0,156028	0,0405357	1551	1576	8,9137168		13313,71571	116,4	1	1	1	13,43			0,062		0,05		0,481	0,043	0,02				0,050854	0,146		0,344		0,317	4449	0,002	0,416	0,274	0,103	0,595	0,006	0,011	0,063	0,006	0,02	0,44	0,002	0,002	0,003	0,761	0,0002	0,42	0,104	0,789	0,005	0,01	0,065	0,008	0,015	0,572	0,003	0,037	5,4	52,6	0,4	13	0,15	2,2	24,4	4,8	47	0,5	11,5	0,13	2,2	21,3
3005	г683863?88<	25.10.2070 8:04	Э76ХФ	Р65	45	53,0166667	20,8666667	53,0166667	3,7707477	0,37875	0,14664	0,13155	0,0884	0,0377969	1540	1574	7,4589555		13606,38978	110,7	1	1	1	12,933					0,05		0,393	0,039	0,02				0,047418	0,08		0,205		0,26	4732	0,002	0,44	0,291	0,084	0,657	0,006	0,01	0,059	0,007	0,016	0,487	0,002	0,003	0,004	0,764	0,0002	0,417	0,084	0,783	0,005	0,012	0,059	0,009	0,013	0,57	0,004	0,038	4,5	58,5	1,2	12	0,7	2,5	23	6	58	0,6	10,2	0,17	2,5	23,4
3006	г683863?88=	25.10.2070 16:27	Э73Ф	ОР65	8	66,75	33,0833333	66,75	3,5686629	0,47942		0,2767275	0,15255	0,039238	1580	1650	9,8331119		14039,0932	109,4	1	1	1	21,794			0,319		0,05		0,538		0,02				0,049226	0,117		0,432			7741	0,001	0,369	0,034	0,104	0,584	0,005	0,01	0,061	0,008	0,026	0,162	0,001	0,001	0,003	0,731	0,0004	0,037	0,104	0,841	0,004	0,014	0,061	0,009	0,015	0,301	0,002	0,037	4,1	53,2	0,8	14,4	0,84	2,2	23,9	4,8	47	0,7	10,7	0,12	2,1	22,2
3007	г683863?88>	25.10.2070 17:20	Э73Ф	ОР65	28	51,5666667	31,0166667	51,5666667	4,4123307	0,50366		0,274918	0,159216	0,0405931	1542	1625	13,3551248		14657,28103	114,3	1	1	1	22,585			0,128		0,05		0,568	0,034	0,02				0,050926	0,128		0,429			7577	0,001	0,323	0,052	0,104	0,568	0,006	0,011	0,063	0,007	0,03	0,173	0,001	0,001	0,003	0,72	0,0003	0,06	0,103	0,856	0,005	0,013	0,062	0,01	0,015	0,292	0,002	0,039	5	48,4	2,8	14,4	3,5	2,2	22	6,6	49,5	0,5	13,9	0,35	2,2	23
3008	г683863?88?	25.10.2070 18:17	Э73Ф	ОР65	34	48,8833333	31,9833333	48,8833333	5,4548473	0,38478		0,150777	0,055924	0,0388347	1509	1617	11,3635325		15133,50703	112,2	1	1	1	18,229			0,064		0,05		0,426	0,037	0,02				0,04872	0,022		0,236			8067	0,002	0,434	0,08	0,098	0,692	0,005	0,011	0,058	0,01	0,029	0,248	0,001	0,002	0,003	0,706	0,0002	0,082	0,097	0,826	0,004	0,012	0,057	0,011	0,017	0,299	0,002	0,037	5,3	59,8	0,9	13,6	0,21	2,7	21,8	5,4	58,9	0,6	9,6	0,22	2,5	23,2
3009	г683863?896	25.10.2070 19:11	Э73Ф	ОР65	32	49,05	23	49,05	2,5263919	0,44473		0,1774385	0,097802	0,0397857	1595	1617	5,0627498		13197,3913	111,6	1	1	1	8,234			0,14		0,0500001		0,499	0,039	0,03				0,049913	0,075		0,277			5059	0,002	0,375	0,065	0,115	0,678	0,005	0,011	0,065	0,011	0,025	0,215	0,001	0,001	0,002	0,711	0,0002	0,066	0,113	0,829	0,004	0,013	0,064	0,012	0,018	0,299	0,002	0,037	4,2	48,2	0,7	14	0,42	2,2	21,9	5	52,6	0,4	11,2	0,11	2,3	23,2
3010	г683863?897	25.10.2070 20:06	Э73Ф	ОР65	35	47,4	28,75	47,4	3,9053876	0,40764		0,1052115	0,068758	0,041285	1524	1605	7,7158228		14109,91304	118,2	1	1	1	12,191					0,05		0,456	0,025	0,02				0,051794	0,061		0,164			6761	0,002	0,421	0,1	0,1	0,74	0,005	0,008	0,064	0,012	0,023	0,237	0,001	0,002	0,003	0,693	0,0003	0,102	0,102	0,828	0,004	0,01	0,064	0,014	0,02	0,293	0,002	0,036	5,7	57,5	0,8	8,5	0,12	2,6	22,5	5,1	53,4	0,4	11,3	0,12	2,3	23,2
3011	г683863?898	25.10.2070 21:03	Э73Ф	ОР65	31	41,8833333	20,5333333	41,8833333	2,7899371	0,42532		0,152528	0,088976	0,0401029	1556	1598	8,9434142		12947,72727	113,5	1	1	1	12,486			0,053		0,05		0,476	0,039	0,02				0,050311	0,072		0,238			4431	0,001	0,409	0,073	0,113	0,695	0,005	0,01	0,058	0,009	0,024	0,229	0,001	0,002	0,003	0,706	0,0002	0,073	0,108	0,827	0,004	0,014	0,057	0,009	0,019	0,308	0,002	0,037	5,2	57,9	0,4	11,1	0,12	2,4	23,8	5,2	55,2	0,4	6,7	0,08	2,4	22,7
3012	г683863?899	25.10.2070 21:55	Э73Ф	ОР65	26	51,2	27,3166667	44,85	2,6539326	0,40119		0,132055	0,07942	0,0408817	1559	1602	6,7389337		12638,43807	114	1	1	1	9,515			0,064		0,05		0,447	0,038	0,02				0,051288	0,066		0,206			5754	0,002	0,444	0,088	0,095	0,719	0,005	0,01	0,06	0,01	0,019	0,251	0,002	0,002	0,003	0,706	0,0002	0,088	0,095	0,826	0,004	0,011	0,061	0,011	0,018	0,294	0,002	0,037	5,7	61,9	0,8	11,2	0,08	3,2	19,6	5,3	54	0,4	9,6	0,11	2,5	21,3
3013	г683863?89:	25.10.2070 22:49	Э73Ф	ОР65	29	43,3666667	17,2833333	43,3666667	1,6371078	0,42298		0,232878	0,108536	0,0414293	1583	1597	9,7049193		12761,42719	116,1	1	1	1	14,029					0,05		0,47	0,028	0,02				0,051975	0,068		0,364			3676	0,002	0,416	0,071	0,097	0,633	0,006	0,01	0,069	0,007	0,02	0,223	0,001	0,001	0,003	0,725	0,0003	0,072	0,097	0,83	0,005	0,012	0,068	0,009	0,017	0,324	0,002	0,037	6,3	56,5	0,7	16	0,11	2,5	22,3	7	56,7	0,4	10,7	0,06	2,4	23,2
3014	"г683863?89;"	25.10.2070 23:41	Э73Ф	ОР65	28	44,85	20,4833333	44,85	2,5589302	0,40346		0,2302975	0,10587	0,0416022	1564	1595	7,1471572		13242,96176	115,8	1	1	1	10,685			0,095		0,05		0,446	0,028	0,02				0,052192	0,065		0,36			4521	0,002	0,435	0,06	0,097	0,634	0,005	0,01	0,062	0,006	0,019	0,231	0,001	0,001	0,003	0,711	0,0002	0,062	0,098	0,83	0,004	0,012	0,062	0,007	0,016	0,314	0,002	0,036	6,3	59,3	0,4	12	0,07	2,8	21,2	7,1	59,7	0,6	7,2	0,11	2,8	21,6
3015	г683863?89<	26.10.2070 0:36	Э73Ф	ОР65	25	48,5166667	20,8333333	48,5166667	2,1498665	0,37864		0,162003	0,085076	0,0392093	1572	1590	6,4833856		12222,72	110,7	1	1	1	10,341			0,053		0,05		0,418	0,029	0,02				0,04919	0,062		0,253			4244	0,002	0,429	0,086	0,097	0,687	0,006	0,011	0,064	0,008	0,021	0,245	0,002	0,002	0,003	0,714	0,0002	0,087	0,097	0,828	0,005	0,011	0,064	0,009	0,017	0,314	0,002	0,036	5,2	56,8	0,7	9,7	0,1	2,8	20,6	6	58,6	0,6	6,8	0,09	2,6	22,5
3016	г683863?89=	26.10.2070 1:29	Э76ХФ	Р65	27	48,0333333	24,3666667	48,0333333	2,9321377	0,421872	0,124644	0,162516	0,120392	0,0395553	1571	1626	7,0844552		14217,78386	113,1	1	1	1	11,343			0,128		0,05		0,449	0,032	0,02				0,049624	0,116		0,253		0,221	5774	0,002	0,446	0,314	0,089	0,652	0,006	0,011	0,061	0,007	0,017	0,477	0,002	0,002	0,003	0,764	0,0002	0,416	0,091	0,792	0,005	0,011	0,061	0,009	0,014	0,564	0,003	0,037	5,3	56,1	0,4	10,5	0,07	2,4	23,2	4,9	52,2	0,8	6,2	0,13	2,3	22,5
3017	г683863?89>	26.10.2070 2:24	Э76ХФ	Р65	28	47,7	18,8333333	47,7	2,4425329	0,369202	0,009024	0,104086	0,122512	0,0398725	1578	1604	9,2805771		12545,84071	113,9	1	1	1	14,653			0,053		0,05		0,407	0,036	0,02				0,050022	0,144		0,161		0,016	3938	0,002	0,486	0,409	0,104	0,693	0,008	0,009	0,09	0,01	0,02	0,475	0,002	0,002	0,003	0,756	0,0002	0,412	0,103	0,779	0,007	0,011	0,09	0,01	0,016	0,56	0,002	0,036	5,3	56,5	0,6	15,7	0,12	2,4	23,8	5,3	54,8	0,2	11,1	0,1	2,5	22,2
3018	г683863?89?	26.10.2070 3:14	Э76ХФ	Р65																																																																																
3019	г683863?8:6	26.10.2070 4:12	Э76ХФ	Р65	35	51,2166667	22,3833333	51,2166667	3,3407407	0,41057	0,1269	0,17918	0,1302	0,0404488	1560	1598	6,3402547		13609,23306	114,9	1	1	1	10,789			0,052		0,05		0,434	0,048	0,02				0,050745	0,124		0,279		0,225	5077	0,002	0,477	0,315	0,111	0,635	0,008	0,01	0,072	0,008	0,02	0,461	0,002	0,002	0,004	0,769	0,0002	0,419	0,109	0,786	0,007	0,012	0,072	0,008	0,016	0,57	0,003	0,037	5,3	57,1	0,5	10,8	0,09	2,3	25,3	4,7	56,8	0,8	11,3	0,18	2,2	26
3020	г683863?8:7	26.10.2070 5:31	Э76ХФ	Р65	15	49,05	23,1833333	49,05	3,474646	0,437154	0,105468	0,196539	0,144108	0,0382576	1559	1587	10,1756298		13877,21064	110,4	1	1	1	16,493			0,172		0,131		0,4	0,084	0,02				0,047996	0,138		0,306		0,187	5362	0,001	0,422	0,33	0,099	0,605	0,008	0,01	0,069	0,006	0,033	0,448	0,001	0,002	0,003	0,78	0,0003	0,416	0,098	0,781	0,007	0,012	0,069	0,007	0,017	0,566	0,003	0,036	4,7	50,2	1,1	12,6	0,15	2,2	23	5,6	56,4	0,4	10,6	0,1	2,5	22,9
3021	г683863?8:8	26.10.2070 6:24	Э76ХФ	Р65	18	46,8833333	18,6833333	46,8833333		0,424238	0,081216	0,1291405	0,097506	0,0399873	1576	1581	6,5384449		12823,19358	113,8	1	1	1	10,091					0,05		0,461	0,045	0,02				0,050166	0,095		0,201		0,144	3993	0,002	0,452	0,353	0,105	0,671	0,012	0,009	0,082	0,009	0,023	0,483	0,002	0,002	0,003	0,775	0,0001	0,417	0,103	0,779	0,011	0,011	0,082	0,01	0,017	0,567	0,003	0,036	5,5	58	0,5	11,6	0,09	2,5	23,2	5,5	55,7	0,6	8,8	0,09	2,4	23,6
3022	г683863?8:9	26.10.2070 7:15	Э76ХФ	Р65	21	41,7	18,8666667	41,7	2,3258786	0,4702666	0,148332	0,1820565	0,109498	0,0399709	1563	1585	4,3025293		13178,79859	113,7	1	1	1	5,812		0,041548	0,128		0,05		0,455	0,062	0,02				0,050094	0,091		0,284		0,263	4144	0,002	0,39	0,295	0,102	0,631	0,007	0,011	0,077	0,007	0,021	0,473	0,002	0,002	0,003	0,776	0,0002	0,421	0,106	0,786	0,008	0,012	0,083	0,008	0,018	0,572	0,003	0,038	4,8	55,3	0,5	10,3	0,06	2,4	23,1	5,1	56,1	0,7	6,2	0,07	2,1	26,8
3023	г683863?8::	26.10.2070 8:08	Э76ХФ	Р65	20	44,5333333	18,1333333	44,5333333	3,2400649	0,432082	0,141564	0,176905	0,10482	0,0399676	1583	1589	11,673913		13473,52941	110,5	1	1	1	17,005			0,224		0,05		0,458	0,084	0,02				0,050022	0,086		0,276		0,251	4072	0,002	0,426	0,294	0,121	0,626	0,007	0,011	0,076	0,008	0,031	0,469	0,001	0,002	0,003	0,754	0,0004	0,417	0,118	0,79	0,006	0,013	0,072	0,008	0,017	0,56	0,003	0,038	4	53,4	0,2	12,6	0,12	2,3	23,4	4,9	55,1	0,4	6,1	0,07	2,2	24,9
3024	"г683863?8:;"	26.10.2070 9:04	Э76ХФ	Р65	16	41,7	17,6333333	41,7	3	0,443138	0,123516	0,1487745	0,136794	0,0409208	1581	1584	11,2110777		13321,36106	114,5	1	1	1	15,518			0,126		0,05		0,476	0,037	0,02				0,051215	0,147		0,231		0,219	3915	0,002	0,43	0,316	0,104	0,658	0,005	0,01	0,062	0,009	0,022	0,449	0,001	0,002	0,003	0,766	0,0003	0,418	0,104	0,787	0,004	0,012	0,062	0,01	0,016	0,555	0,003	0,037	5,1	55,3	0,4	11,4	0,1	2,5	22,6	5,4	54,9	0,7	9,6	0,18	2,3	23,8
3025	г683863?8:<	26.10.2070 9:55	Э76ХФ	Р65	14	40,1666667	20,1333333	40,1666667	3,3572111	0,379822	0,113364	0,1387405	0,058466	0,0393603	1557	1586	9,8477178		13765,23179	110,4	1	1	1	13,185			0,127		0,05		0,4	0,037	0,02				0,049262	0,031		0,217		0,201	4619	0,002	0,468	0,314	0,094	0,663	0,007	0,011	0,063	0,006	0,018	0,516	0,002	0,002	0,003	0,769	0,0008	0,411	0,094	0,788	0,006	0,014	0,063	0,007	0,015	0,556	0,003	0,038	4,5	56,2	0,4	10	0,08	2,7	21,1	5,4	56,5	0,7	8,7	0,18	2,3	25,1
3026	г683863?8:=	26.10.2070 10:50	Э76ХФ	Р65	11	41,85	19,15	41,85		0,436258	0,154536	0,1729995	0,142174	0,0405453	1577	1586	11,6136201		13754,56919	113,8	1	1	1	16,201			0,181		0,05		0,461	0,039	0,02				0,050745	0,145		0,269		0,274	4390	0,002	0,436	0,29	0,104	0,636	0,008	0,012	0,075	0,006	0,021	0,455	0,001	0,002	0,004	0,755	0,0003	0,418	0,103	0,787	0,007	0,013	0,075	0,007	0,014	0,563	0,003	0,037	5,4	55	0,5	10	0,1	2,4	22,9	4,9	56,1	0,8	9,9	0,2	2,2	25,1
3027	г683863?8:>	26.10.2070 11:47	Э76ХФ	Р65	7	40,55	17,5333333	40,55		0,399048	0,120696	0,1507835	0,143862	0,0406323	1579	1582	7,7334155		13280,98859	114,2	1	1	1	10,453			0,122		0,05		0,422	0,029	0,02				0,050854	0,157		0,234		0,214	3881	0,003	0,465	0,318	0,099	0,664	0,008	0,011	0,077	0,008	0,019	0,457	0,002	0,002	0,003	0,742	0,0002	0,418	0,099	0,797	0,007	0,012	0,078	0,009	0,015	0,573	0,003	0,037	4,9	60,5	1,1	7,8	0,09	2,8	21,6	5	56,8	0,7	8,9	0,17	2,2	25,7
3028	г683863?8:?	26.10.2070 12:42	Э76ХФ	Р65	6	41,2	16,85	41,2		0,397374	0,133668	0,139958	0,098536	0,0389273	1584	1585	11,1480583		12669,4362	110,2	1	1	1	15,31			0,129		0,05		0,418	0,034	0,02				0,04872	0,092		0,218		0,237	3558	0,002	0,455	0,301	0,118	0,671	0,008	0,012	0,09	0,007	0,02	0,492	0,002	0,002	0,003	0,762	0,0004	0,417	0,119	0,804	0,007	0,014	0,09	0,008	0,018	0,575	0,003	0,037	4,2	60,2	0,8	9,8	0,09	3	20,2	5,7	58,4	0,5	11,3	0,1	2,5	23
3029	"г683863?8;6"	26.10.2070 13:45	Э76ХФ	Р65	4	41,9	15,6	41,9		0,4516066	0,142692	0,1829795	0,129294	0,0404006	1599	1580	10,7026253		13111,53846	114,4	1	1	1	14,948		0,022748	0,129		0,05		0,455	0,041	0,02				0,050564	0,121		0,285		0,253	3409	0,002	0,427	0,3	0,101	0,634	0,006	0,009	0,075	0,007	0,021	0,459	0,002	0,002	0,003	0,767	0,0003	0,416	0,099	0,794	0,005	0,013	0,074	0,008	0,016	0,569	0,003	0,037	6,5	57,2	0,4	10,9	0,1	2,7	21,6	6,1	57,6	0,8	6,1	0,16	2,3	25,4
3030	"г683863?8;7"	26.10.2070 14:39	Э76ХФ	Р65	6	40,7	22,5666667	40,7	3,9254167	0,3057228	0,106596	0,053057	0,065444	0,0384647	1542	1587	9,1135135		13525,25849	110	1	1	1	12,364		0,040984	0,128		0,05		0,265	0,06	0,02				0,048141	0,078		0,082		0,189	5087	0,002	0,523	0,323	0,085	0,735	0,006	0,011	0,065	0,008	0,019	0,502	0,002	0,003	0,003	0,756	0,00104	0,416	0,086	0,796	0,005	0,012	0,065	0,009	0,016	0,553	0,004	0,038	5,3	60,7	0,6	7,9	0,09	2,8	22,1	4,9	57	0,6	9,2	0,17	2,2	25,6
3031	"г683863?8;8"	26.10.2070 15:30	Э76ХФ	Р65	4	44,6833333	21,9833333	44,6833333	3	0,4153636	0,151152	0,151689	0,118708	0,0409495	1570	1584	10,9161507		12767,85444	114,4	1	1	1	16,259		0,040608	0,124		0,05		0,389	0,044	0,02				0,051251	0,118		0,236		0,268	4678	0,002	0,441	0,293	0,09	0,658	0,005	0,011	0,078	0,006	0,019	0,475	0,002	0,002	0,003	0,767	0,0003	0,417	0,091	0,786	0,005	0,012	0,078	0,007	0,014	0,567	0,003	0,038	6,3	57,9	0,6	12,8	0,1	2,7	21,5	5,8	56,4	0,4	7,8	0,09	2,5	22,4
3032	"г683863?8;9"	26.10.2070 16:21	Э76ХФ	Р65	6	44,7166667	18,3333333	43,5666667	3	0,3897044	0,093624	0,0428665	0,107578	0,0405165	1578	1584	9,1991519		12907,63636	114,8	1	1	1	13,257		0,006392	0,134		0,05		0,412	0,05	0,02				0,050709	0,147		0,065		0,166	3944	0,002	0,48	0,342	0,093	0,754	0,006	0,01	0,065	0,01	0,018	0,478	0,002	0,003	0,003	0,752	0,0003	0,415	0,09	0,787	0,005	0,01	0,065	0,01	0,015	0,566	0,003	0,037	4,3	52,5	1	19,8	0,14	2,3	23	4,5	54,9	1	15,3	0,1	2,2	24,8
3033	"г683863?8;:"	26.10.2070 17:12	Э76ХФ	Р65	5	42,1833333	14	42,1833333		0,316934	0,094188	0,030765	0,0619	0,0388977	1600	1589	13,5924633		12745,71429	109,9	1	1	1	19,037			0,136		0,05		0,33	0,099	0,02				0,048683	0,082		0,047		0,167	2974	0,003	0,515	0,339	0,099	0,76	0,006	0,009	0,072	0,011	0,018	0,514	0,002	0,003	0,004	0,762	0,0005	0,416	0,097	0,782	0,005	0,009	0,072	0,011	0,013	0,551	0,003	0,037	4,7	59,4	0,5	14	0,09	2,7	21,6	4,9	57,1	0,5	8,2	0,1	2,2	26
3034	"г683863?8;;"	26.10.2070 18:04	Э76ХФ	Р65	6	42,0333333	20,05	42,0333333		0,455662	0,141564	0,154298	0,123336	0,0412388	1579	1584	9,6007238		13376,5586	114,9	1	1	1	13,265			0,122		0,05		0,488	0,048	0,02				0,051613	0,124		0,24		0,251	4470	0,002	0,427	0,296	0,101	0,647	0,007	0,01	0,07	0,007	0,019	0,459	0,002	0,002	0,003	0,765	0,0002	0,411	0,101	0,782	0,006	0,012	0,07	0,007	0,015	0,554	0,003	0,037	6,3	58,8	0,8	8,1	0,12	2,8	21,3	5,1	59,6	0,8	6,3	0,13	2,3	25,9
3035	"г683863?8;<"	26.10.2070 18:54	Э76ХФ	Р65	8	41,5333333	19,9	41,5333333		0,3972032	0,134796	0,127779	0,091268	0,039505	1563	1591	10,8766268		13332,66332	111,2	1	1	1	14,904		0,006016	0,129		0,05		0,411	0,037	0,02				0,049443	0,086		0,199		0,239	4422	0,002	0,463	0,299	0,093	0,672	0,005	0,011	0,067	0,008	0,019	0,484	0,002	0,002	0,003	0,762	0,0002	0,414	0,094	0,789	0,004	0,011	0,068	0,008	0,016	0,56	0,003	0,037	4,9	57,1	0,5	7,3	0,11	2,7	21,1	4,6	57,2	0,8	10,3	0,21	2,2	25,9
3036	"г683863?8;="	26.10.2070 19:44	Э76ХФ	Р65	5	46,2	19,8	46,2	3,2633969	0,429722	0,144384	0,1149225	0,12485	0,0397359	1577	1584	10,283647		13215,15152	115,6	1	1	1	15,634					0,05		0,457	0,046	0,02				0,049732	0,143		0,178		0,256	4361	0,002	0,443	0,298	0,092	0,689	0,006	0,01	0,064	0,009	0,018	0,465	0,002	0,002	0,003	0,779	0,0003	0,416	0,092	0,785	0,005	0,014	0,064	0,009	0,014	0,565	0,003	0,037	5,6	58,7	0,5	8,7	0,1	2,7	21,6	6	59,2	0,6	10,6	0,11	2,7	22
3037	"г683863?8;>"	26.10.2070 20:37	Э76ХФ	Р65	6	47,7	22,7	47,7	3,3492063	0,339456	0,125772	0,060816	0,118392	0,0377999	1594	1630	6,9609696		13852,86344	110,7	1	1	1	11,008			0,145		0,05		0,351	0,035	0,02				0,047309	0,156		0,093		0,223	5241	0,002	0,517	0,308	0,087	0,74	0,005	0,012	0,059	0,012	0,018	0,468	0,002	0,003	0,003	0,771	0,0003	0,415	0,086	0,798	0,004	0,012	0,059	0,013	0,013	0,56	0,003	0,037	4,7	58,3	0,5	14,9	0,1	2,6	22,1	5,2	59,3	0,5	12,9	0,1	2,7	22,3
3038	"г683863?8;?"	26.10.2070 21:28	Э76ХФ	Р65	12	49,0333333	19,0666667	49,0333333	2,4672931	0,436172	0,104904	0,16781	0,13488	0,0380891	1582	1600	8,9249483		13087,76224	111,9	1	1	1	14,389			0,101		0,05		0,47	0,037	0,02				0,047671	0,136		0,261		0,186	4159	0,002	0,445	0,326	0,096	0,642	0,006	0,012	0,072	0,008	0,02	0,453	0,001	0,003	0,003	0,778	0,0002	0,412	0,097	0,786	0,005	0,013	0,071	0,009	0,015	0,566	0,003	0,036	3,8	54,4	1,4	14,5	0,13	2,2	24,7	4,1	56,9	0,5	8,8	0,1	2,2	25,8
3039	г683863?8<6	26.10.2070 22:25	Э76ХФ	Р65	15	48,0166667	23,1833333	48,0166667	3,4702602	0,41866	0,14664	0,242893	0,185556	0,0397942	1550	1604	12,5327221		14363,76707	115	1	1	1	19,746			0,297		0,05		0,438	0,033	0,02				0,049805	0,182		0,378		0,26	5550	0,001	0,463	0,296	0,112	0,581	0,007	0,011	0,08	0,005	0,034	0,409	0,002	0,002	0,003	0,776	0,0003	0,417	0,112	0,794	0,006	0,013	0,08	0,006	0,016	0,556	0,003	0,037	5,1	51	1,2	12,8	0,19	2	25,5	4,4	58	0,6	9,3	0,13	2,2	26,6
3040	г683863?8<7	26.10.2070 23:20	Э76ХФ	Р65	17	49,5333333	23,6833333	49,5333333	3,3360068	0,384078	0,131976	0,215478	0,179296	0,0385805	1542	1596	10,7321577		13888,24771	111,2	1	1	1	17,243			0,192		0,05		0,399	0,036	0,02				0,048286	0,184		0,335		0,234	5482	0,001	0,474	0,303	0,117	0,596	0,007	0,012	0,068	0,007	0,029	0,418	0,002	0,002	0,003	0,778	0,0003	0,417	0,119	0,793	0,006	0,012	0,069	0,008	0,022	0,562	0,003	0,037	4	51	0,6	13,5	0,26	1,9	27	4,1	57,1	0,6	9,5	0,14	2,2	26,5
3041	г683863?8<8	27.10.2070 0:12	Э76ХФ	Р65																																																																																
3042	г683863?8<9	27.10.2070 1:05	Э76ХФ	Р65	26	47,2	22,3833333	47,2	2,6055529	0,38111	0,12972	0,1825695	0,144814	0,038638	1547	1583	6,4940797		13191,06478	114,1	1	1	1	10,055			0,041		0,05		0,397	0,035	0,02				0,048358	0,145		0,284		0,23	4921	0,002	0,49	0,311	0,111	0,632	0,006	0,011	0,07	0,008	0,024	0,444	0,002	0,003	0,003	0,779	0,0003	0,416	0,109	0,788	0,006	0,013	0,07	0,009	0,019	0,571	0,003	0,037	4,4	55,4	0,8	12,3	0,09	2,2	25,3	4,1	58,3	0,6	7,5	0,08	2,1	27,2
3043	г683863?8<:	27.10.2070 2:05	Э76ХФ	Р65	21	44,2	10,6833333	44,2		0,280684	0,049068	0,040096	0,091832	0,0374445	1594	1586	9,1430646		12232,13729	110,8	1	1	1	13,293					0,05		0,293	0,037	0,02				0,046875	0,124		0,061		0,087	2178	0,002	0,545	0,376	0,1	0,749	0,007	0,009	0,072	0,015	0,02	0,487	0,002	0,003	0,003	0,766	0,0005	0,418	0,1	0,787	0,006	0,011	0,072	0,016	0,018	0,569	0,003	0,029	4	60,2	0,5	9,9	0,09	2,6	23,5	4,7	58,7	0,4	12,3	0,11	2,7	22,1
3044	"г683863?8<;"	27.10.2070 2:57	Э76ХФ	Р65	22	45,05	24,3666667	45,05	3,6128893	0,361226	0,108852	0,1876165	0,142298	0,0388588	1522	1583	7,9898763		14006,01915	114,7	1	1	1	11,663					0,05		0,376	0,041	0,02				0,048683	0,139		0,292		0,193	5688	0,002	0,488	0,326	0,111	0,621	0,008	0,012	0,064	0,007	0,021	0,441	0,002	0,003	0,003	0,774	0,0005	0,416	0,11	0,784	0,007	0,014	0,063	0,008	0,018	0,556	0,004	0,036	4,3	52,3	0,5	9,1	0,16	2,5	20,6	4,4	52,2	1	7,8	0,15	2,5	21,2
3045	г683863?8<<	27.10.2070 3:48	Э76ХФ	Р65	22	48,3666667	17,3666667	48,3666667	2,5516083	0,341562	0,071064	0,1229315	0,107518	0,0387151	1557	1585	9,7550398		12986,94818	112,2	1	1	1	15,646					0,05		0,361	0,039	0,02				0,048503	0,113		0,191		0,126	3759	0,002	0,503	0,361	0,12	0,677	0,011	0,01	0,071	0,009	0,023	0,471	0,002	0,003	0,003	0,772	0,0002	0,419	0,118	0,783	0,01	0,011	0,07	0,01	0,021	0,572	0,003	0,037	4,5	60	0,9	9,8	0,08	2,6	23,1	4,9	53,6	0,5	4,3	0,08	2,5	21,4
3046	г683863?8<=	27.10.2070 4:39	Э76ХФ	Р65	27	46,7	25,3166667	46,7	3,5098039	0,357108	0,100956	0,170324	0,132968	0,037849	1505	1572	9,5506111		13802,76498	111,2	1	1	1	14,761			0,041		0,05		0,373	0,047	0,02				0,047418	0,132		0,265		0,179	5824	0,002	0,48	0,332	0,118	0,636	0,008	0,011	0,072	0,007	0,024	0,449	0,002	0,003	0,003	0,771	0,0001	0,417	0,117	0,784	0,007	0,012	0,072	0,008	0,02	0,558	0,003	0,036	4,1	51,3	0,4	7,7	0,13	2,4	21,7	4,4	52,6	0,6	7,8	0,12	2,4	22,1
3047	г683863?8<>	27.10.2070 5:31	Э76ХФ	Р65	27	45,7166667	19,15	45,7166667	2,3472222	0,382336	0,103212	0,1896635	0,151982	0,0394654	1545	1584	7,8577304		13560,31332	116	1	1	1	11,887			0,043		0,05		0,403	0,039	0,02				0,049443	0,153		0,295		0,183	4328	0,001	0,471	0,333	0,113	0,621	0,013	0,01	0,073	0,008	0,023	0,427	0,002	0,003	0,003	0,783	0,0004	0,417	0,112	0,788	0,012	0,012	0,072	0,009	0,02	0,572	0,003	0,036	4,4	54,9	0,4	12,5	0,11	2,2	25,2	4	57,6	0,5	8,5	0,12	2,1	27,5
3048	г683863?8<?	27.10.2070 6:24	Э76ХФ	Р65	25	41,5166667	19	41,5166667	3,2509702	0,320192	0,096444	0,1501185	0,098082	0,037964	1549	1579	10,8297461		13935,78947	111,3	1	1	1	14,927					0,05		0,329	0,062	0,02				0,047562	0,087		0,234		0,171	4413	0,002	0,521	0,336	0,107	0,658	0,008	0,011	0,067	0,008	0,024	0,481	0,002	0,003	0,003	0,772	0,0001	0,419	0,106	0,788	0,007	0,013	0,067	0,009	0,02	0,572	0,003	0,037	3,7	60	0,2	7,1	0,08	2,7	22,5	3,7	57,5	0,5	8,5	0,15	2,1	27,4
