Repository: Siella/alloy_building

# Прогнозирование химического состава шлака
Задание по Data science от компании EVRAZ (оптимизация сталеплавильного производства) в рамках хакатона ```</beCoder>```.

Мы реализовали наше решение как простой и лаконичный веб-сервис!
В папке `EDA` результаты анализа данных в рамках отборочного задания, в `modelling` — результаты моделирования целевых показателей химического состава шлака и `сыпуч известь РП`.

File: _data/Исходные данные.txt (part 35 of 78)
оком	t продувка	ПСН гр.	чист расход C	чист расход Cr	чист расход Mn	чист расход Si	чист расход V	температура первая	температура последняя	Ar (интенс.)	N2 (интенс.)	эл. энергия (интенс.)	произв жидкая сталь	произв количество обработок	произв  количество плавок	произв количество плавок (цел)	расход газ Ar	расход газ  N2	расход C пров.	сыпуч известь РП	сыпуч кварцит	сыпуч кокс пыль УСТК	сыпуч  кокс. мелочь (сух.)	сыпуч  кокс. мелочь КМ1	сыпуч  шпат плав.	ферспл CaC2	ферспл FeMo	ферспл FeSi-75	ферспл FeV азот.	ферспл  FeV-80	ферспл  Mn5Si65Al0.5	ферспл  Ni H1 пласт.	ферспл SiMn18	ферспл  ферванит	ферспл  фх850А	эл. энергия	химсталь первый Al_1	химсталь первый C_1	химсталь первый Cr_1	химсталь первый Cu_1	химсталь первый Mn_1	химсталь первый Mo_1	химсталь первый N_1	химсталь первый Ni_1	химсталь первый P_1	химсталь первый S_1	химсталь первый Si_1	химсталь первый Ti_1	химсталь первый V_1	химсталь последний Al	химсталь последний C	химсталь последний Ca	химсталь последний Cr	химсталь последний Cu	химсталь последний Mn	химсталь последний Mo	химсталь последний N	химсталь последний Ni	химсталь последний P	химсталь последний S	химсталь последний Si	химсталь последний Ti	химсталь последний V	химшлак первый Al2O3_1	химшлак первый CaO_1	химшлак первый FeO_1	химшлак первый MgO_1	химшлак первый MnO_1	химшлак первый R_1	химшлак первый SiO2_1	химшлак последний Al2O3	химшлак последний CaO	химшлак последний FeO	химшлак последний MgO	химшлак последний MnO	химшлак последний R	химшлак последний SiO2
3049	г683863?8=6	27.10.2070 7:25	Э76ХФ	Р65	11	44,05	14,3833333	44,05	2	0,366678	0,078396	0,141166	0,137952	0,039119	1582	1586	11,8889898		12806,48899	115,3	1	1	1	17,457			0,052		0,05		0,39	0,067	0,02				0,049009	0,152		0,219		0,139	3070	0,002	0,492	0,354	0,099	0,667	0,009	0,01	0,077	0,009	0,025	0,459	0,002	0,003	0,004	0,754	0,0004	0,416	0,097	0,788	0,008	0,013	0,075	0,01	0,02	0,575	0,003	0,037	4,4	60,9	0,6	7,4	0,11	2,8	21,6	5,4	58,7	0,6	7,2	0,1	2,5	23,5
3050	г683863?8=7	27.10.2070 8:18	Э76ХФ	Р65	11	42,2	21,4	42,2	2	0,282858	0,089676	0,101792	0,095824	0,0384836	1543	1581	8,9680095		13934,57944	112,8	1	1	1	12,615					0,05		0,286	0,057	0,02				0,048213	0,104		0,158		0,159	4970	0,002	0,556	0,345	0,09	0,694	0,01	0,01	0,077	0,008	0,019	0,483	0,003	0,003	0,003	0,774	0,0001	0,418	0,089	0,779	0,009	0,012	0,077	0,009	0,017	0,56	0,003	0,036	4,2	60,7	0,8	9,2	0,09	2,7	22,4	4,8	62,5	0,6	5,4	0,12	2,7	23,3
3051	г683863?8=8	27.10.2070 9:20	Э76ХФ	Р65	7	40,7166667	13,3166667	40,7166667	1,3403456	0,32882	0,0846	0,1446995	0,118734	0,0385706	1601	1582	6,7739203		12115,64456	111,2	1	1	1	9,062			0,08		0,05		0,342	0,077	0,02				0,048322	0,121		0,225		0,15	2689	0,002	0,518	0,345	0,119	0,653	0,015	0,011	0,071	0,009	0,02	0,474	0,002	0,002	0,003	0,774	0,0005	0,417	0,119	0,784	0,014	0,012	0,072	0,009	0,015	0,568	0,003	0,036	4,6	57,8	0,5	13,7	0,11	2,5	23	4,4	58,2	0,3	12,6	0,09	2,2	26,1
3052	г683863?8=9	27.10.2070 10:12	Э76ХФ	Р65	7	43,8666667	19,15	43,8666667	2,7150869	0,369454	0,133668	0,179666	0,119912	0,0397544	1577	1573	8,6129179		13353,5248	116,3	1	1	1	12,594					0,05		0,382	0,048	0,02				0,049805	0,108		0,28		0,237	4262	0,002	0,507	0,31	0,091	0,632	0,007	0,01	0,064	0,007	0,019	0,464	0,002	0,003	0,003	0,751	0,0004	0,416	0,089	0,781	0,006	0,013	0,063	0,008	0,017	0,578	0,004	0,037	4,6	60,2	0,6	9,2	0,08	2,6	23	4,2	62,9	0,4	3,4	0,08	2,4	26,6
3053	г683863?8=:	27.10.2070 11:05	Э76ХФ	Р65	7	40,6833333	16,6333333	40,6833333	2,4849375	0,390104	0,142128	0,1791515	0,128238	0,0388883	1584	1583	10,2757067		13238,47695	112,2	1	1	1	13,935			0,078		0,05		0,406	0,06	0,02				0,04872	0,121		0,279		0,252	3670	0,001	0,481	0,297	0,094	0,626	0,01	0,011	0,073	0,006	0,021	0,452	0,002	0,002	0,003	0,757	0,0001	0,417	0,095	0,787	0,009	0,011	0,074	0,007	0,017	0,573	0,003	0,037	4	52,9	0,3	9,6	0,1	2,2	23,7	4,1	58	0,3	12,2	0,09	2,2	26,1
3054	"г683863?8=;"	27.10.2070 11:55	Э76ХФ	Р65	10	40,6833333	17,05	40,6833333	2,6535593	0,413986	0,165252	0,213898	0,158016	0,0403602	1584	1578	8,7035641		13133,13783	115,9	1	1	1	11,803			0,133		0,05		0,43	0,047	0,02				0,050564	0,152		0,333		0,293	3732	0,001	0,476	0,279	0,092	0,602	0,006	0,012	0,061	0,006	0,02	0,432	0,002	0,002	0,003	0,765	0,0001	0,416	0,094	0,784	0,005	0,012	0,062	0,007	0,016	0,565	0,003	0,035	4,3	55,5	0,4	10,8	0,11	2,2	25,1	4,4	56,1	1	6,8	0,14	2	27,4
3055	г683863?8=<	27.10.2070 12:52	Э76ХФ	Р65	6	44,5333333	18,1833333	44,5333333	3,0423197	0,384774	0,133668	0,1520025	0,14029	0,0392922	1580	1576	13,9627994		13575,06874	114	1	1	1	20,727			0,16		0,05		0,402	0,067	0,02				0,049226	0,151		0,236		0,237	4114	0,002	0,506	0,308	0,096	0,651	0,018	0,011	0,083	0,008	0,021	0,452	0,002	0,003	0,003	0,772	0,0001	0,419	0,096	0,781	0,017	0,013	0,083	0,009	0,015	0,561	0,003	0,035	3,9	48,2	0,3	9,5	0,13	2,3	21,2	4,6	61,6	0,7	4,1	0,13	2,4	25,4
3056	г683863?8==	27.10.2070 13:42	Э76ХФ	Р65	8	41,2166667	22,2	41,2166667	2	0,252242	0,102084	0,0497895	0,102974	0,036809	1535	1587	9,1142742		13575,67568	112,5	1	1	1	12,522			0,08		0,05		0,248	0,077	0,02				0,046115	0,137		0,076		0,181	5023	0,002	0,583	0,331	0,085	0,743	0,007	0,009	0,065	0,014	0,022	0,484	0,002	0,005	0,003	0,767	0,0003	0,423	0,082	0,795	0,005	0,014	0,061	0,015	0,016	0,565	0,003	0,036	4,4	58,5	0,4	15,3	0,08	2,6	22,8	4,3	60	0,8	10	0,07	2,6	22,8
3057	г683863?8=>	27.10.2070 14:32	Э90ХАФ	Р65	13	44,5333333	23,9	44,2	2	0,400062	0,071064	0,0770525	0,09877	0,0931822	1585	1622	8,1751278	8,2528109	13757,32218	113,3	1	1	1	7,998	4,037		0,079		0,05		0,435	0,076	0,02				0,102033	0,119		0,119	0,02662	0,126	5480	0,002	0,533	0,23	0,1	0,72	0,011	0,012	0,075	0,012	0,019	0,45	0,002	0,003	0,003	0,838	0,0002	0,292	0,099	0,785	0,009	0,016	0,075	0,013	0,013	0,545	0,003	0,084	4,1	59,9	0,6	10,2	0,08	2,6	22,8	4,5	61	1	5,7	0,07	2,6	23,2
3058	г683863?8=?	27.10.2070 15:22	Э90ХАФ	Р65	17	47,7	22,5	47,5333333	3,1182609	0,37131	0,0423	0,0940125	0,08521	0,0921511	1565	1579	11,6793893	11,6803125	12842,66667	113,4	1	1	1	10,2	8,306		0,116		0,05		0,404	0,103	0,02				0,101201	0,091		0,146	0,025788	0,075	4816	0,002	0,563	0,254	0,096	0,704	0,006	0,012	0,073	0,011	0,02	0,465	0,002	0,003	0,004	0,849	0,0005	0,29	0,096	0,788	0,005	0,016	0,072	0,012	0,017	0,541	0,003	0,083	3	46	0,5	5,3	0,1	2,8	16,3	4	59,1	1	4,5	0,31	2,2	26,3
3059	г683863?8>6	27.10.2070 16:12	Э90ХАФ	Р65	23	44,2333333	22,0166667	44,05	2	0,40077	0,0846	0,1400435	0,104422	0,0936526	1544	1588	11,5769042	10,5591504	14658,89478	115,5	1	1	1	7,853	8,286		0,159		0,05		0,431	0,092	0,02				0,103082	0,101		0,218	0,025788	0,15	5379	0,001	0,555	0,219	0,104	0,662	0,007	0,012	0,082	0,009	0,021	0,449	0,002	0,003	0,003	0,835	0,0002	0,289	0,104	0,786	0,005	0,015	0,081	0,01	0,015	0,536	0,003	0,083	3,4	49,8	0,4	10,2	0,11	2,3	21,4	4,3	58,2	0,5	11,7	0,1	2,2	26,3
3060	г683863?8>7	27.10.2070 17:05	Э90ХАФ	Р65	23	46,55	24,2833333	46,2333333	3	0,392032	0,099264	0,180486	0,088872	0,0921678	1544	1583	15,3814336	15,6811567	14281,40014	114,8	1	1	1	14,544	9,339		0,08		0,05		0,416	0,077	0,02				0,101165	0,06		0,282	0,025608	0,176	5780	0,002	0,555	0,205	0,093	0,635	0,006	0,011	0,063	0,007	0,018	0,46	0,002	0,002	0,003	0,847	0,0002	0,288	0,094	0,788	0,004	0,014	0,064	0,007	0,014	0,545	0,003	0,082	3,5	53,5	0,5	8,6	0,1	2,6	20,9	4,1	62,8	0,5	3,1	0,07	2,4	25,7
3061	г683863?8>8	27.10.2070 17:56	Э90ХАФ	Р65	27	49,3666667	20,35	49,0166667	2	0,42972	0,08178	0,146699	0,125148	0,0932988	1569	1581	13,356674	13,5675	14152,33415	115,5	1	1	1	15,26	6,633		0,08		0,05		0,467	0,094	0,02				0,102358	0,13		0,228	0,025716	0,145	4800	0,001	0,531	0,221	0,114	0,656	0,011	0,01	0,069	0,009	0,021	0,436	0,002	0,002	0,003	0,864	0,0003	0,289	0,115	0,785	0,009	0,013	0,07	0,01	0,015	0,54	0,003	0,083	3,7	50,2	0,5	9,7	0,14	2,4	21,2	3,8	56,8	0,6	9	0,17	2,1	27,3
3062	г683863?8>9	27.10.2070 18:47	Э90ХАФ	Р65	36	42,8666667	21,3166667	42,3666667	3,4151786	0,407484	0,099828	0,1799715	0,097198	0,0937259	1546	1583	7,497992	6,3278351	13749,80453	115,5000001	1	1	1	9,335	1,023		0,08		0,05		0,435	0,077	0,02				0,102214	0,073		0,281	0,026946	0,177	4885	0,002	0,55	0,208	0,097	0,637	0,008	0,01	0,076	0,007	0,019	0,446	0,002	0,002	0,003	0,852	0,0002	0,29	0,096	0,792	0,007	0,014	0,076	0,009	0,016	0,544	0,003	0,083	3,3	58,4	0,3	12,2	0,14	2,2	26,2	4,2	56,5	0,5	10,8	0,11	2,3	25
3063	г683863?8>:	27.10.2070 19:39	Э90ХАФ	Р65	37	49,0333333	23,4833333	48,8666667	3,5393914	0,3346104	0,066552	0,0772155	0,066246	0,0917991	1542	1586	11,5753846	13,2327491	13809,79418	113,4	1	1	1	5,852	14,681	0,038352	0,125		0,05		0,31	0,086	0,02				0,100007	0,069		0,12	0,026584	0,118	5405	0,002	0,595	0,23	0,103	0,713	0,006	0,009	0,067	0,011	0,02	0,474	0,002	0,003	0,003	0,87	0,0002	0,286	0,102	0,783	0,005	0,017	0,066	0,012	0,017	0,533	0,003	0,081	3,6	58,1	0,4	8,3	0,06	2,7	21,6	3,5	63,2	0,6	3,3	0,07	2,4	26,6
3064	"г683863?8>;"	27.10.2070 20:57	Э90ХАФ	Р65	16	47,6666667	23,5166667	47,3333333	2,8468677	0,383486	0,052452	0,1771235	0,119862	0,0938071	1553	1590	14,1726109	15,177439	13147,27144	115,1	1	1	1	14,46	8,297		0,128		0,05		0,414	0,034	0,02				0,102973	0,109		0,276	0,025752	0,093	5153	0,002	0,567	0,247	0,099	0,643	0,007	0,012	0,069	0,009	0,02	0,45	0,002	0,003	0,004	0,854	0,0007	0,289	0,097	0,793	0,005	0,016	0,068	0,009	0,013	0,554	0,003	0,085	4,1	61,2	0,4	8,7	0,07	2,7	22,3	4,1	56,9	0,4	11,1	0,1	2,3	25,2
3065	г683863?8><	27.10.2070 21:48	Э90ХАФ	Р65	20	49,5333333	23,9	49,5333333	3,7670886	0,3430238	0,040044	0,107553	0,098716	0,0931258	1539	1583		12,9940828	13666,94561	114,8	1	1	1		21,35	0,040044	0,128		0,05		0,322	0,067	0,02				0,101345	0,106		0,167	0,027163	0,071	5444	0,002	0,588	0,25	0,109	0,707	0,008	0,009	0,072	0,01	0,02	0,464	0,002	0,003	0,003	0,86	0,0002	0,285	0,108	0,797	0,007	0,017	0,072	0,011	0,018	0,545	0,003	0,084	4,1	64	0,5	7,9	0,07	3,1	20,6	4,4	60,1	0,6	7,3	0,08	2,6	22,8
3066	г683863?8>=	27.10.2070 22:45	Э90ХАФ	Р65	20	47,7	23,2333333	47,5333333	3,5134298	0,3460862	0,066552	0,1166275	0,11099	0,0930703	1547	1584	16,6201058	17,6203866	13046,77188	115,5	1	1	1	7,853	19,495	0,038916	0,127		0,05		0,322	0,051	0,02				0,102033	0,121		0,181	0,025788	0,118	5052	0,002	0,59	0,232	0,104	0,692	0,006	0,009	0,066	0,01	0,021	0,454	0,002	0,003	0,003	0,855	0,0005	0,286	0,102	0,791	0,005	0,017	0,065	0,01	0,015	0,54	0,003	0,083	3,7	59,2	0,4	9,2	0,09	2,7	21,8	4,7	59,3	0,5	8,5	0,12	2,6	23
3067	г683863?8>>	27.10.2070 23:37	Э90ХАФ	Р65	24	47,7166667	23,0166667	47,3833333	3,5757009	0,400554	0,080088	0,154241	0,119412	0,0919905	1580	1602	11,532529	11,7601744	13391,16582	112,5	1	1	1	13,807	4,495		0,15		0,05		0,431	0,096	0,02				0,100007	0,118		0,24	0,027018	0,142	5137	0,002	0,55	0,224	0,103	0,661	0,013	0,008	0,069	0,008	0,018	0,446	0,002	0,002	0,004	0,874	0,0008	0,289	0,1	0,794	0,011	0,014	0,068	0,009	0,011	0,54	0,003	0,084	3,1	56,6	0,8	12,1	0,09	2,3	24,8	3,2	57,6	0,6	13,5	0,08	2,3	25,5
3068	г683863?8>?	28.10.2070 0:27	Э90ХАФ	Р65	34	44,7166667	22,7	44,3666667	3,8154375	0,369052	0,090804	0,184054	0,10538	0,0916711	1533	1584	11,3251693	18,9279819	14296,9163	113,5	1	1	1	11,149	9,301		0,137		0,05		0,389	0,048	0,02				0,100405	0,084		0,288	0,025571	0,161	5409	0,002	0,589	0,212	0,103	0,635	0,009	0,006	0,073	0,007	0,021	0,454	0,002	0,002	0,004	0,835	0,0004	0,286	0,101	0,793	0,007	0,014	0,072	0,007	0,014	0,537	0,003	0,081	4,3	60,8	0,4	10,3	0,09	2,6	23,4	3,4	58,8	0,6	12,3	0,08	2,3	25,8
3069	г683863?8?6	28.10.2070 1:18	Э90ХАФ	Р65	45	41,5166667	21,6833333	41,3666667	3,8928726	0,4080784	0,091368	0,186909	0,133504	0,0956586	1545	1581	11,9643498	13,9573585	14192,46733	116,3	1	1	1	5,929	12,329	0,038352	0,139		0,05		0,392	0,049	0,02				0,104528	0,126		0,292	0,027127	0,162	5129	0,002	0,538	0,209	0,104	0,625	0,006	0,01	0,074	0,007	0,018	0,423	0,002	0,003	0,003	0,842	0,0003	0,285	0,104	0,793	0,005	0,015	0,073	0,009	0,015	0,544	0,003	0,085	4,2	55,6	0,4	10,4	0,09	2,2	24,9	5,1	57,9	0,6	7,3	0,09	2,5	23,1
3070	г683863?8?7	28.10.2070 2:09	Э90ХАФ	Р65	44	48,0166667	23,5333333	47,85	3,900463	0,398828	0,084036	0,1321085	0,11126	0,0920014	1542	1582	20,7931034	13,4721649	14282,71955	113,1	1	1	1	0,335	21,054		0,085		0,05		0,429	0,048	0,02				0,101092	0,115		0,206	0,025391	0,149	5602	0,002	0,552	0,213	0,101	0,672	0,006	0,011	0,07	0,009	0,02	0,44	0,002	0,003	0,003	0,854	0,0002	0,284	0,101	0,788	0,005	0,016	0,07	0,01	0,017	0,53	0,003	0,085	3,5	59,3	0,5	11	0,1	2,3	26,3	3,6	57,1	0,6	10,3	0,13	2,2	26,4
3071	г683863?8?8	28.10.2070 2:58	Э90ХАФ	Р65	53	44,5666667	19,25	44,5666667	3,786022	0,389046	0,086292	0,1455405	0,120167	0,0930191	1564	1581		12,5478751	14269,09091	115,2	1	1	1		18,536		0,084		0,05		0,416	0,05	0,02				0,102177	0,123		0,227	0,025897	0,153	4578	0,002	0,575	0,215	0,11	0,668	0,008	0,011	0,069	0,008	0,018	0,448	0,002	0,003	0,003	0,861	0,0002	0,286	0,112	0,796	0,006	0,016	0,07	0,009	0,016	0,553	0,003	0,083	4,1	56,9	0,7	7,7	0,08	2,5	22,4	4,3	52,3	0,6	5,9	0,08	2,5	21,3
3072	г683863?8?9	28.10.2070 4:30	Э90ХАФ	Р65	14	48,8833333	17,0666667	48,1833333	3,8198198	0,406148	0,086856	0,171493	0,11884	0,0921519	1598	1590	10,9755274	9,4725451	13675,78125	113,4	1	1	1	13,006	3,939		0,086		0,05		0,436	0,048	0,02				0,100911	0,11		0,268	0,026223	0,154	3890	0,002	0,546	0,214	0,114	0,642	0,01	0,01	0,078	0,007	0,026	0,451	0,001	0,002	0,003	0,86	0,0003	0,286	0,113	0,792	0,008	0,015	0,077	0,007	0,02	0,548	0,003	0,084	3,6	53,5	0,5	11,7	0,06	2,6	20,7	3,4	57,2	0,6	10,5	0,11	2,2	25,7
3073	г683863?8?:	28.10.2070 5:24	Э90ХАФ	Р65	21	41,9	18,8666667	41,4	3,8605634	0,364712	0,087984	0,187497	0,086766	0,0923056	1554	1600		20,7289855	14444,52297	113,9	1	1	1		28,606		0,126		0,05		0,384	0,051	0,02				0,101563	0,054		0,294	0,025391	0,156	4542	0,002	0,578	0,216	0,103	0,633	0,01	0,01	0,081	0,006	0,021	0,476	0,002	0,002	0,003	0,879	0,0002	0,289	0,103	0,79	0,008	0,016	0,081	0,006	0,016	0,543	0,003	0,084	3,9	59,2	0,7	8,8	0,1	2,6	23,2	4,5	58,8	0,7	8,1	0,11	2,3	25,9
3074	"г683863?8?;"	28.10.2070 6:11	Э90ХАФ	Р65	27	50,0333333	25,05	50,0333333	5,552658	0,272542	0,034404	0,070103	0,072703	0,0925109	1520	1584		20,3187058	14735,32934	115,8	1	1	1		33,492		0,085		0,187		0,166	0,074	0,02				0,101201	0,082		0,109	0,026512	0,061	6152	0,002	0,683	0,259	0,1	0,729	0,011	0,008	0,082	0,012	0,019	0,465	0,002	0,004	0,004	0,871	0,0004	0,286	0,099	0,783	0,009	0,015	0,081	0,012	0,013	0,52	0,003	0,083	3,7	64,1	0,2	7,6	0,06	2,9	22,3	4,3	62,5	1	2,8	0,17	2,5	25,2
3075	г683863?8?<	28.10.2070 7:01	Э90ХАФ	Р65	35	42,8666667	20,0333333	42,8666667	3,6833481	0,38041	0,11844	0,1599215	0,107188	0,0923111	1562	1585		11,6449552	13774,04326	112,5000001	1	1	1		16,607		0,053		0,05		0,399	0,05	0,02				0,100911	0,097		0,25	0,026584	0,21	4599	0,001	0,568	0,189	0,097	0,653	0,006	0,008	0,062	0,007	0,019	0,453	0,001	0,002	0,003	0,829	0,0002	0,288	0,099	0,788	0,004	0,017	0,063	0,008	0,017	0,537	0,003	0,084	3,3	59,3	0,2	9,3	0,07	2,3	26,1	3,9	57,1	0,5	10,5	0,12	2,2	25,3
3076	г683863?8?=	28.10.2070 7:50	Э90ХАФ	Р65	36	61,5333333	31,7166667	61,35	4,7558366	0,392866	0,089112	0,1247515	0,084483	0,090137	1491	1585	7,7571647	8,3512423	14712,13873	112,6	1	1	1	8,451	7,936		0,054		0,05		0,421	0,038	0,02				0,098488	0,077		0,195	0,026042	0,158	7777	0,002	0,581	0,214	0,086	0,687	0,009	0,01	0,074	0,007	0,016	0,472	0,002	0,003	0,003	0,85	0,0002	0,288	0,087	0,79	0,008	0,014	0,074	0,008	0,016	0,541	0,003	0,083	3,4	61,8	0,7	5	0,1	2,4	25,5	4	58,5	0,5	11	0,12	2,2	26,4
3077	г683863?8?>	28.10.2070 8:42	Э76ХФ	Р65	52	49,7166667	29,55	49,7166667	4,521095	0,311734	0,130848	0,119939	0,102049	0,0370007	1536	1635	6,7961713		14397,96954	109,8	1	1	1	11,242			0,128		0,127		0,247	0,037	0,02				0,046332	0,106		0,187		0,232	7091	0,002	0,536	0,303	0,093	0,679	0,011	0,008	0,065	0,008	0,02	0,481	0,002	0,003	0,003	0,781		0,416	0,094	0,786	0,01	0,01	0,065	0,009	0,016	0,558	0,003	0,035	4,2	59,2	0,7	6,5	0,09	2,5	23,8	4,1	58,2	0,5	11,2	0,11	2,2	26,1
3078	г683863?8??	28.10.2070 10:05	Э76ХФ	Р65	26	47,8666667	26,05	47,8666667	3,2730455	0,328522	0,130284	0,1294885	0,105328	0,0389365	1539	1599	12,3649721		13022,64875	113,3	1	1	1	19,729			0,042		0,05		0,334	0,063	0,02				0,048756	0,107		0,202		0,231	5654	0,002	0,539	0,308	0,082	0,678	0,009	0,009	0,069	0,007	0,017	0,478	0,003	0,003	0,003	0,773	0,0002	0,414	0,081	0,782	0,008	0,011	0,069	0,008	0,015	0,565	0,003	0,037	5,2	61,1	0,3	7,7	0,06	2,7	22,4	3,7	57,3	0,6	9,3	0,15	2,2	26,7
3079	г683863?966	28.10.2070 10:56	Э76ХФ	Р65																																																																																
3080	г683863?967	28.10.2070 11:53	Э76ХФ	Р65	34	51,7166667	25,2	51,7166667	3,0097009	0,248824	0,142128	0,109602	0,131774	0,038792	1523	1592	13,6563326		13428,57143	115,8	1	1	1	23,542			0,052		0,129		0,166	0,071	0,02				0,048575	0,156		0,17		0,252	5640	0,002	0,587	0,303	0,097	0,69	0,009	0,009	0,076	0,009	0,017	0,464	0,002	0,004	0,003	0,763		0,418	0,095	0,778	0,008	0,009	0,075	0,009	0,011	0,555	0,003	0,036	4,5	52,6	0,2	9,5	0,09	2,4	22	4,9	57,2	1	8,8	0,12	2,5	22,9
3081	г683863?968	28.10.2070 12:45	Э76ХФ	Р65	45	43,4	23,5333333	43,4	3,5458398	0,322972	0,135924	0,107523	0,119477	0,0386187	1534	1587	7,6798146		13721,81303	112,8	1	1	1	11,044			0,053		0,05		0,327	0,047	0,02				0,048358	0,138		0,167		0,241	5382	0,002	0,542	0,304	0,102	0,69	0,007	0,009	0,072	0,009	0,018	0,467	0,002	0,003	0,003	0,77	0,0001	0,416	0,101	0,779	0,006	0,01	0,072	0,009	0,016	0,566	0,003	0,036	4,7	59,9	0,4	9,7	0,08	2,6	23,1	4,1	57,2	0,5	10,6	0,12	2,2	26
3082	г683863?969	28.10.2070 13:35	Э76ХФ	Р65	45	43,0333333	22,0166667	43,0333333	3,5626893	0,330038	0,123516	0,1064125	0,130245	0,0392248	1532	1582	9,1210731		13868,58441	116,3	1	1	1	13,033					0,05		0,338	0,045	0,02				0,049117	0,155		0,165		0,219	5089	0,002	0,55	0,319	0,094	0,693	0,008	0,008	0,067	0,01	0,017	0,455	0,002	0,003	0,004	0,764	0,0005	0,413	0,099	0,788	0,009	0,014	0,072	0,011	0,015	0,566	0,003	0,038	4,5	59,4	0,4	10	0,09	2,7	22,2	4	58,2	0,5	10,6	0,11	2,2	26,2
3083	г683863?96:	28.10.2070 14:25	Э76ХФ	Р65	46	43,0333333	18,5333333	43,0333333	3	0,316568	0,123516	0,064237	0,104961	0,038994	1552	1581	7,6785562		13192,44604	113,2	1	1	1	10,991					0,05		0,323	0,072	0,02				0,048828	0,134		0,099		0,219	4075	0,002	0,545	0,316	0,082	0,729	0,008	0,009	0,064	0,008	0,015	0,477	0,002	0,003	0,003	0,754	0,0001	0,416	0,084	0,782	0,007	0,011	0,065	0,009	0,012	0,562	0,003	0,036	4,7	58,6	1	8,1	0,11	2,4	24,2	4,6	57,5	1	7,1	0,09	2,3	25,2
3084	"г683863?96;"	28.10.2070 15:16	Э76ХФ	Р65	45	53,9	19,8666667	53,9	2,668952	0,391278	0,165816	0,18409	0,157481	0,038603	1556	1586	13,2550015		13469,79866	113,6	1	1	1	23,778					0,05		0,403	0,079	0,02				0,048358	0,164		0,287		0,294	4460	0,001	0,483	0,28	0,092	0,635	0,005	0,01	0,063	0,006	0,019	0,431	0,002	0,003	0,002	0,773	0,0002	0,417	0,091	0,794	0,005	0,01	0,063	0,007	0,016	0,58	0,004	0,037	4,5	56,1	0,3	11,3	0,12	2,3	24,9	4,3	57,8	0,6	7,7	0,09	2,2	27,3
3085	г683863?96<	28.10.2070 16:09	Э76ХФ	Р65	52	46,8833333	20,5166667	46,8833333	2,6011304	0,333116	0,094752	0,1310835	0,127914	0,0379986	1550	1591	8,5149662		13379,36637	111,5	1	1	1	13,307					0,05		0,346	0,074	0,02				0,047671	0,141		0,204		0,168	4575	0,002	0,537	0,342	0,103	0,678	0,009	0,008	0,071	0,008	0,018	0,46	0,002	0,003	0,003	0,754	0,0002	0,42	0,101	0,791	0,008	0,01	0,07	0,008	0,012	0,562	0,003	0,036	4,6	53,2	0,3	14,7	0,14	2,2	24,3	4,1	57,1	0,4	10,9	0,11	2,2	25,5
3086	г683863?96=	28.10.2070 17:05	Э76ХФ	Р65	49	47,5666667	21,0166667	47,5666667	2,5254111	0,325462	0,155664	0,198357	0,136654	0,0395553	1546	1580	8,6192369		12652,81523	113,8	1	1	1	13,616					0,05		0,323	0,048	0,02				0,049624	0,126		0,31		0,276	4432	0,002	0,525	0,289	0,095	0,619	0,006	0,009	0,062	0,006	0,02	0,454	0,002	0,003	0,003	0,764	0,0002	0,419	0,096	0,789	0,005	0,01	0,062	0,007	0,019	0,557	0,003	0,037	4,4	52,5	0,3	10,5	0,11	2,4	22,3	3,9	57,5	0,7	8,8	0,17	2,2	27
3087	г683863?96>	28.10.2070 17:59	Э76ХФ	Р65	48	41,2	15,8166667	41,2	3	0,326678	0,115056	0,1161235	0,144642	0,0385462	1559	1579	10,959466		13444,04636	113,6	1	1	1	15,051			0,052		0,05		0,335	0,054	0,02				0,048358	0,173		0,18		0,204	3544	0,002	0,518	0,323	0,106	0,684	0,009	0,008	0,081	0,009	0,02	0,45	0,003	0,004	0,003	0,772	0,0003	0,419	0,105	0,788	0,008	0,009	0,081	0,01	0,015	0,565	0,003	0,037	4,2	50,8	0,4	11	0,25	2,3	22,4	3,9	58,1	0,5	9,8	0,14	2,2	26,7
3088	г683863?96?	28.10.2070 18:53	Э76ХФ	Р65	41	41,5333333	12,1333333	41,5333333		0,377606	0,134232	0,1528785	0,145636	0,0390651	1610	1581	9,2571429		11927,47253	112,2	1	1	1	12,816			0,079		0,05		0,393	0,049	0,02				0,049009	0,159		0,238		0,238	2412	0,002	0,493	0,306	0,102	0,647	0,009	0,008	0,066	0,009	0,021	0,442	0,002	0,003	0,003	0,767	0,0002	0,417	0,102	0,781	0,008	0,012	0,067	0,009	0,013	0,572	0,003	0,036	4,2	53	0,3	15,1	0,13	2,1	25,3	4,4	54,1	0,3	12,8	0,09	2,1	25,9
3089	г683863?976	28.10.2070 19:48	Э76ХФ	Р65	35	50,3833333	15,8	50,3833333	2	0,366922	0,144384	0,127021	0,153503	0,0392954	1589	1581	13,4181277		13082,27848	114	1	1	1	22,535			0,132		0,05		0,379	0,081	0,02				0,049298	0,182		0,197		0,256	3445	0,002	0,501	0,299	0,095	0,677	0,011	0,01	0,067	0,008	0,022	0,429	0,002	0,003	0,003	0,772	0,0002	0,417	0,095	0,787	0,01	0,011	0,067	0,009	0,012	0,57	0,003	0,037	4	53,8	0,3	14,7	0,21	2,1	25,3	4,2	52,6	0,3	13,5	0,09	2,1	25,3
3090	г683863?977	28.10.2070 20:38	Э76ХФ	Р65	44	41,0333333	18,5166667	41,0333333	3,3438245	0,117676	0,122952	0,0523045	0,068457	0,0370468	1545	1587	7,65329		13502,43024	110,6	1	1	1	10,468			0,081		0,05		0,078	0,077	0,02				0,046477	0,083		0,081		0,218	4167	0,002	0,69	0,314	0,099	0,738	0,006	0,01	0,062	0,01	0,017	0,511	0,003	0,004	0,004	0,752	0,0004	0,415	0,098	0,776	0,005	0,01	0,062	0,01	0,014	0,562	0,003	0,036	4,6	57,5	0,2	13,5	0,12	2,3	25,3	5,3	57,8	0,8	12,8	0,13	2,3	25,2
3091	г683863?978	28.10.2070 21:33	Э76ХФ	Р65	38	43,2166667	15,35	43,2166667		0,362364	0,150588	0,1591815	0,143462	0,0397857	1577	1578	8,9781292		12363,51792	114,2	1	1	1	12,931			0,158		0,05		0,371	0,076	0,02				0,049913	0,153		0,248		0,267	3163	0,002	0,504	0,295	0,107	0,645	0,007	0,011	0,067	0,007	0,02	0,445	0,002	0,003	0,003	0,784	0,0004	0,417	0,104	0,781	0,006	0,013	0,067	0,008	0,013	0,57	0,003	0,037	3,9	44,5	0,8	9,9	0,1	2,1	20,8	4,4	52,9	0,6	8,2	0,08	2,5	21,1
3092	г683863?979	28.10.2070 22:46	Э76ХФ	Р65	25	41,0166667	18,3333333	41,0166667	2	0,309934	0,113928	0,103669	0,115811	0,0395266	1556	1581	9,2793986		13506,54545	115,6	1	1	1	12,687			0,079		0,05		0,315	0,083	0,02				0,049588	0,134		0,161		0,202	4127	0,002	0,542	0,324	0,12	0,695	0,01	0,01	0,079	0,009	0,021	0,463	0,002	0,003	0,003	0,761	0,0001	0,416	0,119	0,784	0,01	0,011	0,079	0,01	0,014	0,567	0,003	0,036	4	49,7	0,6	10	0,16	2,3	21,4	4,7	60	0,7	7	0,09	2,6	22,8
3093	г683863?97:	28.10.2070 23:37	Э76ХФ	Р65	22	40,55	19,6833333	40,55	3,4396303	0,351812	0,152844	0,17342	0,120673	0,0390651	1539	1576	9,025894		13689,75445	112,1	1	1	1	12,2			0,079		0,05		0,357	0,076	0,02				0,049009	0,112		0,271		0,271	4491	0,002	0,499	0,288	0,118	0,632	0,009	0,011	0,068	0,006	0,023	0,452	0,002	0,003	0,003	0,782	0,0002	0,417	0,117	0,786	0,008	0,012	0,068	0,008	0,017	0,562	0,003	0,038	3,8	55,6	0,4	12,7	0,3	2,1	26,1	4,6	57,3	1	9,7	0,24	2,4	23,4
3094	"г683863?97;"	29.10.2070 0:29	Э76ХФ	Р65	20	40,7166667	15,15	40,7166667		0,347556	0,156792	0,2008255	0,175765	0,0400742	1581	1577	10,2391812		12400	114,4	1	1	1	13,894			0,214		0,05		0,35	0,048	0,02				0,050275	0,185		0,313		0,278	3131	0,001	0,512	0,289	0,137	0,611	0,007	0,011	0,076	0,006	0,022	0,421	0,002	0,003	0,003	0,767	0,0002	0,418	0,137	0,784	0,006	0,012	0,076	0,007	0,015	0,569	0,003	0,037	4,1	51	0,8	16	0,16	2	25,6	4,4	56,9	0,6	10,7	0,1	2,3	24,8
3095	г683863?97<	29.10.2070 1:20	Э76ХФ	Р65	18	42,7333333	21,2	42,7333333	2	0,367558	0,151716	0,1901175	0,136341	0,0395266	1550	1579	5,2946958		13253,77358	113,2	1	1	1	7,542			0,213		0,05		0,376	0,073	0,02				0,049588	0,129		0,297		0,269	4683	0,002	0,482	0,292	0,126	0,617	0,009	0,01	0,073	0,007	0,027	0,44	0,002	0,003	0,003	0,769	0,0002	0,417	0,126	0,789	0,008	0,012	0,074	0,007	0,018	0,569	0,004	0,037	3,4	49,3	0,3	10,6	0,1	2,3	21,6	5	58,9	0,4	8,6	0,07	2,3	26
3096	г683863?97=	29.10.2070 2:12	Э76ХФ	Р65	19	41,3833333	14,2166667	41,3833333	1,5234522	0,337166	0,117312	0,1815745	0,158743	0,0391225	1595	1581	9,2000805		12724,50176	114,3	1	1	1	12,691			0,16		0,05		0,345	0,083	0,02				0,049081	0,167		0,283		0,208	3015	0,002	0,519	0,321	0,126	0,626	0,009	0,01	0,076	0,008	0,023	0,434	0,002	0,003	0,003	0,762	0,0002	0,419	0,127	0,788	0,009	0,011	0,076	0,008	0,015	0,569	0,003	0,037	3,7	53,5	0,4	13,7	0,15	2,1	25,5	4,3	57,2	0,7	7,7	0,09	2,2	26,4
3097	г683863?97>	29.10.2070 3:07	Э90ХАФ	Р65	15	46,3666667	21,3333333	46,05	2,7405973	0,428276	0,097572	0,1815645	0,114446	0,0909984	1607	1619	9,3644231	9,8909091	13702,5	113,2	1	1	1	9,739	4,896		0,132		0,05		0,461	0,073	0,02				0,099754	0,099		0,284	0,026042	0,173	4872	0,002	0,544	0,206	0,118	0,626	0,007	0,009	0,073	0,008	0,022	0,436	0,001	0,002	0,004	0,833	0,0004	0,287	0,116	0,782	0,006	0,014	0,072	0,008	0,013	0,554	0,003	0,083	3,6	51	0,6	13,2	0,1	2,2	23,7	4,1	57,6	0,4	8,7	0,07	2,2	26,1
3098	г683863?97?	29.10.2070 3:58	Э90ХАФ	Р65	19	46,0333333	18,8166667	45,8666667	2	0,415374	0,099828	0,1471445	0,099764	0,0912608	1577	1589	10,145712	10,7781229	13491,23118	112,7	1	1	1	7,164	8,868		0,08		0,05		0,446	0,077	0,02				0,099863	0,091		0,23	0,02644	0,177	4231	0,002	0,534	0,204	0,105	0,653	0,006	0,009	0,064	0,009	0,02	0,447	0,002	0,003	0,003	0,871	0,0003	0,288	0,105	0,783	0,004	0,015	0,064	0,01	0,015	0,542	0,003	0,084	3,4	58,3	0,2	13,8	0,12	2,2	26,2	3,2	56,5	0,2	11,8	0,14	2,1	27,4
3099	г683863?986	29.10.2070 4:48	Э90ХАФ	Р65	23	57,85	19,4833333	57,6833333	2	0,445426	0,114492	0,210963	0,132306	0,0914539	1584	1585	8,903662	9,7849094	13457,65612	113,5	1	1	1	7,024	11,095		0,143		0,05		0,478	0,06	0,02				0,100586	0,114		0,33	0,025571	0,203	4370	0,001	0,527	0,19	0,099	0,606	0,006	0,011	0,07	0,007	0,021	0,41	0,001	0,002	0,003	0,859	0,0002	0,288	0,1	0,792	0,004	0,014	0,07	0,008	0,016	0,538	0,003	0,084	3,4	50,9	0,6	17,7	0,27	1,9	26,5	4,8	56,7	0,3	14,1	0,14	2,3	24,8
3100	г683863?987	29.10.2070 5:37	Э90ХАФ	Р65	42	48,7333333	21,6666667	48,3666667	2,7386125	0,467322	0,124644	0,190857	0,130882	0,0906709	1561	1582	5,9079169	5,2788599	13666,15385	112,5	1	1	1	7,421	1,852		0,08		0,05		0,504	0,048	0,02				0,099103	0,12		0,298	0,026476	0,221	4935	0,001	0,504	0,181	0,097	0,614	0,007	0,008	0,061	0,006	0,019	0,421	0,001	0,003	0,003	0,861	0,0002	0,287	0,097	0,789	0,005	0,012	0,061	0,007	0,015	0,546	0,003	0,082	3,6	52	0,6	16,3	0,4	2	25,8	4	56,8	0,7	9,5	0,17	2,1	26,5
3101	г683863?988	29.10.2070 6:27	Э90ХАФ	Р65	49	53,05	24,8666667	52,9	3,3803857	0,450408	0,123516	0,19893	0,107885	0,0936434	1541	1578	9,5181818	9,5928208	13960,85791	114,8	1	1	1	7,678	8,908		0,081		0,05		0,483	0,049	0,02				0,10319	0,081		0,311	0,02568	0,219	5786	0,002	0,527	0,187	0,099	0,619	0,008	0,011	0,08	0,006	0,019	0,448	0,002	0,002	0,003	0,866	0,0002	0,29	0,1	0,789	0,006	0,017	0,08	0,007	0,013	0,525	0,003	0,084	3,6	52,5	0,5	13,2	0,12	2,1	25	3,8	55,5	0,4	10,6	0,14	2,2	25,6
3102	г683863?989	29.10.2070 7:22	Э90ХАФ	Р65	57	45,2166667	21,8333333	45,05	3,5802935	0,454032	0,124644	0,206346	0,12961	0,093157	1537	1583	11,4071217	15,8618449	14045,49618	115,5	1	1	1	6,407	14,377		0,102		0,05		0,487	0,045	0,02				0,104022	0,111		0,322	0,023184	0,221	5111	0,001	0,514	0,188	0,099	0,622	0,006	0,011	0,063	0,006	0,019	0,423	0,001	0,002	0,003	0,865	0,0003	0,287	0,095	0,79	0,004	0,02	0,062	0,007	0,015	0,541	0,003	0,083	3,8	53,9	1,1	11,7	0,1	2,1	26,2	4,2	58	0,4	10	0,12	2,2	26,5
3103	г683863?98:	29.10.2070 8:45	Э90ХАФ	Р65	30	48,2	22,1666667	47,8833333	3,3925	0,434138	0,120696	0,208918	0,13163	0,09498	1540	1575	10,1289617	14,0823529	13498,64662	112,6	1	1	1	13,902	2,793		0,129		0,138		0,387	0,043	0,02				0,106265	0,113		0,326	0,023257	0,214	4987	0,001	0,512	0,187	0,104	0,601	0,008	0,011	0,064	0,006	0,024	0,416	0,002	0,002	0,003	0,87	0,0007	0,289	0,104	0,787	0,007	0,015	0,064	0,007	0,015	0,538	0,003	0,083	3,4	53	0,8	12,9	0,16	2	26,5	4	56,4	0,6	8,3	0,12	2,2	25,7
3104	"г683863?98;"	29.10.2070 9:37	Э90ХАФ	Р65	34	51,8833333	23,9833333	51,8833333	3,3838015	0,445842	0,107724	0,153748	0,15385	0,0900062	1533	1574	14,9365127	16,3299384	13634,46838	112,9	1	1	1	11,136	16,212		0,059		0,05		0,482	0,039	0,02				0,099899	0,17		0,238	0,02351	0,191	5450	0,001	0,511	0,198	0,1	0,648	0,005	0,011	0,062	0,008	0,021	0,399	0,001	0,004	0,003	0,853	0,0003	0,291	0,099	0,793	0,004	0,019	0,062	0,01	0,017	0,545	0,003	0,086	3,7	52	0,6	14,8	0,62	2	26,2	4,3	56,1	0,4	11,5	0,14	2,2	24,9
3105	г683863?98<	29.10.2070 10:28	Э90ХАФ	Р65	42	45,7	29	45,3666667	4,7162049	0,432692	0,099264	0,186288	0,13787	0,0898144	1511	1578	8,833988	10,5011719	14253,10345	112,6	1	1	1	5,747	8,961		0,188		0,05		0,466	0,044	0,02				0,099935	0,132		0,29	0,023003	0,176	6889	0,001	0,528	0,207	0,093	0,637	0,007	0,01	0,061	0,007	0,022	0,441	0,002	0,003	0,003	0,858	0,0005	0,288	0,092	0,792	0,006	0,016	0,061	0,008	0,016	0,539	0,003	0,083	3,4	47,3	1,4	9,1	0,13	2,1	22,8	3,9	56,8	0,7	8,6	0,15	2,1	26,5
3106	г683863?98=	29.10.2070 11:22	Э90ХАФ	Р65	42	44,7166667	21,2333333	44,55	3,1325967	0,470932	0,104904	0,191418	0,14125	0,0926622	1534	1579	8,4784346	11,447606	13153,84615	114,5	1	1	1	5,657	9,298		0,175		0,05		0,512	0,048	0,02				0,102575	0,135		0,298	0,024703	0,186	4655	0,001	0,504	0,198	0,122	0,616	0,01	0,009	0,072	0,007	0,022	0,417	0,001	0,003	0,003	0,864	0,0004	0,286	0,123	0,784	0,008	0,015	0,072	0,008	0,019	0,537	0,003	0,083	4	51,5	0,8	13,2	0,18	2	25,5	4,1	57,2	0,6	9,8	0,14	2,2	26,3
3107	г683863?98>	29.10.2070 12:22	Э90ХАФ	Р65	38	50,3833333	25,3333333	50,2333333	3,2570153	0,474078	0,126336	0,218746	0,17764	0,0926425	1565	1604	9,7541502	16,3173421	13256,05263	113,9	1	1	1	5,484	18,008		0,344		0,05		0,511	0,043	0,02				0,103082	0,179		0,34	0,023727	0,224	5597	0,001	0,506	0,183	0,091	0,602	0,006	0,01	0,064	0,008	0,021	0,387	0,001	0,002	0,003	0,863	0,0006	0,29	0,089	0,793	0,004	0,018	0,064	0,009	0,015	0,54	0,003	0,086	5,4	47,8	1,2	19,8	0,44	1,9	25,4	4	56,8	0,6	8,7	0,13	2,1	26,6
3108	г683863?98?	29.10.2070 13:14	Э90ХАФ	Р65	45	47,05	22,7	46,7333333	3,376799	0,443426	0,114492	0,199686	0,143525	0,0924956	1544	1578	10,1311621	8,3855471	12592,07048	113,6	1	1	1	7,604	6,769		0,207		0,05		0,476	0,042	0,02				0,103154	0,135		0,311	0,023257	0,203	4764	0,002	0,527	0,194	0,109	0,618	0,005	0,012	0,074	0,007	0,022	0,424	0,001	0,002	0,003	0,867	0,0005	0,283	0,115	0,781	0,007	0,016	0,08	0,008	0,019	0,537	0,002	0,083	3,6	51,5	0,8	13,9	0,18	2	25,4	3,9	55,6	0,7	9,1	0,17	2,1	26,5
3109	г683863?996	29.10.2070 14:06	Э90ХАФ	Р65	49	47,2333333	24,2166667	47,0666667	3,6034232	0,398894	0,082908	0,113468	0,073215	0,0927234	1536	1578	11,1318801	17,7852154	13802,89057	115,4	1	1	1	6,809	16,975		0,066		0,05		0,43	0,044	0,02				0,103479	0,064		0,177	0,023184	0,147	5571	0,002	0,562	0,221	0,093	0,698	0,005	0,009	0,057	0,009	0,022	0,464	0,002	0,003	0,003	0,863	0,0002	0,289	0,09	0,791	0,004	0,016	0,057	0,01	0,019	0,528	0,003	0,084	3,7	46,8	0,6	9,1	0,09	2,4	19,8	3,8	57,6	0,7	8,9	0,14	2,1	27,2
3110	г683863?997	29.10.2070 14:57	Э90ХАФ	Р65	53	44,7166667	22,1833333	44,55	2,9717949	0,429036	0,117312	0,191752	0,09738	0,0906512	1551	1577	9,1344917	14,4680823	13245,07889	111,8	1	1	1	5,841	12,113		0,168		0,05		0,458	0,046	0,02				0,101273	0,068		0,3	0,022352	0,208	4897	0,002	0,527	0,19	0,097	0,625	0,005	0,01	0,066	0,006	0,02	0,454	0,002	0,002	0,003	0,873	0,0002	0,291	0,097	0,793	0,004	0,015	0,067	0,007	0,016	0,543	0,003	0,084	3,6	50,5	0,8	11,3	0,09	2	24,8	4	57,5	0,6	10,9	0,12	2,2	26,5
3111	г683863?998	29.10.2070 16:10	Э90ХАФ	Р65	34	50,3833333	19,6666667	50,2166667	2	0,444854	0,108288	0,196128	0,12483	0,0926773	1556	1579	10,8151643	13,578096	12847,11864	114,7	1	1	1	7,132	13,431		0,141		0,05		0,479	0,043	0,02				0,102973	0,108		0,306	0,02351	0,192	4211	0,002	0,53	0,199	0,092	0,619	0,007	0,01	0,066	0,007	0,025	0,437	0,001	0,002	0,003	0,875	0,0002	0,289	0,09	0,789	0,005	0,017	0,066	0,007	0,019	0,547	0,003	0,084	3,8	45,8	0,3	12,5	0,07	2	22,9	4	57,6	0,4	11,9	0,14	2,2	26,4
3112	г683863?999	29.10.2070 17:03	Э90ХАФ	Р65	40	46,5333333	21,5	46,3666667	3,5489819	0,438546	0,120132	0,223874	0,12131	0,0930869	1542	1570	11,7171662	13,950963	13981,39535	115,3	1	1	1	7,167	12,676		0,199		0,05		0,468		0,02				0,10319	0,091		0,35	0,024052	0,213	5010	0,002	0,527	0,188	0,109	0,598	0,007	0,01	0,072	0,006	0,021	0,429	0,002	0,003	0,003	0,859	0,0003	0,289	0,108	0,791	0,005	0,016	0,072	0,007	0,014	0,542	0,003	0,084	4,3	52,7	0,5	14,8	0,08	2	25,7	4,4	55,8	0,6	11,1	0,07	2,1	26,9
3113	г683863?99:	29.10.2070 17:53	Э90ХАФ	Р65	46	44,2	22,0333333	44,0333333	3,6703412	0,383056	0,077832	0,148434	0,08218	0,0902375	1547	1580	10,519712	14,921363	13517,70045	111,9	1	1	1	6,493	12,65				0,05		0,41	0,063	0,02				0,10026	0,063		0,232	0,022895	0,138	4964	0,002	0,557	0,222	0,103	0,666	0,008	0,009	0,067	0,008	0,019	0,469	0,002	0,003	0,003	0,877	0,0002	0,288	0,101	0,793	0,006	0,015	0,067	0,008	0,015	0,54	0,003	0,084	3,7	55,3	0,6	9,9	0,07	2,2	25,2	4,6	56,8	0,6	11,2	0,07	2,1	26,5
3114	"г683863?99;"	29.10.2070 18:43	Э90ХАФ	Р65	51	44,1833333	20,8166667	44,0166667	2,9542484	0,35493	0,06486	0,086882	0,071805	0,0916342	1553	1582	9,9461338	9,338255	12979,02322	112,9	1	1	1	6,36	7,73				0,05		0,38	0,073	0,02				0,101454	0,073		0,135	0,023908	0,115	4503	0,002	0,575	0,231	0,116	0,713	0,006	0,009	0,07	0,01	0,019	0,473	0,002	0,003	0,003	0,863	0,0004	0,288	0,117	0,792	0,005	0,013	0,07	0,012	0,02	0,546	0,003	0,084	4,3	58,1	0,8	11,2	0,08	2,4	23,8	4,5	55,1	0,6	11,1	0,08	2,2	26,6
3115	г683863?99<	29.10.2070 19:34	Э90ХАФ	Р65	59	42,2333333	18,0666667	39,9	3,9012402	0,355524	0,080088	0,137782	0,05694	0,0896839	1523	1301	8,8287313	11,7778286	13483,39483	111,2	1	1	1	5,258	8,588				0,05		0,376	0,058	0,02				0,099392	0,029		0,216	0,02322	0,142	4060	0,002	0,587	0,22	0,103	0,668	0,006	0,009	0,069	0,008	0,016	0,484	0,002	0,003	0,003	0,87	0,0002	0,289	0,102	0,789	0,004	0,015	0,069	0,008	0,013	0,548	0,003	0,084	5	57,8	1,2	7,8	0,18	2,2	25,8	4	60	0,6	6,8	0,08	2,3	26,3
3116	г683863?99=	29.10.2070 20:49	Э90ХАФ	Р65	39	43,6833333	19,8666667	43,5166667	2	0,470284	0,119568	0,205262	0,108315	0,0922668	1558	1575	8,7828261	8,0843806	11706,04027	113,2	1	1	1	4,489	7,505		0,065		0,05		0,508	0,058	0,02				0,102539	0,079		0,321	0,023365	0,212	3876	0,001	0,487	0,182	0,096	0,606	0,006	0,011	0,084	0,006	0,02	0,429	0,002	0,002	0,003	0,867	0,0002	0,287	0,1	0,789	0,004	0,014	0,085	0,008	0,017	0,539	0,003	0,084	3,6	52,7	0,3	12,4	0,09	2,1	25,4	4,1	53,3	0,4	10,4	0,07	2,2	26
3117	г683863?99>	29.10.2070 21:42	Э90ХАФ	Р65	40	43,2166667	19,2333333	43,05	4,3065637	0,08719		0,08916	0,059965	0,0903381	1579	1581	11,14992	9,1061272	12890,12132	112,8	2	1	1	7,743	6,564				0,05		0,061		0,02				0,098814	0,054		0,139	0,025788		4132	0,003	0,815	0,331	0,091	0,711	0,005	0,006	0,058	0,015	0,016	0,511	0,003	0,005	0,003	0,855	0,0002	0,332	0,089	0,786	0,003	0,01	0,059	0,015	0,016	0,534	0,003	0,084	4,8	61	0,7	8,7	0,08	2,7	22,8	4,8	55,6	0,5	10,7	0,07	2,2	25,6
3118	г683863?99?	29.10.2070 22:45	Э76ХФ	Р65	38	45,6833333	23,2166667	45,6833333	4,2326333	0,330308	0,117876	0,217842	0,105215	0,0381117	1549	1623	7,6984615		14136,39627	111,2	1	1	1	11,537			0,205		0,05		0,335		0,02				0,047598	0,069		0,341		0,209	5470	0,001	0,53	0,314	0,108	0,592	0,006	0,012	0,074	0,005	0,032	0,474	0,002	0,003	0,002	0,785	0,0001	0,415	0,108	0,782	0,005	0,012	0,074	0,007	0,022	0,558	0,003	0,037	3,7	51,8	0,7	14,8	0,18	1,9	26,7	4,6	56,1	0,6	11,4	0,08	2,12	26,5
3119	г683863?9:6	29.10.2070 23:37	Э76ХФ	Р65	43	46,1833333	22,1666667	46,1833333	3,1945701	0,341776	0,137052	0,185498	0,130435	0,0391254	1545	1591	10,6683086		12922,10526	114	1	1	1	16,364			0,089		0,05		0,347	0,047	0,02				0,048864	0,121		0,289		0,243	4774	0,002	0,539	0,298	0,1	0,625	0,007	0,007	0,079	0,007	0,024	0,463	0,002	0,003	0,003	0,756	0,0002	0,414	0,101	0,782	0,007	0,012	0,079	0,008	0,016	0,559	0,003	0,037	4,2	56,9	0,3	12,6	0,09	2,2	25,8	4,6	55,7	0,5	10,6	0,07	2,2	26
3120	г683863?9:7	30.10.2070 0:31	Э76ХФ	Р65	47	42,7166667	21,9	42,7166667	3,447036	0,3594778	0,139872	0,171184	0,111405	0,0381413	1561	1591	10,2585252		13021,91781	112	1	1	1	14,607		0,011844			0,05		0,355		0,02				0,047635	0,098		0,267		0,248	4753	0,002	0,505	0,299	0,12	0,63	0,006	0,009	0,072	0,008	0,025	0,461	0,002	0,003	0,003	0,765	0,0003	0,418	0,119	0,779	0,005	0,011	0,072	0,009	0,018	0,562	0,003	0,037	3,9	48,4	0,3	10,4	0,06	2,2	22,1	3,8	55,8	0,7	8,5	0,12	2,2	27,7
3121	г683863?9:8	30.10.2070 1:23	Э76ХФ	Р65	52	43,6833333	20,35	42,5166667	2,7247874	0,377822	0,127464	0,19188	0,16303	0,0391254	1548	1587	6,9353979		12914,00491	113,1	1	1	1	9,829			0,052		0,05		0,393		0,02				0,048864	0,168		0,298		0,226	4380	0,001	0,478	0,307	0,106	0,618	0,009	0,01	0,085	0,007	0,024	0,42	0,002	0,003	0,002	0,772	0,0002	0,413	0,106	0,783	0,009	0,011	0,085	0,008	0,018	0,569	0,003	0,037	4,1	52,6	0,3	14,5	0,16	1,9	27,3	4,3	56,8	0,5	10,3	0,11	2,2	26,1
3122	г683863?9:9	30.10.2070 2:15	Э76ХФ	Р65	57	44,5166667	20,0166667	44,5166667	3,3211606	0,322662	0,119004	0,150126	0,10233	0,0384592	1546	1574	7,9683421		13482,76436	113,5	1	1	1	11,802					0,05		0,328	0,049	0,02				0,048032	0,093		0,234		0,211	4498	0,002	0,543	0,32	0,109	0,657	0,006	0,01	0,074	0,009	0,022	0,476	0,002	0,003	0,003	0,78	0,0002	0,418	0,108	0,784	0,004	0,011	0,074	0,009	0,016	0,566	0,003	0,036	5,2	58	0,4	9,5	0,06	2,5	23	3,6	56,8	0,8	11,6	0,11	2,2	27
3123	г683863?9::	30.10.2070 3:06	Э76ХФ	Р65	59	41,7	20,75	39,7	3,4490187	0,306898	0,095316	0,119186	0,104315	0,0385177	1532	1577	9,1109615		13815,90361	113,1	1	1	1	12,029					0,05		0,314	0,049	0,02				0,048105	0,109		0,185		0,169	4778	0,002	0,55	0,334	0,113	0,68	0,007	0,009	0,076	0,009	0,021	0,476	0,002	0,003	0,003	0,752	0,0004	0,414	0,11	0,78	0,006	0,01	0,075	0,009	0,018	0,563	0,003	0,037	4,2	58,3	1,6	11,5	0,13	2,6	22,4	4	57,4	0,5	11,4	0,15	2,2	26,3
3124	"г683863?9:;"	30.10.2070 4:11	Э76ХФ	Р65	43	41,4333333	16,5	41,4333333	2,5740181	0,315846	0,106032	0,122198	0,09727	0,0388364	1546	1571	6,8488335		13203,63636	113,1	1	1	1	9,459					0,05		0,323	0,048	0,02				0,048503	0,097		0,19		0,188	3631	0,002	0,528	0,327	0,102	0,683	0,005	0,01	0,078	0,009	0,023	0,478	0,002	0,003	0,003	0,775	0,0002	0,417	0,103	0,79	0,005	0,011	0,079	0,01	0,018	0,569	0,003	0,037	4,6	56,4	0,5	14,4	0,14	2,3	24,9	5,2	52,4	0,7	12,7	0,14	2,2	23,7
3125	г683863?9:<	30.10.2070 5:04	Э76ХФ	Р65	40	42,05	14,0833333	42,05	2	0,30887	0,09306	0,089532	0,10731	0,0377066	1586	1586	17,0504162		11997,15976	110,8	1	1	1	23,899					0,05		0,318	0,118	0,02				0,047092	0,126		0,138		0,165	2816	0,002	0,52	0,335	0,099	0,697	0,007	0,009	0,07	0,011	0,02	0,467	0,002	0,003	0,003	0,759	0,0003	0,415	0,101	0,775	0,006	0,01	0,071	0,013	0,015	0,569	0,003	0,037	4,2	45	0,3	13,9	0,15	2	22,2	4,7	46,7	0,3	11	0,07	2,2	22,7
3126	г683863?9:=	30.10.2070 5:55	Э76ХФ	Р65	41	40,55	16,5666667	40,55	1	0,269484	0,108288	0,105648	0,09206	0,0386041	1559	1577	7,0675709		12389,93964	113,3	1	1	1	9,553					0,05		0,266	0,07	0,02				0,048213	0,096		0,164		0,192	3421	0,002	0,575	0,323	0,097	0,691	0,006	0,01	0,063	0,009	0,019	0,482	0,002	0,003	0,003	0,782	0,0002	0,416	0,098	0,783	0,006	0,01	0,063	0,01	0,016	0,563	0,003	0,037	4,1	50,1	0,3	10,8	0,13	2,3	22,1	4,3	57,8	0,3	10,9	0,08	2,3	25,4
3127	г683863?9:>	30.10.2070 6:54	Э76ХФ	Р65	32	45,6833333	18,1166667	43,0166667	1,4283175	0,352166	0,137052	0,181256	0,13911	0,0388652	1583	1580	9,9283547		12227,4149	114,8	1	1	1	14,181					0,0500001		0,36	0,06	0,02				0,048539	0,136		0,2820001		0,243	3692	0,002	0,513	0,298	0,096	0,623	0,008	0,007	0,072	0,007	0,02	0,439	0,002	0,003	0,003	0,758	0,0005	0,414	0,098	0,782	0,007	0,011	0,073	0,009	0,016	0,552	0,003	0,037	4	51	1,7	25,7	0,56	2,2	23,4	4,4	58,9	0,4	11,2	0,08	2,3	25,6
3128	г683863?9:?	30.10.2070 7:44	Э76ХФ	Р65	37	42,5166667	14,15	40,6833333	3,4190391	0,336162	0,124644	0,142132	0,14278	0,0377938	1588	1586	18,5901275		13619,78799	111,8	1	1	1	25,107			0,064		0,05		0,344	0,124	0,02				0,047201	0,158		0,22		0,221	3212	0,002	0,488	0,307	0,093	0,655	0,006	0,009	0,064	0,009	0,019	0,432	0,002	0,004	0,003	0,752	0,0004	0,414	0,093	0,794	0,005	0,01	0,064	0,01	0,013	0,557	0,003	0,038	3,8	51,4	1,6	20,9	0,87	2,1	24	4,2	57,3	0,6	9,5	0,1	2,3	24,9
3129	"г683863?9;6"	30.10.2070 8:40	Э76ХФ	Р65	31	43,6833333	18,6833333	43,6833333	3,6064909	0,344916	0,142692	0,156704	0,144165	0,038894	1560	1583	13,8121328		13378,76896	113,8	1	1	1	20,112			0,149		0,05		0,351	0,105	0,02				0,048575	0,154		0,243		0,253	4166	0,001	0,513	0,301	0,096	0,652	0,007	0,01	0,067	0,008	0,02	0,445	0,001	0,003	0,003	0,764	0,0003	0,422	0,096	0,796	0,007	0,012	0,067	0,009	0,015	0,581	0,003	0,038	3,9	52,2	0,6	16,6	0,38	2,1	25	4,3	45,6	0,3	12,9	0,07	2,2	20,9
3130	"г683863?9;7"	30.10.2070 9:34	Э76ХФ	Р65																																																																																
3131	"г683863?9;8"	30.10.2070 10:25	Э76ХФ	Р65	14	48,6833333	22,3166667	48,6833333	3,4560647	0,046312	0,071064	0,031794	0,038275	0,0362877	1535	1577	9,4132921		12921,28454	110,7	1	1	1	15,226			0,127		0,05			0,142	0,02				0,04532	0,045		0,049		0,126	4806	0,002	0,752	0,357	0,094	0,767	0,006	0,009	0,064	0,014	0,019	0,562	0,003	0,005	0,003	0,786	0,0003	0,412	0,097	0,777	0,007	0,009	0,069	0,014	0,014	0,542	0,003	0,038	3,7	58	0,2	9	0,11	2,6	22,5	4	56,3	0,6	9,5	0,13	2,2	25,5
3132	"г683863?9;9"	30.10.2070 11:21	Э76ХФ	Р65	15	47,5333333	21,8166667	47,5333333	2,4741594	0,24955	0,1269	0,158982	0,132325	0,0385465	1573	1578	11,286196		12890,14515	111,4	1	1	1	17,851			0,147		0,05		0,236	0,09	0,02				0,048141	0,135		0,247		0,225	4687	0,002	0,592	0,299	0,102	0,634	0,007	0,012	0,074	0,008	0,022	0,442	0,001	0,003	0,003	0,769	0,0002	0,416	0,1	0,795	0,006	0,011	0,071	0,009	0,011	0,558	0,003	0,037	3,6	56,3	0,3	11,8	0,12	2,1	26,5	3,6	55,5	0,7	10,9	0,17	2,2	25,5
