Repository: Siella/alloy_building

# Прогнозирование химического состава шлака
Задание по Data science от компании EVRAZ (оптимизация сталеплавильного производства) в рамках хакатона ```</beCoder>```.

Мы реализовали наше решение как простой и лаконичный веб-сервис!
В папке `EDA` результаты анализа данных в рамках отборочного задания, в `modelling` — результаты моделирования целевых показателей химического состава шлака и `сыпуч известь РП`.

File: _data/Исходные данные.txt (part 36 of 78)
оком	t продувка	ПСН гр.	чист расход C	чист расход Cr	чист расход Mn	чист расход Si	чист расход V	температура первая	температура последняя	Ar (интенс.)	N2 (интенс.)	эл. энергия (интенс.)	произв жидкая сталь	произв количество обработок	произв  количество плавок	произв количество плавок (цел)	расход газ Ar	расход газ  N2	расход C пров.	сыпуч известь РП	сыпуч кварцит	сыпуч кокс пыль УСТК	сыпуч  кокс. мелочь (сух.)	сыпуч  кокс. мелочь КМ1	сыпуч  шпат плав.	ферспл CaC2	ферспл FeMo	ферспл FeSi-75	ферспл FeV азот.	ферспл  FeV-80	ферспл  Mn5Si65Al0.5	ферспл  Ni H1 пласт.	ферспл SiMn18	ферспл  ферванит	ферспл  фх850А	эл. энергия	химсталь первый Al_1	химсталь первый C_1	химсталь первый Cr_1	химсталь первый Cu_1	химсталь первый Mn_1	химсталь первый Mo_1	химсталь первый N_1	химсталь первый Ni_1	химсталь первый P_1	химсталь первый S_1	химсталь первый Si_1	химсталь первый Ti_1	химсталь первый V_1	химсталь последний Al	химсталь последний C	химсталь последний Ca	химсталь последний Cr	химсталь последний Cu	химсталь последний Mn	химсталь последний Mo	химсталь последний N	химсталь последний Ni	химсталь последний P	химсталь последний S	химсталь последний Si	химсталь последний Ti	химсталь последний V	химшлак первый Al2O3_1	химшлак первый CaO_1	химшлак первый FeO_1	химшлак первый MgO_1	химшлак первый MnO_1	химшлак первый R_1	химшлак первый SiO2_1	химшлак последний Al2O3	химшлак последний CaO	химшлак последний FeO	химшлак последний MgO	химшлак последний MnO	химшлак последний R	химшлак последний SiO2
3133	"г683863?9;:"	30.10.2070 12:12	Э76ХФ	Р65	19	41,0166667	22,4166667	41,0166667	3,3980009	0,388804	0,161868	0,227426	0,16953	0,0400526	1548	1578	8,8581006		13682,67658	115,8	1	1	1	11,892			0,109		0,05		0,399	0,047	0,02				0,050022	0,163		0,354		0,287	5112	0,001	0,482	0,283	0,114	0,594	0,007	0,011	0,08	0,006	0,027	0,425	0,001	0,003	0,003	0,766	0,0004	0,414	0,111	0,788	0,006	0,014	0,08	0,007	0,016	0,576	0,003	0,037	4,2	52,4	0,3	15,7	0,23	2,1	25,2	3,7	58,5	0,8	9,9	0,16	2,3	25,9
3134	"г683863?9;;"	30.10.2070 13:02	Э76ХФ	Р65	17	40,7166667	21,25	40,7166667	3,3481013	0,3158716	0,13254	0,118802	0,11602	0,0391254	1547	1581	12,3244372		13146,35294	112,8	1	1	1	16,727		0,038728	0,087		0,05		0,273	0,037	0,02				0,048864	0,127		0,184		0,235	4656	0,002	0,526	0,306	0,087	0,692	0,008	0,012	0,077	0,009	0,022	0,477	0,002	0,003	0,003	0,78	0,0005	0,416	0,089	0,796	0,007	0,013	0,077	0,009	0,015	0,57	0,003	0,037	3,7	55,4	0,2	12,1	0,07	2,3	23,6	4,8	57,7	1	10,8	0,09	2,3	25,1
3135	"г683863?9;<"	30.10.2070 13:58	Э76ХФ	Р65	10	43,3833333	20,2833333	43,3833333	3,2634902	0,331576	0,120132	0,145318	0,11413	0,0401391	1549	1583	12,7903007		13299,58915	114,6	1	1	1	18,315			0,088		0,05		0,339	0,051	0,02				0,05013	0,113		0,226		0,213	4496	0,002	0,527	0,313	0,123	0,667	0,01	0,012	0,08	0,009	0,026	0,472	0,002	0,003	0,003	0,773	0,0003	0,412	0,122	0,793	0,009	0,012	0,08	0,01	0,017	0,564	0,003	0,038	4	55,8	0,4	13,4	0,08	2,4	23,7	3,8	57,8	0,8	11,8	0,19	2,3	25,4
3136	"г683863?9;="	30.10.2070 14:49	Э76ХФ	Р65	9	42,7	19,5166667	42,7	3	0,347014	0,113928	0,15019	0,135155	0,038744	1575	1589	11,7576112		12955,08113	110,9	1	1	1	16,735			0,088		0,05		0,359	0,049	0,02				0,048394	0,143		0,233		0,202	4214	0,002	0,517	0,321	0,123	0,658	0,008	0,011	0,083	0,01	0,028	0,44	0,001	0,003	0,003	0,782	0,0004	0,417	0,121	0,79	0,007	0,012	0,082	0,01	0,018	0,559	0,003	0,037	4	54,1	0,5	14,8	0,11	2,3	24	3,7	57,8	0,8	11,4	0,19	2,2	25,8
3137	"г683863?9;>"	30.10.2070 15:40	Э76ХФ	Р65	9	42,6833333	22,3333333	42,6833333	3,537725	0,2212444	0,047376	0,03102	0,09121	0,0377732	1548	1582	12,4434322		13395,22388	110,6	1	1	1	17,604		0,004512	0,088		0,05		0,215	0,044	0,02				0,047418	0,126		0,046		0,084	4986	0,002	0,621	0,373	0,108	0,756	0,007	0,009	0,073	0,013	0,023	0,495	0,002	0,004	0,003	0,785	0,0003	0,413	0,108	0,782	0,007	0,01	0,074	0,014	0,016	0,561	0,003	0,036	3,9	58	0,5	12,7	0,09	2,4	23,9	3,6	58,1	0,5	10,5	0,12	2,2	26
3138	"г683863?9;?"	30.10.2070 16:36	Э76ХФ	Р65	6	41,5333333	21,8666667	41,5333333	3,3286802	0,230465	0,097572	0,114678	0,10045	0,0387522	1539	1593	13,0131621		13884,14634	112,7	1	1	1	18,016		0,04042	0,138		0,05		0,172	0,048	0,02				0,048647	0,105		0,178		0,173	5060	0,002	0,597	0,337	0,119	0,692	0,006	0,009	0,074	0,011	0,026	0,493	0,002	0,003	0,003	0,771	0,0005	0,419	0,118	0,791	0,006	0,011	0,075	0,012	0,017	0,557	0,003	0,037	4,3	60	0,3	11,6	0,07	2,6	23,1	3,9	57,5	0,6	10,7	0,11	2,2	26,4
3139	г683863?9<6	30.10.2070 17:26	Э90ХАФ	Р65	6	45,0333333	21,35	44,5166667	3,7281896	0,3983288	0,07896	0,117634	0,090765	0,0924057	1601	1528	13,2253747	10,0204545	13880,09368	110,4	1	1	1	13,725	4,409	0,039104	0,228		0,05		0,384	0,048	0,02				0,102214	0,089		0,183	0,025246	0,14	4939	0,002	0,536	0,219	0,104	0,692	0,006	0,009	0,068	0,012	0,022	0,47	0,001	0,003	0,004	0,864	0,0002	0,288	0,105	0,801	0,004	0,013	0,068	0,013	0,011	0,541	0,003	0,086	4	56	0,3	11,4	0,07	2,4	23,2	3,8	57,1	0,6	10,7	0,13	2,2	26,6
3140	г683863?9<7	30.10.2070 18:29	Э90ХАФ	Р65	6	44,05	18,2333333	43,5666667	2,3031387	0,449522	0,090804	0,193878	0,13799	0,0930731	1593	1602	14,7034014	17,3185012	12270,93236	114,3	1	1	1	10,807	12,325		0,212		0,05		0,488	0,039	0,02				0,10319	0,129		0,302	0,024993	0,161	3729	0,002	0,512	0,21	0,117	0,632	0,006	0,01	0,07	0,009	0,034	0,431	0,001	0,003	0,003	0,86	0,0005	0,288	0,118	0,806	0,004	0,016	0,071	0,01	0,022	0,547	0,003	0,081	4	53,7	0,2	14,2	0,13	2	26,9	3,9	55,6	0,6	10,2	0,12	2,2	25,4
3141	г683863?9<8	30.10.2070 19:18	Э90ХАФ	Р65	10	47,3833333	22,8166667	46,3833333	3,3077348	0,44186	0,07896	0,159352	0,11996	0,0915877	1567	1602	11,1313808	12,5542823	13726,80789	112,7	1	1	1	11,824	5,904		0,239		0,05		0,482	0,044	0,02				0,101345	0,116		0,248	0,024957	0,14	5220	0,001	0,519	0,222	0,117	0,645	0,006	0,009	0,076	0,01	0,028	0,434	0,001	0,002	0,003	0,871	0,0002	0,289	0,117	0,798	0,005	0,015	0,076	0,011	0,017	0,547	0,003	0,084	3,5	50,8	1,2	18,5	0,5	2	25,3	3,7	47,1	0,5	15,2	0,09	2	23,6
3142	г683863?9<9	30.10.2070 20:10	Э90ХАФ	Р65	15	49,3833333	20,3333333	49,2166667	2,7758242	0,437272	0,102084	0,189684	0,11912	0,0924364	1573	1594	11,503901	15,8854555	13753,77049	113,5	1	1	1	6,717	16,565		0,084		0,05		0,471	0,046	0,02				0,103082	0,102		0,296	0,023727	0,181	4661	0,001	0,533	0,197	0,086	0,615	0,005	0,01	0,057	0,007	0,019	0,432	0,001	0,002	0,003	0,858	0,0004	0,287	0,087	0,791	0,003	0,017	0,057	0,009	0,013	0,55	0,003	0,085	3,8	54,1	0,5	17,5	0,12	2,1	25,3	4,6	47,5	0,5	10,1	0,1	2,2	21,7
3143	г683863?9<:	30.10.2070 21:01	Э90ХАФ	Р65	26	48,2333333	24,5166667	45,05	3,3807316	0,458084	0,133668	0,242984	0,18759	0,0905966	1535	1581	12,2638776	14,3358289	13518,96669	111,4	1	1	1	6,677	13,404		0,312		0,05		0,489	0,038	0,02				0,101128	0,184		0,378	0,023076	0,237	5524	0,001	0,507	0,172	0,1	0,56	0,006	0,01	0,066	0,007	0,023	0,368	0,001	0,002	0,002	0,864	0,0004	0,289	0,099	0,788	0,004	0,016	0,066	0,008	0,017	0,542	0,002	0,085	3	46,4	1,4	14,5	1	1,6	28,2	5	47,9	0,6	10	0,1	2,1	23
3144	"г683863?9<;"	30.10.2070 21:54	Э90ХАФ	Р65	28	44,6666667	19,8333333	44,5	2,7843666	0,41352	0,10998	0,170072	0,08879	0,0914503	1552	1585	10,6941917	16,7868932	13020,5042	113,7	1	1	1	8,49	11,527		0,051		0,05		0,441	0,04	0,02				0,102358	0,064		0,266	0,022786	0,195	4304	0,002	0,533	0,197	0,089	0,646	0,006	0,008	0,057	0,008	0,019	0,461	0,002	0,002	0,003	0,873	0,0004	0,289	0,088	0,788	0,004	0,015	0,057	0,008	0,013	0,545	0,003	0,083	4,1	50,6	0,4	9	0,06	2,6	19,5	4,2	50,2	0,6	9,3	0,08	2,6	19,5
3145	г683863?9<<	30.10.2070 22:44	Э90ХАФ	Р65	33	43,2166667	17,5333333	43,05	3,4855072	0,361834	0,097008	0,028614	0,0374	0,092001	1549	1584	12,2277778	13,7260745	13612,92776	113,5	1	1	1	6,603	11,976				0,05		0,385	0,043	0,02				0,102358	0,045		0,044	0,024052	0,172	3978	0,002	0,577	0,205	0,088	0,762	0,005	0,009	0,054	0,01	0,017	0,493	0,002	0,003	0,003	0,886	0,0002	0,288	0,088	0,785	0,004	0,014	0,054	0,011	0,014	0,536	0,003	0,083	3,1	40	0,5	6,6	0,08	2,7	14,7	4,9	52,9	0,7	6,2	0,07	2,6	20,6
3146	г683863?9<=	30.10.2070 23:37	Э90ХАФ	Р65	31	47,2	15,3166667	47,0333333	2,5982641	0,408472	0,110544	0,084576	0,082325	0,0898085	1574	1584	9,5969104	11,0307442	13142,54625	111,5	1	1	1	5,177	11,282		0,21		0,05		0,438	0,068	0,02				0,100297	0,09		0,131	0,022786	0,196	3355	0,002	0,527	0,191	0,078	0,711	0,004	0,01	0,049	0,008	0,017	0,451	0,002	0,003	0,003	0,875	0,0002	0,286	0,078	0,786	0,003	0,016	0,049	0,01	0,014	0,532	0,003	0,083	3,2	47,8	0,3	13,7	0,08	2,1	22,4	3,8	59,6	0,3	12,8	0,05	2,5	23,6
3147	г683863?9<>	31.10.2070 0:30	Э90ХАФ	Р65	37	46,35	22,3666667	46,35	3,3574514	0,370962	0,104904	0,12748	0,0482	0,0884396	1549	1586	18,5048512	17,9303153	13635,46945	110,6	1	1	1	12,609	15,953		0,044		0,05		0,391	0,044	0,02				0,099031	0,02		0,2	0,021918	0,186	5083	0,002	0,557	0,199	0,09	0,676	0,005	0,009	0,054	0,008	0,019	0,485	0,002	0,003	0,003	0,871	0,0002	0,29	0,091	0,791	0,003	0,014	0,054	0,009	0,014	0,532	0,003	0,083	3,7	51,1	0,5	9,2	0,07	2,6	20	4,5	59,7	0,3	10,3	0,06	2,5	23,5
3148	г683863?9<?	31.10.2070 1:22	Э90ХАФ	Р65	41	46,8666667	21,3666667	46,7	3,4842429	0,40816	0,05602	0,09689	0,066685	0,0898044	1538	1581	10,5942346	12,9769317	14015,28861	111,9	1	1	1	5,921	12,876		0,073		0,05		0,447	0,044	0,02				0,099899	0,061		0,151	0,023184	0,098	4991	0,002	0,525	0,24	0,106	0,707	0,007	0,009	0,07	0,012	0,02	0,475	0,002	0,003	0,003	0,862	0,0002	0,287	0,106	0,791	0,006	0,014	0,07	0,012	0,017	0,543	0,003	0,083	3,5	58,7	0,2	12,4	0,05	2,2	26,5	4,1	60,3	0,4	6,5	0,07	2,2	27,1
3149	г683863?9=6	31.10.2070 2:16	Э90ХАФ	Р65	42	43,55	17,7	43,3833333	2,4418696	0,445759	0,066218	0,091438	0,048125	0,0911189	1559	1583	9,1047785	15,6899063	12938,98305	113,2	1	1	1	5,822	12,565		0,049		0,05		0,492	0,038	0,02				0,101743	0,035		0,143	0,022823	0,113	3817	0,002	0,494	0,233	0,104	0,704	0,006	0,008	0,06	0,011	0,02	0,482	0,002	0,002	0,003	0,856	0,0001	0,286	0,103	0,782	0,004	0,015	0,06	0,012	0,015	0,529	0,003	0,082	3,8	48,6	0,5	6,1	0,08	2,6	18,8	4,4	49,6	0,7	6,6	0,08	2,6	18,9
3150	г683863?9=7	31.10.2070 3:07	Э90ХАФ	Р65	47	45,8166667	16,5	45,65	2,516565	0,515642	0,113684	0,194828	0,12316	0,0906733	1558	1578	9,3282627	16,7919075	13592,72727	112,6	1	1	1	5,996	14,525		0,125		0,05		0,566	0,038	0,02				0,101165	0,106		0,304	0,022859	0,194	3738	0,002	0,467	0,194	0,107	0,624	0,008	0,008	0,076	0,008	0,019	0,438	0,001	0,002	0,003	0,848	0,0003	0,286	0,103	0,788	0,006	0,017	0,074	0,009	0,014	0,55	0,003	0,083	3,4	44,3	0,5	11,8	0,14	2,1	20,8	4,4	48,8	0,3	8,9	0,06	2,3	21,4
3151	г683863?9=8	31.10.2070 3:58	Э90ХАФ	Р65	51	49,2666667	17,3833333	49,1	2,4566639	0,456013	0,088486	0,111672	0,07797	0,090232	1552	1580	10,7727707	13,6684663	13254,07478	110,7	1	1	1	7,517	12,799		0,039		0,05		0,5	0,044	0,02				0,099863	0,072		0,174	0,024233	0,151	3840	0,002	0,482	0,212	0,1	0,685	0,005	0,008	0,062	0,008	0,019	0,467	0,002	0,002	0,003	0,855	0,0002	0,287	0,103	0,79	0,004	0,02	0,063	0,01	0,016	0,547	0,003	0,085	3	57,1	0,2	16,5	0,08	2,2	26,2	3,8	48,9	0,3	10,8	0,07	2,2	21,8
3152	г683863?9=9	31.10.2070 5:12	Э90ХАФ	Р65	34	46,0333333	16,7	45,8666667		0,54481	0,09376	0,15634	0,127005	0,0916805	1570	1582	13,3723461	22,0191781	12959,28144	113,4	1	1	1	8,328	19,646		0,243		0,05		0,607	0,039	0,02				0,10225	0,128		0,243	0,023184	0,16	3607	0,001	0,423	0,211	0,107	0,647	0,006	0,013	0,066	0,008	0,029	0,425	0,001	0,002	0,003	0,859	0,0002	0,288	0,108	0,79	0,004	0,021	0,065	0,009	0,013	0,541	0,003	0,083	4,1	51,6	0,3	18,3	0,27	2	25,7	4,8	55,4	0,4	12,8	0,12	2,2	24,8
3153	г683863?9=:	31.10.2070 6:02	Э90ХАФ	Р65	38	44,8333333	18,2666667	44,6666667		0,509985	0,10841	0,16713	0,099135	0,0916836	1565	1577	10,8414	16,7852695	13128,83212	112,7	1	1	1	6,023	15,573		0,233		0,05		0,561	0,039	0,02				0,102214	0,081		0,261	0,023257	0,185	3997	0,002	0,453	0,199	0,095	0,642	0,006	0,012	0,062	0,007	0,022	0,444	0,001	0,002	0,003	0,871	0,0002	0,288	0,095	0,79	0,004	0,019	0,061	0,008	0,014	0,54	0,003	0,084	4,1	53,4	0,3	15,4	0,13	2	26,1	4,8	55,4	0,4	12,4	0,09	2,2	25,3
3154	"г683863?9=;"	31.10.2070 6:50	Э90ХАФ	Р65	43	49,5166667	26,7833333	49,35	4,0753525	0,443046	0,089072	0,082366	0,037755	0,0913503	1521	1572	11,4545455	14,8778076	14254,38706	113,8	1	1	1	7	15,382		0,052		0,05		0,485	0,055	0,02				0,102033	0,023		0,129	0,022823	0,152	6363	0,002	0,5	0,22	0,085	0,717	0,005	0,012	0,06	0,008	0,016	0,5	0,002	0,003	0,004	0,852	0,0003	0,293	0,088	0,792	0,004	0,021	0,061	0,01	0,015	0,549	0,004	0,083	3,9	59,6	0,9	9	0,08	2,6	22,5	4,9	61,7	1	4,6	0,1	2,7	23
3155	г683863?9=<	31.10.2070 7:38	Э90ХАФ	Р65	55	46,5	20,6666667	46,3333333	2,8325817	0,472766	0,059772	0,00077	0,0363	0,0904789	1549	1575	13,451811	14,4250331	13090,64516	112,5	1	1	1	9,491	12,101		0,105		0,05		0,53	0,086	0,02				0,100803	0,055			0,023076	0,102	4509	0,002	0,481	0,238	0,089	0,78	0,006	0,013	0,062	0,012	0,02	0,496	0,002	0,003	0,003	0,859	0,0002	0,287	0,09	0,783	0,005	0,017	0,062	0,013	0,016	0,548	0,004	0,084	3,3	51,7	0,7	11,7	0,16	2,7	19,4	5	61,9	0,5	6,3	0,06	2,7	22,6
3156	г683863?9==	31.10.2070 8:29	Э90ХАФ	Р65	57	41,85	14,8333333	41,5		0,47466	0,04688	0,067886	0,070515	0,0897836	1581	1580	11,3245383	9,6874839	12802,24719	111,7	1	1	1	10,73	4,171		0,081		0,05		0,532	0,073	0,02				0,100188	0,079		0,105	0,022606	0,08	3165	0,002	0,474	0,248	0,102	0,726	0,006	0,012	0,073	0,013	0,021	0,472	0,002	0,003	0,003	0,841	0,0002	0,287	0,102	0,786	0,004	0,017	0,072	0,014	0,015	0,541	0,003	0,084	3,2	50,8	0,4	12,9	0,13	2,4	21	3,8	56,4	0,3	12	0,07	2,3	24,9
3157	г683863?9=>	31.10.2070 9:24	Э90ХАФ	Р65	53	24,3333333	6,15	24,3333333	2	0,4228				0,0931557	1558	1558	11,5333092		13970,73171	115,6	1	1	1	8,839					0,604			0,094	0,02				0,104022				0,023148		1432	0,002	0,456	0,248	0,11	0,74	0,007	0,011	0,069	0,013	0,023	0,46	0,002	0,003	0,003	0,84	0,0002	0,29	0,11	0,801	0,005	0,013	0,069	0,014	0,016	0,535	0,003	0,085	4,8	56,4	0,2	14,3	0,13	2,2	25,3	5,9	56	0,6	13,4	0,11	2,5	22,2
3158	г683863?9=?	31.10.2070 10:17	Э90ХАФ	Р65																																																																																
3159	г683863?9>6	31.10.2070 11:50	Э76ХФ	Р65	44	42,5166667	23,5	42,5166667	2	0,414771	0,127162	0,13754	0,134955	0,0368758	1570	1620	11,0399059		14405,10638	108	1	1	1	15,646			0,225		0,05		0,45	0,037	0,02				0,046043	0,148		0,213		0,217	5642	0,002	0,435	0,304	0,092	0,658	0,006	0,011	0,066	0,009	0,021	0,443	0,001	0,003	0,003	0,749	0,0002	0,422	0,086	0,792	0,004	0,012	0,059	0,011	0,012	0,573	0,003	0,037	4,5	46,3	0,3	11,4	0,21	2,1	22,1	4	54,3	0,6	11,6	0,24	2	26,5
3160	г683863?9>7	31.10.2070 12:41	Э76ХФ	Р65	45	41,0333333	21	41,0333333	3,4660147	0,459877	0,116614	0,10843	0,10398	0,0386723	1563	1591	12,9630838		13745,71429	112,8	1	1	1	17,655			0,166		0,05		0,5	0,049	0,02				0,048286	0,113		0,168		0,199	4811	0,002	0,425	0,323	0,107	0,697	0,008	0,011	0,069	0,012	0,021	0,47	0,002	0,003	0,004	0,758	0,0003	0,418	0,105	0,79	0,007	0,013	0,068	0,013	0,017	0,572	0,004	0,037	5,4	56,6	0,4	9,9	0,1	2,5	22,3	6,1	61,4	0,6	4,8	0,06	2,8	21,8
3161	г683863?9>8	31.10.2070 13:36	Э76ХФ	Р65	38	48,6833333	17,1666667	48,6833333	2,7181308	0,44799	0,14064	0,112352	0,139835	0,0388749	1585	1590	10,8234166		13582,13592	112,1	1	1	1	17,564			0,162		0,05		0,481	0,081	0,02				0,048539	0,166		0,173		0,24	3886	0,002	0,427	0,302	0,107	0,693	0,006	0,01	0,068	0,012	0,023	0,452	0,002	0,003	0,003	0,76	0,0003	0,416	0,106	0,787	0,005	0,011	0,068	0,013	0,011	0,57	0,003	0,037	4	51,5	1	15,5	0,28	2,1	25	4,4	53,7	0,4	12,6	0,08	2,2	24,9
3162	г683863?9>9	31.10.2070 14:33	Э76ХФ	Р65	36	56,3833333	21,4166667	56,3833333	2	0,505717	0,122474	0,123912	0,148265	0,0399177	1587	1582	8,3460834		13223,3463	116,2	1	1	1	15,686			0,154		0,05		0,555	0,076	0,02				0,049841	0,174		0,191		0,209	4720	0,002	0,404	0,321	0,105	0,68	0,005	0,011	0,063	0,013	0,023	0,432	0,002	0,002	0,004	0,781	0,0002	0,415	0,101	0,781	0,005	0,013	0,062	0,014	0,013	0,568	0,003	0,037	5,4	53,3	0,5	15,5	0,13	2,2	24,2	5,9	58	0,6	7,9	0,06	2,2	25,9
3163	г683863?9>:	31.10.2070 15:24	Э76ХФ	Р65	52	46,7	29,9166667	46,7	4,0513171	0,256659	0,083798	0,001316	0,06204	0,0351379	1495	1573	14,7246115		13766,23955	113,7	1	1	1	22,635			0,161		0,05		0,259	0,076	0,02				0,043873	0,094				0,143	6864	0,002	0,563	0,352	0,105	0,795	0,006	0,009	0,069	0,018	0,023	0,5	0,003	0,006	0,004	0,763	0,0003	0,416	0,103	0,789	0,005	0,01	0,069	0,019	0,017	0,567	0,005	0,035	4,2	59,3	0,3	10,6	0,18	2,3	26	5,5	62,5	0,5	6,7	0,09	2,8	21,9
3164	"г683863?9>;"	31.10.2070 16:14	Э76ХФ	Р65	55	40,85	19,0166667	40,85	2,6116505	0,402682	0,119544	0,053888	0,09619	0,0388164	1552	1579	8,5924113		12904,46976	113,7	1	1	1	11,7			0,147		0,05		0,431	0,082	0,02				0,048466	0,124		0,082		0,204	4090	0,002	0,461	0,326	0,099	0,745	0,005	0,011	0,066	0,014	0,019	0,483	0,002	0,003	0,005	0,76	0,0005	0,42	0,098	0,793	0,005	0,011	0,066	0,014	0,015	0,582	0,004	0,037	4,7	59,3	0,5	11,8	0,09	2,7	21,7	5,6	59,9	0,7	7,5	0,09	2,6	23
3165	г683863?9><	31.10.2070 17:03	Э76ХФ	Р65	54		15,5166667	40,7	2	0,440241	0,144742	0,129956	0,10531	0,0399177	1574	1573	9,3132678		12919,01182	115	1	1	1	12,635			0,081		0,05		0,47	0,048	0,02				0,049841	0,106		0,202		0,247	3341	0,002	0,433	0,303	0,103	0,673	0,005	0,01	0,065	0,009	0,018	0,467	0,002	0,002	0,004	0,77	0,0003	0,417	0,101	0,782	0,005	0,013	0,065	0,009	0,012	0,565	0,003	0,036	5,6	51,9	0,4	9,8	0,11	2,6	20,2	6,7	60	0,6	6,9	0,06	2,7	22,3
3166	г683863?9>=	31.10.2070 17:56	Э76ХФ	Р65	48	47,0666667	14,5	47,0666667	2,0413068	0,519105	0,16701	0,23981	0,140837	0,0394251	1573	1566	10,5773395		14180,68966	111,8	1	1	1	16,389			0,082		0,05		0,559	0,047	0,02				0,049226	0,109		0,383		0,285	3427	0,002	0,357	0,28	0,096	0,569	0,007	0,01	0,072	0,007	0,016	0,44	0,002	0,002	0,004	0,772	0,0002	0,42	0,095	0,787	0,006	0,013	0,072	0,009	0,014	0,572	0,004	0,037	3,9	58,4	0,2	12,9	0,1	2,2	26,2	4,5	58,3	0,3	10,1	0,08	2,2	26,4
3167	г683863?9>>	31.10.2070 18:44	Э76ХФ	Р65	52	43,7333333	18,9833333	43,7333333	2	0,421346	0,1465	0,153545	0,133445	0,0410181	1561	1577	9,1941311		13148,37577	117,5	1	1	1	13,403		0,03948	0,086		0,05		0,399	0,05	0,02				0,051215	0,135		0,245		0,2500001	4160	0,002	0,438	0,306	0,111	0,663	0,007	0,01	0,077	0,009	0,018	0,453	0,002	0,003	0,004	0,764	0,0004	0,422	0,112	0,805	0,006	0,014	0,076	0,01	0,015	0,578	0,004	0,037	3,8	46,6	0,7	9,4	0,17	2,9	16,2	5,3	57,2	0,5	5,2	0,07	2,7	21,1
3168	г683863?9>?	31.10.2070 20:02	Э76ХФ	Р65																																																																																
3169	г683863?9?6	31.10.2070 20:54	Э76ХФ	Р65	22	47,3833333	20,3333333	47,3833333	2,5024205	0,440014	0,127748	0,144372	0,13601	0,0397439	1578	1578	12,1359128		12768,19672	113,6	1	1	1	19,168			0,123		0,05		0,472	0,06	0,02				0,049624	0,143		0,23		0,218	4327	0,002	0,43	0,315	0,108	0,672	0,007	0,01	0,074	0,009	0,019	0,448	0,002	0,003	0,003	0,775	0,0002	0,419	0,106	0,803	0,006	0,012	0,073	0,009	0,015	0,573	0,004	0,038	4,9	47,7	0,5	8,1	0,11	2,5	19,1	5,3	54,5	0,3	7,9	0,09	2,5	21,8
3170	г683863?9?7	31.10.2070 21:45	Э76ХФ	Р65	28	42,0333333	20,1666667	42,0333333	3	0,463689	0,130678	0,162099	0,130699	0,03986	1564	1579	9,4519666		13093,8843	113,8	1	1	1	13,217			0,13		0,05		0,5	0,038	0,02				0,049769	0,127		0,259		0,223	4401	0,002	0,419	0,313	0,106	0,651	0,006	0,013	0,069	0,009	0,021	0,459	0,002	0,002	0,003	0,794	0,0002	0,418	0,108	0,791	0,006	0,011	0,07	0,01	0,016	0,567	0,003	0,037	4,7	58,2	0,3	10,9	0,07	2,4	24,1	4,8	58,8	0,4	9,6	0,08	2,3	25,3
3171	г683863?9?8	31.10.2070 22:35	Э76ХФ	Р65	29	42,15	19,2	42,15	2,5119909	0,4708544	0,137124	0,167558	0,127048	0,0404102	1571	1579	9,8754448		13012,5	114,7	1	1	1	13,875		0,006392	0,129		0,05		0,5	0,047	0,02				0,050456	0,119		0,268		0,234	4164	0,002	0,41	0,308	0,107	0,644	0,006	0,01	0,075	0,008	0,023	0,453	0,002	0,002	0,003	0,761	0,0003	0,415	0,106	0,789	0,005	0,012	0,075	0,009	0,017	0,573	0,003	0,037	5	56,4	0,2	11,7	0,08	2,3	24,6	5,2	55,3	0,4	9,8	0,08	2,4	23,4
3172	г683863?9?9	31.10.2070 23:29	Э76ХФ	Р65	26	43	13,3166667	43	3	0,430707	0,093174	0,082979	0,112811	0,0392513	1615	1587	12,6913953		12291,36421	111,9	1	1	1	18,191			0,129		0,05		0,469	0,049	0,02				0,049009	0,135		0,131		0,159	2728	0,002	0,427	0,337	0,086	0,723	0,005	0,009	0,063	0,011	0,018	0,477	0,002	0,003	0,003	0,769	0,0002	0,413	0,084	0,791	0,004	0,012	0,062	0,011	0,014	0,565	0,003	0,035	5,3	54	0,3	10,5	0,09	2,3	23,7	5,3	47,3	0,4	8,9	0,1	2,3	20,3
3173	г683863?9?:	01.11.2070 0:29	Э76ХФ	Р65	18	40,8833333	18,2	40,8833333	2,777439	0,449256	0,118372	0,145204	0,117232	0,040439	1576	1585	10,3527858		12965,93407	113,2	1	1	1	13,936			0,153		0,05		0,485	0,072	0,02				0,050492	0,114		0,232		0,202	3933	0,002	0,419	0,321	0,1	0,668	0,005	0,012	0,067	0,008	0,02	0,473	0,002	0,002	0,004	0,754	0,0004	0,418	0,096	0,799	0,004	0,015	0,065	0,009	0,013	0,584	0,003	0,038	4	56,7	0,5	12,8	0,11	2,6	22,1	4,6	58,3	0,5	11,4	0,1	2,6	22,4
3174	"г683863?9?;"	01.11.2070 1:19	Э76ХФ	Р65	16	43,3666667	19,0333333	43,3666667	2,692909	0,442338	0,114856	0,09786	0,147334	0,0418871	1572	1581	8,4891135		13302,97723	119,4	1	1	1	12,13			0,123		0,05		0,479	0,07	0,02				0,0523	0,181		0,154		0,196	4220	0,002	0,435	0,324	0,099	0,701	0,009	0,01	0,074	0,012	0,021	0,436	0,002	0,004	0,003	0,76	0,0006	0,415	0,099	0,792	0,009	0,012	0,075	0,013	0,017	0,56	0,004	0,039	4,9	57,7	0,8	11,5	0,15	2,6	22	3,6	53,7	0,3	11,6	0,23	2,1	25,4
3175	г683863?9?<	01.11.2070 2:07	Э76ХФ	Р65	18	44,8833333	18,1833333	44,8833333	3	0,428578	0,132436	0,120304	0,103392	0,0402076	1574	1582	7,3481204		13083,40972	112,9	1	1	1	10,914			0,086		0,05		0,458	0,088	0,02				0,050203	0,104		0,192		0,226	3965	0,003	0,438	0,31	0,101	0,689	0,006	0,01	0,065	0,009	0,02	0,484	0,003	0,003	0,003	0,756	0,0003	0,419	0,099	0,796	0,005	0,012	0,065	0,01	0,017	0,584	0,004	0,038	4,6	59,6	0,4	7,9	0,07	2,8	21,5	5,4	55,1	0,4	9,7	0,11	2,3	23,8
3176	г683863?9?=	01.11.2070 2:59	Э76ХФ	Р65	18	46,7166667	19,6666667	46,7166667	2,7072419	0,4370084	0,125404	0,12918	0,115826	0,040584	1583	1595	11,1050303		13170,50847	115,1	1	1	1	17,293		0,004512	0,087		0,05		0,464	0,048	0,02				0,050673	0,119		0,206		0,214	4317	0,003	0,438	0,316	0,109	0,677	0,006	0,011	0,07	0,009	0,02	0,473	0,002	0,003	0,003	0,754	0,0003	0,418	0,111	0,792	0,005	0,011	0,071	0,011	0,014	0,567	0,003	0,038	5,1	56,8	0,4	9,1	0,07	2,5	22,7	5,2	52	1	5,5	0,1	2,5	21,1
3177	г683863?9?>	01.11.2070 3:49	Э76ХФ	Р65	25	43,85	23,85	43,85	3,6952811	0,4120868	0,106066	0,119447	0,091991	0,0391063	1590	1629	10,0908407		13788,67925	109,4	1	1	1	13,404		0,006204	0,194		0,05		0,435	0,054	0,02				0,048828	0,087		0,191		0,181	5481	0,002	0,444	0,328	0,117	0,69	0,006	0,01	0,072	0,01	0,021	0,496	0,002	0,003	0,004	0,745	0,0005	0,417	0,115	0,794	0,005	0,012	0,072	0,011	0,015	0,567	0,003	0,036	4,5	56,1	0,4	8,5	0,07	2,4	23,5	4,4	60	1	4,6	0,17	2,3	26,3
3178	г683863?9??	01.11.2070 4:39	Э76ХФ	Р65	29	51,1833333	22,6666667	51,1833333	3,421095	0,372007	0,087314	0,071711	0,103613	0,0389037	1564	1592	8,5416477		13455	112,8	1	1	1	14,573			0,141		0,05		0,398	0,082	0,02				0,048575	0,126		0,113		0,149	5083	0,002	0,47	0,349	0,11	0,73	0,006	0,011	0,069	0,013	0,02	0,486	0,002	0,003	0,003	0,774	0,0005	0,422	0,111	0,8	0,005	0,011	0,07	0,015	0,017	0,57	0,003	0,037	4,1	57,5	0,7	8	0,1	2,8	20,8	4,2	57,2	0,4	7,1	0,12	2,2	26,3
3179	г683863?:66	01.11.2070 5:27	Э76ХФ	Р65	42	47,1666667	25,6666667	47,1666667	3,5572631	0,4638756	0,165252	0,216994	0,137568	0,0403711	1540	1591	12,8118021		13731,42857	116,5	1	1	1	20,143		0,025568	0,14		0,05		0,462	0,05	0,02				0,050383	0,113		0,348		0,282	5874	0,002	0,383	0,285	0,105	0,606	0,006	0,01	0,066	0,007	0,02	0,452	0,002	0,003	0,003	0,751		0,403	0,104	0,779	0,005	0,012	0,067	0,008	0,015	0,538	0,003	0,037	4,5	53,9	0,5	8,7	0,08	2,3	23	5,7	57,4	0,7	6,7	0,15	2,2	26,4
3180	г683863?:67	01.11.2070 6:16	Э76ХФ	Р65	50	45,85	20,5166667	45,85	3,4012346	0,433471	0,121302	0,095541	0,125011	0,0381685	1580	1598	5,7608146		13461,25102	112,9	1	1	1	8,486			0,086		0,05		0,467	0,076	0,02				0,047562	0,148		0,151		0,207	4603	0,002	0,422	0,315	0,106	0,713	0,006	0,01	0,071	0,011	0,02	0,451	0,002	0,004	0,004	0,767	0,001	0,413	0,103	0,79	0,005	0,012	0,07	0,013	0,016	0,552	0,004	0,038	4,9	52,6	0,4	10,9	0,25	2,2	23,5	4,4	55,7	1	7,5	0,09	2,1	26,9
3181	г683863?:68	01.11.2070 7:40	Э76ХФ	Р65	25	42,85	14,9166667	42,85	1	0,456761	0,138882	0,187618	0,14472	0,0379366	1583	1586	10,8322681		11761,34078	113,7	1	1	1	15,442					0,05		0,489	0,048	0,02				0,047273	0,137		0,3		0,237	2924	0,002	0,419	0,299	0,113	0,614	0,007	0,011	0,091	0,01	0,025	0,432	0,001	0,004	0,004	0,763	0,0006	0,423	0,114	0,807	0,006	0,014	0,088	0,013	0,016	0,558	0,003	0,037	5	56,6	0,6	10,4	0,37	2,2	25,2	5,4	46,2	0,5	10,4	0,15	2,2	22,1
3182	г683863?:69	01.11.2070 16:56	Ш2Л	Шары мелющие d 80-100 мм	12	75,5166667	46,55	75,5166667	1,437036	0,376695	0,13771	0,221698	0,147793		1580	1553	13,2806041		13194,84425	112	2	1	1	32,733			0,13		0,05		0,389	0,056						0,126		0,355		0,235	10237	0,001	0,403	0,407	0,104	0,543	0,009	0,014	0,075	0,008	0,025	0,172	0,001	0,002	0,011	0,672	0,0002	0,524	0,108	0,761	0,008	0,013	0,076	0,01	0,013	0,311	0,002	0,003	4,2	50,5	3,9	28,6	1,61	2,5	20	3,8	56,7	0,3	11,2	0,2	2,2	25,7
3183	г683863?:6:	01.11.2070 18:04	Ш2Л	Шары мелющие d 80-100 мм	17	68,0166667	43,45	68,0166667	1,4918668	0,410383	0,135366	0,170969	0,081599		1573	1598	9,1723308		13668,12428	113,2	2	1	1	20,332			0,087		0,168		0,331	0,048						0,048		0,275		0,231	9898	0,001	0,392	0,414	0,151	0,602	0,008	0,012	0,087	0,009	0,029	0,208	0,001	0,002	0,003	0,717	0,0003	0,529	0,15	0,766	0,008	0,014	0,087	0,01	0,017	0,268	0,002	0,003	4,8	51,3	1,4	22,1	0,74	2,3	22,2	4,3	56,2	0,5	11,6	0,15	2,1	26,6
3184	"г683863?:6;"	01.11.2070 19:09	Ш2Л	Шары мелющие d 80-100 мм	11	134,2333333	47,25	134,2333333	2,952792	0,390567	0,181074	0,1843865	0,103301		1585	1610	10,2821979		13102,22222	114,3	2	1	1	45,9500001			0,218		0,0500001		0,4	0,094						0,075		0,296		0,309	10318	0,005	0,368	0,372	0,14	0,544	0,007	0,013	0,082	0,009	0,03	0,2	0,001	0,002	0,011	0,73	0,0001	0,524	0,139	0,742	0,007	0,015	0,082	0,011	0,021	0,263	0,002	0,004	4,6	47,7	1,7	19,8	3,34	2	23,5	4,2	57,7	0,5	9,7	0,15	2,2	26,8
3185	г683863?:6<	01.11.2070 22:25	Ш2.2	Шар заг d шара 80-100 мм 2,3 гр.	25	54,6833333	18,1666667	54,6833333	2,9463445	0,53308		0,210341	0,187931		1616	1607	13,0794856		13415,77982	112	1	1	1	23,732			0,404		0,141		0,528	0,048	0,02					0,192		0,335			4062	0,001	0,326	0,058	0,146	0,438	0,008	0,014	0,08	0,009	0,031	0,098	0,001	0,001	0,006	0,738		0,059	0,144	0,656	0,008	0,013	0,08	0,01	0,017	0,24	0,001	0,002	3,8	45	3	20,3	2,73	1,7	26,1	4,6	57,2	0,5	8,7	0,16	2,1	26,8
3186	г683863?:6=	01.11.2070 23:16	Ш2.2	Шар заг d шара 80-100 мм 2,3 гр.	39	47,2	19,2	47,2	2,2540193	0,6032		0,146519	0,087619		1590	1590	10,0357542		13168,75	111,6	1	1	1	13,473			0,08		0,855			0,088	0,02					0,068		0,235			4214	0,001	0,241	0,068	0,13	0,488	0,008	0,012	0,07	0,008	0,028	0,158	0,001	0,001	0,007	0,667	0,0001	0,072	0,129	0,639	0,007	0,015	0,07	0,01	0,021	0,249	0,002	0,002	4,2	47,6	1,9	20,7	2,06	2,1	22,7	5,7	52,5	1	16,9	0,15	2,2	24
3187	г683863?:6>	02.11.2070 0:10	Ш2.2	Шар заг d шара 80-100 мм 2,3 гр.	40	49,2	25,5833333	49,2	2,8062914	0,42659		0,061808	0,040461		1539	1589	12,6235115		14449,25081	113,6	1	1	1	20,671			0,213		0,05		0,481	0,113	0,02					0,034		0,099			6161	0,001	0,411	0,09	0,116	0,584	0,007	0,011	0,074	0,008	0,025	0,193	0,001	0,001	0,009	0,755	0,0001	0,091	0,114	0,641	0,007	0,014	0,073	0,009	0,014	0,231	0,002	0,001	4	44,8	1,4	15,9	0,62	2,3	19,4	5,4	57,8	0,8	11,7	0,11	2,6	22,4
3188	г683863?:6?	02.11.2070 1:46	Ш2.2	Шар заг d шара 80-100 мм 2,3 гр.	6	42,0333333	21,1166667	42,0333333	2	0,45723		0,107087	0,031313		1571	1593	10,1455194		13124,23047	113,6	1	1	1	14,215			0,081		0,05		0,517	0,097	0,02							0,173			4619	0,001	0,375	0,072	0,109	0,533	0,01	0,013	0,072	0,006	0,022	0,193	0,001	0,001	0,009	0,741	0,0001	0,073	0,108	0,636	0,01	0,015	0,072	0,007	0,014	0,226	0,002	0,002	4,7	56,8	1,2	12,8	0,88	2,3	25,2	8,6	55,8	0,9	15	0,08	2,6	21,2
3189	г683863?:76	02.11.2070 2:37	Ш2.2	Шар заг d шара 80-100 мм 2,3 гр.	7	40,7166667	19,65	40,7166667	2	0,4146		0,016931	0,040508		1567	1588	9,5570201		13923,66412	114,2	1	1	1	12,971			0,08		0,05		0,468	0,118	0,02					0,054		0,026			4560	0,001	0,424	0,11	0,11	0,629	0,008	0,01	0,071	0,009	0,022	0,197	0,001	0,002	0,011	0,746	0,0002	0,111	0,109	0,646	0,008	0,012	0,07	0,01	0,016	0,236	0,002	0,002	4,2	57,2	0,9	15	0,71	2,3	24,8	5,8	59,5	1	13,4	0,11	2,8	21,4
3190	г683863?:77	02.11.2070 3:31	Ш2.2	Шар заг d шара 80-100 мм 2,3 гр.	6	44,7	14,4833333	44,7	2,9205955	0,50566		0,1567485	0,104438		1617	1595	5,6		12448,79171	111,9	1	1	1	8,344			0,082		0,537		0,154	0,114	0,02					0,089		0,251			3005	0,001	0,374	0,063	0,108	0,491	0,01	0,012	0,08	0,007	0,024	0,141	0,001	0,001	0,008	0,723	0,0002	0,065	0,106	0,639	0,01	0,013	0,079	0,008	0,017	0,243	0,002	0,001	4,1	54,9	1,8	16,3	0,98	2,6	21	3,5	55,6	0,4	13,2	0,23	2,1	26
3191	г683863?:78	02.11.2070 4:24	Ш2.2	Шар заг d шара 80-100 мм 2,3 гр.	11	42,55	14,8833333	42,55	1,9629799	0,4747		0,1226725	0,093157		1604	1598	9,5985899		13109,96641	111,2	1	1	1	13,614			0,08		0,05		0,538	0,082	0,02					0,087		0,196			3252	0,001	0,353	0,062	0,099	0,527	0,006	0,011	0,06	0,006	0,024	0,159	0,001	0,001	0,011	0,724	0,0001	0,063	0,1	0,64	0,006	0,015	0,06	0,006	0,016	0,234	0,001	0,001	3,9	43,3	1,7	17,9	0,74	2,1	20,5	6,5	56,4	1	15,6	0,12	2,6	21,3
3192	г683863?:79	02.11.2070 5:13	Э76ХФ	Р65	13	43,4	24,0666667	43,4	2,9899194	0,429976	0,159392	0,145343	0,089909	0,0384879	1575	1624	12,8868664		14135,73407	110,9	1	1	1	18,643			0,135		0,05		0,454	0,048	0,02				0,04796	0,072		0,233		0,272	5670	0,002	0,418	0,282	0,081	0,659	0,005	0,014	0,055	0,007	0,019	0,502	0,002	0,002	0,003	0,78	0,0006	0,417	0,082	0,782	0,004	0,014	0,056	0,008	0,012	0,549	0,003	0,036	5,4	50,4	0,6	11,1	0,17	2,4	20,8	5,9	50	0,4	6,8	0,1	2,5	20,1
3193	г683863?:7:	02.11.2070 6:11	Э76ХФ	Р65	8	41,5666667	20,8666667	41,5666667	2	0,476866	0,182832	0,1663135	0,145426	0,0407229	1574	1595	10,032077		13830,67093	115,5	1	1	1	13,9			0,079		0,05		0,507	0,075	0,02				0,050745	0,147		0,265		0,312	4810	0,002	0,401	0,27	0,086	0,641	0,005	0,013	0,059	0,007	0,017	0,448	0,002	0,002	0,005	0,761	0,0007	0,414	0,086	0,787	0,004	0,014	0,06	0,008	0,011	0,567	0,003	0,036	5,9	55,2	1,2	17,9	0,19	2,6	21,2	6,5	49,1	0,8	8,7	0,06	2,5	19,3
3194	"г683863?:7;"	02.11.2070 7:01	Э76ХФ	Р65	10	52,1833333	25,2333333	52,1833333	3,6993007	0,408742	0,137124	0,08818	0,116653	0,0396202	1557	1588	9,6654685		13753,23646	115,6	1	1	1	16,732			0,132		0,05		0,434	0,101	0,02				0,049371	0,138		0,139		0,234	5784	0,003	0,452	0,307	0,082	0,71	0,006	0,011	0,057	0,01	0,017	0,47	0,003	0,003	0,003	0,764	0,0002	0,418	0,083	0,789	0,005	0,011	0,058	0,01	0,011	0,554	0,004	0,036	4,3	54,3	0,5	7,7	0,12	3	18,1	4	51,6	0,6	8,4	0,1	2,6	19,6
3195	г683863?:7<	02.11.2070 7:51	Э76ХФ	Р65	20	47,85	25,75	47,85	2,9719101	0,354079	0,136538	0,04974	0,102779	0,0385457	1537	1588	4,4658307		13141,74757	113,8	1	1	1	7,123			0,068		0,395		0,07	0,044	0,02				0,048032	0,134		0,077		0,233	5640	0,002	0,456	0,317	0,084	0,753	0,005	0,009	0,06	0,011	0,018	0,463	0,002	0,003	0,004	0,764	0,0003	0,431	0,085	0,797	0,005	0,012	0,064	0,013	0,015	0,571	0,004	0,037	5,1	57,2	0,4	15,1	0,13	2,5	23,2	6,2	60,1	0,2	9,9	0,04	2,7	22
3196	г683863?:7=	02.11.2070 8:46	Э76ХФ	Р65	24	43,1833333	16,6333333	43,1833333	2,9228139	0,409434	0,110168	0,0523245	0,108144	0,0385457	1560	1581	9,826726		13072,54509	112	1	1	1	14,115					0,05		0,441	0,045	0,02				0,048032	0,141		0,081		0,188	3624	0,002	0,438	0,329	0,103	0,736	0,008	0,01	0,077	0,012	0,019	0,471	0,002	0,003	0,003	0,774	0,0002	0,417	0,102	0,78	0,007	0,013	0,076	0,013	0,013	0,56	0,003	0,036	4,9	57,9	0,6	13,8	0,11	2,7	21,5	5,2	58,1	0,9	11	0,1	2,4	24,6
3197	г683863?:7>	02.11.2070 9:50	Э76ХФ	Р65	17	49,3666667	19,8	49,3666667	3,3431336	0,452672	0,172284	0,215291	0,136701	0,0403457	1540	1578	11,2289835		13427,27273	114,7	1	1	1	18,166					0,05		0,477	0,042	0,02				0,050275	0,112		0,345		0,294	4431	0,002	0,419	0,279	0,106	0,596	0,006	0,013	0,066	0,007	0,022	0,447	0,001	0,002	0,003	0,767	0,0002	0,419	0,105	0,786	0,005	0,015	0,066	0,008	0,016	0,565	0,003	0,038	6,1	57	0,4	11,9	0,08	2,6	22,1	5,4	56,4	0,9	10,3	0,09	2,4	23,8
3198	г683863?:7?	02.11.2070 10:41	Э76ХФ	Р65	21	54,5166667	22,1666667	54,5166667	3,6229097	0,47556	0,14064	0,1856265	0,156341	0,0406362	1542	1579	8,6085028		13585,26316	116,1	1	1	1	15,524			0,052		0,05		0,512	0,043	0,02				0,050637	0,155		0,296		0,24	5019	0,001	0,396	0,304	0,113	0,628	0,007	0,012	0,074	0,007	0,022	0,441	0,001	0,002	0,003	0,78	0,0002	0,417	0,112	0,79	0,006	0,015	0,074	0,008	0,015	0,566	0,003	0,037	5,1	56,1	0,4	13,2	0,12	2,2	25,3	5,3	57,1	0,8	8,1	0,13	2,2	26,2
3199	г683863?:86	02.11.2070 11:33	Э76ХФ	Р65	34	43,6666667	20,9666667	43,6666667	3,4682247	0,471025	0,13185	0,158932	0,145243	0,0409845	1530	1579	8,8535125		13776,15262	115,8	1	1	1	12,813			0,052		0,05		0,509	0,046	0,02				0,051071	0,15		0,253		0,225	4814	0,002	0,411	0,311	0,095	0,648	0,006	0,012	0,064	0,007	0,021	0,44	0,001	0,002	0,003	0,776	0,0001	0,416	0,094	0,788	0,005	0,014	0,064	0,008	0,015	0,567	0,003	0,037	4,6	55,1	1	14,1	0,15	2,3	23,6	5,1	52	0,9	8,5	0,07	2,3	22,2
3200	г683863?:87	02.11.2070 12:24	Э76ХФ	Р65	35	43,7	21,5333333	43,7	3,551655	0,47645	0,12306	0,138968	0,106482	0,0392423	1542	1574	6,838891		13447,05882	113,3	1	1	1	9,867			0,063		0,05		0,518	0,045	0,02				0,0489	0,1		0,222		0,21	4826	0,002	0,38	0,32	0,111	0,666	0,008	0,012	0,075	0,008	0,021	0,466	0,002	0,002	0,005	0,762	0,0006	0,417	0,107	0,784	0,007	0,014	0,074	0,009	0,014	0,576	0,004	0,036	3,9	57,1	0,3	11,2	0,11	2,3	25	5	49,4	0,8	7,8	0,06	2,5	20
3201	г683863?:88	02.11.2070 13:13	Э76ХФ	Р65	39	49,2	19,15	49,2	3,5969853	0,443108	0,114856	0,095576	0,09116	0,0389525	1554	1578	9,5926829		13644,90862	112,5	1	1	1	15,732					0,05		0,48	0,045	0,02				0,048539	0,096		0,152		0,196	4355	0,003	0,427	0,327	0,107	0,708	0,007	0,012	0,069	0,009	0,019	0,48	0,002	0,002	0,004	0,787	0,0004	0,42	0,105	0,791	0,006	0,013	0,069	0,01	0,014	0,57	0,003	0,037	5	56,8	0,4	12,6	0,11	2,3	24,2	5,3	58,6	0,5	9,9	0,06	2,3	25,7
3202	г683863?:89	02.11.2070 14:09	Э76ХФ	Р65	43	44,0333333	21,35	44,0333333	3,8678377	0,47769	0,10548	0,079545	0,115445	0,0403457	1532	1577	11,3024844		14096,48712	116,5	1	1	1	16,555			0,053		0,05		0,525	0,048	0,02				0,050275	0,14		0,125		0,18	5016	0,002	0,411	0,337	0,11	0,714	0,007	0,011	0,068	0,011	0,022	0,461	0,002	0,002	0,003	0,776	0,0002	0,42	0,108	0,784	0,006	0,012	0,068	0,012	0,017	0,573	0,004	0,037	5,9	55,4	0,8	10,9	0,12	2,3	24	6,6	51	0,6	7,1	0,08	2,5	20,6
3203	г683863?:8:	02.11.2070 15:02	Э76ХФ	Р65	42	41,55	18,3833333	41,55	3,6134677	0,44714	0,11134	0,1119355	0,159815	0,0399396	1548	1577	10,13213		14027,92384	116,2	1	1	1	14,033			0,066		0,05		0,485	0,047	0,02				0,049769	0,193		0,176		0,19	4298	0,002	0,431	0,331	0,099	0,693	0,006	0,009	0,069	0,009	0,02	0,434	0,001	0,002	0,004	0,771	0,0004	0,421	0,102	0,794	0,006	0,012	0,07	0,01	0,015	0,577	0,003	0,037	6,1	53,4	0,6	14,6	0,34	2,2	24	5,7	58	1	6,5	0,08	2,2	26,1
3204	"г683863?:8;"	02.11.2070 16:02	Э76ХФ	Р65	26	42,8666667	18,3833333	42,8666667	2,5741049	0,485751	0,133022	0,158747	0,163626	0,0399974	1572	1575	12,349636		12960,65277	115	1	1	1	17,437			0,165		0,05		0,527	0,038	0,02				0,049841	0,178		0,252		0,227	3971	0,002	0,4	0,313	0,104	0,641	0,007	0,013	0,071	0,008	0,022	0,428	0,002	0,002	0,003	0,787	0,0003	0,419	0,103	0,775	0,006	0,013	0,071	0,008	0,014	0,562	0,003	0,037	4,9	50,2	0,6	18,2	0,33	2	24,7	5	46,9	0,9	11	0,09	2,3	20,6
3205	г683863?:8<	02.11.2070 17:18	Э76ХФ	Р65	5	45,1833333	18,0166667	45,1833333	2	0,472067	0,122474	0,1572765	0,153319	0,0391267	1573	1579	10,6240502		12778,16836	113,5	1	1	1	16,001			0,053		0,05		0,512	0,04	0,02				0,048756	0,163		0,25		0,209	3837	0,002	0,404	0,319	0,113	0,647	0,007	0,012	0,072	0,008	0,023	0,435	0,002	0,002	0,003	0,778	0,0002	0,418	0,112	0,789	0,006	0,013	0,071	0,009	0,016	0,562	0,003	0,037	5,2	47,6	0,8	8,5	0,08	2,3	20,4	5,4	52,3	0,9	8,8	0,09	2,5	21,2
3206	г683863?:8=	02.11.2070 18:13	Э76ХФ	Р65	5	44,8833333	13,3333333	44,8833333	2,614082	0,409978	0,097276	0,0503035	0,108537	0,0387784	1599	1575	12,662771		12168	112,5	1	1	1	18,66			0,077		0,05		0,444	0,063	0,02				0,048322	0,143		0,078		0,166	2704	0,002	0,444	0,34	0,105	0,732	0,005	0,01	0,067	0,012	0,021	0,468	0,002	0,003	0,003	0,769	0,0001	0,417	0,104	0,779	0,005	0,012	0,067	0,012	0,013	0,551	0,003	0,036	5,3	57,8	0,7	14,6	0,13	2,7	21,7	5,5	57,7	1	8,7	0,1	2,3	25,6
3207	г683863?:8>	02.11.2070 19:11	Э76ХФ	Р65	5	44,85	14,5333333	44,85		0,493186	0,130092	0,175896	0,17212	0,0411586	1625	1589	12,7237458		12294,49541	118,4	1	1	1	19,022			0,113		0,05		0,536		0,02				0,051288	0,184		0,28		0,222	2978	0,001	0,394	0,313	0,115	0,634	0,007	0,01	0,072	0,01	0,023	0,415	0,001	0,002	0,002	0,76	0,0001	0,412	0,113	0,79	0,006	0,012	0,072	0,011	0,021	0,544	0,002	0,036	5,8	46,3	1,2	14,8	0,13	2,2	20,8	6,1	54,4	0,7	11,7	0,08	2,4	22,3
3208	г683863?:8?	02.11.2070 20:05	Э76ХФ	Р65	10	41,3666667	15,3666667	41,3666667	2	0,499283	0,123646	0,167076	0,162326	0,0402582	1605	1584	8,7433794		11975,27115	117,4	1	1	1	11,959			0,064		0,05		0,545	0,061	0,02				0,050166	0,173		0,266		0,211	3067	0,002	0,401	0,316	0,106	0,636	0,005	0,012	0,067	0,008	0,02	0,43	0,001	0,003	0,003	0,756	0,0002	0,414	0,109	0,791	0,004	0,011	0,067	0,009	0,013	0,544	0,003	0,037	5,6	53,2	0,8	12,7	0,19	2,3	23,1	5,3	48,3	0,6	11,1	0,17	2,4	20,5
3209	г683863?:96	02.11.2070 20:59	Э76ХФ	Р65	9	41,7	14	41,7	1,1126761	0,431777	0,069734	0,093656	0,123148	0,0396202	1589	1585	8,3755396		11297,14286	116,3	1	1	1	11,642					0,05		0,474	0,106	0,02				0,049371	0,146		0,148		0,119	2636	0,002	0,443	0,363	0,116	0,707	0,007	0,011	0,076	0,011	0,021	0,459	0,002	0,003	0,003	0,765	0,0002	0,416	0,116	0,796	0,006	0,012	0,075	0,012	0,015	0,558	0,003	0,036	5	55	0,5	15,6	0,08	2,5	22,1	5,5	48	0,3	10,8	0,07	2,3	21,3
3210	г683863?:97	02.11.2070 21:51	Э76ХФ	Р65	8	45,55	16,6166667	41,3333333		0,463612	0,084384	0,112072	0,121318	0,0390011	1583	1579	8,9963415		11460,78235	113,7	1	1	1	12,295					0,05		0,51	0,059	0,02				0,048864	0,135		0,178		0,144	3174	0,002	0,42	0,348	0,126	0,685	0,007	0,011	0,082	0,01	0,02	0,462	0,002	0,003	0,003	0,79	0,0001	0,415	0,125	0,791	0,006	0,012	0,082	0,011	0,016	0,555	0,003	0,037	4,6	48,6	0,4	13,9	0,14	2,2	22,2	5,2	54,5	0,2	13,5	0,07	2,2	25,5
3211	г683863?:98	02.11.2070 22:48	Э76ХФ	Р65	8	42,2	12,8166667	42,2		0,443735	0,05567	0,049312	0,120676	0,0381564	1589	1586	12,9846458		11394,53836	112,2	1	1	1	18,229					0,05		0,493	0,049	0,02				0,047815	0,162		0,076		0,095	2434	0,002	0,414	0,369	0,103	0,736	0,006	0,012	0,067	0,012	0,019	0,464	0,002	0,003	0,003	0,773	0,0004	0,413	0,104	0,788	0,006	0,011	0,067	0,013	0,013	0,544	0,003	0,036	5,2	53,4	0,4	15,4	0,13	2,3	22,9	5,6	52,1	0,3	14,8	0,13	2,2	24,4
3212	г683863?:99	02.11.2070 23:39	Э90ХАФ	Р65	10	46,5333333	26,1666667	46,3666667	3,1414944	0,533454	0,104308	0,179773	0,093889	0,0948524	1566	1622	13,5689095	14,5649277	13714,3949	117,7	1	1	1	3,249	18,457		0,064		0,05		0,59	0,037	0,02				0,106047	0,063		0,289	0,02351	0,178	5981	0,002	0,443	0,202	0,113	0,642	0,007	0,011	0,07	0,007	0,018	0,451	0,002	0,003	0,003	0,878	0,0002	0,286	0,11	0,79	0,005	0,019	0,07	0,008	0,017	0,538	0,003	0,08	4,1	41,9	1,2	11,2	0,16	2,7	15,8	5,1	50,7	0,3	13,2	0,13	2,2	23,3
3213	г683863?:9:	03.11.2070 0:33	Э90ХАФ	Р65	14	46,5333333	20,1	46,3666667	3,4436658	0,431428	0,073836	0,139381	0,103723	0,0944037	1548	1595	8,5857434	9,2454775	13988,0597	116,9	1	1	1	4,684	9,171				0,05		0,471	0,06	0,02				0,105071	0,096		0,223	0,024269	0,126	4686	0,003	0,518	0,226	0,116	0,678	0,007	0,011	0,073	0,008	0,019	0,467	0,003	0,003	0,003	0,85	0,0002	0,287	0,117	0,792	0,005	0,016	0,073	0,009	0,014	0,539	0,003	0,082	4,2	53,9	0,4	10,6	0,11	2,7	20	5,5	53,4	0,6	7	0,08	2,5	21,2
3214	"г683863?:9;"	03.11.2070 1:23	Э90ХАФ	Р65	35	45,6833333	19,05	45,5166667	2	0,544736	0,083212	0,095922	0,113972	0,0901087	1574	1587	10,4131181	9,791958	12321,25984	112,2	1	1	1	5,733	9,335				0,05		0,611	0,059	0,02				0,100477	0,131		0,152	0,022823	0,142	3912	0,002	0,393	0,221	0,111	0,695	0,007	0,008	0,072	0,009	0,017	0,43	0,002	0,003	0,003	0,873	0,0003	0,291	0,11	0,793	0,005	0,015	0,072	0,01	0,015	0,548	0,003	0,082	3,9	58,5	0,3	13,9	0,13	2,3	25,9	4,9	57,8	0,4	9,5	0,06	2,3	25,5
3215	г683863?:9<	03.11.2070 2:14	Э90ХАФ	Р65	43	44,4	23,7166667	42,5166667	3,6271638	0,474869	0,077938	0,111627	0,071339	0,0930183	1546	1590	8,034565	8,0256591	13456,3598	113,6	1	1	1	3,745	7,611				0,05		0,525	0,06	0,02				0,103335	0,059		0,179	0,024269	0,133	5319	0,002	0,489	0,224	0,098	0,687	0,006	0,011	0,063	0,008	0,017	0,464	0,002	0,002	0,004	0,871	0,0001	0,289	0,099	0,789	0,005	0,018	0,063	0,009	0,014	0,552	0,004	0,083	4,3	60,7	0,4	9,3	0,07	2,7	22,3	6,5	58,4	0,4	6,7	0,05	2,7	22
3216	г683863?:9=	03.11.2070 3:05	Э90ХАФ	Р65	52	40,1666667	18,7	39,8333333	2,4964286	0,46683	0,12892	0,190341	0,070087	0,0935639	1584	1577	9,0247544	11,8244331	13007,48663	112,7	1	1	1	5,104	8,98				0,05		0,503	0,073	0,02				0,103624	0,022		0,307	0,024993	0,22	4054	0,002	0,496	0,179	0,09	0,616	0,004	0,012	0,055	0,005	0,015	0,457	0,002	0,002	0,003	0,844	0,0001	0,289	0,09	0,786	0,003	0,015	0,056	0,006	0,011	0,532	0,003	0,084	4,2	48,5	0,3	9,8	0,08	2,2	22,2	4,5	58,2	0,8	7	0,08	2,2	26,6
3217	г683863?:9>	03.11.2070 3:58	Э90ХАФ	Р65	58	43,0833333	23,7666667	43,0833333	2,7448276	0,52069	0,12306	0,20411	0,110188	0,0963215	1549	1569	14,3931689	9,3502316	12993,82889	118,5	1	1	1	8,428	7,849				0,05		0,57	0,058	0,02				0,107277	0,077		0,328	0,024631	0,21	5147	0,002	0,441	0,188	0,083	0,615	0,005	0,013	0,055	0,006	0,015	0,432	0,002	0,002	0,003	0,871	0,0001	0,288	0,087	0,792	0,003	0,014	0,056	0,007	0,015	0,543	0,004	0,083	4,2	46,5	0,8	7,7	0,11	2,5	18,9	5,9	46,2	0,4	4,8	0,06	2,4	19,3
