Repository: Siella/alloy_building

# Прогнозирование химического состава шлака
Задание по Data science от компании EVRAZ (оптимизация сталеплавильного производства) в рамках хакатона ```</beCoder>```.

Мы реализовали наше решение как простой и лаконичный веб-сервис!
В папке `EDA` результаты анализа данных в рамках отборочного задания, в `modelling` — результаты моделирования целевых показателей химического состава шлака и `сыпуч известь РП`.

File: _data/Исходные данные.txt (part 37 of 78)
оком	t продувка	ПСН гр.	чист расход C	чист расход Cr	чист расход Mn	чист расход Si	чист расход V	температура первая	температура последняя	Ar (интенс.)	N2 (интенс.)	эл. энергия (интенс.)	произв жидкая сталь	произв количество обработок	произв  количество плавок	произв количество плавок (цел)	расход газ Ar	расход газ  N2	расход C пров.	сыпуч известь РП	сыпуч кварцит	сыпуч кокс пыль УСТК	сыпуч  кокс. мелочь (сух.)	сыпуч  кокс. мелочь КМ1	сыпуч  шпат плав.	ферспл CaC2	ферспл FeMo	ферспл FeSi-75	ферспл FeV азот.	ферспл  FeV-80	ферспл  Mn5Si65Al0.5	ферспл  Ni H1 пласт.	ферспл SiMn18	ферспл  ферванит	ферспл  фх850А	эл. энергия	химсталь первый Al_1	химсталь первый C_1	химсталь первый Cr_1	химсталь первый Cu_1	химсталь первый Mn_1	химсталь первый Mo_1	химсталь первый N_1	химсталь первый Ni_1	химсталь первый P_1	химсталь первый S_1	химсталь первый Si_1	химсталь первый Ti_1	химсталь первый V_1	химсталь последний Al	химсталь последний C	химсталь последний Ca	химсталь последний Cr	химсталь последний Cu	химсталь последний Mn	химсталь последний Mo	химсталь последний N	химсталь последний Ni	химсталь последний P	химсталь последний S	химсталь последний Si	химсталь последний Ti	химсталь последний V	химшлак первый Al2O3_1	химшлак первый CaO_1	химшлак первый FeO_1	химшлак первый MgO_1	химшлак первый MnO_1	химшлак первый R_1	химшлак первый SiO2_1	химшлак последний Al2O3	химшлак последний CaO	химшлак последний FeO	химшлак последний MgO	химшлак последний MnO	химшлак последний R	химшлак последний SiO2
3218	г683863?:9?	03.11.2070 4:50	Э90ХАФ	Р65	59	41,8833333	19,05	41,7166667	2,739692	0,495662	0,137124	0,169995	0,096933	0,0963058	1574	1572	8,347432	6,7764	12818,89764	116,4	1	1	1	4,605	5,647				0,05		0,538	0,06	0,02				0,10706	0,072		0,273	0,024993	0,234	4070	0,002	0,475	0,177	0,07	0,637	0,003	0,011	0,047	0,006	0,015	0,447	0,001	0,002	0,004	0,856	0,0005	0,286	0,066	0,791	0,001	0,024	0,045	0,007	0,013	0,56	0,003	0,088	5	57,3	0,3	12,3	0,18	2,5	23	5,9	58,5	0,6	7,7	0,08	2,5	23,5
3219	г683863?::6	03.11.2070 5:50	Э90ХАФ	Р65	49	44,5166667	20,7666667	42,1666667	2	0,495717	0,104894	0,113058	0,1098	0,0924881	1578	1576	9,1309091	9,8181818	12276,40449	115	1	1	1	5,301	7,8				0,05		0,546	0,068	0,02				0,103262	0,117		0,18	0,023184	0,179	4249	0,002	0,459	0,204	0,08	0,686	0,005	0,01	0,059	0,009	0,016	0,435	0,001	0,003	0,003	0,882	0,0002	0,29	0,08	0,795	0,004	0,015	0,059	0,01	0,013	0,538	0,003	0,084	4,2	55	0,3	13,7	0,33	2,2	24,7	4	43,5	0,2	8,2	0,08	2,2	20,5
3220	г683863?::7	03.11.2070 6:42	Э90ХАФ	Р65	49	40,8666667	17,95	40,7	1,6367302	0,471726	0,124232	0,162707	0,101361	0,0934939	1568	1578	16,8526531	16,587037	12190,52925	115,6	1	1	1	13,763	8,957				0,05		0,511	0,071	0,02				0,104348	0,082		0,261	0,023618	0,212	3647	0,002	0,458	0,186	0,068	0,651	0,003	0,012	0,05	0,007	0,016	0,448	0,001	0,003	0,003	0,862	0,0002	0,287	0,07	0,801	0,002	0,015	0,05	0,008	0,014	0,54	0,003	0,084	4	52,9	0,4	11,3	0,29	2,2	23,9	4,9	51,1	0,4	9,3	0,08	2,2	23,1
3221	г683863?::8	03.11.2070 7:33	Э90ХАФ	Р65	48	46,1666667	19,0166667	45,6666667	2,9618321	0,452094	0,116028	0,167995	0,118649	0,0913862	1570	1577	13,3712183	16,8586558	13197,89658	111,9	1	1	1	9,085	13,796		0,147		0,05		0,488	0,05	0,02				0,101092	0,106		0,269	0,024957	0,198	4183	0,002	0,469	0,19	0,087	0,644	0,004	0,011	0,054	0,008	0,017	0,443	0,001	0,002	0,003	0,853	0,0002	0,289	0,087	0,804	0,003	0,018	0,054	0,008	0,012	0,534	0,003	0,084	3,7	56	0,4	12,2	0,17	2,2	25,2	4,3	55,7	0,3	11,6	0,08	2,1	26,7
3222	г683863?::9	03.11.2070 8:29	Э90ХАФ	Р65	47	45,1833333	20,3833333	45,0166667	3,4482143	0,359659	0,083798	0,130547	0,093269	0,0956634	1550	1575	11,7291523	10,2225306	13770,07359	119,5	1	1	1	9,455	6,957		0,074		0,05		0,381	0,044	0,02				0,107133	0,084		0,209	0,023727	0,143	4678	0,002	0,557	0,221	0,099	0,686	0,006	0,008	0,066	0,011	0,017	0,458	0,002	0,003	0,004	0,847	0,0002	0,287	0,097	0,802	0,004	0,014	0,065	0,011	0,015	0,548	0,003	0,085	4,8	58,4	0,3	8,9	0,11	2,7	21,3	3,7	56,1	0,7	10,2	0,17	2,1	27,1
3223	г683863?:::	03.11.2070 9:23	Э90ХАФ	Р65	49	42,5333333	19,5333333	42,2166667		0,4631556	0,055084	0,106053	0,098569	0,0938746	1563	1580	13,871875	16,0652616	13549,14676	116,8	1	1	1	8,878	12,281	0,023688	0,085		0,05		0,487	0,052	0,02				0,104058	0,103		0,169	0,025246	0,094	4411	0,002	0,471	0,244	0,101	0,7	0,007	0,01	0,069	0,013	0,021	0,45	0,002	0,004	0,003	0,87	0,0003	0,289	0,101	0,806	0,006	0,016	0,069	0,014	0,018	0,538	0,003	0,087	4,5	48	0,6	4,9	0,12	2,7	17,5	4,2	55,8	0,5	11,3	0,13	2,2	25,7
3224	"г683863?::;"	03.11.2070 10:20	Э90ХАФ	Р65	45	50,1833333	23,1666667	50,0166667	3,8915112	0,429111	0,074422	0,114834	0,077524	0,0945947	1554	1575	10,5934426	12,8459346	13061,00719	115,7	1	1	1	3,59	17,028		0,085		0,05		0,469	0,05	0,02				0,104962	0,067		0,184	0,025246	0,127	5043	0,002	0,525	0,23	0,094	0,696	0,006	0,009	0,068	0,009	0,018	0,466	0,002	0,002	0,003	0,862	0,0005	0,292	0,095	0,804	0,004	0,016	0,068	0,01	0,015	0,532	0,003	0,085	3,9	61,4	0,3	7,8	0,07	2,7	22,9	4	59,6	1	4	0,1	2,3	25,7
3225	г683863?::<	03.11.2070 11:47	Э90ХАФ	Р65	17	44,55	14,7	44,55	2,3980371	0,396538	0,056256	0,088752	0,065962	0,0925178	1589	1577		14,2289562	12244,89796	113,5	1	1	1		21,13		0,085		0,05		0,433	0,073	0,02				0,102394	0,061		0,142	0,025174	0,096	3000	0,002	0,509	0,244	0,093	0,72	0,005	0,01	0,063	0,013	0,018	0,483	0,002	0,003	0,004	0,844	0,0006	0,291	0,092	0,804	0,004	0,016	0,062	0,014	0,015	0,55	0,003	0,087	3,4	63,6	0,2	8,5	0,07	3	21,4	4,3	61,4	0,4	3	0,09	2,4	25,5
3226	г683863?::=	03.11.2070 12:46	Э90ХАФ	Р65	10	44,05	12,3833333	43,8833333		0,3827148	0,045708	0,078131	0,058265	0,0924863	1596	1574	17,3125984	14,01438	12113,05518	112,8	1	1	1	12,215	10,612	0,014664	0,086		0,05		0,401	0,064	0,02				0,102177	0,054		0,125	0,025499	0,078	2500	0,002	0,529	0,248	0,093	0,726	0,006	0,01	0,061	0,011	0,015	0,494	0,002	0,003	0,003	0,859	0,0001	0,286	0,094	0,799	0,004	0,014	0,061	0,012	0,012	0,546	0,003	0,086	3,7	62,2	0,4	7,1	0,07	3	21	4	60,5	0,8	3,6	0,12	2,4	25
3227	г683863?::>	03.11.2070 13:40	Э90ХАФ	Р65	10	46,0166667	15,3666667	45,3333333		0,496256	0,100792	0,197525	0,118757	0,0947202	1606	1579	18,1840909	14,0542731	12291,54013	117	1	1	1	9,779	13,293		0,086		0,05		0,544	0,056	0,02				0,105179	0,093		0,317	0,025137	0,172	3148	0,002	0,468	0,201	0,116	0,625	0,007	0,01	0,08	0,008	0,02	0,443	0,001	0,003	0,004	0,854	0,0005	0,296	0,114	0,803	0,005	0,017	0,077	0,009	0,013	0,552	0,003	0,085	4,5	60,3	0,5	9,7	0,08	2,8	21,9	5,8	55,9	0,5	7,4	0,07	2,6	21,2
3228	г683863?::?	03.11.2070 14:33	Э90ХАФ	Р65	14	42,85	16,1833333	41,05	2,2806452	0,2961168	0,072664	0,117352	0,080228	0,0965382	1570	1574	20,2014706	18,9013139	12679,71164	115,8	1	1	1	4,579	21,579	0,022184	0,087		0,05		0,279	0,097	0,02				0,107856	0,07		0,188	0,024414	0,124	3420	0,003	0,608	0,232	0,103	0,697	0,007	0,01	0,07	0,01	0,018	0,479	0,002	0,003	0,004	0,867	0,0005	0,29	0,103	0,803	0,005	0,017	0,07	0,011	0,013	0,543	0,003	0,088	4	60,3	0,9	7,7	0,11	3,1	19,6	4,2	61,8	0,5	3,7	0,07	2,5	24,3
3229	"г683863?:;6"	03.11.2070 15:35	Э90ХАФ	Р65																																																																																
3230	"г683863?:;7"	03.11.2070 16:24	Э90ХАФ	Р65																																																																																
3231	"г683863?:;8"	03.11.2070 17:17	Э90ХАФ	Р65	12	45,7	22,9833333	45,3666667	3,3428342	0,43339	0,093174	0,111302	0,085018	0,091119	1552	1578	8,8180404	11,1060914	13256,56273	113,5	1	1	1	9,45	4,862	0,01974	0,093		0,05		0,448	0,083	0,02				0,100441	0,08		0,178	0,025535	0,159	5078	0,002	0,49	0,218	0,102	0,693	0,006	0,011	0,069	0,009	0,019	0,47	0,002	0,003	0,003	0,864	0,0002	0,292	0,1	0,791	0,005	0,014	0,068	0,009	0,015	0,549	0,003	0,083	3,5	60,1	0,4	7,8	0,1	3	20,2	4,5	63,2	0,3	4	0,07	2,6	24,1
3232	"г683863?:;9"	03.11.2070 18:08	Э76ХФ	Р65	17	44,0666667	26,7166667	44,0666667	4,2242125	0,349842	0,160564	0,117811	0,130867	0,0388727	1575	1632	9,615888		14045,16532	117,5	1	1	1	14,122			0,153		0,05		0,356	0,048	0,02				0,04872	0,147		0,187		0,274	6254	0,002	0,517	0,292	0,1	0,693	0,005	0,01	0,062	0,011	0,016	0,456	0,002	0,003	0,004	0,768	0,0003	0,416	0,1	0,796	0,005	0,01	0,062	0,012	0,01	0,557	0,003	0,036	4,4	59,6	0,4	6,7	0,09	2,8	21,1	5,1	62	0,5	5	0,09	2,8	21,9
3233	"г683863?:;:"	03.11.2070 19:00	Э76ХФ	Р65	19	58,2166667	22,3666667	58,2166667	3,0119948	0,4505682	0,10548	0,1136055	0,126063	0,0400076	1582	1594	9,5334889		13166,02086	116,5	1	1	1	18,156		0,006956	0,159		0,05		0,482	0,048	0,02				0,050022	0,141		0,18		0,18	4908	0,002	0,421	0,34	0,104	0,694	0,013	0,012	0,074	0,013	0,019	0,463	0,002	0,002	0,004	0,783	0,0003	0,423	0,102	0,799	0,012	0,013	0,073	0,014	0,011	0,556	0,003	0,037	4,9	61,8	0,6	7,3	0,08	3	20,6	4,2	56,9	0,7	10,2	0,18	2,1	26,7
3234	"г683863?:;;"	03.11.2070 19:56	Э76ХФ	Р65	28	48,3666667	24,3333333	48,3666667	3,499087	0,431117	0,157634	0,1635575	0,106429	0,0395445	1572	1603	10,2039405		13714,52055	113,4	1	1	1	16,4			0,075		0,05		0,455	0,038	0,02				0,049443	0,089		0,262		0,269	5562	0,002	0,432	0,288	0,114	0,634	0,009	0,011	0,083	0,008	0,02	0,466	0,002	0,002	0,003	0,762	0,0001	0,414	0,113	0,781	0,008	0,013	0,083	0,008	0,012	0,559	0,003	0,037	4,7	57,7	0,4	12	0,09	2,3	25,2	5,2	47,1	1	5,3	0,07	2,3	20,8
3235	"г683863?:;<"	03.11.2070 20:52	Э76ХФ	Р65	31	53,2333333	20,65	53,2333333	3,0672823	0,481517	0,157634	0,170167	0,152479	0,0369124	1566	1599	8,4476086		13717,19128	114,2	1	1	1	14,964			0,153		0,05		0,517	0,044	0,02				0,046152	0,156		0,271		0,269	4721	0,001	0,39	0,289	0,109	0,631	0,006	0,011	0,068	0,008	0,026	0,435	0,001	0,003	0,004	0,765	0,0002	0,415	0,107	0,79	0,006	0,013	0,067	0,009	0,012	0,568	0,003	0,035	4,6	53,9	0,4	12,1	0,34	2,2	25	4,8	50,4	0,5	8,1	0,19	2,3	21,6
3236	"г683863?:;="	03.11.2070 21:50	Э76ХФ	Р65	36	44,7	23,4166667	44,7	3,6163347	0,438872	0,142984	0,1418925	0,100094	0,0396605	1550	1590	7,7436514		14000,2847	113,6	1	1	1	11,452					0,05		0,468	0,038	0,02				0,049588	0,089		0,227		0,244	5464	0,002	0,432	0,299	0,117	0,654	0,006	0,012	0,073	0,007	0,023	0,479	0,002	0,002	0,003	0,758	0,0002	0,415	0,115	0,778	0,005	0,013	0,072	0,008	0,016	0,567	0,003	0,037	5,2	58,6	0,3	10,1	0,11	2,6	23	5	50,4	0,6	6,7	0,14	2,4	20,9
3237	"г683863?:;>"	03.11.2070 22:40	Э76ХФ	Р65	40	47,3666667	20,35	47,3666667	3,458153	0,472331	0,133022	0,1445255	0,160126	0,0415984	1550	1588	7,0444084		14190,66339	119,3	1	1	1	10,866			0,062		0,05		0,511	0,036	0,02				0,052011	0,179		0,229		0,227	4813	0,002	0,425	0,315	0,096	0,658	0,007	0,009	0,068	0,009	0,02	0,436	0,002	0,002	0,003	0,761	0,0002	0,417	0,095	0,787	0,006	0,012	0,067	0,01	0,014	0,571	0,003	0,038	5,1	47,9	0,5	8,5	0,11	2,3	20,9	5,7	59,6	0,6	6,5	0,08	2,3	25,4
3238	"г683863?:;?"	03.11.2070 23:31	Э76ХФ	Р65																																																																																
3239	г683863?:<6	04.11.2070 0:50	Э76ХФ	Р65	22	44,85	16,65	44,85	2,2030568	0,477842	0,101964	0,125352	0,155178	0,0401524	1587	1579	10,9711387		12493,69369	115,3	1	1	1	16,219			0,088		0,05		0,524	0,036	0,02				0,050203	0,18		0,198		0,174	3467	0,002	0,385	0,336	0,098	0,665	0,008	0,011	0,073	0,009	0,019	0,435	0,001	0,002	0,003	0,773	0,0003	0,416	0,098	0,782	0,007	0,012	0,073	0,01	0,015	0,568	0,003	0,038	5	52,7	1,4	13	0,21	2,2	23,7	5,1	59,4	0,8	5,2	0,1	2,3	25,3
3240	г683863?:<7	04.11.2070 1:42	Э76ХФ	Р65	22	44,7166667	18,5	44,7166667	3,6304079	0,447036	0,100792	0,1286	0,110035	0,0396317	1548	1577	9,465237		13890,81081	114,4	1	1	1	13,977			0,047		0,05		0,486	0,039	0,02				0,049552	0,11		0,205		0,172	4283	0,002	0,42	0,338	0,109	0,671	0,006	0,01	0,071	0,008	0,02	0,475	0,002	0,002	0,003	0,762	0,0001	0,412	0,103	0,773	0,005	0,013	0,069	0,008	0,015	0,573	0,003	0,037	4,7	47,1	0,7	9,1	0,09	2,6	18,3	5,4	59,9	0,4	5,4	0,07	2,3	25,9
3241	г683863?:<8	04.11.2070 2:33	Э76ХФ	Р65	25	43,0333333	18,8666667	43,0333333	2,9322196	0,430815	0,09669	0,0459175	0,097052	0,0395733	1551	1579	8,1602341		12851,23675	114,4	1	1	1	11,617			0,041		0,05		0,47	0,039	0,02				0,049479	0,127		0,071		0,165	4041	0,002	0,442	0,34	0,088	0,74	0,005	0,009	0,064	0,009	0,016	0,485	0,002	0,003	0,003	0,772	0,0001	0,416	0,087	0,779	0,005	0,01	0,064	0,01	0,012	0,564	0,003	0,037	5,4	59,5	0,4	10,9	0,13	2,6	23	5,8	49,2	0,3	4,5	0,05	2,6	19,1
3242	г683863?:<9	04.11.2070 3:28	Э76ХФ	Р65	22	43,85	14	43,85	2,5834248	0,438571	0,115442	0,104337	0,15035	0,0407306	1577	1578	8,1933216		13285,71429	118,8	1	1	1	11,655			0,048		0,05		0,474	0,042	0,02				0,050926	0,182		0,164		0,197	3100	0,002	0,45	0,329	0,095	0,692	0,006	0,009	0,064	0,011	0,019	0,447	0,002	0,003	0,003	0,767	0,0002	0,417	0,094	0,789	0,005	0,01	0,064	0,012	0,015	0,567	0,003	0,037	5,7	57,5	1	11,4	0,26	2,7	21,4	6	56,2	0,9	9,3	0,13	2,5	22,4
3243	г683863?:<:	04.11.2070 4:19	Э76ХФ	Р65	22	45,7333333	22,2833333	45,7333333	3,616693	0,417283	0,094346	0,0876985	0,069761	0,0383872	1532	1571	8,5295043		13449,51384	110,6	1	1	1	12,953			0,041		0,05		0,452	0,046	0,02				0,047996	0,067		0,14		0,161	4995	0,002	0,426	0,34	0,117	0,71	0,008	0,009	0,077	0,008	0,018	0,496	0,002	0,003	0,003	0,772	0,0001	0,416	0,115	0,781	0,007	0,01	0,077	0,01	0,015	0,562	0,004	0,037	4,8	59,2	0,9	11,8	0,2	2,7	21,8	5,6	59,6	0,7	6	0,08	2,3	25,5
3244	"г683863?:<;"	04.11.2070 5:13	Э76ХФ	Р65	20	45,0333333	24,3	45,0333333	2,9383535	0,447821	0,094068	0,086538	0,072714	0,0397181	1543	1577	5,5273204		12911,11111	115,2	1	1	1	8,205			0,04		0,05		0,489	0,043	0,02				0,04966	0,072		0,138		0,165	5229	0,002	0,423	0,347	0,111	0,713	0,007	0,011	0,075	0,01	0,02	0,493	0,003	0,003	0,004	0,767	0,0002	0,417	0,112	0,784	0,005	0,012	0,072	0,011	0,016	0,57	0,004	0,037	5,1	50,1	1,2	7,5	0,16	2,6	19,1	5,5	57,9	0,7	5,7	0,08	2,3	24,9
3245	г683863?:<<	04.11.2070 6:09	Э76ХФ	Р65	18	45,55	14,8833333	45,55	2,5511887	0,43573	0,108864	0,091925	0,119065	0,0389079	1580	1585	10,346185		12831,80291	114,5	1	1	1	15,594			0,042		0,05		0,471	0,043	0,02				0,048647	0,14		0,145		0,192	3183	0,002	0,448	0,331	0,095	0,699	0,006	0,011	0,061	0,011	0,018	0,465	0,002	0,003	0,003	0,768	0,0003	0,417	0,094	0,782	0,005	0,013	0,061	0,011	0,013	0,567	0,003	0,037	5,5	58,3	0,9	12	0,16	2,5	23,3	5,1	60,2	0,6	6,5	0,1	2,3	26,2
3246	г683863?:<=	04.11.2070 6:57	Э76ХФ	Р65	23	49,55	24,6666667	49,55	3,5679643	0,402115	0,115101	0,099506	0,075189	0,0390526	1525	1573	6,7907164		13701,89189	113,5000001	1	1	1	11,216			0,039		0,05		0,428	0,048	0,02				0,048828	0,07		0,159		0,203	5633	0,002	0,472	0,321	0,1	0,692	0,006	0,011	0,065	0,01	0,019	0,492	0,003	0,004	0,003	0,774	0,0002	0,415	0,1	0,779	0,006	0,014	0,065	0,011	0,015	0,57	0,005	0,038	5,6	58,8	0,5	11,3	0,13	2,6	23	7,1	57,3	0,4	4,4	0,06	2,7	21,2
3247	г683863?:<>	04.11.2070 7:56	Э76ХФ	Р65	21	42,5	16,55	42,5	2,7346251	0,49564	0,128142	0,1523555	0,153197	0,0415696	1577	1577	6,5767059		13424,77341	119,2	1	1	1	9,317			0,079		0,05		0,539	0,075	0,02				0,051975	0,165		0,242		0,226	3703	0,002	0,386	0,316	0,109	0,658	0,006	0,011	0,065	0,01	0,021	0,439	0,002	0,003	0,003	0,79	0,0001	0,417	0,108	0,796	0,005	0,013	0,064	0,011	0,016	0,573	0,004	0,038	5,3	54,4	0,8	10,4	0,28	2,3	23,4	5,6	58	0,2	8	0,07	2,3	25,4
3248	г683863?:<?	04.11.2070 8:47	Э76ХФ	Р65	22	40,6833333	18,6166667	40,6833333	2,7175355	0,3734	0,077112	0,039216	0,073363	0,0389367	1558	1572	9,7130684		13165,6222	111,4	1	1	1	13,172			0,159		0,05		0,402	0,076	0,02				0,048683	0,094		0,061		0,136	4085	0,002	0,496	0,352	0,092	0,749	0,005	0,01	0,065	0,012	0,018	0,496	0,002	0,003	0,003	0,767	0,0002	0,418	0,092	0,789	0,004	0,012	0,065	0,012	0,015	0,574	0,004	0,038	5	59,1	0,4	12	0,15	2,7	22,2	6,4	59,2	0,8	7,2	0,05	2,7	22,1
3249	г683863?:=6	04.11.2070 9:43	Э76ХФ	Р65	14	41,8833333	15,05	41,8833333	1,4772727	0,433405	0,090153	0,1063625	0,105508	0,0403547	1589	1577	7,7614148		11912,29236	115,2	1	1	1	10,728			0,078		0,05		0,471	0,075	0,02				0,050456	0,113		0,169		0,159	2988	0,002	0,431	0,347	0,113	0,693	0,008	0,01	0,078	0,01	0,021	0,474	0,002	0,003	0,003	0,782	0,0006	0,419	0,111	0,79	0,007	0,013	0,078	0,01	0,015	0,57	0,003	0,038	4,8	50	0,6	9,7	0,09	2,6	19,4	5,3	49,8	0,4	7,1	0,06	2,5	20
3250	г683863?:=7	04.11.2070 10:33	Э76ХФ	Р65	15	40,3666667	20,45	40,3666667	2	0,303535	0,118503	0,066421	0,080001	0,0393422	1532	1575	9,4206441		13725,18337	113,5	1	1	1	12,676			0,08		0,05		0,307	0,075	0,02				0,04919	0,092		0,105		0,209	4678	0,002	0,544	0,321	0,102	0,727	0,006	0,011	0,066	0,012	0,018	0,493	0,003	0,004	0,004	0,772	0,0009	0,416	0,1	0,78	0,005	0,012	0,066	0,013	0,014	0,559	0,004	0,039	5,2	58,6	0,6	10,8	0,09	2,7	21,6	5,2	52	0,8	6,4	0,08	2,6	20,1
3251	г683863?:=8	04.11.2070 11:29	Э76ХФ	Р65	8	44,7	18,2	44,7	2,3327961	0,42674	0,151956	0,139742	0,113293	0,040094	1570	1578	7,7167785		13104,3956	115,2	1	1	1	11,498			0,08		0,05		0,45	0,073	0,02				0,05013	0,11		0,223		0,268	3975	0,002	0,442	0,293	0,098	0,664	0,007	0,011	0,067	0,009	0,021	0,466	0,002	0,003	0,003	0,759	0,0002	0,417	0,097	0,785	0,006	0,012	0,067	0,01	0,014	0,566	0,004	0,038	4,8	59,8	0,4	10,4	0,11	2,8	21,7	5,1	60	1	6,8	0,08	2,7	22
3252	г683863?:=9	04.11.2070 12:26	Э76ХФ	Р65	6	45,2	19,6833333	45,2	2	0,497945	0,154791	0,124701	0,127332	0,0404123	1633	1621	10,3227876		12488,73836	115,7	1	1	1	15,553			0,212		0,05		0,538	0,074	0,02				0,050528	0,138		0,198		0,273	4097	0,002	0,401	0,295	0,085	0,678	0,005	0,011	0,059	0,011	0,02	0,441	0,002	0,003	0,004	0,789	0,0003	0,421	0,085	0,787	0,004	0,012	0,059	0,013	0,013	0,561	0,004	0,038	4,8	48,5	0,7	11,3	0,1	2,4	20,1	5,8	49	1	7,5	0,07	2,5	19,9
3253	г683863?:=:	04.11.2070 13:28	Э76ХФ	Р65	6	42,5333333	18,8166667	42,5333333	2	0,356205	0,147987	0,131138	0,113411	0,0395509	1590	1589	7,8912226		12745,08415	113,1	1	1	1	11,188			0,145		0,05		0,364	0,111	0,02				0,049479	0,114		0,209		0,261	3997	0,002	0,488	0,295	0,094	0,67	0,007	0,009	0,067	0,009	0,017	0,474	0,002	0,002	0,004	0,761	0,0004	0,417	0,094	0,784	0,006	0,01	0,067	0,01	0,012	0,561	0,003	0,037	4,2	62,9	0,2	8,4	0,09	2,7	23,6	5,2	57,7	0,7	11,1	0,1	2,3	24,9
3254	"г683863?:=;"	04.11.2070 14:17	Э76ХФ	Р65	9	50,8666667	20,0333333	50,8666667	2,3043732	0,43361	0,138348	0,090347	0,130456	0,040552	1586	1584	6,6155308		12731,78037	116,2	1	1	1	11,217			0,081		0,05		0,463	0,077	0,02				0,050817	0,158		0,142		0,244	4251	0,002	0,42	0,307	0,102	0,708	0,005	0,011	0,062	0,01	0,018	0,457	0,002	0,003	0,004	0,781	0,0003	0,419	0,102	0,788	0,004	0,012	0,062	0,011	0,013	0,567	0,004	0,038	4,9	59,6	1	12,7	0,18	2,7	22,2	5,8	60,4	0,6	8,1	0,07	2,7	22,3
3255	г683863?:=<	04.11.2070 15:08	Э76ХФ	Р65	18	52,8833333	25,1666667	52,8666667	2,8863636	0,401685	0,125307	0,0896495	0,100621	0,0398593	1545	1590	8,6084489		13258,01325	114	1	1	1	15,17			0,081		0,05		0,426	0,075	0,02				0,049949	0,113		0,142		0,221	5561	0,002	0,454	0,316	0,098	0,707	0,006	0,01	0,063	0,009	0,019	0,474	0,002	0,003	0,003	0,786	0,0001	0,418	0,097	0,786	0,005	0,013	0,064	0,01	0,013	0,568	0,004	0,038	4,5	52,2	0,7	7,6	0,11	2,9	18	5,3	62,1	0,9	4,8	0,09	2,8	22,2
3256	г683863?:==	04.11.2070 16:00	Э76ХФ	Р65	29	40,5166667	17,8333333	40,5166667	3,4319593	0,4516	0,12474	0,1336925	0,143789	0,0393398	1561	1580	9,300617		13902,05607	115,8	1	1	1	12,561			0,162		0,05		0,486	0,078	0,02				0,049298	0,159		0,212		0,22	4132	0,002	0,435	0,317	0,106	0,667	0,007	0,011	0,071	0,009	0,018	0,438	0,002	0,003	0,004	0,774	0,0002	0,418	0,104	0,785	0,006	0,013	0,071	0,01	0,012	0,567	0,004	0,037	4,9	56	0,3	11,9	0,19	2,3	24,9	5,2	58,7	0,3	8,5	0,06	2,3	25,4
3257	г683863?:=>	04.11.2070 16:50	Э76ХФ	Р65	29	42,6833333	20,0166667	42,6833333	2	0,32815	0,131544	0,0664995	0,109655	0,0395712	1549	1583	7,4228036		13797,50208	116,5	1	1	1	10,561			0,081		0,05		0,335	0,076	0,02				0,049588	0,137		0,104		0,232	4603	0,002	0,499	0,312	0,104	0,727	0,006	0,011	0,072	0,011	0,016	0,472	0,002	0,003	0,003	0,785	0,0002	0,419	0,106	0,785	0,006	0,011	0,074	0,013	0,014	0,565	0,004	0,037	5,9	59,7	0,6	10,2	0,09	2,7	21,7	5,6	61,2	0,3	5,9	0,06	2,8	21,8
3258	г683863?:=?	04.11.2070 17:48	Э76ХФ	Р65	23	43,7333333	16,0333333	43,7333333		0,384055	0,119637	0,0721635	0,115262	0,0381859	1584	1582	9,2373476		12311,85031	113,2	1	1	1	13,466			0,082		0,05		0,406	0,075	0,02				0,047852	0,143		0,113		0,211	3290	0,002	0,473	0,32	0,102	0,72	0,006	0,01	0,067	0,01	0,016	0,471	0,002	0,003	0,004	0,782	0,0003	0,418	0,102	0,78	0,006	0,012	0,068	0,011	0,012	0,564	0,003	0,036	4,3	51,3	0,7	10,6	0,21	2,8	18,4	5,2	59,5	0,8	8,8	0,08	2,6	22,5
3259	г683863?:>6	04.11.2070 18:41	Э76ХФ	Р65	22	46,2	21,1833333	46,2	2	0,40663	0,117936	0,0517675	0,110615	0,0404083	1545	1572	8,0194805		13765,53895	117,2	1	1	1	12,35			0,081		0,05		0,435	0,082	0,02				0,050637	0,145		0,08		0,208	4860	0,003	0,464	0,325	0,096	0,742	0,006	0,009	0,062	0,012	0,016	0,474	0,003	0,003	0,004	0,79	0,0005	0,42	0,094	0,787	0,005	0,011	0,062	0,013	0,014	0,574	0,004	0,038	4,1	60,3	0,4	8,5	0,18	2,5	24,1	5,2	62,1	0,9	5,1	0,09	2,8	22,5
3260	г683863?:>7	04.11.2070 19:39	Э76ХФ	Р65	22	41,3666667	16,3666667	41,3666667	2,0032895	0,4017112	0,144585	0,107678	0,109185	0,0391379	1606	1593	14,374566		12031,77189	115	1	1	1	19,781		0,003196	0,19		0,05		0,418	0,074	0,02				0,049045	0,118		0,171		0,255	3282	0,003	0,449	0,302	0,094	0,702	0,005	0,01	0,068	0,009	0,014	0,468	0,002	0,003	0,005	0,77	0,0002	0,421	0,094	0,799	0,004	0,011	0,068	0,01	0,007	0,565	0,003	0,037	4,9	57,6	0,7	8,4	0,09	2,8	20,6	4,8	57,4	0,4	6,9	0,06	2,3	25
3261	г683863?:>8	04.11.2070 20:28	Э76ХФ	Р65	25	43,85	21,1666667	43,85	3,4974359	0,421945	0,159327	0,157321	0,10263	0,0377526	1546	1573	9,828648		13498,58268	115,3	1	1	1	14,257			0,088		0,05		0,442	0,069	0,02				0,047309	0,086		0,252		0,281	4762	0,002	0,44	0,287	0,098	0,653	0,006	0,012	0,061	0,008	0,017	0,47	0,002	0,004	0,004	0,768	0,0002	0,417	0,099	0,791	0,005	0,013	0,062	0,009	0,012	0,557	0,004	0,036	4,8	60,1	0,4	9,3	0,13	2,8	21,4	5,7	53,3	0,5	6,2	0,06	2,7	19,8
3262	г683863?:>9	04.11.2070 21:25	Э76ХФ	Р65	19	46,85	24,8666667	46,85	3,3918297	0,4611376	0,179172	0,1372505	0,111906	0,0389073	1561	1592	7,5364486		13697,85523	116,1	1	1	1	11,648		0,003008	0,166		0,05		0,484	0,1	0,02				0,048756	0,109		0,219		0,316	5677	0,002	0,423	0,29	0,085	0,673	0,005	0,011	0,056	0,008	0,02	0,467	0,002	0,003	0,003	0,784	0,0004	0,435	0,086	0,789	0,004	0,012	0,056	0,009	0,015	0,548	0,003	0,036	5,5	51,5	0,8	25,2	0,15	2,7	19,3	5	55,7	0,6	11,2	0,11	2,8	20,2
3263	г683863?:>:	04.11.2070 22:15	Э76ХФ	Р65	24	46,7333333	26	46,1833333	4,2957099	0,28625	0,150822	0,059397	0,121406	0,0397731	1520	1573	11,2726073		14349,23077	120	1	1	1	17,078			0,087		0,05		0,28	0,108	0,02				0,049841	0,158		0,092		0,266	6218	0,003	0,559	0,294	0,101	0,747	0,006	0,008	0,068	0,012	0,019	0,47	0,003	0,038	0,004	0,778	0,0008	0,422	0,097	0,784	0,005	0,009	0,063	0,013	0,013	0,556	0,004	0,037	4,3	52,5	1	16,6	0,13	2,4	21,7	5	56,6	0,6	10,2	0,09	2,3	24,7
3264	"г683863?:>;"	04.11.2070 23:06	Э76ХФ	Р65	27	40,15	20,0166667	39,6833333	3,6655104	0,355745	0,130977	0,070352	0,090369	0,0372331	1552	1578	12,2280554		13584,67943	112,9	1	1	1	16,175			0,102		0,05		0,369	0,075	0,02				0,046658	0,106		0,111		0,231	4532	0,002	0,496	0,307	0,099	0,726	0,005	0,01	0,064	0,011	0,017	0,476	0,002	0,019	0,004	0,777	0,0003	0,417	0,099	0,795	0,005	0,012	0,064	0,011	0,011	0,555	0,003	0,036	3,9	57,5	0,4	12,2	0,22	2,3	25,4	4,7	57,2	0,3	11	0,1	2,3	24,9
3265	г683863?:><	04.11.2070 23:58	Э76ХФ	Р65	21	53,7	30,1833333	53,7	3,0819741	0,399	0,117936	0,063729	0,096334	0,0388203	1533	1575	9,24738		12660,62949	115,2	1	1	1	16,373			0,209		0,366		0,152	0,06	0,02				0,048647	0,118		0,1		0,208	6369	0,002	0,465	0,321	0,098	0,737	0,005	0,01	0,062	0,015	0,019	0,472	0,003	0,037	0,004	0,766	0,0009	0,414	0,097	0,788	0,004	0,011	0,062	0,016	0,016	0,554	0,004	0,037	3,9	47,1	0,5	10,8	0,07	2,5	18,5	4,4	57,4	0,3	11,5	0,11	2,3	25,4
3266	г683863?:>=	05.11.2070 1:11	Э76ХФ	Р65	10	42,7333333	21,3333333	40,05	3,7554222	0,395595	0,135513	0,055095	0,121465	0,0769479	1543	1581	13,7224507		14062,5	115	1	1	1	18,167			0,162		0,05		0,418	0,06	0,02				0,096426	0,16		0,085		0,239	5000	0,002	0,467	0,307	0,094	0,743	0,004	0,011	0,058	0,013	0,019	0,458	0,002	0,066	0,006	0,766	0,0011	0,418	0,093	0,798	0,004	0,012	0,058	0,014	0,013	0,578	0,004	0,072	4,9	59,4	0,3	11,6	0,08	2,7	22,1	4,4	56	0,3	10,7	0,11	2,3	24,7
3267	г683863?:>>	05.11.2070 2:00	Э76ХФ	Р65	9	42,8666667	18	42,8666667	3,4359085	0,316585	0,119637	0,015077	0,118982	0,0383008	1571	1588	11,8084759		13536,66667	115,9	1	1	1	16,873			0,087		0,05		0,325	0,049	0,02				0,047996	0,174		0,02		0,211	4061	0,002	0,537	0,322	0,106	0,782	0,006	0,01	0,063	0,015	0,016	0,468	0,002	0,007	0,004	0,77	0,0007	0,417	0,104	0,791	0,005	0,011	0,063	0,015	0,014	0,563	0,003	0,037	5,2	53,1	0,5	17,7	0,13	2,8	19,2	5,8	57,8	0,5	15,2	0,09	2,8	20,5
3268	г683863?:>?	05.11.2070 2:52	Э76ХФ	Р65	4	46,2	19,4166667	46,2		0,474835	0,150255	0,1572135	0,124328	0,0399176	1575	1586	8,7720779		13590,38627	120,1	1	1	1	13,509			0,092		0,05		0,509	0,044	0,02				0,050022	0,119		0,251		0,265	4398	0,002	0,414	0,3	0,108	0,663	0,006	0,01	0,072	0,01	0,019	0,451	0,002	0,034	0,003	0,759	0,0002	0,417	0,109	0,793	0,006	0,012	0,072	0,011	0,015	0,555	0,003	0,035	5,2	58,3	0,4	13	0,09	2,8	20,9	6,5	56,6	0,7	11,1	0,07	2,6	22,1
3269	г683863?:?6	05.11.2070 3:45	Э76ХФ	Р65	5	41,0166667	16,3833333	41,0166667	3	0,41113	0,108864	0,082299	0,101764	0,0375794	1594	1593	13,8546358		12806,9176	112,2	1	1	1	18,596			0,087		0,05		0,441	0,049	0,02				0,047092	0,118		0,13		0,192	3497	0,002	0,446	0,328	0,118	0,721	0,007	0,011	0,08	0,01	0,018	0,467	0,002	0,003	0,004	0,784	0,0004	0,418	0,117	0,796	0,006	0,012	0,08	0,011	0,012	0,559	0,004	0,037	5,1	56	0,6	13,6	0,1	2,6	21,9	5,3	50,1	0,5	9,2	0,07	2,3	21,5
3270	г683863?:?7	05.11.2070 4:37	Э76ХФ	Р65	6	45,85	22,0333333	45,25	2,3225058	0,04718	0,07938	0,0104795	0,080105	0,0377239	1554	1590	6,6354244		12978,5174	115	1	1	1	9,99			0,137		0,05			0,071	0,02				0,047273	0,117		0,014		0,14	4766	0,003	0,76	0,347	0,114	0,781	0,005	0,008	0,068	0,016	0,017	0,5	0,004	0,038	0,004	0,8	0,0007	0,409	0,112	0,782	0,005	0,009	0,068	0,015	0,014	0,539	0,004	0,038	4,9	60,1	0,4	9,1	0,07	2,7	22	4,6	55,7	0,4	8,7	0,09	2,3	24,1
3271	г683863?:?8	05.11.2070 5:32	Э76ХФ	Р65	8	43,8666667	20,9	43,8666667	3	0,41479	0,145152	0,127238	0,104369	0,0383295	1559	1588	12,4954528		13627,7512	115,1	1	1	1	18,167			0,087		0,05		0,437	0,049	0,02				0,048032	0,102		0,203		0,256	4747	0,002	0,455	0,295	0,102	0,674	0,006	0,01	0,065	0,008	0,015	0,466	0,002	0,003	0,004	0,759	0,0004	0,412	0,103	0,782	0,005	0,012	0,065	0,009	0,012	0,547	0,003	0,036	4,8	61	0,9	7,8	0,1	2,8	22	6	56,4	0,5	6,9	0,08	2,8	20,4
3272	г683863?:?9	05.11.2070 6:30	Э76ХФ	Р65	6	44,9166667	17,3	44,1833333	2,2866608	0,4609802	0,157059	0,196907	0,139227	0,0380415	1615	1590	11,4891156		12388,43931	115,8	1	1	1	16,889		0,006016	0,087		0,05		0,482	0,05	0,02				0,047671	0,124		0,315		0,277	3572	0,002	0,418	0,286	0,108	0,618	0,007	0,012	0,084	0,007	0,017	0,432	0,001	0,034	0,003	0,779	0,0004	0,413	0,109	0,788	0,007	0,012	0,084	0,009	0,013	0,545	0,003	0,035	4,8	52,8	0,5	17,3	0,14	2,2	23,8	4	54,7	0,4	13,8	0,14	2,1	26,6
3273	г683863?:?:	05.11.2070 7:26	Э76ХФ	Р65	6	46,7	26,85	46,7	4,6515539	0,460125	0,176337	0,227486	0,158704	0,0391763	1576	1637	7,0554295		14817,8771	116,5000001	1	1	1	10,883			0,143		0,365		0,211	0,05	0,02				0,0489	0,14		0,364		0,311	6631	0,001	0,418	0,274	0,128	0,584	0,006	0,01	0,064	0,007	0,02	0,432	0,001	0,002	0,003	0,771	0,0003	0,417	0,127	0,783	0,005	0,012	0,064	0,008	0,016	0,563	0,003	0,036	5,1	57,5	0,5	12,6	0,1	2,5	23,3	6,4	57,8	0,4	9,4	0,09	2,5	22,7
3274	"г683863?:?;"	05.11.2070 8:18	Э76ХФ	Р65	13	46,0333333	22,5333333	46,0333333	2,4244459	0,44727	0,127008	0,1137595	0,106354	0,0384879	1585	1604	7,7428675		12844,97041	113,3	1	1	1	11,881					0,05		0,481	0,086	0,02				0,04796	0,111		0,181		0,224	4824	0,002	0,426	0,313	0,119	0,687	0,007	0,01	0,07	0,01	0,018	0,464	0,002	0,003	0,003	0,779	0,0002	0,418	0,119	0,787	0,007	0,012	0,07	0,011	0,013	0,571	0,004	0,036	5,1	58,4	0,6	11,2	0,11	2,7	21,4	5,6	60,6	0,6	5,7	0,09	2,3	25,8
3275	г683863?:?<	05.11.2070 9:09	Э76ХФ	Р65	18	48,5166667	26,9833333	48,5166667	3,320401	0,435805	0,138915	0,12959	0,099789	0,0393875	1555	1603	11,0924768		13297,09697	115,8	1	1	1	17,939					0,05		0,464	0,048	0,02				0,049081	0,094		0,207		0,245	5980	0,002	0,418	0,306	0,107	0,669	0,008	0,009	0,065	0,01	0,02	0,456	0,002	0,003	0,003	0,762	0,0001	0,416	0,106	0,771	0,007	0,012	0,064	0,011	0,016	0,552	0,004	0,036	4,8	62,1	0,4	7,3	0,09	2,8	22,3	5,2	60	0,6	5,7	0,09	2,3	26
3276	г683863?:?=	05.11.2070 10:05	Э76ХФ	Р65	24	43,85	18,8666667	43,85	2,6581986	0,418935	0,135513	0,125506	0,135469	0,0396491	1591	1590	8,7126568		12380,56537	116,9	1	1	1	12,735					0,05		0,444	0,07	0,02				0,049407	0,15		0,199		0,239	3893	0,002	0,467	0,309	0,095	0,682	0,005	0,009	0,06	0,01	0,015	0,444	0,002	0,003	0,004	0,762	0,0002	0,416	0,095	0,792	0,005	0,012	0,06	0,01	0,014	0,563	0,004	0,036	5,1	59,6	0,3	9,6	0,07	2,7	22,1	5,2	53,4	0,7	5	0,1	2,4	22,7
3277	г683863?:?>	05.11.2070 10:58	Э76ХФ	Р65	28	42,35	15,3	42,35	2	0,434075	0,137781	0,1317725	0,114255	0,0392134	1588	1587	6,50366		12156,86275	114,7	1	1	1	9,181					0,05		0,462	0,07	0,02				0,048864	0,115		0,21		0,243	3100	0,002	0,418	0,302	0,087	0,667	0,008	0,013	0,074	0,008	0,016	0,449	0,002	0,003	0,003	0,785	0,0002	0,416	0,09	0,784	0,007	0,011	0,075	0,009	0,014	0,557	0,004	0,037	4,3	55,7	0,7	14,6	0,18	2,2	24,8	4,8	55,6	0,3	15	0,08	2,2	26
3278	г683863?:??	05.11.2070 11:52	Э76ХФ	Р65	27	44,2	20,2833333	44,2	3,2093968	0,403295	0,130977	0,1134505	0,119433	0,0402582	1580	1580	7,4782805		13527,36237	118,2	1	1	1	11,018					0,05		0,426	0,07	0,02				0,050166	0,131		0,18		0,231	4573	0,002	0,463	0,312	0,098	0,694	0,005	0,009	0,057	0,01	0,017	0,459	0,002	0,003	0,003	0,778	0,0002	0,416	0,098	0,79	0,004	0,011	0,058	0,011	0,013	0,558	0,004	0,038	5	57,9	0,6	12,3	0,21	2,4	23,7	5,3	52	0,5	5,5	0,09	2,3	22,4
3279	"г683863?;66"	05.11.2070 12:44	Э76ХФ	Р65	30	41,6666667	15,65	41,6666667	2	0,360385	0,130977	0,0630315	0,066499	0,0373556	1591	1585	10,54728		12111,18211	110	1	1	1	14,649					0,05		0,375	0,071	0,02				0,046549	0,073		0,1		0,231	3159	0,002	0,503	0,303	0,111	0,718	0,006	0,012	0,063	0,008	0,015	0,488	0,002	0,003	0,004	0,777	0,0002	0,413	0,111	0,776	0,004	0,012	0,063	0,01	0,012	0,553	0,003	0,036	5	57,5	0,6	13,7	0,15	2,5	23,1	5,1	49,1	0,5	7,3	0,07	2,6	19
3280	"г683863?;67"	05.11.2070 13:37	Э76ХФ	Р65	33	41,7	19,6833333	41,7		0,42487	0,16443	0,1745765	0,130722	0,0398522	1565	1578	8,1316547		11357,83235	116,8	1	1	1	11,303			0,066		0,05		0,444	0,071	0,02				0,04966	0,121		0,279		0,29	3726	0,003	0,455	0,28	0,11	0,638	0,006	0,015	0,062	0,007	0,024	0,458	0,003	0,002	0,003	0,763	0,0001	0,413	0,11	0,779	0,005	0,013	0,063	0,008	0,015	0,556	0,004	0,036	5,1	46	1,1	9,1	0,12	2,3	19,9	5	59,9	0,6	4,7	0,1	2,3	25,7
3281	"г683863?;68"	05.11.2070 14:27	Э76ХФ	Р65	34	41,3833333	19,2166667	41,3833333	2,3437014	0,36872	0,161028	0,1074465	0,125579	0,0395328	1573	1575	10,110592		12673,37381	116,6	1	1	1	13,947					0,05		0,378	0,07	0,02				0,049262	0,143		0,17		0,284	4059	0,002	0,479	0,286	0,103	0,687	0,005	0,011	0,06	0,009	0,016	0,446	0,002	0,003	0,003	0,766	0,0002	0,415	0,104	0,784	0,004	0,011	0,061	0,01	0,013	0,553	0,004	0,036	4,9	52	0,4	10,1	0,16	2,4	22	5,3	58,7	0,4	8	0,08	2,3	25,2
3282	"г683863?;69"	05.11.2070 15:19	Э76ХФ	Р65	34	42,65	25,8666667	42,65	2,4905486	0,35149	0,156492	0,1214045	0,117808		1575	1574	8,8961946		9463,917526	114,4	1	1	1	12,598					0,05		0,357	0,072	0,02				0,0486	0,125		0,193		0,276	4080	0,002	0,498	0,289	0,103	0,676	0,005	0,011	0,061	0,008	0,017	0,462	0,002	0,002	0,003	0,767		0,418	0,106	0,794	0,005	0,013	0,062	0,01	0,012	0,569	0,003	0,037	5	57,6	0,3	14,2	0,09	2,6	22,4	5,1	52,7	0,5	7,1	0,09	2,4	22,2
3283	"г683863?;6:"	05.11.2070 16:15	Э76ХФ	Р65	30	41,2	17,0166667	41,2		0,422895	0,154791	0,1333825	0,130529	0,0401138	1596	1580	6,1967572		11473,45739	118,4	1	1	1	8,493					0,05		0,445	0,07	0,02				0,049986	0,139		0,212		0,273	3254	0,002	0,479	0,293	0,119	0,671	0,008	0,011	0,073	0,01	0,018	0,433	0,002	0,003	0,003	0,767	0,0003	0,413	0,118	0,78	0,007	0,013	0,073	0,011	0,015	0,554	0,004	0,037	5,3	54	0,5	12,8	0,2	2,2	24,3	5,1	59,5	0,6	5	0,1	2,3	25,5
3284	"г683863?;6;"	05.11.2070 17:09	Э76ХФ	Р65	30	42,0333333	15,15	39,6833333		0,396455	0,144585	0,1412155	0,202617	0,0388362	1602	1576	13,9353859		11940,59406	113,7	1	1	1	18,356			0,179		0,05		0,414	0,07	0,02				0,048394	0,245		0,222		0,255	3015	0,002	0,435	0,295	0,114	0,659	0,007	0,011	0,068	0,01	0,018	0,375	0,002	0,004	0,003	0,744	0,0003	0,413	0,113	0,79	0,006	0,011	0,068	0,012	0,012	0,544	0,003	0,038	4,5	51,5	0,4	15,6	0,38	2	25,9	4,9	59,7	0,6	4,7	0,1	2,4	25,4
3285	"г683863?;6<"	05.11.2070 18:00	Э76ХФ	Р65	32	40,1833333	16,3666667	40,1833333		0,3980582	0,108297	0,089232	0,109059	0,039475	1572	1575	13,6780589		11819,1446	115,4	1	1	1	18,321		0,021056			0,05		0,4	0,06	0,02				0,04919	0,126		0,141		0,191	3224	0,002	0,429	0,331	0,126	0,703	0,011	0,012	0,086	0,011	0,021	0,463	0,002	0,002	0,004	0,76	0,0002	0,417	0,126	0,777	0,01	0,011	0,086	0,012	0,018	0,556	0,004	0,036	5,2	43,4	2	9,2	0,17	2,3	19,2	5,6	48,1	0,5	6,8	0,06	2,4	20
3286	"г683863?;6="	05.11.2070 18:59	Э76ХФ	Р65	24	42,7	12,85	42,7		0,42935	0,165564	0,1828405	0,142357	0,0391267	1591	1576	11,2068078		11565,75875	114,7	1	1	1	15,73			0,064		0,05		0,449		0,02				0,048756	0,135		0,292		0,292	2477	0,002	0,421	0,279	0,112	0,617	0,007	0,01	0,068	0,008	0,021	0,446	0,002	0,003	0,003	0,762	0,0001	0,415	0,112	0,777	0,006	0,014	0,069	0,009	0,016	0,555	0,003	0,037	6	54	0,4	12,3	0,2	2,3	23	4,6	55,7	0,5	8,4	0,11	2,2	25,8
3287	"г683863?;6>"	05.11.2070 19:50	Э76ХФ	Р65	21	45,1833333	17,4666667	45,1833333	2	0,45542	0,149688	0,1858735	0,14061	0,038894	1587	1576	6,4151973		13362,59542	114,8	1	1	1	9,662			0,241		0,05		0,484	0,066	0,02				0,048466	0,131		0,297		0,264	3890	0,001	0,43	0,296	0,098	0,622	0,008	0,013	0,067	0,009	0,02	0,438	0,001	0,003	0,003	0,757	0,0001	0,416	0,097	0,788	0,007	0,014	0,067	0,01	0,014	0,566	0,003	0,037	4,6	51,7	0,5	17,2	0,2	2,1	25	5,1	52	0,4	14,4	0,08	2,1	24,8
3288	"г683863?;6?"	05.11.2070 20:44	Э76ХФ	Р65	20	41,0666667	16,3833333	41,0666667	2	0,444945	0,160461	0,1881025	0,157065	0,0400841	1584	1573	7,0056818		13290,33571	118,3	1	1	1	9,59			0,079		0,05		0,469	0,036	0,02				0,049949	0,155		0,3		0,283	3629	0,002	0,44	0,291	0,094	0,625	0,006	0,012	0,064	0,007	0,019	0,439	0,002	0,002	0,004	0,746	0,0002	0,415	0,092	0,787	0,005	0,014	0,063	0,008	0,014	0,577	0,004	0,036	4,9	56,6	0,3	13,7	0,09	2,2	25,6	5,8	57,9	0,3	9,1	0,06	2,2	25,8
3289	"г683863?;76"	05.11.2070 21:40	Э76ХФ	Р65	14	42,2	17,0666667	42,2	2	0,413945	0,130977	0,1170715	0,116541	0,0381107	1576	1575	9,1379147		12642,1875	112,5	1	1	1	12,854			0,08		0,05		0,439	0,05	0,02				0,04749	0,125		0,186		0,231	3596	0,002	0,454	0,31	0,093	0,681	0,007	0,013	0,066	0,008	0,018	0,468	0,002	0,002	0,003	0,763	0,0002	0,417	0,092	0,785	0,006	0,014	0,066	0,009	0,014	0,573	0,003	0,035	4,7	56	0,2	14,6	0,12	2,2	25,9	4,7	56,6	0,3	12,5	0,07	2,2	25,9
3290	"г683863?;77"	05.11.2070 22:29	Э76ХФ	Р65	17	41,0333333	19,2	41,0333333	2	0,425715	0,155925	0,1898655	0,127291	0,0397944	1566	1576	8,5649878		13562,5	116,8	1	1	1	11,715			0,079		0,05		0,446	0,048	0,02				0,049588	0,109		0,304		0,275	4340	0,002	0,437	0,292	0,086	0,623	0,005	0,013	0,06	0,008	0,017	0,456	0,002	0,003	0,003	0,766	0,0001	0,418	0,087	0,793	0,004	0,015	0,061	0,009	0,015	0,576	0,004	0,037	5,3	57,5	0,3	11,4	0,13	2,3	25,3	6,1	53,2	0,5	4,4	0,07	2,8	19
3291	"г683863?;78"	05.11.2070 23:17	Э76ХФ	Р65	19	42,5166667	16,0166667	42,5166667	2	0,38919	0,134946	0,1092715	0,098457	0,0399974	1577	1577	10,880439		12837,87721	115,5	1	1	1	15,42			0,08		0,05		0,408	0,049	0,02				0,049841	0,101		0,174		0,238	3427	0,002	0,468	0,31	0,093	0,689	0,006	0,013	0,063	0,011	0,017	0,472	0,002	0,003	0,003	0,776	0,0002	0,418	0,093	0,785	0,005	0,013	0,063	0,012	0,014	0,572	0,004	0,038	6,2	57	0,7	11,8	0,09	2,6	22,2	6,6	59	0,6	6,4	0,06	2,6	22,4
3292	"г683863?;79"	06.11.2070 0:08	Э76ХФ	Р65	20	42,5166667	17,3333333	42,5166667	2	0,36493	0,125874	0,053021	0,11164	0,0398522	1581	1583	9,7204234		12188,07692	116,2	1	1	1	13,776			0,08		0,05		0,382	0,075	0,02				0,04966	0,146		0,082		0,222	3521	0,002	0,499	0,318	0,091	0,741	0,005	0,011	0,057	0,014	0,015	0,47	0,002	0,003	0,004	0,769	0,0005	0,419	0,09	0,792	0,005	0,014	0,057	0,014	0,012	0,572	0,004	0,038	4,6	58,8	0,7	13,8	0,13	2,7	21,9	5	59,9	0,7	7,4	0,06	2,7	21,9
3293	"г683863?;7:"	06.11.2070 0:57	Э73Ф	ОР65	23	50,2166667	24,5666667	50,2166667	2	0,44968		0,199318	0,058282	0,0393297	1609	1630	8,7514769		13379,10448	115,8	1	1	1	14,649			0,081		0,05		0,504	0,059	0,02				0,049009			0,322			5478	0,002	0,385	0,071	0,098	0,662	0,004	0,012	0,055	0,01	0,017	0,24	0,001	0,002	0,003	0,717	0,0002	0,074	0,098	0,834	0,003	0,015	0,055	0,011	0,01	0,301	0,002	0,036	5,5	57,6	0,8	12,3	0,18	2,8	21	5,7	62,3	0,5	3,6	0,07	2,5	25,2
3294	"г683863?;7;"	06.11.2070 1:47	Э73Ф	ОР65	33	44,0166667	24,7333333	44,0166667	2	0,37442		0,176415	0,051585	0,0392423	1552	1612	9,147217		13737,73585	112,5	1	1	1	13,421			0,082		0,05		0,412	0,061	0,02				0,0489			0,285			5663	0,002	0,44	0,076	0,099	0,675	0,006	0,013	0,065	0,009	0,018	0,25	0,001	0,002	0,003	0,72	0,0001	0,079	0,099	0,829	0,004	0,015	0,065	0,01	0,013	0,289	0,002	0,037	4,5	59,1	0,6	11,1	0,13	2,7	21,7	6,3	61,4	0,7	6,3	0,09	2,8	22,2
3295	"г683863?;7<"	06.11.2070 3:18	Э73Ф	ОР65	5	50,7166667	22,5	50,7166667	2,3699324	0,42923		0,093005	0,03378	0,0402293	1602	1593	7,8991098		12568	115,9	1	1	1	13,31			0,074		0,05		0,483	0,075	0,02				0,05013	0,01		0,15			4713	0,002	0,41	0,12	0,102	0,752	0,005	0,012	0,06	0,017	0,02	0,252	0,001	0,003	0,003	0,73	0,0002	0,121	0,101	0,837	0,004	0,012	0,059	0,019	0,015	0,293	0,003	0,037	4,9	49,6	0,6	5,9	0,11	2,9	16,9	6,2	61,3	0,4	5,5	0,08	2,8	21,8
3296	"г683863?;7="	06.11.2070 4:08	Э73Ф	ОР65	14	51,2166667	20,35	51,2166667	2,5214088	0,41566		0,149303	0,048925	0,0399685	1586	1601	6,4830459		13085,01229	115,9	1	1	1	11,068					0,05		0,464	0,073	0,02				0,049805	0,008		0,241			4438	0,002	0,413	0,091	0,084	0,705	0,006	0,012	0,058	0,009	0,016	0,248	0,002	0,002	0,003	0,729	0,0002	0,094	0,084	0,835	0,006	0,014	0,057	0,011	0,012	0,298	0,002	0,037	5,5	60	0,6	7,7	0,11	2,7	21,9	6	60,5	0,6	5,1	0,08	2,7	22,2
3297	"г683863?;7>"	06.11.2070 4:58	Э73Ф	ОР65	23	46,5333333	20,3666667	46,5333333	2	0,43675		0,1768775	0,066376	0,0397655	1571	1587	7,4797994		13849,09984	115,5	1	1	1	11,602			0,144		0,05		0,489	0,074	0,02				0,049552	0,023		0,283			4701	0,002	0,407	0,085	0,096	0,682	0,008	0,013	0,062	0,009	0,017	0,24	0,001	0,002	0,002	0,73	0,0003	0,086	0,094	0,827	0,007	0,015	0,061	0,01	0,012	0,286	0,002	0,036	4,2	58	0,6	11,6	0,14	2,3	25,7	5,4	56,8	0,3	8,5	0,07	2,2	25,7
3298	"г683863?;7?"	06.11.2070 5:46	Э73Ф	ОР65	30	45,0166667	21,35	45,0166667	2	0,47909		0,2891905	0,105285	0,0414483	1563	1592	7,2446501		13762,06089	117,9	1	1	1	10,871			0,079		0,05		0,537	0,049	0,02				0,051649	0,035		0,456			4897	0,002	0,38	0,05	0,095	0,587	0,006	0,013	0,06	0,007	0,019	0,206	0,001	0,002	0,002	0,728	0,0001	0,054	0,096	0,831	0,005	0,015	0,06	0,008	0,015	0,292	0,002	0,036	4,9	55,7	0,3	13,4	0,26	2,2	25,8	5,1	59,3	0,5	6,4	0,14	2,3	26,1
3299	"г683863?;86"	06.11.2070 6:46	Э73Ф	ОР65	25	51,55	19,35	51,55	2,8207218	0,40348		0,177643	0,067638	0,0395616	1588	1590	7,4878823		12561,24031	112,2	1	1	1	12,719			0,053		0,05		0,448	0,074	0,02				0,049298	0,026		0,28			4051	0,002	0,429	0,09	0,117	0,681	0,006	0,012	0,063	0,011	0,021	0,238	0,001	0,002	0,002	0,723	0,0001	0,091	0,116	0,834	0,005	0,014	0,062	0,012	0,016	0,286	0,002	0,037	3,8	56,7	0,2	14	0,16	2,2	25,6	4,7	56,4	0,5	12,2	0,14	2,3	25,1
3300	"г683863?;87"	06.11.2070 7:36	Э73Ф	ОР65	34	48,1833333	21,2333333	48,1833333	2,973636	0,41636		0,174708	0,04968	0,0388362	1567	1585	5,9810924		13023,86185	115	1	1	1	9,49					0,05		0,464	0,044	0,02				0,048394			0,276			4609	0,002	0,388	0,076	0,086	0,678	0,005	0,012	0,055	0,009	0,018	0,245	0,001	0,002	0,003	0,722	0,0003	0,078	0,084	0,828	0,004	0,016	0,055	0,011	0,015	0,306	0,003	0,036	4,7	49,3	1,2	7,5	0,14	2,9	17,1	5,6	57,2	0,4	8,2	0,07	2,3	25,1
3301	"г683863?;88"	06.11.2070 8:26	Э73Ф	ОР65	41	51,3666667	26,15	51,3666667	2,3134006	0,40608		0,159516	0,04536	0,0383715	1592	1595	5,1742324		11121,22371	112,7	1	1	1	7,162					0,441		0,114	0,045	0,02				0,047815			0,252			4847	0,001	0,392	0,089	0,103	0,687	0,008	0,011	0,062	0,012	0,019	0,24	0,001	0,002	0,002	0,697	0,0001	0,09	0,103	0,822	0,007	0,013	0,062	0,013	0,017	0,269	0,002	0,035	4,9	47,4	1,7	12,4	0,27	2,9	16,2	8,1	59,2	1	13,1	0,09	2,8	20,2
3302	"г683863?;89"	06.11.2070 9:16	Э73Ф	ОР65	47	44,6666667	25,3	44,6666667	3,6810516	0,49553		0,244971	0,06966	0,0395616	1541	1577	4,430929		13693,28063	115,6	1	1	1	6,399			0,065		0,05		0,559	0,044	0,02				0,049298			0,387			5774	0,001	0,319	0,065	0,103	0,622	0,006	0,013	0,063	0,007	0,019	0,222	0,001	0,002	0,003	0,712	0,0005	0,067	0,102	0,829	0,004	0,015	0,062	0,009	0,015	0,321	0,003	0,036	5,3	46,5	1	9,9	0,18	2,4	19,2	5,6	57,3	0,4	8,1	0,07	2,3	25,4
3303	"г683863?;8:"	06.11.2070 10:11	Э76ХФ	Р65	41	45,5166667	20,5166667	45,5166667	3,8437226	0,46608	0,112266	0,116407	0,16482	0,037675	1594	1629	8,7941719		14180,66613	111,2	1	1	1	13,245			0,121		0,05		0,507	0,048	0,02				0,046947	0,2		0,179		0,198	4849	0,002	0,398	0,321	0,109	0,684	0,017	0,013	0,067	0,01	0,019	0,431	0,001	0,003	0,004	0,758	0,0003	0,418	0,113	0,8	0,018	0,01	0,072	0,011	0,012	0,577	0,004	0,038	4,4	49,2	0,4	19,4	0,47	2	25	4,7	46,5	0,5	10,4	0,06	2,1	22
3304	"г683863?;8;"	06.11.2070 11:03	Э76ХФ	Р65	40	57,8833333	27,85	57,8833333	2,7310513	0,399265	0,079947	0,077174	0,12732	0,0404909	1568	1593	10,1965348		12693,71634	119,7	1	1	1	19,617			0,065		0,05		0,432	0,049	0,02				0,050456	0,16		0,118		0,141	5892	0,002	0,482	0,351	0,115	0,718	0,009	0,007	0,08	0,012	0,019	0,456	0,002	0,003	0,004	0,778	0,0008	0,418	0,114	0,79	0,008	0,011	0,075	0,013	0,016	0,568	0,003	0,036	6,3	55,8	0,5	12,5	0,12	2,6	21,6	7,2	60,5	0,9	6,6	0,1	2,7	22,4
