Repository: Siella/alloy_building

# Прогнозирование химического состава шлака
Задание по Data science от компании EVRAZ (оптимизация сталеплавильного производства) в рамках хакатона ```</beCoder>```.

Мы реализовали наше решение как простой и лаконичный веб-сервис!
В папке `EDA` результаты анализа данных в рамках отборочного задания, в `modelling` — результаты моделирования целевых показателей химического состава шлака и `сыпуч известь РП`.

File: _data/Исходные данные.txt (part 38 of 78)
оком	t продувка	ПСН гр.	чист расход C	чист расход Cr	чист расход Mn	чист расход Si	чист расход V	температура первая	температура последняя	Ar (интенс.)	N2 (интенс.)	эл. энергия (интенс.)	произв жидкая сталь	произв количество обработок	произв  количество плавок	произв количество плавок (цел)	расход газ Ar	расход газ  N2	расход C пров.	сыпуч известь РП	сыпуч кварцит	сыпуч кокс пыль УСТК	сыпуч  кокс. мелочь (сух.)	сыпуч  кокс. мелочь КМ1	сыпуч  шпат плав.	ферспл CaC2	ферспл FeMo	ферспл FeSi-75	ферспл FeV азот.	ферспл  FeV-80	ферспл  Mn5Si65Al0.5	ферспл  Ni H1 пласт.	ферспл SiMn18	ферспл  ферванит	ферспл  фх850А	эл. энергия	химсталь первый Al_1	химсталь первый C_1	химсталь первый Cr_1	химсталь первый Cu_1	химсталь первый Mn_1	химсталь первый Mo_1	химсталь первый N_1	химсталь первый Ni_1	химсталь первый P_1	химсталь первый S_1	химсталь первый Si_1	химсталь первый Ti_1	химсталь первый V_1	химсталь последний Al	химсталь последний C	химсталь последний Ca	химсталь последний Cr	химсталь последний Cu	химсталь последний Mn	химсталь последний Mo	химсталь последний N	химсталь последний Ni	химсталь последний P	химсталь последний S	химсталь последний Si	химсталь последний Ti	химсталь последний V	химшлак первый Al2O3_1	химшлак первый CaO_1	химшлак первый FeO_1	химшлак первый MgO_1	химшлак первый MnO_1	химшлак первый R_1	химшлак первый SiO2_1	химшлак последний Al2O3	химшлак последний CaO	химшлак последний FeO	химшлак последний MgO	химшлак последний MnO	химшлак последний R	химшлак последний SiO2
3305	"г683863?;8<"	06.11.2070 11:55	Э76ХФ	Р65	53	44,35	25,7	44,35	3,5694444	0,42354	0,082782	0,036055	0,06294	0,0378202	1501	1594	9,7165049		13400,77821	111,7	1	1	1	14,178			0,054		0,05		0,463	0,044	0,02				0,047128	0,08		0,055		0,146	5740	0,002	0,445	0,347	0,103	0,752	0,006	0,012	0,066	0,011	0,02	0,511	0,003	0,002	0,003	0,749	0,0002	0,417	0,103	0,782	0,005	0,012	0,065	0,012	0,016	0,571	0,004	0,036	4,5	57,3	0,3	13,6	0,12	2,3	25,4	6,9	60,3	1	6,2	0,11	2,7	22,4
3306	"г683863?;8="	06.11.2070 13:07	Э76ХФ	Р65	36	50,55	23,6333333	50,55	3,200316	0,46802	0,100926	0,076523	0,099474	0,0386043	1559	1590	8,5851632		13300,70522	114,1	1	1	1	14,466			0,064		0,05		0,513	0,044	0,02				0,048105	0,118		0,118		0,178	5239	0,002	0,412	0,336	0,105	0,719	0,008	0,01	0,086	0,01	0,02	0,479	0,002	0,002	0,004	0,765	0,0004	0,419	0,104	0,787	0,007	0,012	0,085	0,011	0,015	0,565	0,004	0,036	4,8	47,1	1	13,8	0,3	2,4	19,6	5,3	55,4	1	10,3	0,08	2,2	25,4
3307	"г683863?;8>"	06.11.2070 13:57	Э76ХФ	Р65	49	41,5333333	18,05	41,5333333	2,3879004	0,488345	0,100359	0,081308	0,08898	0,0390392	1575	1587	6,6358808		13070,36011	115,5	1	1	1	9,093					0,05		0,538	0,045	0,02				0,048647	0,1		0,126		0,177	3932	0,002	0,391	0,335	0,11	0,714	0,006	0,01	0,069	0,011	0,019	0,474	0,002	0,002	0,003	0,771	0,0001	0,416	0,11	0,788	0,006	0,012	0,069	0,011	0,015	0,566	0,004	0,035	6,2	46	0,8	9	0,14	2,4	19,1	5,8	57	0,7	8,1	0,07	2,2	25,8
3308	"г683863?;8?"	06.11.2070 14:47	Э76ХФ	Р65	49	45,0333333	23,5166667	45,0333333	4,1239407	0,382805	0,056133	0,0012555	0,053703	0,0385457	1515	1585	9,4073826		13912,68604	111,1	1	1	1	14,017			0,04		0,05		0,419	0,044	0,02				0,048032	0,081				0,099	5453	0,002	0,484	0,37	0,108	0,791	0,009	0,01	0,078	0,014	0,021	0,506	0,002	0,003	0,004	0,763	0,0003	0,419	0,106	0,792	0,009	0,012	0,077	0,015	0,016	0,568	0,004	0,035	4,6	49,6	0,5	11,5	0,14	2,4	20,5	5,2	61,8	0,5	3,6	0,06	2,5	24,9
3309	"г683863?;96"	06.11.2070 15:44	Э76ХФ	Р65	42	44,5333333	13,55	44,5333333		0,44568	0,112266	0,0859145	0,151539	0,0401138	1591	1580	10,9731029		12925,46125	117,3	1	1	1	16,228			0,042		0,05		0,483	0,044	0,02				0,049986	0,193		0,131		0,198	2919	0,002	0,422	0,328	0,097	0,71	0,006	0,011	0,067	0,013	0,019	0,447	0,001	0,002	0,003	0,767	0,0002	0,421	0,099	0,8	0,005	0,013	0,068	0,015	0,016	0,58	0,003	0,037	5,3	53,3	0,7	14,1	0,55	2,3	23,5	5,8	46,5	0,5	9,9	0,11	2,1	22
3310	"г683863?;97"	06.11.2070 16:33	Э76ХФ	Р65	46	46,5166667	20	46,5166667	3,5751244	0,501325	0,129843	0,147357	0,116982	0,0380818	1549	1581	9,0628963		13932	112,1	1	1	1	13,977			0,107		0,05		0,546	0,04	0,02				0,047454	0,114		0,23		0,229	4644	0,002	0,393	0,31	0,11	0,654	0,005	0,011	0,067	0,008	0,021	0,453	0,001	0,002	0,003	0,78	0,0003	0,416	0,108	0,78	0,005	0,014	0,066	0,009	0,015	0,557	0,003	0,035	5,3	49,9	0,4	11,6	0,08	2	24,4	5,8	54,6	0,9	11,5	0,11	2,4	22,4
3311	"г683863?;98"	06.11.2070 17:25	Э76ХФ	Р65	47	47,7	23,4	47,7	3,1551577	0,51938	0,1134	0,1306845	0,130023	0,0386332	1539	1579	6,9225372		13612,82051	112,8	1	1	1	10,853			0,087		0,05		0,572	0,045	0,02				0,048141	0,141		0,203		0,2	5309	0,002	0,378	0,324	0,115	0,66	0,006	0,01	0,069	0,008	0,02	0,447	0,001	0,002	0,003	0,771	0,0003	0,419	0,114	0,78	0,005	0,012	0,069	0,009	0,015	0,581	0,004	0,036	4,4	49	0,3	17,2	0,46	2	24,7	5,4	55,8	0,2	13,6	0,05	2,2	25,9
3312	"г683863?;99"	06.11.2070 18:19	Э76ХФ	Р65	54	45,2	21,2333333	45,2	3,4736206	0,522325	0,125307	0,116296	0,133176	0,0394164	1543	1584	6,8714366		13761,38148	116	1	1	1	10,164			0,088		0,05		0,574	0,044	0,02				0,049117	0,152		0,18		0,221	4870	0,002	0,375	0,317	0,113	0,687	0,006	0,009	0,069	0,01	0,021	0,44	0,002	0,003	0,003	0,785	0,0002	0,418	0,111	0,784	0,005	0,012	0,068	0,01	0,016	0,562	0,004	0,035	5,4	52,4	1	13	0,16	2,1	24,7	4,3	56,5	0,4	11,9	0,15	2,2	25,5
3313	"г683863?;9:"	06.11.2070 19:37	Э76ХФ	Р65	37	41,8833333	16,6666667	41,8833333	2	0,453565	0,120771	0,114596	0,114252	0,0385457	1599	1586	9,7442101		12538,8	111,5	1	1	1	13,604					0,05		0,49	0,038	0,02				0,048032	0,124		0,178		0,213	3483	0,002	0,426	0,317	0,109	0,686	0,006	0,011	0,073	0,01	0,018	0,454	0,002	0,003	0,003	0,784	0,0002	0,418	0,109	0,783	0,005	0,013	0,073	0,01	0,013	0,559	0,003	0,036	4,9	53,3	0,6	15,3	0,12	2,2	24,8	4,6	46,4	0,5	7,7	0,08	2,2	21,4
3314	"г683863?;9;"	06.11.2070 20:40	Э76ХФ	Р65	30	43,0333333	18,85	43,0333333		0,550945	0,119637	0,15224	0,164472	0,0413031	1574	1590	9,5465531		11961,80371	122,8	1	1	1	13,694					0,05		0,609	0,059	0,02				0,051468	0,184		0,236		0,211	3758	0,002	0,363	0,326	0,099	0,653	0,008	0,009	0,074	0,011	0,021	0,427	0,001	0,002	0,003	0,736	0,0002	0,414	0,098	0,774	0,007	0,012	0,073	0,011	0,017	0,562	0,003	0,035	4,7	50,7	0,4	14,3	0,36	2,1	24,7	5,1	55,5	0,2	12,4	0,06	2,2	25,9
3315	"г683863?;9<"	06.11.2070 21:35	Э76ХФ	Р65	23	47,2166667	25,6	47,2166667	2,3785285	0,4351779	0,094689	0,0802875	0,072225	0,0389712	1558	1585	7,5985122		13021,875	112,4	1	1	1	11,917		0,019982			0,05		0,45	0,071	0,02				0,048647	0,075		0,125		0,167	5556	0,002	0,435	0,335	0,102	0,706	0,008	0,011	0,065	0,009	0,019	0,495	0,002	0,002	0,003	0,765	0,0001	0,413	0,1	0,777	0,007	0,013	0,064	0,01	0,015	0,56	0,003	0,037	4,4	55,8	0,3	14,5	0,16	2,1	26,2	4,9	59,4	0,2	9,4	0,07	2,3	25,9
3316	"г683863?;9="	06.11.2070 22:32	Э76ХФ	Р65	26	49,3833333	18,05	49,3833333	2	0,4778886	0,124173	0,128628	0,09585	0,0388749	1584	1576	4,9901871		11840,44321	113,5	1	1	1	7,854		0,010088			0,05		0,507	0,059	0,02				0,048539	0,09		0,201		0,219	3562	0,002	0,408	0,316	0,104	0,677	0,007	0,01	0,066	0,009	0,017	0,475	0,002	0,002	0,003	0,785	0,0002	0,415	0,105	0,784	0,006	0,013	0,066	0,01	0,015	0,568	0,004	0,036	4,6	57,8	0,5	12,5	0,13	2,3	24,8	4,4	59,8	0,4	7,7	0,09	2,3	26,6
3317	"г683863?;9>"	06.11.2070 23:28	Э76ХФ	Р65	29	46,2	20,5	46,2	2,1486043	0,430115	0,125307	0,093968	0,09258	0,0400626	1536	1581	9,5815685		12924,87805	117,8	1	1	1	14,729					0,05		0,461	0,062	0,02				0,050022	0,1		0,146		0,221	4416	0,002	0,426	0,316	0,104	0,706	0,006	0,01	0,07	0,01	0,016	0,473	0,003	0,003	0,003	0,776	0,0002	0,415	0,102	0,783	0,005	0,013	0,069	0,01	0,015	0,568	0,004	0,036	5,3	59	0,4	9	0,1	2,6	22,6	7,1	60,5	0,5	5,4	0,07	2,7	22,7
3318	"г683863?;9?"	07.11.2070 0:20	Э76ХФ	Р65	39	43,35	21,4833333	41,0333333	2,5066667	0,417355	0,119637	0,10113	0,076176	0,0386723	1574	1569	10,0617128		12366,79597	112,1	1	1	1	13,315					0,05		0,446	0,07	0,02				0,048286	0,072		0,158		0,211	4428	0,002	0,444	0,314	0,098	0,689	0,007	0,011	0,07	0,009	0,017	0,478	0,002	0,002	0,003	0,778	0,0005	0,414	0,099	0,783	0,006	0,013	0,07	0,01	0,015	0,56	0,004	0,037	5,2	55,7	0,4	9,9	0,15	2,6	21,7	5,1	52,3	0,5	5	0,08	2,4	21,5
3319	"г683863?;:6"	07.11.2070 1:13	Э76ХФ	Р65	37	41,5166667	19,45	41,5166667		0,439475	0,143451	0,150615	0,12186	0,0403229	1568	1571	10,813033		11774,8072	116,6	1	1	1	14,934					0,05		0,467	0,071	0,02				0,050347	0,12		0,235		0,253	3817	0,002	0,44	0,3	0,113	0,652	0,006	0,01	0,068	0,008	0,017	0,452	0,002	0,002	0,003	0,763	0,0002	0,414	0,11	0,777	0,005	0,013	0,068	0,009	0,015	0,559	0,004	0,037	4,4	43,7	0,5	11	0,23	2,2	20,2	6,5	51,6	0,3	14,9	0,1	2,2	23,8
3320	"г683863?;:7"	07.11.2070 2:02	Э76ХФ	Р65	38	40,8666667	21	40,8666667	1,5938522	0,419145	0,132111	0,1505375	0,118545	0,0397727	1560	1571	6,1972268		11942,85714	115,9	1	1	1	8,442					0,05		0,444	0,058	0,02				0,04966	0,115		0,235		0,233	4180	0,002	0,437	0,308	0,104	0,653	0,006	0,011	0,068	0,009	0,019	0,455	0,002	0,003	0,003	0,773	0,0002	0,415	0,102	0,783	0,005	0,014	0,068	0,01	0,016	0,567	0,003	0,037	4,3	50	0,5	10,6	0,2	2,4	21,3	4,9	56,8	0,3	10,2	0,07	2,3	25,1
3321	"г683863?;:8"	07.11.2070 2:51	Э76ХФ	Р65	41	41,15	16,3666667	41,15		0,459875	0,118503	0,1451325	0,102519	0,0390487	1572	1575	6,7961118		11723,82892	113,7	1	1	1	9,322					0,05		0,497	0,059	0,02				0,048756	0,093		0,227		0,209	3198	0,002	0,395	0,321	0,091	0,655	0,005	0,011	0,057	0,008	0,017	0,466	0,002	0,002	0,004	0,778	0,0003	0,417	0,09	0,781	0,004	0,012	0,057	0,009	0,015	0,565	0,004	0,036	4,3	46,1	1,6	9,5	0,17	2,4	19,6	5,2	49,9	0,3	10,3	0,06	2,3	21,7
3322	"г683863?;:9"	07.11.2070 3:46	Э76ХФ	Р65	40	43,2833333	20,9166667	43,2833333	2,6681128	0,39865	0,151956	0,1505195	0,090879	0,0392801	1556	1569	6,7853101		12916,97211	114,4	1	1	1	9,392					0,05		0,415	0,049	0,02				0,049045	0,073		0,236		0,268	4503	0,002	0,474	0,288	0,087	0,643	0,008	0,013	0,061	0,008	0,016	0,475	0,002	0,002	0,003	0,77	0,0001	0,413	0,085	0,77	0,007	0,014	0,061	0,008	0,015	0,554	0,004	0,036	5,8	57,9	0,3	10	0,13	2,6	22,3	6	54,4	0,7	5,4	0,08	2,4	22,7
3323	"г683863?;::"	07.11.2070 4:36	Э90ХАФ	Р65	43	42,2166667	22,9666667	42,0833333	3,6873092	0,490675	0,098091	0,0883615	0,067935	0,0891322	1565	1613	10,6797997	22,2845346	13940,20319	110,5	1	1	1	7,108	17,091				0,05		0,541		0,02				0,09856	0,065		0,138	0,023438	0,173	5336	0,002	0,464	0,203	0,085	0,717	0,005	0,009	0,053	0,009	0,017	0,473	0,002	0,003	0,003	0,856	0,0002	0,29	0,086	0,795	0,004	0,017	0,053	0,01	0,015	0,547	0,004	0,081	4,4	56,9	0,5	10,7	0,15	2,5	23,1	5,3	59,3	0,9	6,6	0,11	2,4	24,4
3324	"г683863?;:;"	07.11.2070 5:49	Э90ХАФ	Р65	24	48,3833333	16	48,05	1,4173719	0,56118	0,075978	0,2149535	0,184281	0,0937678	1626	1589	12,7656513	18,4287611	12258,75	116,4	1	1	1	10,943	13,883		0,39		0,129		0,559	0,047	0,02				0,104348	0,187		0,335	0,023438	0,134	3269	0,002	0,426	0,228	0,097	0,601	0,007	0,011	0,072	0,009	0,019	0,378	0,001	0,002	0,003	0,874	0,0002	0,291	0,095	0,785	0,005	0,021	0,07	0,01	0,013	0,539	0,003	0,084	3,8	48,6	1,3	12,8	0,51	1,9	25,7	5,4	55,6	0,3	12,8	0,06	2,2	26
3325	"г683863?;:<"	07.11.2070 6:43	Э90ХАФ	Р65	29	44,5333333	18,4833333	44,3666667	2	0,50227	0,091854	0,2032445	0,113775	0,0900977	1584	1585	11,5271028	6,3429076	11741,38864	112,6	1	1	1	6,167	5,987				0,05		0,552		0,02				0,10008	0,085		0,319	0,022859	0,162	3617	0,002	0,446	0,207	0,081	0,615	0,01	0,012	0,072	0,008	0,021	0,455	0,002	0,002	0,003	0,851	0,0005	0,287	0,087	0,804	0,011	0,014	0,078	0,01	0,017	0,519	0,003	0,08	3,7	50,9	0,4	16,2	0,29	2,1	24,5	5,1	55,5	0,2	13	0,06	2,2	26
3326	"г683863?;:="	07.11.2070 7:41	Э90ХАФ	Р65	26	45,5333333	17,85	45,1833333	2,546621	0,44149	0,108864	0,1725505	0,091875	0,0909203	1591	1587	9,9369775	10,4146919	12867,22689	112,8	1	1	1	7,726	7,325		0,065		0,05		0,475	0,062	0,02				0,100911	0,065		0,271	0,02322	0,192	3828	0,002	0,465	0,192	0,089	0,649	0,006	0,01	0,068	0,008	0,019	0,459	0,001	0,003	0,003	0,853	0,0005	0,294	0,088	0,798	0,004	0,016	0,063	0,009	0,014	0,553	0,003	0,081	3,9	52,2	0,7	15,7	0,09	2,4	21,4	4	54,7	0,4	12,9	0,1	2,1	26,2
3327	"г683863?;:>"	07.11.2070 8:30	Э90ХАФ	Р65	31	48,35	18,8666667	47,85	3	0,4655745	0,092421	0,1535165	0,111489	0,0935163	1573	1583	15,3828947	17,4439791	13296,46643	115,9	1	1	1	6,495	20,361	0,03201	0,087		0,05		0,471	0,05	0,02				0,103877	0,103		0,24	0,023727	0,163	4181	0,002	0,471	0,208	0,097	0,671	0,009	0,011	0,076	0,009	0,017	0,451	0,002	0,003	0,004	0,829		0,285	0,096	0,782	0,007	0,015	0,076	0,01	0,014	0,522	0,003	0,083	3,4	42,2	1,4	7,2	0,24	2,9	14,5	5,2	50,1	0,3	8,6	0,08	2,5	19,8
3328	"г683863?;:?"	07.11.2070 10:11	Э90ХАФ	Р65	9		19,9666667	42,7	2,9320718	0,4832518	0,123606	0,196483	0,120414	0,0907712	1577	1581	15,7835676	16,5284834	13255,09182	112,2	1	1	1	8,111	14,894	0,005044	0,087		0,05		0,517	0,059	0,02				0,100803	0,098		0,308	0,023076	0,218	4411	0,001	0,476	0,179	0,102	0,612	0,007	0,011	0,07	0,007	0,019	0,43	0,001	0,002	0,003	0,86	0,0002	0,287	0,101	0,798	0,005	0,017	0,069	0,008	0,013	0,538	0,003	0,083	3,6	47,9	0,5	12,6	0,62	2	23,8	4,6	51,3	0,6	12,6	0,15	2,1	25,3
3329	"г683863?;;6"	07.11.2070 11:01	Э90ХАФ	Р65	9	42,8333333	19,0166667	42,6666667	2,2730812	0,50533	0,103194	0,195341	0,125358	0,0951757	1577	1583	12,2536151	15,4913043	13223,1376	118,3	1	1	1	6,12	14,252		0,087		0,05		0,554	0,055	0,02				0,105794	0,106		0,306	0,024269	0,182	4191	0,002	0,464	0,202	0,097	0,633	0,01	0,011	0,081	0,008	0,019	0,432	0,001	0,002	0,003	0,845	0,0003	0,287	0,095	0,805	0,008	0,018	0,08	0,009	0,016	0,557	0,003	0,085	3,2	57,3	0,3	13,4	0,09	2,3	25,4	4,4	50,5	0,5	8,3	0,08	2,4	21,3
3330	"г683863?;;7"	07.11.2070 11:53	Э90ХАФ	Р65	8	43,7166667	17,85	43,3833333	2,323738	0,3707548	0,084483	0,0407005	0,046479	0,0901498	1581	1579	11,46	13,0394567	12739,4958	111,9	1	1	1	7,067	10,667	0,036084	0,086		0,05		0,355	0,084	0,02				0,100224	0,053		0,063	0,022967	0,149	3790	0,002	0,539	0,216	0,098	0,757	0,005	0,01	0,063	0,013	0,019	0,497	0,002	0,003	0,004	0,863	0,0005	0,288	0,096	0,797	0,003	0,017	0,062	0,013	0,013	0,552	0,003	0,085	3,7	52,7	0,5	8,5	0,07	2,7	19,5	5,5	59,5	0,3	7,7	0,05	2,7	22,3
3331	"г683863?;;8"	07.11.2070 12:42	Э90ХАФ	Р65	12	48,0333333	18,8333333	47,35	3	0,431695	0,099225	0,1393425	0,096921	0,0907699	1582	1586	12,9170518	14,3766802	13214,86726	113,9	1	1	1	11,489	9,864		0,087		0,05		0,466	0,048	0,02				0,100586	0,087		0,218	0,023727	0,175	4148	0,002	0,469	0,205	0,096	0,68	0,008	0,011	0,073	0,009	0,018	0,463	0,002	0,002	0,003	0,848	0,0004	0,291	0,097	0,805	0,007	0,016	0,074	0,01	0,012	0,538	0,003	0,083	3,9	58,4	0,4	12,3	0,1	2,6	22,2	4,5	54,9	0,7	10,4	0,11	2,4	22,6
3332	"г683863?;;9"	07.11.2070 13:33	Э90ХАФ	Р65	18	46,8833333	21,5166667	46,7	3,3251513	0,45389	0,105462	0,145626	0,096732	0,0925105	1555	1581	16,9802281	18,7922504	13479,78311	115,9	1	1	1	7,443	21,016		0,088		0,05		0,492	0,047	0,02				0,102177	0,084		0,228	0,024631	0,186	4834	0,002	0,496	0,201	0,097	0,676	0,006	0,011	0,063	0,009	0,018	0,459	0,002	0,002	0,004	0,862	0,0004	0,289	0,097	0,802	0,004	0,019	0,063	0,01	0,011	0,539	0,003	0,083	3,8	58,3	0,6	10,1	0,11	2,7	21,8	5,2	56,7	0,6	9,1	0,09	2,7	21,4
3333	"г683863?;;:"	07.11.2070 14:26	Э90ХАФ	Р65	20	48,05	16,3666667	47,8833333	2,8920954	0,4551612	0,090153	0,1114905	0,089001	0,0914363	1594	1586	15,1345876	15,0391364	12731,97556	114	1	1	1	5,81	18,189	0,006596	0,088		0,05		0,49	0,055	0,02				0,099646	0,087		0,174	0,02662	0,159	3473	0,002	0,485	0,212	0,101	0,704	0,011	0,011	0,08	0,011	0,018	0,469	0,002	0,002	0,004	0,857	0,0005	0,289	0,1	0,802	0,009	0,017	0,08	0,011	0,014	0,552	0,003	0,084	4,5	57,6	0,8	11,3	0,09	2,6	21,8	4,6	56,8	0,5	10,2	0,11	2,3	24,3
3334	"г683863?;;;"	07.11.2070 15:16	Э90ХАФ	Р65	29	49,0166667	22,0333333	48,5166667	3,5419204	0,28286	0,066906	0,1195955	0,086037	0,0942237	1545	1583	17,1767442	15,1959184	13517,70045	118,2	1	1	1	23,389	3,723		0,089		0,05		0,289	0,076	0,02				0,102792	0,079		0,187	0,027235	0,118	4964	0,003	0,663	0,233	0,106	0,697	0,008	0,009	0,074	0,012	0,02	0,471	0,003	0,003	0,004	0,874	0,0005	0,289	0,105	0,803	0,006	0,012	0,073	0,012	0,014	0,544	0,003	0,084	3,7	60	0,3	9,1	0,07	2,8	21,2	4,5	58,4	0,6	9,9	0,12	2,3	25,5
3335	"г683863?;;<"	07.11.2070 16:07	Э90ХАФ	Р65	37	46,3833333	23,2	46,2	3,6586799	0,3773173	0,07371	0,077045	0,06801	0,0909568	1531	1577	10,1272311	15,9564192	13606,03448	113,7	1	1	1	7,376	12,774	0,040934	0,146		0,05		0,358	0,108	0,02				0,099465	0,07		0,12	0,025861	0,13	5261	0,003	0,545	0,227	0,111	0,732	0,011	0,009	0,079	0,01	0,017	0,484	0,003	0,003	0,004	0,858	0,0004	0,289	0,109	0,796	0,01	0,016	0,078	0,011	0,013	0,531	0,003	0,084	3,6	61,5	0,5	8,4	0,11	2,9	21,5	4,3	58,6	0,7	9,2	0,13	2,3	25,4
3336	"г683863?;;="	07.11.2070 16:59	Э90ХАФ	Р65	41	43,6833333	23,2166667	42,85	3,5667564	0,4611294	0,084483	0,1068735	0,079785	0,0907427	1557	1594	12,0371831	12,0900336	13503,23044	112,8	1	1	1	4,748	11,996	0,040352	0,215		0,05		0,459	0,12	0,02				0,098958	0,075		0,167	0,026295	0,149	5225	0,002	0,481	0,222	0,097	0,707	0,007	0,011	0,067	0,01	0,017	0,493	0,002	0,003	0,004	0,86	0,0006	0,293	0,099	0,792	0,005	0,016	0,068	0,012	0,013	0,539	0,003	0,083	4,4	51,3	1,1	29,4	0,1	2,9	17,8	5,5	57,9	0,6	14,7	0,1	2,7	21,4
3337	"г683863?;;>"	07.11.2070 18:13	Э90ХАФ	Р65	18	49,2166667	19,9666667	49,0666667	2,9276596	0,48588	0,07371	0,1552605	0,105399	0,0912102	1580	1571	10,9598456	12,1296206	12756,26043	114,1	1	1	1	7,885	11,011		0,089		0,05		0,537	0,057	0,02				0,099682	0,093		0,243	0,026042	0,13	4245	0,002	0,459	0,223	0,107	0,667	0,01	0,01	0,085	0,008	0,018	0,455	0,002	0,002	0,003	0,866	0,0003	0,287	0,106	0,805	0,009	0,015	0,085	0,01	0,013	0,56	0,003	0,084	3,5	56,1	0,6	16,4	0,09	2,2	25,2	5,7	53,3	1	12,8	0,19	2,1	25,1
3338	"г683863?;;?"	07.11.2070 19:05	Э90ХАФ	Р65	25	45,2	20,3333333	44,8666667		0,506125	0,110565	0,159335	0,09141	0,093204	1570	1572	11,581474	7,0089385	12942,29508	116,8	1	1	1	15,976	0,697		0,076		0,05		0,555	0,07	0,02				0,101816	0,07		0,2500001	0,026693	0,195	4386	0,002	0,474	0,198	0,098	0,653	0,006	0,011	0,071	0,008	0,017	0,45	0,002	0,002	0,004	0,864	0,0003	0,288	0,095	0,792	0,004	0,014	0,07	0,008	0,012	0,543	0,003	0,083	4,3	58,3	0,4	12,3	0,07	2,6	22,6	5,2	60,3	0,5	8,3	0,07	2,6	23,1
3339	"г683863?;<6"	07.11.2070 19:56	Э90ХАФ	Р65	27	45,2166667	20,4	45,0666667	3,5531365	0,517805	0,111699	0,189794	0,076362	0,091293	1554	1567	13,8681388	14,1320023	13720,58824	114	1	1	1	7,327	13,763		0,051		0,05		0,568	0,045	0,02				0,099646	0,034		0,299	0,026295	0,197	4665	0,002	0,45	0,193	0,102	0,626	0,008	0,011	0,071	0,007	0,017	0,461	0,002	0,002	0,003	0,847	0,0001	0,29	0,103	0,797	0,006	0,015	0,071	0,009	0,014	0,544	0,003	0,084	4	57,9	0,5	12,2	0,07	2,4	23,7	4,9	59,1	0,9	6,5	0,07	2,4	24,7
3340	"г683863?;<7"	07.11.2070 20:48	Э90ХАФ	Р65	29	47,5333333	22,1833333	47,3666667	3,4203864	0,56808	0,12474	0,217403	0,12768	0,0975706	1552	1579	12,2435326	15,9873016	13740,04508	120,6	1	1	1	7,625	15,108		0,044		0,178		0,516	0,044	0,02				0,106518	0,1		0,341	0,028067	0,22	5080	0,002	0,427	0,188	0,114	0,612	0,007	0,009	0,066	0,007	0,019	0,439	0,002	0,002	0,003	0,867	0,0004	0,289	0,113	0,793	0,005	0,015	0,066	0,008	0,014	0,548	0,003	0,084	3,9	48,8	0,7	9,2	0,1	2,6	19	4,5	51	0,6	6,7	0,07	2,5	20,7
3341	"г683863?;<8"	07.11.2070 21:47	Э90ХАФ	Р65	25	45,5166667	16,85	45,35	2,5659856	0,490305	0,092421	0,1032435	0,058995	0,0905825	1568	1565	9,6688073	9,2577875	12726,4095	113,9	1	1	1	5,855	8,206		0,044		0,05		0,541	0,045	0,02				0,099356	0,045		0,162	0,02521	0,163	3574	0,002	0,447	0,209	0,101	0,697	0,006	0,009	0,066	0,01	0,02	0,475	0,002	0,002	0,003	0,877	0,0004	0,29	0,102	0,793	0,005	0,016	0,066	0,012	0,017	0,543	0,003	0,083	3,2	46,9	0,7	8,3	0,08	2,8	16,7	4,5	54	0,8	4,9	0,06	2,8	19,2
3342	"г683863?;<9"	07.11.2070 22:38	Э90ХАФ	Р65	28	47	30,3	46,85	3,7773723	0,464975	0,116235	0,162048	0,04608	0,0908279	1510	1575	10,3072727	10,7296716	13647,52475	113,3	1	1	1	5,669	10,527				0,05		0,503	0,045	0,02				0,099284			0,256	0,025897	0,205	6892	0,002	0,48	0,188	0,107	0,65	0,008	0,013	0,077	0,007	0,02	0,492	0,002	0,002	0,003	0,866	0,0001	0,289	0,109	0,792	0,007	0,017	0,078	0,009	0,014	0,534	0,003	0,083	3,6	51,1	0,9	8,7	0,12	2,8	18	6,8	59,5	0,6	6,5	0,06	2,4	25
3343	"г683863?;<:"	07.11.2070 23:35	Э76ХФ	Р65	26	51,0333333	30,5	51,0333333	3,4102983	0,379865	0,052731	0,053102	0,092814	0,0375482	1557	1631	7,4896484		13664,2623	111,3	1	1	1	12,722			0,105		0,05		0,414	0,049	0,02				0,046947	0,118		0,081		0,093	6946	0,002	0,451	0,375	0,085	0,744	0,007	0,013	0,07	0,011	0,017	0,489	0,002	0,003	0,003	0,747	0,0002	0,423	0,086	0,795	0,007	0,012	0,072	0,012	0,012	0,552	0,003	0,037	4,9	59,2	0,6	11,8	0,11	2,6	22,4	5,3	60,1	0,7	7,2	0,1	2,7	22,4
3344	"г683863?;<;"	08.11.2070 0:25	Э76ХФ	Р65	35	49,8666667	25,55	49,8666667	3,8100847	0,50639	0,115668	0,1441145	0,112767	0,0389367	1554	1599	9,9882826		14028,96282	115	1	1	1	16,575			0,084		0,05		0,555	0,043	0,02				0,048683	0,109		0,225		0,204	5974	0,002	0,394	0,32	0,127	0,657	0,007	0,011	0,072	0,009	0,022	0,453	0,001	0,003	0,004	0,761	0,0003	0,417	0,123	0,784	0,005	0,013	0,068	0,01	0,013	0,577	0,004	0,036	4,7	48,3	0,3	11,3	0,14	2,1	22,5	5,2	47,7	0,3	6,3	0,05	2,4	20,1
3345	"г683863?;<<"	08.11.2070 1:15	Э76ХФ	Р65	44	45	29,1666667	45	3,7025921	0,52553	0,11907	0,1438975	0,103485	0,0381273	1536	1600	9,9180669		13754,05714	113	1	1	1	14,822			0,128		0,05		0,578	0,044	0,02				0,047671	0,095		0,225		0,21	6686	0,002	0,374	0,32	0,115	0,66	0,006	0,012	0,078	0,007	0,02	0,463	0,001	0,002	0,003	0,756	0,0001	0,419	0,114	0,787	0,006	0,014	0,077	0,008	0,016	0,585	0,004	0,036	4,4	51,7	1,1	12,4	0,3	2,1	24,7	4,7	59,2	0,7	6,1	0,09	2,2	26,4
3346	"г683863?;<="	08.11.2070 2:06	Э76ХФ	Р65	48	47,5166667	28,6166667	47,5166667	3,656859	0,48557	0,133812	0,1173295	0,123591	0,0410201	1525	1589	11,091285		13976,47059	120	1	1	1	17,287			0,045		0,05		0,527	0,044	0,02				0,051288	0,137		0,182		0,236	6666	0,002	0,431	0,314	0,104	0,69	0,005	0,011	0,065	0,008	0,019	0,451	0,002	0,002	0,004	0,78	0,0002	0,419	0,1	0,783	0,004	0,012	0,064	0,009	0,015	0,572	0,004	0,037	5	49,9	1	9,3	0,17	2,4	20,8	6,6	58,9	0,8	4,9	0,07	2,7	22,2
3347	"г683863?;<>"	08.11.2070 2:58	Э76ХФ	Р65	50	46,0333333	23,1833333	46,0333333	3,7559462	0,434835	0,095823	0,0241365	0,064161	0,0387927	1527	1588	8,4887262		13923,79583	112,7	1	1	1	12,884					0,05		0,475	0,043	0,02				0,048503	0,087		0,036		0,169	5380	0,002	0,441	0,338	0,083	0,762	0,006	0,012	0,061	0,009	0,017	0,508	0,002	0,003	0,004	0,777	0,0002	0,418	0,082	0,784	0,005	0,014	0,06	0,011	0,013	0,569	0,003	0,038	5,2	50,2	0,9	9,9	0,21	2,6	19,3	6	50,7	0,8	4,9	0,08	2,6	19,8
3348	"г683863?;<?"	08.11.2070 3:49	Э76ХФ	Р65	54	47,5166667	18,3833333	47,5166667	3	0,466695	0,109431	0,096779	0,105234	0,0383296	1565	1567	10,162731		13704,80508	113,4	1	1	1	16,043			0,065		0,05		0,509	0,04	0,02				0,047924	0,118		0,15		0,193	4199	0,002	0,409	0,326	0,09	0,7	0,005	0,012	0,061	0,01	0,019	0,466	0,001	0,003	0,004	0,775	0,0003	0,418	0,09	0,786	0,005	0,012	0,061	0,011	0,016	0,572	0,004	0,037	5	53,5	1,3	15,3	0,29	2,2	24,5	5,4	50,7	0,3	9,5	0,11	2,1	23,8
3349	"г683863?;=6"	08.11.2070 4:45	Э76ХФ	Р65	54	42,4	20,5166667	42,4	3,4745383	0,49552	0,121338	0,08052	0,08217	0,0392838	1552	1566	8,2342541		13771,24289	115,4	1	1	1	11,592			0,066		0,05		0,543	0,045	0,02				0,049117	0,09		0,125		0,214	4709	0,002	0,38	0,318	0,083	0,711	0,005	0,011	0,057	0,009	0,014	0,481	0,002	0,003	0,004	0,772	0,0002	0,417	0,084	0,779	0,004	0,012	0,058	0,01	0,013	0,564	0,004	0,037	4,7	53,2	0,8	13,9	0,36	2,2	24,2	4,9	55,1	0,6	7,6	0,24	2,1	26,8
3350	"г683863?;=7"	08.11.2070 5:59	Э76ХФ	Р65	30	43,0333333	16,35	43,0333333	2,9384711	0,583355	0,143451	0,143383	0,215958	0,039255	1573	1575	15,003718		13482,56881	115,3	1	1	1	21,522			0,149		0,05		0,645	0,044	0,02				0,049081	0,266		0,22		0,253	3674	0,001	0,325	0,3	0,1	0,637	0,006	0,013	0,061	0,011	0,022	0,385	0,001	0,004	0,003	0,776	0,0004	0,419	0,098	0,783	0,005	0,014	0,061	0,012	0,016	0,58	0,004	0,039	4,2	46,3	1,4	18,1	1,2	1,9	23,9	5,4	47,4	0,3	20,6	0,18	2	24,6
3351	"г683863?;=8"	08.11.2070 7:03	Э76ХФ	Р65	17	48,7333333	15,3666667	48,7333333	2	0,43624	0,127008	0,0977375	0,119337	0,0385608	1608	1572	18,4820109		13173,96963	113	1	1	1	30,023					0,351		0,208	0,081	0,02				0,048213	0,139		0,151		0,224	3374	0,002	0,28	0,278	0,097	0,628	0,007	0,009	0,07	0,011	0,019	0,415	0,001	0,003	0,003	0,755	0,0003	0,425	0,099	0,777	0,008	0,011	0,074	0,012	0,013	0,559	0,003	0,038	4,3	50,9	1,5	24,7	0,87	2,1	24,5	4,7	46,4	0,7	20,5	0,24	2	23,7
3352	"г683863?;=9"	08.11.2070 8:01	Э76ХФ	Р65	17	43,55	16,8	43,55	1,2925014	0,50936	0,100926	0,103512	0,124272	0,0387055	1590	1579	9,9113662		12671,42857	112,5	1	1	1	14,388			0,082		0,05		0,563	0,075	0,02				0,048394	0,144		0,16		0,178	3548	0,002	0,37	0,332	0,105	0,694	0,006	0,011	0,071	0,011	0,02	0,465	0,001	0,003	0,003	0,799	0,0002	0,416	0,103	0,812	0,005	0,012	0,07	0,013	0,015	0,568	0,003	0,039	4,1	48,9	2,1	18,6	2,1	2	24,4	6,2	41,4	1,4	17,1	1,45	1,7	25,1
3353	"г683863?;=:"	08.11.2070 17:14	Э76ХФ	Р65	9	70,2	30,75	70,2	2,7266573	0,426885	0,150255	0,2083005	0,195561	0,0379825	1593	1630	12,1589744		12776,58537	110,2	1	1	1	28,452			0,488		0,05		0,448		0,02				0,04749	0,207		0,324		0,265	6548	0,001	0,424	0,29	0,099	0,594	0,007	0,012	0,063	0,011	0,02	0,401	0,001	0,002	0,003	0,763	0,0003	0,419	0,098	0,787	0,006	0,013	0,064	0,012	0,01	0,552	0,002	0,036	4,1	43,6	0,7	23	1,08	1,6	26,7	4,3	56	0,3	11,9	0,33	2,1	26,7
3354	"г683863?;=;"	08.11.2070 18:11	Э76ХФ	Р65	31	52,2	28,7333333	52,2	2,6224178	0,50929	0,150822	0,184921	0,136884	0,0406722	1584	1605	6,354023		12025,75406	113,8	1	1	1	11,056			0,081		0,687			0,046	0,02				0,050853	0,128		0,289		0,266	5759	0,001	0,334	0,295	0,094	0,621	0,007	0,012	0,064	0,009	0,023	0,435	0,001	0,002	0,002	0,773	0,0001	0,422	0,095	0,791	0,006	0,014	0,065	0,01	0,02	0,572	0,003	0,038	4	48,5	0,3	13,7	0,13	2,1	22,8	5	58,3	0,3	8,8	0,11	2,2	26,7
3355	"г683863?;=<"	08.11.2070 19:03	Э76ХФ	Р65	40	51,85	28,8666667	51,85	3,1196367	0,390385	0,107163	0,001085	0,04641	0,038761	1549	1596	12,2078278		12712,24018	112,9	1	1	1	20,794			0,089		0,139		0,342	0,075	0,02				0,048647	0,07				0,189	6116	0,002	0,467	0,327	0,112	0,789	0,006	0,011	0,075	0,015	0,017	0,505	0,002	0,003	0,004	0,769	0,0006	0,413	0,108	0,787	0,005	0,011	0,074	0,016	0,015	0,554	0,004	0,037	4,8	58,3	0,6	10,2	0,13	2,6	22,2	4,5	56,2	0,3	6,9	0,09	2,2	25,1
3356	"г683863?;=="	08.11.2070 19:57	Э76ХФ	Р65	45	42,3666667	26,9166667	41,7666667	3,7622244	0,311155	0,118503	0,001922	0,082212	0,0373359	1560	1599	12,0483639		9997,52322	113	1	1	1	16,774			0,088		0,05		0,319	0,06	0,02				0,046875	0,124				0,209	4485	0,003	0,526	0,318	0,103	0,795	0,006	0,012	0,063	0,017	0,018	0,497	0,003	0,034	0,004	0,774	0,0003	0,415	0,1	0,79	0,006	0,012	0,063	0,017	0,012	0,548	0,003	0,036	5,7	57,3	0,8	11,5	0,14	2,6	21,9	4,5	58,1	0,3	7,6	0,09	2,2	26,8
3357	"г683863?;=>"	08.11.2070 20:53	Э76ХФ	Р65	40	50,1333333	31,3333333	49,8666667	3,4162728	0,4293844	0,168399	0,155754	0,099612	0,0392659	1542	1573	5,6914992		11558,29787	113,9	1	1	1	9,206		0,050052	0,248		0,05		0,391	0,095	0,02				0,049298	0,084		0,244		0,297	6036	0,002	0,417	0,276	0,093	0,659	0,006	0,012	0,073	0,008	0,017	0,475	0,002	0,035	0,005	0,753	0,0005	0,415	0,092	0,794	0,006	0,012	0,073	0,009	0,015	0,569	0,004	0,036	5,2	57,5	0,7	11,5	0,08	2,6	22,3	4,6	57,4	0,3	8,5	0,09	2,2	25,9
3358	"г683863?;=?"	08.11.2070 21:45	Э76ХФ	Р65	46	43,9833333	22,75	43,0166667	3,2948944	0,404845	0,166099	0,151354	0,099678	0,0388915	1546	1578	12,5957993		12596,04396	115,4	1	1	1	17,991			0,087		0,05		0,42	0,059	0,02				0,048828	0,086		0,237		0,293	4776	0,002	0,441	0,281	0,097	0,662	0,005	0,011	0,06	0,009	0,016	0,477	0,002	0,036	0,003	0,762	0,0002	0,417	0,096	0,789	0,004	0,012	0,06	0,009	0,013	0,552	0,003	0,036	4,2	57,3	0,4	13,4	0,1	2,3	25,2	4,4	55,8	0,5	8,6	0,11	2,2	25,9
3359	"г683863?;>6"	08.11.2070 22:38	Э76ХФ	Р65	46	42,0333333	19,7333333	41,4	2,8468233	0,4580241	0,173455	0,171256	0,117192	0,0389489	1567	1572	11,6985449		12283,78378	114,9	1	1	1	16,079		0,007178	0,088		0,05		0,475	0,069	0,02				0,0489	0,104		0,268		0,307	4040	0,002	0,42	0,278	0,095	0,649	0,008	0,012	0,068	0,009	0,017	0,461	0,001	0,032	0,003	0,77	0,0002	0,418	0,094	0,792	0,008	0,013	0,068	0,01	0,013	0,555	0,003	0,035	4,2	54,2	0,5	15,5	0,16	2,2	24,5	4,5	57,7	0,4	7,7	0,11	2,2	26,3
3360	"г683863?;>7"	08.11.2070 23:30	Э76ХФ	Р65	45	43,5333333	25,9166667	43,5333333	4,2273535	0,2912027	0,1469	0,129584	0,08295	0,0379413	1523	1578	11,484097		13020,19293	113,1	1	1	1	16,569		0,036666	0,145		0,05		0,241	0,133	0,02				0,047635	0,07		0,203		0,26	5624	0,002	0,531	0,293	0,091	0,677	0,008	0,009	0,069	0,009	0,016	0,49	0,002	0,036	0,003	0,772	0,0003	0,417	0,088	0,796	0,006	0,012	0,065	0,009	0,012	0,563	0,003	0,036	4	58,9	0,5	13	0,1	2,6	22,5	4,2	62,2	0,4	6,7	0,08	2,8	21,5
3361	"г683863?;>8"	09.11.2070 0:21	Э76ХФ	Р65	45	41,7666667	19,65	41,0333333	2,870229	0,43147	0,17515	0,1792525	0,109587	0,0396984	1571	1576	8,5019865		12473,28244	114,1	1	1	1	11,532			0,149		0,05		0,45	0,072	0,02				0,049841	0,089		0,281		0,31	4085	0,002	0,429	0,272	0,089	0,639	0,005	0,012	0,058	0,008	0,015	0,479	0,002	0,036	0,004	0,765	0,0002	0,418	0,088	0,796	0,004	0,013	0,059	0,009	0,01	0,566	0,003	0,037	5,1	56,4	0,4	11,6	0,08	2,4	23,6	4,4	57,1	0,4	8,3	0,11	2,1	26,7
3362	"г683863?;>9"	09.11.2070 1:13	Э76ХФ	Р65	43	44,8166667	22,5166667	44,3833333	3,3062241	0,3678628	0,145205	0,148822	0,098958	0,0384017	1558	1573	4,0185102		11860,54774	113,9	1	1	1	5,934		0,028324	0,162		0,05		0,345	0,071	0,02				0,048213	0,086		0,233		0,257	4451	0,002	0,456	0,299	0,099	0,666	0,005	0,009	0,058	0,007	0,016	0,478	0,002	0,021	0,003	0,778	0,0002	0,419	0,098	0,789	0,005	0,012	0,058	0,008	0,014	0,566	0,003	0,036	4,6	58,2	0,4	12,5	0,13	2,5	23,1	6	59,5	0,4	8,4	0,06	2,8	21,6
3363	"г683863?;>:"	09.11.2070 2:11	Э76ХФ	Р65	38	42,05	21,7	42,0166667	3,547421	0,361615	0,164415	0,224986	0,15618	0,0391798	1554	1583	10,8452514		12340,09217	113,8	1	1	1	15,099			0,142		0,05		0,364	0,058	0,02				0,04919	0,14		0,352		0,291	4463	0,001	0,492	0,28	0,106	0,597	0,007	0,011	0,078	0,007	0,017	0,431	0,002	0,036	0,003	0,764	0,0003	0,416	0,106	0,788	0,006	0,012	0,078	0,008	0,013	0,557	0,003	0,036	4,1	53,5	0,6	15,9	0,18	2,2	24,5	4,2	56,8	0,6	8,5	0,14	2,1	26,5
3364	"г683863?;>;"	09.11.2070 3:03	Э76ХФ	Р65	36	44,9833333	24,5166667	44,9833333	3,5786988	0,3274194	0,139555	0,12313	0,075846	0,0393527	1534	1580	7,764174		11974,71108	114,4	1	1	1	11,45		0,040352	0,088		0,05		0,283	0,084	0,02				0,049407	0,062		0,193		0,247	4893	0,002	0,505	0,302	0,103	0,687	0,005	0,01	0,074	0,009	0,018	0,494	0,002	0,017	0,004	0,784	0,0005	0,418	0,103	0,796	0,005	0,011	0,074	0,01	0,013	0,573	0,004	0,036	3,5	52,2	0,5	9	0,11	2,7	19,6	3,7	53	0,5	10	0,13	2,3	23,2
3365	"г683863?;><"	09.11.2070 3:54	Э76ХФ	Р65	37	43,4	18,8166667	43,4	2,9447768	0,383182	0,145205	0,146073	0,088956	0,0391217	1567	1578	10,6369969		11775,73074	113,1	1	1	1	15,27		0,03686	0,085		0,05		0,354	0,06	0,02				0,049117	0,072		0,229		0,257	3693	0,002	0,456	0,297	0,107	0,664	0,006	0,01	0,074	0,009	0,016	0,488	0,002	0,036	0,003	0,785	0,0002	0,42	0,107	0,797	0,005	0,013	0,073	0,009	0,013	0,572	0,003	0,037	3,5	52,2	0,5	9	0,11	2,7	19,6	4,6	52,8	0,3	7,1	0,06	2,6	20,4
3366	"г683863?;>="	09.11.2070 4:45	Э76ХФ	Р65	36	41,6833333	18,2666667	41,6833333	3,5085951	0,3980897	0,155375	0,2019345	0,138429	0,0394968	1565	1577	7,47493		12291,24088	114,4	1	1	1	10,386		0,005626	0,086		0,05		0,405	0,059	0,02				0,049588	0,123		0,316		0,275	3742	0,002	0,461	0,286	0,11	0,618	0,005	0,011	0,064	0,007	0,017	0,448	0,001	0,036	0,003	0,778	0,0002	0,417	0,11	0,796	0,005	0,012	0,065	0,008	0,014	0,565	0,003	0,037	4	52,4	0,4	10	0,1	2,3	22,4	5,2	57,8	0,5	8,5	0,08	2,7	21,7
3367	"г683863?;>>"	09.11.2070 5:37	Э76ХФ	Р65	35	43,6833333	20,8166667	43,6833333	3,5339416	0,3518484	0,153115	0,189458	0,115782	0,0388055	1556	1577	6,83533		12921,3771	113,9	1	1	1	9,953		0,026772	0,086		0,05		0,324	0,06	0,02				0,04872	0,094		0,297		0,271	4483	0,002	0,467	0,288	0,104	0,63	0,006	0,011	0,065	0,007	0,016	0,458	0,002	0,033	0,003	0,755	0,0002	0,417	0,102	0,795	0,005	0,011	0,065	0,008	0,013	0,56	0,003	0,036	4,7	59,9	0,4	10	0,09	2,7	22	3,6	54,8	1	8,1	0,15	2,1	27,3
3368	"г683863?;>?"	09.11.2070 6:34	Э76ХФ	Р65	30	46,7166667	21,1833333	46,55	3,008	0,368405	0,147465	0,160973	0,107682	0,040044	1560	1582	7,0904409		12238,86703	114,3	1	1	1	10,096			0,086		0,05		0,378	0,073	0,02				0,050275	0,094		0,252		0,261	4321	0,002	0,473	0,296	0,099	0,645	0,005	0,01	0,061	0,008	0,016	0,469	0,002	0,035	0,003	0,769	0,0002	0,417	0,099	0,784	0,005	0,011	0,061	0,008	0,014	0,557	0,003	0,036	3,1	57,1	0,5	11,1	0,15	2,3	24,7	3,5	59,6	0,5	10,7	0,08	2,3	26
3369	"г683863?;?6"	09.11.2070 7:26	Э76ХФ	Р65	39	42,7	18,55	42,7	2,6035992	0,3248307	0,139555	0,114056	0,11805	0,0389489	1578	1572	7,6208633		11705,66038	114,7	1	1	1	10,593		0,019206			0,05		0,305	0,07	0,02				0,0489	0,13		0,177		0,247	3619	0,002	0,523	0,298	0,103	0,682	0,006	0,009	0,061	0,01	0,015	0,463	0,002	0,003	0,003	0,77	0,0003	0,42	0,104	0,798	0,004	0,013	0,06	0,011	0,014	0,568	0,003	0,036	3,3	50,5	0,7	9,2	0,16	2,4	21	4,3	59,8	0,6	7,4	0,09	2,6	22,6
3370	"г683863?;?7"	09.11.2070 8:15	Э76ХФ	Р65	42	44,8666667	25,75	44,8666667	3,81209	0,423666	0,1243	0,1151955	0,086103	0,0388342	1551	1570	16,5570304		12442,71845	113,9	1	1	1	24,532		0,02328			0,05		0,425	0,1	0,02				0,048756	0,081		0,18		0,22	5340	0,002	0,448	0,315	0,103	0,688	0,006	0,009	0,064	0,009	0,017	0,482	0,002	0,003	0,003	0,785	0,0003	0,42	0,101	0,779	0,006	0,01	0,067	0,01	0,012	0,562	0,004	0,038	3,7	61,2	0,4	8,9	0,18	2,9	21,3	3,4	59,4	0,5	10,3	0,11	2,3	26,2
3371	"г683863?;?8"	09.11.2070 9:11	Э76ХФ	Р65	42	40,7166667	24,2333333	40,7166667	2	0,432175	0,165545	0,221741	0,124962	0,0389783	1557	1574	21,2323373		12354,88308	115,2	1	1	1	28,817			0,064		0,05		0,451	0,059	0,02				0,048937	0,094		0,348		0,293	4990	0,002	0,377	0,285	0,115	0,584	0,008	0,009	0,079	0,007	0,021	0,436	0,002	0,002	0,003	0,777	0,0003	0,423	0,113	0,779	0,007	0,012	0,079	0,008	0,016	0,546	0,003	0,036	3,6	49,8	0,7	7,7	0,13	2,4	20,6	3,5	59,2	0,5	9,8	0,11	2,3	26,1
3372	"г683863?;?9"	09.11.2070 10:06	Э76ХФ	Р65	36	40,35	21,85	40,35	2,1773256	0,3489814	0,148595	0,138043	0,068232	0,039093	1552	1571	11,901904		12324,02746	115,4	1	1	1	15,975		0,028712			0,05		0,321	0,069	0,02				0,049081	0,044		0,217		0,263	4488	0,002	0,473	0,292	0,108	0,658	0,007	0,009	0,065	0,008	0,017	0,49	0,002	0,003	0,003	0,789	0,0002	0,412	0,105	0,771	0,006	0,01	0,065	0,008	0,012	0,552	0,003	0,036	3,8	59,3	0,4	9,4	0,15	2,7	22,3	4,6	62,7	0,4	5,1	0,08	2,8	22,5
3373	"г683863?;?:"	09.11.2070 11:02	Э76ХФ	Р65	31	40,5166667	33	40,5166667	4,1783714	0,165315	0,123735	0,0662685	0,064287	0,0384885	1578	1624	7,849083		13412,72727	113	1	1	1	10,581					0,05		0,144	0,108	0,02				0,048322	0,069		0,103		0,219	7377	0,003	0,62	0,311	0,102	0,73	0,005	0,008	0,058	0,011	0,016	0,505	0,003	0,004	0,005	0,77	0,0004	0,416	0,103	0,78	0,004	0,008	0,058	0,012	0,01	0,553	0,004	0,038	3,1	56,8	0,3	5,5	0,13	3	18,9	3,5	63,5	0,9	3,7	0,11	2,6	24,7
3374	"г683863?;?;"	09.11.2070 11:58	Э76ХФ	Р65	27	44,0333333	22,5833333	44,0333333		0,265244	0,133905	0,0993885	0,109269	0,039093	1573	1586	6,3096397		11102,87823	115	1	1	1	9		0,02522			0,05		0,226	0,111	0,02				0,049081	0,123		0,154		0,237	4179	0,002	0,537	0,302	0,108	0,693	0,006	0,009	0,077	0,009	0,014	0,461	0,002	0,003	0,004	0,776		0,412	0,108	0,777	0,006	0,009	0,077	0,01	0,011	0,552	0,004	0,036	3,2	63,9	0,6	6,7	0,17	2,9	21,9	3,5	58,9	0,6	10,1	0,11	2,3	26,1
3375	"г683863?;?<"	09.11.2070 12:57	Э76ХФ	Р65																																																																																
3376	"г683863?;?="	09.11.2070 13:51	Э76ХФ	Р65	24	45,3666667	26,6166667	41,35	2,592399	0,3492114	0,124865	0,149902	0,091362	0,0386133	1556	1587	11,1423022		12170,56982	113,5	1	1	1	15,299		0,009312			0,05		0,348	0,07	0,02				0,048358	0,074		0,235		0,221	5399	0,002	0,48	0,313	0,122	0,65	0,006	0,014	0,065	0,008	0,016	0,474	0,002	0,002	0,003	0,766	0,0001	0,416	0,122	0,782	0,005	0,014	0,064	0,008	0,015	0,563	0,003	0,036	4,2	58	1,8	6,3	0,31	2,9	19,8	5,1	62,6	0,4	3,2	0,07	2,8	22,7
3377	"г683863?;?>"	09.11.2070 14:41	Э76ХФ	Р65	31	43,8833333	18,2	43,8833333	2	0,3269718	0,12317	0,126868	0,096291	0,0387011	1573	1572	7,847527		11100	113,4	1	1	1	11,283		0,024444			0,05		0,304	0,059	0,02				0,048322	0,092		0,199		0,218	3367	0,002	0,489	0,313	0,125	0,669	0,006	0,011	0,067	0,008	0,018	0,471	0,002	0,002	0,003	0,785	0,0003	0,415	0,126	0,778	0,005	0,012	0,067	0,01	0,014	0,558	0,003	0,036	4,6	59,4	0,3	10,7	0,11	2,7	21,9	3,5	59,3	0,6	9,3	0,11	2,2	26,6
3378	"г683863?;??"	09.11.2070 15:33	Э76ХФ	Р65	38	47,2	26,4333333	44,35	2,6361043	0,3746806	0,104525	0,1288665	0,0777	0,0391063	1534	1566	7,5750157		11962,16898	114,7	1	1	1	10,039		0,017848			0,05		0,374	0,106	0,02				0,048828	0,063		0,203		0,185	5270	0,002	0,479	0,327	0,117	0,672	0,006	0,01	0,067	0,009	0,018	0,479	0,003	0,003	0,003	0,771	0,0001	0,415	0,116	0,783	0,005	0,012	0,067	0,01	0,014	0,568	0,004	0,036	3,7	58,6	0,4	9,2	0,11	2,7	21,6	3,4	58,7	0,6	8,9	0,1	2,3	26
3379	г683863?<66	09.11.2070 16:22	Э76ХФ	Р65	39	41,35	19,1166667	41,35	2,7513966	0,3490635	0,13221	0,133726	0,098166	0,0391936	1550	1578	7,0219614		13009,59024	115,4	1	1	1	9,308		0,02813			0,05		0,325	0,108	0,02				0,048937	0,092		0,21		0,234	4145	0,002	0,472	0,306	0,104	0,665	0,007	0,012	0,065	0,009	0,018	0,466	0,002	0,003	0,003	0,785	0,0003	0,416	0,104	0,79	0,006	0,014	0,065	0,011	0,015	0,581	0,005	0,037	3,5	58,4	0,5	7,5	0,3	2,8	21,1	4,1	60,3	0,3	6,1	0,08	2,7	22,6
3380	г683863?<67	09.11.2070 17:26	Э76ХФ	Р65	24	41,0333333	14,9833333	41,0333333	2,2989564	0,29818	0,118085	0,0936075	0,095457	0,0378609	1597	1585	9,9051178		11156,396	110,8	1	1	1	13,548		0,0097			0,05		0,288	0,105	0,02				0,047273	0,105		0,146		0,209	2786	0,002	0,505	0,314	0,122	0,696	0,008	0,009	0,072	0,01	0,017	0,475	0,002	0,003	0,003	0,776	0,0002	0,417	0,119	0,777	0,007	0,011	0,071	0,01	0,015	0,562	0,003	0,037	3,6	52,9	0,4	7,6	0,1	2,8	19	3,5	58,4	0,7	9,4	0,1	2,2	26,6
3381	г683863?<68	09.11.2070 18:21	Э76ХФ	Р65	23	41,35	20,1333333	41,35	1,0492958	0,319863	0,1017	0,0718155	0,073527	0,0377448	1566	1568	12,5847642		10415,56291	112,4	1	1	1	17,346		0,02134			0,05		0,305	0,115	0,02				0,047128	0,081		0,112		0,18	3495	0,002	0,48	0,328	0,104	0,707	0,007	0,01	0,068	0,011	0,018	0,491	0,002	0,002	0,004	0,785	0,0001	0,414	0,102	0,774	0,006	0,012	0,068	0,011	0,012	0,566	0,003	0,036	3,4	54,1	0,3	5,1	0,11	3,1	17,7	3,6	60,1	0,6	8,5	0,12	2,3	26,4
3382	г683863?<69	09.11.2070 19:13	Э76ХФ	Р65	19	42,7	20,1833333	42,7	1	0,343075	0,127125	0,0963855	0,08043	0,0408155	1572	1574	13,3749415		10615,68951	115,1000001	1	1	1	19,037					0,05		0,353	0,069	0,0200001				0,050962	0,081		0,151		0,225	3571	0,002	0,442	0,31	0,095	0,697	0,006	0,011	0,064	0,009	0,017	0,484	0,002	0,002	0,004	0,789	0,0002	0,414	0,095	0,78	0,005	0,012	0,064	0,009	0,012	0,57	0,004	0,037	3,9	45,6	0,6	8	0,18	2,6	17,7	5,1	64	0,2	6,1	0,05	2,8	22
3383	г683863?<6:	09.11.2070 20:04	Э76ХФ	Р65	22	43,2166667	20,65	43,2166667	2	0,353405	0,125995	0,121126	0,094626	0,0395701	1557	1575	17,7231839		12072,63923	113,9	1	1	1	25,482					0,05		0,365	0,094	0,02				0,049407	0,092		0,19		0,223	4155	0,002	0,483	0,311	0,099	0,68	0,006	0,011	0,061	0,009	0,017	0,477	0,002	0,002	0,003	0,763	0,0002	0,416	0,098	0,789	0,005	0,012	0,061	0,009	0,012	0,576	0,004	0,037	3,5	65	0,4	7,6	0,1	3,1	20,8	4,6	63,2	0,4	5,8	0,06	2,7	21,8
3384	"г683863?<6;"	09.11.2070 20:55	Э76ХФ	Р65	22	41	19,3	41	2	0,41312	0,12769	0,1573305	0,117312	0,0397439	1567	1573	9,0007317		12077,72021	115	1	1	1	12,301					0,05		0,437	0,08	0,02				0,049624	0,111		0,247		0,226	3885	0,002	0,409	0,312	0,098	0,648	0,006	0,012	0,065	0,008	0,019	0,462	0,002	0,002	0,003	0,797	0,0002	0,42	0,099	0,79	0,006	0,013	0,065	0,008	0,012	0,578	0,004	0,036	3,4	52,2	0,7	5,5	0,15	2,9	17,9	4	53,5	0,3	3,5	0,06	2,8	18,1
3385	г683863?<6<	09.11.2070 21:50	Э76ХФ	Р65	16	44,1666667	18,7833333	44,1666667	2,4200146	0,05204	0,10396	0,0453245	0,064767	0,0385273	1563	1576	8,7853585		11397,33807	111,2	1	1	1	12,934					0,05			0,08	0,02				0,048105	0,079		0,07		0,184	3568	0,003	0,757	0,325	0,09	0,748	0,006	0,01	0,056	0,014	0,015	0,518	0,003	0,004	0,004	0,806	0,0002	0,411	0,088	0,775	0,005	0,01	0,056	0,013	0,01	0,564	0,004	0,037	2,8	58,7	0,6	5,5	0,06	3,2	18,5	3,6	64,3	0,5	4	0,06	2,8	22,5
3386	г683863?<6=	09.11.2070 22:41	Э76ХФ	Р65	18	44,05	15,8666667	44,05	1,4923497	0,19497	0,13108	0,0564065	0,083688	0,039309	1592	1578	17,1064699		10743,27731	113,8	1	1	1	25,118					0,05		0,171	0,081	0,02				0,049081	0,103		0,087		0,232	2841	0,003	0,588	0,31	0,083	0,736	0,006	0,01	0,065	0,011	0,013	0,493	0,003	0,003	0,004	0,739	0,0004	0,417	0,081	0,779	0,005	0,011	0,066	0,011	0,01	0,562	0,003	0,036	4,1	65,2	0,3	8,4	0,09	3,1	20,9	4	63,1	0,7	6,2	0,1	2,8	21,5
3387	г683863?<6>	09.11.2070 23:30	Э76ХФ	Р65	20	42,0333333	14,7166667	42,0333333	1,296063	0,38029	0,16159	0,162314	0,143082	0,039715	1601	1576	13,6513085		10714,38279	115,9	1	1	1	19,127			0,054		0,05		0,39	0,048	0,02				0,049588	0,148		0,254		0,286	2628	0,002	0,448	0,285	0,088	0,645	0,006	0,011	0,061	0,008	0,016	0,447	0,001	0,002	0,003	0,754	0,0001	0,415	0,088	0,786	0,005	0,011	0,061	0,009	0,011	0,564	0,003	0,036	5	58,2	0,6	14,4	0,15	2,6	22,1	4,4	58,1	0,5	10,4	0,09	2,2	26,3
3388	г683863?<6?	10.11.2070 0:21	Э76ХФ	Р65	21	41,7	18,7166667	41,7	2	0,376615	0,144075	0,1290115	0,110673	0,0400042	1566	1574	14,3280576		11556,54497	115,2	1	1	1	19,916					0,05		0,39	0,083	0,02				0,049949	0,113		0,202		0,255	3605	0,002	0,439	0,3	0,085	0,672	0,007	0,01	0,064	0,008	0,015	0,466	0,002	0,002	0,003	0,761	0,0001	0,417	0,084	0,781	0,006	0,012	0,064	0,008	0,011	0,574	0,003	0,036	3,9	61,1	0,8	7,6	0,11	2,5	24,2	4,3	64	0,6	4,3	0,06	2,8	21,7
