Repository: Siella/alloy_building

# Прогнозирование химического состава шлака
Задание по Data science от компании EVRAZ (оптимизация сталеплавильного производства) в рамках хакатона ```</beCoder>```.

Мы реализовали наше решение как простой и лаконичный веб-сервис!
В папке `EDA` результаты анализа данных в рамках отборочного задания, в `modelling` — результаты моделирования целевых показателей химического состава шлака и `сыпуч известь РП`.

File: _data/Исходные данные.txt (part 39 of 78)
оком	t продувка	ПСН гр.	чист расход C	чист расход Cr	чист расход Mn	чист расход Si	чист расход V	температура первая	температура последняя	Ar (интенс.)	N2 (интенс.)	эл. энергия (интенс.)	произв жидкая сталь	произв количество обработок	произв  количество плавок	произв количество плавок (цел)	расход газ Ar	расход газ  N2	расход C пров.	сыпуч известь РП	сыпуч кварцит	сыпуч кокс пыль УСТК	сыпуч  кокс. мелочь (сух.)	сыпуч  кокс. мелочь КМ1	сыпуч  шпат плав.	ферспл CaC2	ферспл FeMo	ферспл FeSi-75	ферспл FeV азот.	ферспл  FeV-80	ферспл  Mn5Si65Al0.5	ферспл  Ni H1 пласт.	ферспл SiMn18	ферспл  ферванит	ферспл  фх850А	эл. энергия	химсталь первый Al_1	химсталь первый C_1	химсталь первый Cr_1	химсталь первый Cu_1	химсталь первый Mn_1	химсталь первый Mo_1	химсталь первый N_1	химсталь первый Ni_1	химсталь первый P_1	химсталь первый S_1	химсталь первый Si_1	химсталь первый Ti_1	химсталь первый V_1	химсталь последний Al	химсталь последний C	химсталь последний Ca	химсталь последний Cr	химсталь последний Cu	химсталь последний Mn	химсталь последний Mo	химсталь последний N	химсталь последний Ni	химсталь последний P	химсталь последний S	химсталь последний Si	химсталь последний Ti	химсталь последний V	химшлак первый Al2O3_1	химшлак первый CaO_1	химшлак первый FeO_1	химшлак первый MgO_1	химшлак первый MnO_1	химшлак первый R_1	химшлак первый SiO2_1	химшлак последний Al2O3	химшлак последний CaO	химшлак последний FeO	химшлак последний MgO	химшлак последний MnO	химшлак последний R	химшлак последний SiO2
3389	г683863?<76	10.11.2070 1:14	Э76ХФ	Р65	18	43,5333333	20,9833333	43,5333333	2	0,41326	0,14351	0,138436	0,139008	0,03986	1597	1601	12,7912694		11835,10723	115,3	1	1	1	18,558			0,08		0,05		0,435	0,081	0,02				0,049769	0,152		0,216		0,254	4139	0,002	0,431	0,301	0,084	0,671	0,005	0,009	0,059	0,009	0,014	0,452	0,002	0,002	0,003	0,758	0,0002	0,415	0,084	0,781	0,004	0,011	0,059	0,009	0,01	0,554	0,003	0,036	4,4	63,2	0,4	10	0,11	3	20,9	4,8	58,8	0,7	12,7	0,13	2,8	21,2
3390	г683863?<77	10.11.2070 2:05	Э76ХФ	Р65	18	43,85	20,5166667	43,85	2	0,37903	0,1356	0,117377	0,09489	0,039715	1564	1580	18,0759407		12089,68318	112,5	1	1	1	26,421					0,05		0,395	0,075	0,02				0,049588	0,094		0,184		0,24	4134	0,002	0,443	0,305	0,102	0,68	0,006	0,01	0,064	0,008	0,017	0,476	0,002	0,002	0,003	0,77	0,0001	0,418	0,103	0,784	0,005	0,012	0,065	0,009	0,012	0,573	0,004	0,037	3,5	56,3	0,2	8,6	0,08	2,8	19,8	4,5	64,6	0,3	5,4	0,05	2,8	22,1
3391	г683863?<78	10.11.2070 3:02	Э76ХФ	Р65	14	42,5333333	13,3333333	42,5333333	1,4876126	0,387585	0,157635	0,180904	0,135132	0,039715	1606	1575	19,2865204		11628	114,6	1	1	1	27,344			0,053		0,05		0,399	0,047	0,02				0,049588	0,128		0,284		0,279	2584	0,002	0,431	0,287	0,096	0,627	0,005	0,012	0,06	0,007	0,016	0,454	0,002	0,002	0,003	0,762	0,0001	0,416	0,096	0,783	0,004	0,012	0,06	0,008	0,012	0,576	0,003	0,036	3,7	55,2	0,4	6,4	0,09	3,1	18	6	60,6	0,5	7,2	0,07	2,8	21,7
3392	г683863?<79	10.11.2070 3:53	Э76ХФ	Р65	15	41,3666667	18,35	41,3666667	2	0,37331	0,14464	0,0989575	0,110133	0,0401779	1570	1575	14,8706688		12006,53951	116,2	1	1	1	20,505			0,081		0,05		0,387	0,081	0,02				0,050166	0,125		0,154		0,256	3672	0,002	0,456	0,302	0,104	0,707	0,005	0,009	0,061	0,013	0,019	0,468	0,002	0,003	0,004	0,796	0,0002	0,418	0,105	0,791	0,005	0,011	0,061	0,014	0,015	0,567	0,004	0,037	4	62,9	0,2	7,9	0,08	2,7	23	4,9	62	0,6	5	0,06	2,8	21,5
3393	г683863?<7:	10.11.2070 5:02	Э76ХФ	Р65	5	44,7166667	17,4833333	44,7166667	1,324295	0,34986	0,14125	0,140821	0,0804	0,039715	1596	1573	19,6436824		11386,84461	114,3	1	1	1	29,28					0,05		0,357	0,083	0,02				0,049588	0,062		0,222		0,25	3318	0,002	0,469	0,304	0,1	0,659	0,005	0,008	0,063	0,009	0,016	0,491	0,002	0,002	0,004	0,8	0,0003	0,418	0,1	0,78	0,004	0,01	0,064	0,01	0,012	0,576	0,004	0,036	3,9	62,7	0,3	6,9	0,08	2,8	22,6	4,8	59,4	0,6	12,6	0,14	2,7	22,2
3394	"г683863?<7;"	10.11.2070 5:51	Э76ХФ	Р65	11	44,0166667	27,7166667	44,0166667	2,3995772	0,319855	0,145205	0,0961275	0,096165	0,0389037	1581	1642	17,4724725		12657,36621	112,6	1	1	1	25,636			0,161		0,05		0,321	0,081	0,02				0,048575	0,105		0,15		0,257	5847	0,002	0,471	0,297	0,105	0,7	0,005	0,009	0,058	0,01	0,016	0,482	0,002	0,003	0,004	0,762	0,0003	0,417	0,103	0,782	0,004	0,01	0,058	0,011	0,01	0,539	0,003	0,037	3,8	54,8	0,4	8,3	0,12	3	18,1	5,9	61,4	0,8	6,8	0,08	2,8	22
3395	г683863?<7<	10.11.2070 6:47	Э76ХФ	Р65	9	45,2	22,15	45,2	2,3051559	0,33377	0,14577	0,14804	0,067938	0,0391936	1587	1603	19,804646		11991,87359	113,1	1	1	1	29,839			0,052		0,05		0,336	0,076	0,02				0,048937	0,04		0,234		0,258	4427	0,002	0,467	0,297	0,112	0,66	0,006	0,01	0,064	0,008	0,015	0,502	0,002	0,002	0,004	0,767	0,0003	0,418	0,112	0,786	0,005	0,011	0,064	0,009	0,011	0,573	0,004	0,037	4,3	61,2	0,5	9,3	0,1	2,9	20,8	5,5	58,9	0,5	7,5	0,08	2,7	21,9
3396	г683863?<7=	10.11.2070 7:39	Э76ХФ	Р65	10	45,7	17,6166667	45,7		0,343195	0,121475	0,1018595	0,10041	0,0396213	1613	1599	19,7592998		11416,46168	114,5000001	1	1	1	30,1					0,05		0,354	0,075	0,02				0,049552	0,109		0,159		0,215	3352	0,003	0,471	0,32	0,1	0,703	0,006	0,007	0,065	0,012	0,015	0,479	0,002	0,003	0,004	0,803	0,0002	0,416	0,099	0,781	0,005	0,01	0,065	0,013	0,011	0,561	0,003	0,037	4,5	62,1	0,8	9,1	0,08	3	20,9	3,5	60,4	0,6	8,8	0,12	2,3	26,4
3397	г683863?<7>	10.11.2070 8:31	Э76ХФ	Р65	16	57,85	25,7166667	57,85	3,5372928	0,34772	0,11978	0,099107	0,089757	0,039359	1550	1590	9,7907273		12505,50875	115,3	1	1	1	18,771					0,05		0,36	0,045	0,02				0,049986	0,094		0,155		0,212	5360	0,002	0,469	0,319	0,097	0,706	0,006	0,008	0,062	0,01	0,016	0,479	0,002	0,003	0,003	0,762	0,0001	0,414	0,097	0,788	0,006	0,011	0,062	0,011	0,011	0,565	0,003	0,037	4,2	64,8	0,7	8,4	0,08	3	21,7	3,7	58,9	0,6	9,4	0,14	2,3	25,6
3398	г683863?<7?	10.11.2070 9:29	Э76ХФ	Р65	26	48,05	25,1833333	48,05	3,182783	0,39695	0,15594	0,177351	0,117009	0,039444	1555	1585	10,1776928		12787,02846	116,8	1	1	1	16,273					0,05		0,411	0,047	0,02				0,050094	0,102		0,279		0,276	5367	0,003	0,434	0,293	0,104	0,64	0,005	0,009	0,058	0,008	0,018	0,467	0,002	0,003	0,003	0,766	0,0002	0,417	0,106	0,785	0,005	0,011	0,059	0,009	0,014	0,562	0,003	0,036	4,2	64,4	0,4	8,8	0,1	3	21,3	3,9	60,6	0,7	8,2	0,11	2,4	25,8
3399	г683863?<86	10.11.2070 10:20	Э76ХФ	Р65	36	43,85	22,3833333	43,85	3,6592544	0,42397	0,14803	0,1221745	0,112704	0,0400991	1557	1585	12,2072976		12612,06255	116,1	1	1	1	17,843					0,05		0,448	0,046	0,02				0,050926	0,119		0,191		0,262	4705	0,002	0,396	0,299	0,101	0,682	0,009	0,006	0,064	0,011	0,018	0,459	0,002	0,003	0,003	0,786	0,0002	0,417	0,099	0,784	0,008	0,01	0,064	0,012	0,014	0,575	0,004	0,038	4	52,3	0,8	8	0,15	2,7	19,5	4,5	52,6	0,5	5,7	0,05	2,7	19,5
3400	г683863?<87	10.11.2070 11:09	Э76ХФ	Р65	43	42,5166667	20	42,5166667	3,5724868	0,38041	0,1356	0,1605525	0,094506	0,0380204	1545	1577	11,6925911		13449	112,9	1	1	1	16,571					0,05		0,395	0,055	0,02				0,048286	0,075		0,253		0,24	4483	0,002	0,439	0,307	0,109	0,65	0,006	0,007	0,06	0,007	0,018	0,481	0,002	0,002	0,005	0,756	0,0001	0,416	0,106	0,784	0,005	0,013	0,06	0,008	0,013	0,581	0,004	0,036	4,1	51,3	0,7	5,8	0,1	2,7	18,9	4,9	52,8	0,7	3,5	0,07	2,8	18,6
3401	г683863?<88	10.11.2070 12:01	Э76ХФ	Р65	46	43,3666667	22,2	43,3666667	3,8266533	0,392075	0,115825	0,162861	0,112938	0,0392165	1525	1570	12,7224443		13627,02703	114	1	1	1	18,391					0,05		0,413	0,049	0,02				0,049805	0,102		0,256		0,205	5042	0,002	0,428	0,32	0,116	0,636	0,009	0,011	0,071	0,008	0,02	0,459	0,001	0,003	0,003	0,764	0,0002	0,412	0,114	0,772	0,008	0,012	0,071	0,008	0,015	0,57	0,003	0,037	4	47,7	0,8	7	0,13	2,6	18,2	6,1	51,9	0,5	5,1	0,05	2,5	21,1
3402	г683863?<89	10.11.2070 12:56	Э76ХФ	Р65	45	47,5333333	21,0166667	47,5333333	3,3419936	0,46975	0,11865	0,1735975	0,170622	0,0394724	1555	1570	13,2193922		14103,09278	115,8	1	1	1	20,905			0,075		0,05		0,508	0,043	0,02				0,05013	0,185		0,271		0,21	4940	0,002	0,401	0,314	0,121	0,642	0,009	0,012	0,08	0,009	0,022	0,42	0,001	0,003	0,004	0,756	0,0003	0,418	0,116	0,791	0,007	0,014	0,074	0,01	0,014	0,588	0,003	0,037	4,6	45,2	0,3	11,8	0,25	2,1	21,6	5,6	59	0,6	8	0,07	2,5	23,6
3403	г683863?<8:	10.11.2070 13:50	Э76ХФ	Р65	48	41,3833333	22,7	41,3833333	3,1505824	0,42519	0,09379	0,1116505	0,117651	0,039159	1553	1574	8,7133712		12367,40088	114,9	1	1	1	11,947			0,082		0,05		0,46	0,049	0,02				0,049732	0,131		0,174		0,166	4679	0,002	0,398	0,342	0,119	0,691	0,007	0,011	0,073	0,014	0,025	0,451	0,001	0,003	0,004	0,817	0,0004	0,419	0,119	0,79	0,007	0,012	0,073	0,015	0,018	0,579	0,004	0,037	4,1	46,6	1,1	7,5	0,09	2,4	19,5	5,2	51,7	0,7	5,1	0,07	2,6	20,2
3404	"г683863?<8;"	10.11.2070 15:37	Э76ХФ	Р65	10	41,3666667	22,6833333	41,3666667	3,464301	0,36715	0,12317	0,1339275	0,106785	0,0390456	1558	1579	12,1022204		12490,22777	114,8	1	1	1	16,654					0,05		0,382	0,044	0,02				0,049588	0,105		0,21		0,218	4722	0,002	0,455	0,316	0,108	0,664	0,01	0,011	0,078	0,008	0,019	0,473	0,002	0,003	0,003	0,742	0,0001	0,415	0,108	0,781	0,009	0,013	0,078	0,008	0,014	0,563	0,003	0,037	4,4	57,1	0,5	11,6	0,11	2,6	22,3	5,4	59,1	0,9	7	0,07	2,5	23,2
3405	г683863?<8<	10.11.2070 16:29	Э76ХФ	Р65	4	44,3833333	22,5333333	44,3833333	2,9619787	0,362155	0,122605	0,157697	0,106218	0,0384755	1571	1581	13,1042456		11947,63314	113,5	1	1	1	19,205					0,05		0,375	0,044	0,02				0,048864	0,094		0,248		0,217	4487	0,001	0,45	0,317	0,123	0,646	0,006	0,012	0,067	0,008	0,021	0,476	0,002	0,002	0,003	0,761	0,0002	0,419	0,124	0,792	0,005	0,013	0,067	0,009	0,016	0,578	0,003	0,036	3,5	46,3	0,9	5,8	0,11	2,9	15,7	4,2	54,6	1	5,9	0,09	2,1	26,5
3406	г683863?<8=	10.11.2070 17:18	Э76ХФ	Р65	9	45,5333333	21,55	45,5333333	3,1460815	0,39014	0,11526	0,130411	0,116994	0,0390739	1578	1578	11,3338504		12022,27378	114,4	1	1	1	17,048			0,064		0,05		0,412	0,038	0,02				0,049624	0,122		0,204		0,204	4318	0,002	0,456	0,325	0,108	0,675	0,008	0,01	0,083	0,01	0,02	0,473	0,002	0,002	0,003	0,754	0,0002	0,417	0,109	0,79	0,006	0,014	0,083	0,01	0,015	0,571	0,003	0,036	4,6	52,2	0,7	7	0,15	2,7	19,1	5	55	0,8	4,7	0,08	2,7	20,1
3407	г683863?<8>	10.11.2070 18:09	Э76ХФ	Р65	11	44,8833333	21,55	44,8833333	2,9682986	0,199155	0,122605	0,126631	0,115932	0,0390739	1558	1572	10,8524503		12222,73782	114,6	1	1	1	15,932			0,053		0,05		0,175	0,044	0,02				0,049624	0,122		0,198		0,217	4390	0,002	0,594	0,318	0,109	0,673	0,007	0,01	0,069	0,008	0,02	0,461	0,002	0,003	0,003	0,775	0,0002	0,418	0,107	0,782	0,006	0,012	0,069	0,008	0,016	0,573	0,003	0,037	4,3	50,6	0,5	8,1	0,08	2,5	20	5,8	53,6	0,5	4,7	0,06	2,6	20,4
3408	г683863?<8?	10.11.2070 19:05	Э76ХФ	Р65	7	43,1833333	16,5666667	43,1833333	2,833795	0,30359	0,11865	0,0933705	0,138861	0,0393298	1585	1581	11,4905442		11777,8672	116,6	1	1	1	16,54					0,05		0,306	0,049	0,02				0,049949	0,171		0,144		0,21	3252	0,002	0,536	0,32	0,112	0,701	0,007	0,009	0,066	0,01	0,02	0,448	0,002	0,003	0,003	0,764	0,0002	0,414	0,11	0,779	0,006	0,01	0,066	0,01	0,018	0,565	0,003	0,036	5,3	51,2	1	8,2	0,09	2,8	18,6	6	58,8	0,7	5,9	0,09	2,3	25,7
3409	г683863?<96	10.11.2070 19:54	Э76ХФ	Р65	16	43,3666667	23,5333333	43,3666667	3,5474934	0,2570937	0,101135	0,0929955	0,070893	0,0380204	1528	1579	11,9953882		12202,26629	111,8	1	1	1	17,34		0,021146			0,05		0,227		0,02				0,048286	0,068		0,146		0,179	4786	0,002	0,546	0,328	0,111	0,697	0,007	0,011	0,072	0,008	0,017	0,488	0,003	0,003	0,005	0,785	0,0007	0,412	0,112	0,777	0,006	0,012	0,072	0,008	0,015	0,547	0,004	0,037	4,8	55,5	0,5	10,7	0,12	2,4	23,4	4,9	59,7	0,9	6,1	0,08	2,6	23,3
3410	г683863?<97	10.11.2070 20:48	Э76ХФ	Р65	15	40,0166667	17,3333333	40,0166667	1,4867942	0,2905125	0,11187	0,093108	0,087882	0,0387606	1581	1572	12,9598501		10917,69231	113,9	1	1	1	17,287		0,01455			0,05		0,274	0,059	0,02				0,049226	0,094		0,146		0,198	3154	0,002	0,535	0,324	0,105	0,696	0,006	0,01	0,066	0,009	0,017	0,489	0,002	0,003	0,003	0,769	0,0001	0,414	0,103	0,777	0,006	0,011	0,066	0,009	0,015	0,565	0,003	0,037	4,4	59,2	0,6	8,5	0,09	2,5	23,4	4,3	58,6	0,5	7,8	0,12	2,2	26,4
3411	г683863?<98	10.11.2070 21:41	Э76ХФ	Р65	13	41,3833333	19,6666667	41,3833333		0,2992467	0,119215	0,078636	0,119274	0,0389314	1579	1577	11,3128329		10772,54237	114,8	1	1	1	15,574		0,023086			0,05		0,274	0,071	0,02				0,049443	0,148		0,122		0,211	3531	0,002	0,51	0,308	0,101	0,709	0,006	0,009	0,068	0,012	0,02	0,446	0,002	0,003	0,003	0,769	0,0002	0,412	0,099	0,781	0,005	0,011	0,067	0,012	0,017	0,568	0,003	0,038	4,5	51	0,6	6,2	0,13	2,6	19,9	5,1	59,3	0,3	5,1	0,07	2,3	25,6
3412	г683863?<99	10.11.2070 22:36	Э76ХФ	Р65	27	39,85	22,7333333	39,85	1	0,383845	0,165545	0,188826	0,146949	0,0391881	1558	1571	19,9129235		11195,89443	115,6	1	1	1	26,451					0,134		0,32		0,02				0,049769	0,143		0,297		0,293	4242	0,002	0,449	0,276	0,119	0,615	0,006	0,01	0,066	0,007	0,018	0,412	0,002	0,003	0,003	0,776	0,0001	0,416	0,118	0,78	0,005	0,011	0,066	0,007	0,015	0,57	0,004	0,037	4,1	52	0,7	6	0,11	2,5	21	5,9	60	0,4	4,5	0,05	2,7	22,1
3413	г683863?<9:	10.11.2070 23:32	Э76ХФ	Р65	12	41,5333333	16,8333333	41,5333333	2	0,2622617	0,09718	0,063678	0,089463	0,038248	1584	1590	16,1833868		11020,9901	112,7	1	1	1	22,405		0,023086			0,05		0,233	0,07	0,02				0,048575	0,109		0,099		0,172	3092	0,002	0,53	0,334	0,117	0,72	0,005	0,008	0,067	0,013	0,019	0,471	0,002	0,004	0,003	0,771	0,0002	0,415	0,114	0,775	0,005	0,009	0,067	0,013	0,015	0,555	0,003	0,037	5	55,3	0,6	15,4	0,16	2,5	22,1	5,5	55,7	0,5	10,6	0,08	2,5	22,2
3414	"г683863?<9;"	11.11.2070 0:22	Э76ХФ	Р65	13	45,8833333	36,1666667	45,8833333	3,9676275	0,34763	0,14125	0,146916	0,082644	0,0380771	1536	1620	11,910262		13177,32719	112,3	1	1	1	18,183					0,05		0,354	0,059	0,02				0,048358	0,063		0,232		0,25	7943	0,002	0,502	0,292	0,088	0,648	0,005	0,009	0,056	0,007	0,017	0,458	0,002	0,003	0,004	0,766	0,0001	0,415	0,087	0,786	0,004	0,009	0,057	0,008	0,012	0,583	0,004	0,037	3,3	62,2	0,2	8,8	0,11	2,7	23,2	4,2	64,2	0,5	3,1	0,06	2,8	22,5
3415	г683863?<9<	11.11.2070 1:16	Э76ХФ	Р65	16	40,7	21,45	40,7	2,7666667	0,3499372	0,11865	0,131646	0,104619	0,0389314	1571	1594	12,7106145		11745,45455	114,3	1	1	1	17,064		0,020176			0,05		0,338	0,059	0,02				0,049443	0,103		0,207		0,21	4199	0,002	0,503	0,319	0,111	0,67	0,006	0,009	0,067	0,009	0,019	0,472	0,002	0,004	0,004	0,782	0,0004	0,415	0,109	0,779	0,005	0,011	0,067	0,01	0,015	0,561	0,003	0,038	3,5	53,1	0,5	6,7	0,12	2,6	20,8	4,4	58,4	0,5	5,3	0,06	2,5	23,3
3416	г683863?<9=	11.11.2070 2:05	Э76ХФ	Р65	19	53,55	23,7666667	53,3833333	1,6110568	0,3177404	0,14012	0,126246	0,083403	0,039444	1567	1587	8,0435217		11072,65077	115,8	1	1	1	14,313		0,024832			0,05		0,289	0,072	0,02				0,050094	0,073		0,199		0,248	4386	0,002	0,533	0,3	0,095	0,669	0,006	0,009	0,065	0,008	0,017	0,472	0,002	0,003	0,003	0,79	0,0001	0,414	0,095	0,772	0,005	0,009	0,065	0,009	0,014	0,547	0,003	0,038	3,7	50,1	0,6	4,5	0,09	2,9	17,3	4,6	62,8	0,2	3,7	0,05	2,5	25,3
3417	г683863?<9>	11.11.2070 3:07	Э76ХФ	Р65	23	41,2166667	20,05	41,2166667	1,6291161	0,269125	0,124865	0,099768	0,109452	0,0394827	1564	1587	8,6692371		11293,76559	116,4	1	1	1	11,742					0,05		0,262	0,07	0,02				0,049732	0,124		0,156		0,221	3774	0,002	0,558	0,313	0,101	0,697	0,005	0,009	0,074	0,011	0,017	0,465	0,002	0,003	0,004	0,788	0,0004	0,415	0,102	0,783	0,005	0,01	0,074	0,012	0,015	0,581	0,003	0,038	5,7	60,1	0,3	5	0,05	2,7	22	4,2	62,5	0,2	3,7	0,05	2,6	24,4
3418	г683863?<9?	11.11.2070 3:56	Э76ХФ	Р65	27	47,3333333	26,3	47,3333333	1,8600858	0,3878051	0,166675	0,18666	0,131238	0,0394648	1551	1570	8,6814894		11466,1597	115,9	1	1	1	13,601		0,020758	0,043		0,05		0,373	0,06	0,02				0,04966	0,12		0,294		0,295	5026	0,002	0,48	0,282	0,09	0,624	0,007	0,008	0,063	0,007	0,018	0,439	0,002	0,003	0,003	0,78	0,0003	0,414	0,088	0,772	0,006	0,01	0,063	0,007	0,017	0,569	0,004	0,037	4,2	50,1	0,9	8	0,12	2,3	21,6	4,3	58,4	1	5,6	0,09	2,2	26,8
3419	г683863?<:6	11.11.2070 4:50	Э76ХФ	Р65	33	44,7333333	27,2166667	44,7333333	3,8465499	0,3061803	0,125995	0,090332	0,060597	0,0379986	1519	1592	17,9148286		12832,57808	110,8	1	1	1	26,713		0,033174			0,05		0,269	0,127	0,03				0,047815	0,054		0,141		0,223	5821	0,002	0,51	0,304	0,103	0,696	0,007	0,009	0,066	0,007	0,017	0,477	0,002	0,003	0,003	0,783	0,0001	0,412	0,105	0,773	0,006	0,009	0,067	0,008	0,013	0,555	0,004	0,038	4,3	51,1	0,3	6,1	0,1	2,5	20,5	5	63,4	0,4	3,8	0,06	2,8	22,8
3420	г683863?<:7	11.11.2070 5:41	Э76ХФ	Р65	38	47,1833333	22,95	47,1833333	2,3004612	0,3662757	0,13108	0,133455	0,124419	0,039321	1567	1574	13,9461095		11537,2549	116,2	1	1	1	21,508		0,019206			0,05		0,357	0,095	0,02				0,049479	0,133		0,207		0,232	4413	0,002	0,492	0,31	0,094	0,668	0,006	0,01	0,066	0,008	0,017	0,447	0,002	0,003	0,003	0,795		0,418	0,096	0,78	0,006	0,01	0,068	0,009	0,013	0,573	0,004	0,037	3,3	44,1	0,8	6,2	0,1	2,3	19,5	5,5	59,5	0,2	5,5	0,05	2,6	23,3
3421	г683863?<:8	11.11.2070 6:34	Э76ХФ	Р65	43	42,05	18,9666667	40,2166667	2,7140931	0,32162	0,15707	0,147818	0,11265	0,0390047	1549	1575	17,4934936		12115,99297	114,4	1	1	1	23,451					0,05		0,319	0,059	0,02				0,049081	0,109		0,23		0,278	3830	0,002	0,467	0,283	0,099	0,649	0,005	0,009	0,062	0,008	0,018	0,444	0,002	0,003	0,004	0,755	0,0003	0,414	0,099	0,776	0,004	0,009	0,062	0,009	0,014	0,562	0,004	0,037	3,9	49,8	0,4	7,7	0,16	2,3	21,4	3,7	58,7	0,6	9,4	0,12	2,4	25
3422	г683863?<:9	11.11.2070 7:32	Э76ХФ	Р65	29	45,5166667	22,5333333	45,5166667	4,6101399	0,2950114	0,14916	0,111208	0,120864	0,0398963	1557	1567	20,9066276		12557,39645	116,9	1	1	1	31,72		0,038412	0,063		0,05		0,244	0,082	0,02				0,050203	0,137		0,172		0,264	4716	0,002	0,523	0,287	0,095	0,68	0,007	0,007	0,067	0,008	0,015	0,446	0,002	0,03	0,003	0,753		0,414	0,094	0,779	0,006	0,01	0,067	0,008	0,01	0,561	0,003	0,037	4,1	58,3	0,3	9,2	0,07	2,7	21,7	3,9	62,8	0,5	3,4	0,07	2,4	26,1
3423	г683863?<::	11.11.2070 8:25	Э76ХФ	Р65	31	43,2666667	19,1166667	42,2	4,1020942	0,3202733	0,166675	0,157817	0,139725	0,0407586	1549	1571	15,1009357		13690,67132	117	1	1	1	21,07		0,035114	0,084		0,05		0,274	0,071	0,02				0,051288	0,146		0,245		0,295	4362	0,002	0,514	0,275	0,099	0,656	0,007	0,008	0,073	0,007	0,015	0,437	0,002	0,039	0,003	0,774	0,0004	0,418	0,098	0,789	0,006	0,012	0,069	0,008	0,011	0,559	0,003	0,038	4,2	60,1	0,3	8,2	0,1	2,5	24	4,7	55,6	0,6	7,4	0,1	2,5	22,1
3424	"г683863?<:;"	11.11.2070 9:19	Э76ХФ	Р65																																																																																
3425	г683863?<:<	11.11.2070 10:20	Э76ХФ	Р65	7	46,3833333	23,1666667	46,3833333	3,7665076	0,30606	0,13108	0,111978	0,093498	0,0382863	1554	1580	9,0097897		12377,26619	110,6	1	1	1	13,805			0,127		0,05		0,306	0,084	0,02				0,048177	0,095		0,174		0,232	4779	0,002	0,534	0,303	0,102	0,693	0,007	0,008	0,07	0,009	0,018	0,476	0,002	0,035	0,003	0,772	0,0007	0,415	0,099	0,789	0,007	0,009	0,07	0,009	0,014	0,562	0,003	0,036	3,6	48,9	0,6	17,5	0,16	2,2	22,7	3,6	45,8	0,6	12,1	0,09	2,4	19
3426	г683863?<:=	11.11.2070 11:14	Э76ХФ	Р65	8	44,2166667	21,8	44,2166667	3,721144	0,333255	0,161025	0,189536	0,106512	0,0390913	1564	1578	12,0098361		12765,13761	114,4	1	1	1	17,501			0,078		0,05		0,331	0,059	0,02				0,04919	0,082		0,296		0,285	4638	0,002	0,511	0,277	0,106	0,627	0,008	0,01	0,072	0,007	0,019	0,449	0,001	0,035	0,003	0,755	0,0003	0,42	0,104	0,796	0,006	0,012	0,069	0,007	0,011	0,556	0,003	0,036	3,7	59	0,3	13,7	0,1	2,6	23,1	4,8	55,2	0,2	9	0,08	2,5	21,9
3427	г683863?<:>	11.11.2070 12:03	Э76ХФ	Р65	10	41,05	19,2166667	41,05	4	0,37816	0,15933	0,183658	0,131802	0,0396945	1581	1581	12,3395808		12779,53166	115,9	1	1	1	16,679			0,086		0,05		0,387	0,058	0,02				0,049949	0,123		0,286		0,282	4093	0,001	0,483	0,286	0,106	0,637	0,007	0,01	0,069	0,007	0,018	0,446	0,001	0,035	0,003	0,764	0,0005	0,415	0,103	0,789	0,007	0,012	0,068	0,008	0,015	0,567	0,003	0,036	4,2	55,5	0,7	16,3	0,08	2,4	22,9	4,4	50	0,8	14,1	0,08	2,3	21,4
3428	г683863?<:?	11.11.2070 12:52	Э76ХФ	Р65	7	46,7166667	20,6666667	46,7166667	3,3343023	0,3451	0,1582	0,142133	0,113697	0,0396945	1578	1581	14,092891		12454,83871	116,1	1	1	1	21,476					0,05		0,348	0,06	0,02				0,049949	0,113		0,221		0,28	4290	0,002	0,509	0,287	0,099	0,669	0,006	0,009	0,061	0,009	0,018	0,46	0,002	0,035	0,004	0,752	0,0005	0,417	0,098	0,797	0,006	0,013	0,062	0,009	0,015	0,57	0,003	0,036	3,4	59,8	0,2	6,4	0,07	2,6	23,1	5,3	60,5	0,5	5,1	0,07	2,7	22,5
3429	"г683863?<;6"	11.11.2070 13:40	Э76ХФ	Р65	15	43,0333333	21,4	43,0333333	3,3287879	0,3209446	0,145205	0,179764	0,12678	0,0402412	1572	1583	13,61433		12700,93458	117	1	1	1	19,529		0,033368	0,065		0,05		0,28	0,069	0,02				0,050637	0,117		0,28		0,257	4530	0,002	0,513	0,294	0,106	0,635	0,009	0,01	0,081	0,008	0,018	0,439	0,002	0,028	0,003	0,776	0,0002	0,414	0,106	0,791	0,008	0,012	0,08	0,009	0,014	0,555	0,003	0,036	4	55,3	1,4	7,2	0,08	2,7	20,3	4,1	51,7	0,7	15,6	0,07	2,5	20,7
3430	"г683863?<;7"	11.11.2070 14:37	Э76ХФ	Р65	9	47,1666667	26,5	46,7166667	3,9068991	0,3770527	0,157635	0,198237	0,131913	0,0390333	1556	1597	15,4983378		12692,83019	115,1	1	1	1	24,087		0,046366	0,231		0,05		0,331	0,074	0,02				0,049117	0,117		0,309		0,279	5606	0,002	0,473	0,287	0,104	0,624	0,007	0,01	0,074	0,007	0,019	0,45	0,002	0,035	0,003	0,764	0,0002	0,417	0,105	0,792	0,007	0,01	0,074	0,008	0,014	0,551	0,003	0,036	3,2	55,5	0,3	13,2	0,11	2,2	25,7	4,2	50,6	0,4	9,8	0,07	2,4	21
3431	"г683863?<;8"	11.11.2070 15:31	Э76ХФ	Р65	11	46,1166667	26,8666667	45,7166667	3,3180412	0,3608897	0,153115	0,176363	0,114015	0,0390333	1540	1583	16,3456799		12852,35732	111,1	1	1	1	24,909		0,044426	0,171		0,05		0,315	0,068	0,02				0,049117	0,099		0,275		0,271	5755	0,002	0,475	0,286	0,131	0,634	0,005	0,009	0,069	0,007	0,02	0,463	0,002	0,024	0,003	0,771	0,0002	0,415	0,128	0,788	0,005	0,011	0,07	0,007	0,017	0,569	0,003	0,036	2,9	59,7	0,2	10,9	0,08	2,3	26,4	4	60,5	0,4	6,1	0,05	2,6	23,6
3432	"г683863?<;9"	11.11.2070 16:19	Э76ХФ	Р65	19	43,9	23,8666667	43,9	3,403307	0,346115	0,156505	0,156724	0,114468	0,0384015	1552	1584	13,6512722		12833,79888	113,4	1	1	1	19,673			0,173		0,05		0,349	0,072	0,02				0,048322	0,108		0,244		0,277	5105	0,002	0,5	0,285	0,11	0,651	0,008	0,01	0,075	0,008	0,018	0,461	0,002	0,003	0,004	0,773	0,0003	0,417	0,11	0,788	0,007	0,012	0,075	0,009	0,014	0,554	0,003	0,035	3,7	52,8	0,2	9,5	0,07	2,3	23,2	4,5	58,6	0,6	9,6	0,13	2,3	25,5
3433	"г683863?<;:"	11.11.2070 17:10	Э76ХФ	Р65	20	45,4	27,0333333	45,4	4	0,3073497	0,140685	0,09163	0,089814	0,0382577	1541	1590	15,7856452		13274,72256	115,2	1	1	1	23,582		0,005626	0,172		0,05		0,3	0,089	0,02				0,048141	0,098		0,142		0,249	5981	0,002	0,542	0,301	0,106	0,711	0,008	0,007	0,073	0,011	0,018	0,473	0,002	0,003	0,003	0,767	0,0004	0,42	0,108	0,796	0,008	0,01	0,074	0,012	0,014	0,555	0,003	0,035	3,9	60,1	0,3	10,7	0,09	2,5	24,3	4,2	57,6	0,8	7,7	0,14	2,2	26
3434	"г683863?<;;"	11.11.2070 18:10	Э76ХФ	Р65	12	42,55	23,4	42,55	3,4387044	0,354155	0,140685	0,127506	0,110946	0,0381138	1623	1635	18,3064884		12097,4359	112,9	1	1	1	25,863			0,41		0,05		0,363	0,07	0,02				0,04796	0,115		0,198		0,249	4718	0,002	0,492	0,301	0,104	0,68	0,006	0,008	0,063	0,011	0,018	0,47	0,002	0,003	0,004	0,75	0,0004	0,417	0,102	0,784	0,005	0,009	0,063	0,012	0,012	0,555	0,003	0,036	4,1	56,8	0,6	9,8	0,09	2,3	24,9	4,8	56,8	0,6	7,9	0,1	2,5	22,7
3435	"г683863?<;<"	11.11.2070 18:58	Э76ХФ	Р65	15	55,2166667	36,35	55,2166667	4,027307	0,1762285	0,105655	0,072207	0,102147	0,0388036	1516	1606	20,3325493		11668,22558	114,2	1	1	1	36,977		0,02813	0,166		0,05		0,119	0,081	0,02				0,048828	0,125		0,111		0,187	7069	0,002	0,632	0,324	0,098	0,723	0,006	0,009	0,065	0,012	0,017	0,493	0,003	0,005	0,003	0,766	0,0003	0,414	0,098	0,785	0,005	0,009	0,065	0,012	0,011	0,551	0,003	0,037	3,3	53,5	0,7	10,4	0,12	2,7	19,6	4,1	61	0,5	6,8	0,11	2,3	26,3
3436	"г683863?<;="	11.11.2070 19:49	Э76ХФ	Р65	25	54,05	22,2166667	54,05	2,6272966	0,28597	0,11978	0,068337	0,098445	0,0377403	1585	1597	18,5378353		11434,65866	111,8	1	1	1	33,399			0,058		0,05		0,285	0,043	0,02				0,04749	0,121		0,105		0,212	4234	0,002	0,524	0,315	0,111	0,719	0,007	0,008	0,067	0,011	0,017	0,479	0,002	0,003	0,003	0,762	0,0002	0,418	0,109	0,78	0,007	0,01	0,067	0,011	0,013	0,574	0,003	0,036	3,9	52,3	0,6	7,6	0,08	2,5	21,1	3,9	58,4	0,8	8,9	0,15	2,2	26,1
3437	"г683863?<;>"	11.11.2070 20:44	Э76ХФ	Р65	32	46,2	30,1833333	46,2	3,9252188	0,249815	0,128255	0,088397	0,086289	0,0388036	1522	1592	10,9238893		12736,16786	114,2	1	1	1	16,665			0,047		0,05		0,238	0,023	0,02				0,048828	0,094		0,137		0,227	6407	0,002	0,567	0,313	0,102	0,714	0,006	0,008	0,068	0,011	0,018	0,491	0,003	0,004	0,004	0,747	0,0002	0,419	0,102	0,788	0,006	0,01	0,068	0,011	0,014	0,576	0,004	0,037	3,7	63,8	0,4	6,8	0,06	2,7	23,6	5	63,9	0,9	4	0,07	2,8	23
3438	"г683863?<;?"	11.11.2070 21:36	Э76ХФ	Р65	34	48,3666667	29,6666667	48,3666667	3,7279245	0,36797	0,14577	0,156003	0,109671	0,0391992	1523	1583	10,7334496		12941,79775	115,6	1	1	1	17,096			0,068		0,05		0,378	0,044	0,02				0,049479	0,101		0,243		0,258	6399	0,002	0,494	0,3	0,115	0,656	0,006	0,008	0,077	0,008	0,019	0,46	0,002	0,003	0,003	0,753	0,0001	0,42	0,115	0,788	0,006	0,01	0,076	0,009	0,015	0,575	0,003	0,036	4,3	59,5	0,5	8,4	0,07	2,6	23,1	5	61,6	0,5	3,7	0,07	2,7	23,2
3439	г683863?<<6	11.11.2070 22:25	Э76ХФ	Р65	38	49,35	34,55	49,35	3,4191591	0,297795	0,114695	0,081909	0,091119	0,039013	1503	1579	17,0128038		12517,51085	115,3	1	1	1	27,608			0,03		0,05		0,3	0,024	0,02				0,049371	0,104		0,127		0,203	7208	0,002	0,552	0,326	0,107	0,724	0,007	0,009	0,066	0,008	0,017	0,493	0,003	0,005	0,004	0,741	0,0003	0,418	0,107	0,784	0,007	0,01	0,066	0,009	0,011	0,576	0,004	0,038	3,9	65,3	1,1	5,9	0,14	2,8	23	5	62,6	0,5	3,8	0,09	2,6	23,6
3440	г683863?<<7	11.11.2070 23:18	Э76ХФ	Р65	39	56,0666667	27,3666667	56,0666667	3,9384911	0,260165	0,097745	0,047892	0,083058	0,0386408	1519	1573	11,3719976		12446,52862	113	1	1	1	21,253					0,05		0,258	0,03	0,02				0,0489	0,106		0,074		0,173	5677	0,002	0,579	0,338	0,111	0,746	0,006	0,007	0,068	0,01	0,018	0,499	0,003	0,003	0,003	0,759	0,0003	0,416	0,106	0,781	0,005	0,01	0,066	0,01	0,015	0,583	0,004	0,037	4,5	61,6	0,4	5,9	0,07	2,6	23,3	7,2	59,8	0,7	5,3	0,07	2,6	23
3441	г683863?<<8	12.11.2070 0:10	Э76ХФ	Р65	50	42,3666667	15,4833333	41,3666667	2	0,373985	0,141815	0,149922	0,144555	0,0382409	1578	1573	18,612087		12574,81163	112,4	1	1	1	25,664			0,125		0,04		0,395	0,048	0,02				0,048394	0,156		0,235		0,251	3245	0,002	0,478	0,3	0,096	0,651	0,006	0,008	0,066	0,008	0,018	0,435	0,002	0,003	0,003	0,757	0,0001	0,419	0,098	0,784	0,005	0,01	0,067	0,008	0,013	0,566	0,003	0,037	4,9	51	0,5	14,3	0,16	2	25,4	6,9	59,8	0,7	5,9	0,07	2,5	23,6
3442	г683863?<<9	12.11.2070 1:02	Э76ХФ	Р65	41	43,7166667	21,8166667	43,7166667	2,735	0,34426	0,13899	0,128088	0,081294	0,038384	1555	1567	10,0482679		12015,58442	114,2	1	1	1	14,503					0,05		0,351	0,033	0,02				0,048575	0,069		0,202		0,246	4369	0,002	0,502	0,307	0,094	0,672	0,007	0,011	0,066	0,006	0,017	0,489	0,002	0,003	0,003	0,762	0,0002	0,419	0,095	0,785	0,006	0,011	0,064	0,007	0,016	0,574	0,004	0,037	5,3	60,8	0,4	7,5	0,06	2,5	24,3	6,1	60	0,6	6,1	0,07	2,6	23,4
3443	г683863?<<:	12.11.2070 1:55	Э76ХФ	Р65	39	45,0333333	21,7166667	45,0333333	2	0,406455	0,125995	0,13392	0,12627	0,0390414	1568	1567	10,3463087		11758,71067	115,2	1	1	1	15,416					0,05		0,43	0,033	0,02				0,049407	0,135		0,21		0,223	4256	0,002	0,481	0,317	0,099	0,677	0,006	0,011	0,065	0,008	0,019	0,458	0,002	0,003	0,003	0,768	0,0001	0,418	0,099	0,788	0,005	0,012	0,065	0,008	0,017	0,579	0,004	0,037	4,9	57	0,4	7,4	0,09	2,4	24,2	5,1	61,1	0,7	5,9	0,08	2,6	23,8
3444	"г683863?<<;"	12.11.2070 2:46	Э76ХФ	Р65	38	43,5166667	21,3833333	43,5166667	3,3071672	0,40155	0,13786	0,1521	0,09198	0,0395274	1558	1574	11,1001158		12312,39283	116,1	1	1	1	15,978					0,05		0,421	0,04	0,02				0,050022	0,075		0,24		0,244	4388	0,002	0,483	0,307	0,105	0,656	0,007	0,01	0,07	0,008	0,019	0,476	0,002	0,003	0,003	0,742	0,0002	0,418	0,105	0,789	0,006	0,011	0,07	0,008	0,017	0,576	0,004	0,037	5	60,2	0,6	7,1	0,07	2,6	22,8	5,5	61,3	0,4	6,7	0,07	2,5	24,4
3445	г683863?<<<	12.11.2070 3:44	Э76ХФ	Р65	29	46,3666667	16,9833333	46,3666667		0,31418	0,09944	0,057294	0,083073	0,0387554	1575	1576	10,7372937		11471,24632	113,4	1	1	1	16,267					0,05		0,324	0,07	0,02				0,049045	0,102		0,089		0,176	3247	0,002	0,529	0,335	0,111	0,736	0,006	0,009	0,064	0,01	0,02	0,491	0,002	0,003	0,003	0,768	0,0001	0,418	0,109	0,786	0,005	0,01	0,063	0,011	0,016	0,566	0,003	0,038	4,6	58	0,5	15	0,12	2,5	23,4	4,7	51,1	1	5,6	0,1	2,5	20,4
3446	г683863?<<=	12.11.2070 4:35	Э76ХФ	Р65	33	44,3666667	17,2166667	44,3666667		0,339685	0,118085	0,10863	0,079767	0,0384985	1571	1578	11,0176649		11183,34947	113,8	1	1	1	16,147					0,05		0,35	0,051	0,02				0,04872	0,075		0,171		0,209	3209	0,002	0,512	0,322	0,119	0,69	0,007	0,009	0,071	0,008	0,018	0,492	0,002	0,003	0,003	0,774	0,0001	0,414	0,114	0,774	0,006	0,012	0,07	0,008	0,014	0,56	0,003	0,036	5,9	55,9	0,6	11,9	0,08	2,6	21,7	6,5	57,7	0,7	5,7	0,1	2,3	25,4
3447	г683863?<<>	12.11.2070 5:25	Э76ХФ	Р65	33	43,55	18,9666667	43,55	2,9101717	0,090945	0,074015	0,009798	0,090741	0,0390983	1541	1573	8,5377391		12346,92443	114	1	1	1	12,273					0,05		0,055	0,086	0,02				0,049479	0,134		0,013		0,131	3903	0,003	0,721	0,359	0,107	0,784	0,008	0,01	0,072	0,013	0,014	0,517	0,003	0,005	0,003	0,792	0,0002	0,419	0,104	0,783	0,007	0,01	0,072	0,013	0,014	0,565	0,003	0,039	4,9	61	1,4	7,5	0,22	2,8	21,7	5,6	59,1	0,6	7,6	0,12	2,3	26
3448	г683863?<<?	12.11.2070 6:16	Э76ХФ	Р65	30	45,6833333	19,4833333	45,6833333		0,17115	0,09718	0,027996	0,091914	0,0388123	1549	1576	10,3279663		11483,66125	114,8	1	1	1	15,644					0,05		0,149	0,077	0,02				0,049117	0,128		0,042		0,172	3729	0,002	0,656	0,338	0,1	0,764	0,007	0,011	0,064	0,012	0,016	0,509	0,003	0,005	0,003	0,775	0,0004	0,416	0,099	0,779	0,006	0,012	0,065	0,012	0,015	0,566	0,003	0,038	4,6	62,1	1,5	7,6	0,57	2,9	21,2	4,5	53,3	0,5	6,5	0,1	2,5	21,7
3449	г683863?<=6	12.11.2070 7:19	Э76ХФ	Р65	19	49,7166667	23,8333333	49,7166667	3	0,279185	0,096615	0,06588	0,107154	0,0387838	1569	1589	9,5961783		11935,38462	114,7	1	1	1	15,903			0,132		0,05		0,281	0,06	0,02				0,049081	0,135		0,102		0,171	4741	0,002	0,555	0,337	0,101	0,732	0,008	0,009	0,075	0,01	0,018	0,487	0,002	0,003	0,004	0,757	0,0005	0,417	0,102	0,79	0,007	0,01	0,075	0,011	0,015	0,541	0,003	0,036	8,7	53,9	0,7	23,4	0,1	2,7	19,8	6,9	57,7	0,5	6,8	0,11	2,3	24,8
3450	г683863?<=7	12.11.2070 8:10	Э76ХФ	Р65	27	42,0166667	15,3333333	42,0166667	2	0,305195	0,128255	0,04611	0,088467	0,0386408	1596	1584	9,2477588		10792,17391	113,2	1	1	1	12,952					0,05		0,308	0,061	0,02				0,0489	0,115		0,071		0,227	2758	0,002	0,526	0,313	0,086	0,743	0,006	0,009	0,054	0,01	0,016	0,488	0,002	0,003	0,003	0,762	0,0002	0,42	0,085	0,781	0,005	0,011	0,053	0,011	0,014	0,565	0,003	0,037	4,5	57,9	0,4	13,2	0,09	2,6	22,2	3,4	61,8	0,5	3,7	0,07	2,3	26,9
3451	г683863?<=8	12.11.2070 9:01	Э76ХФ	Р65	27	41,5166667	16,1333333	41,5166667	1,4413057	0,240245	0,084185	0,045978	0,081207	0,0380695	1579	1574	8,5714974		11525,20661	112,7	1	1	1	11,862			0,08		0,05		0,236	0,077	0,02				0,048177	0,104		0,071		0,149	3099	0,002	0,589	0,347	0,104	0,75	0,007	0,009	0,067	0,012	0,018	0,51	0,002	0,004	0,003	0,749	0,0006	0,418	0,104	0,786	0,007	0,009	0,068	0,013	0,013	0,57	0,003	0,037	5,6	59,3	0,7	12,8	0,12	2,8	21,4	7	59,9	0,8	9,7	0,1	2,8	21,4
3452	г683863?<=9	12.11.2070 9:50	Э76ХФ	Р65	28	43,3333333	19,8333333	43,3333333	2	0,3286	0,10961	0,080544	0,086322	0,0384409	1559	1571	11,0783077		12255,12605	113,7	1	1	1	16,002			0,08		0,05		0,339	0,077	0,02				0,048647	0,097		0,126		0,194	4051	0,002	0,532	0,33	0,114	0,716	0,007	0,009	0,064	0,011	0,019	0,49	0,002	0,003	0,003	0,752	0,0001	0,42	0,113	0,787	0,006	0,011	0,065	0,012	0,014	0,565	0,003	0,037	4,4	59,9	0,3	12,5	0,09	2,6	23,4	4,4	60,9	1	8,6	0,08	2,7	22,9
3453	г683863?<=:	12.11.2070 10:44	Э76ХФ	Р65	27	40,5	19,85	40,5	2	0,25864	0,14238	0,094464	0,093516	0,039013	1565	1581	8,82		11942,56927	114,7	1	1	1	11,907			0,079		0,05		0,246	0,075	0,02				0,049371	0,102		0,148		0,252	3951	0,002	0,582	0,302	0,083	0,706	0,006	0,008	0,055	0,011	0,016	0,492	0,002	0,003	0,004	0,773	0,0005	0,419	0,083	0,786	0,005	0,01	0,056	0,011	0,012	0,565	0,003	0,037	4,4	56,8	0,5	10,3	0,1	2,7	21,3	4,2	62,6	0,8	6,9	0,11	2,8	22,3
3454	"г683863?<=;"	12.11.2070 11:35	Э76ХФ	Р65	24	45,85	31,6333333	45,85	2	0,295245	0,151985	0,07944	0,094548	0,0389268	1559	1619	10,9917121		12520,3372	115,5	1	1	1	16,799			0,16		0,05		0,29	0,075	0,02				0,049262	0,11		0,124		0,269	6601	0,002	0,555	0,295	0,084	0,724	0,006	0,008	0,058	0,012	0,015	0,489	0,003	0,004	0,004	0,782	0,0003	0,42	0,084	0,792	0,005	0,01	0,058	0,013	0,01	0,568	0,003	0,037	4,8	58,6	0,8	12,6	0,1	2,8	20,9	4,3	57,8	0,4	11,1	0,09	2,7	21,6
3455	г683863?<=<	12.11.2070 12:29	Э76ХФ	Р65	24	44,05	24,65	44,05	2	0,31154	0,13786	0,098064	0,084678	0,0382125	1545	1595	8,661521		13282,75862	112,8	1	1	1	12,718			0,079		0,05		0,312	0,077	0,02				0,048358	0,087		0,154		0,244	5457	0,002	0,522	0,303	0,09	0,701	0,006	0,01	0,057	0,01	0,016	0,499	0,002	0,003	0,003	0,759	0,0002	0,418	0,09	0,787	0,005	0,011	0,057	0,01	0,012	0,567	0,003	0,037	3,1	62,8	0,3	9,7	0,11	2,5	24,8	3,5	61,8	1	3,5	0,15	2,3	26,5
3456	г683863?<==	12.11.2070 13:21	Э76ХФ	Р65	25	62,7166667	26,8833333	62,7166667	2	0,29987	0,15255	0,11979	0,073053	0,0385839	1560	1584	8,3327133		11657,03658	112,9	1	1	1	17,42			0,08		0,05		0,294	0,077	0,02				0,048828	0,06		0,189		0,27	5223	0,002	0,518	0,29	0,097	0,681	0,006	0,009	0,061	0,007	0,014	0,495	0,002	0,003	0,003	0,76	0,0002	0,418	0,095	0,786	0,005	0,011	0,061	0,008	0,01	0,559	0,003	0,037	4,4	54,7	0,6	8,9	0,11	2,7	20,2	4,5	59,6	0,6	10,3	0,09	2,6	22,7
3457	г683863?<=>	12.11.2070 14:17	Э76ХФ	Р65	41	45,2	21,1666667	45,2	2	0,37079	0,16837	0,187182	0,125475	0,0400418	1576	1583	8,3230088		11990,55118	116,2	1	1	1	12,54			0,082		0,05		0,376	0,048	0,02				0,050673	0,111		0,295		0,298	4230	0,001	0,484	0,281	0,105	0,624	0,008	0,01	0,074	0,007	0,015	0,457	0,001	0,003	0,003	0,764	0,0002	0,415	0,103	0,782	0,007	0,012	0,074	0,007	0,013	0,565	0,003	0,037	3,9	57,7	0,6	10,5	0,09	2,6	22,2	3,5	60,8	0,9	3,3	0,1	2,3	26,3
3458	г683863?<=?	12.11.2070 15:08	Э76ХФ	Р65	44	40,7	18,5	40,7	2	0,37327	0,15368	0,15615	0,117612	0,0388699	1559	1572	9,1175916		13757,83784	115,7	1	1	1	12,367			0,084		0,05		0,383	0,075	0,02				0,04919	0,111		0,246		0,272	4242	0,002	0,485	0,289	0,103	0,651	0,006	0,009	0,068	0,007	0,016	0,459	0,002	0,003	0,003	0,781	0,0003	0,417	0,102	0,794	0,006	0,011	0,068	0,008	0,014	0,57	0,003	0,036	3,5	58,6	0,2	11,6	0,09	2,3	25,9	4	59,8	0,6	7,5	0,11	2,3	26
3459	г683863?<>6	12.11.2070 16:02	Э76ХФ	Р65	42	43,0333333	20,55	43,0333333	3,483965	0,226165	0,127125	0,06209	0,082829	0,0396704	1541	1575	7,4860177		12452,55474	115,4	1	1	1	10,574			0,053		0,05		0,21	0,077	0,02				0,050203	0,098		0,097		0,225	4265	0,002	0,567	0,316	0,095	0,733	0,006	0,009	0,068	0,011	0,016	0,493	0,002	0,004	0,003	0,758	0,0003	0,417	0,091	0,781	0,005	0,012	0,067	0,011	0,013	0,564	0,003	0,038	4,3	54,3	0,5	9,9	0,07	2,7	19,9	5,5	61	0,6	8	0,06	2,7	22,8
3460	г683863?<>7	12.11.2070 17:25	Э76ХФ	Р65	10	44,2	14,8333333	44,2	1,3821302	0,10853	0,1356	0,06697	0,073525	0,0377265	1592	1574	9,7269231		11265,16854	113,6	1	1	1	14,331					0,05		0,063	0,111	0,02				0,047743	0,082		0,105		0,24	2785	0,002	0,694	0,307	0,1	0,732	0,006	0,009	0,063	0,015	0,015	0,512	0,002	0,005	0,003	0,775	0,0003	0,415	0,097	0,777	0,005	0,009	0,063	0,014	0,01	0,557	0,003	0,037	3	67,2	0,4	8,5	0,06	3,1	21,5	4	60,9	0,4	10,8	0,09	2,8	22
3461	г683863?<>8	12.11.2070 18:16	Э76ХФ	Р65	13	44,2166667	20,7333333	44,2166667	2	0,29977	0,13334	0,08008	0,069202	0,0373836	1555	1575	10,1093102		11954,66238	110,6	1	1	1	14,9			0,055		0,05		0,299	0,08	0,02				0,047309	0,07		0,126		0,236	4131	0,002	0,528	0,305	0,099	0,718	0,006	0,01	0,064	0,01	0,016	0,507	0,002	0,004	0,003	0,775	0,0001	0,419	0,098	0,787	0,005	0,01	0,065	0,011	0,013	0,568	0,003	0,037	3,4	56,5	0,3	6,4	0,07	2,9	19,2	6,2	60,1	0,5	8,8	0,1	2,8	21,7
3462	г683863?<>9	12.11.2070 19:07	Э76ХФ	Р65	15	43,7	21,5	42,6833333	3,4859054	0,257145	0,140685	0,10613	0,091199	0,0395843	1553	1588	9,601176		12862,32558	115,6	1	1	1	13,607					0,05		0,244	0,082	0,02				0,050094	0,092		0,167		0,249	4609	0,002	0,573	0,304	0,103	0,698	0,006	0,009	0,068	0,011	0,017	0,487	0,002	0,004	0,003	0,772	0,0003	0,419	0,103	0,791	0,005	0,011	0,067	0,011	0,013	0,558	0,003	0,038	3,3	62,5	0,2	9,3	0,07	2,6	23,9	6,4	59,1	0,5	6	0,1	2,3	25,6
3463	г683863?<>:	12.11.2070 20:03	Э76ХФ	Р65	11	44,1666667	17,1333333	44,1666667	2,7055016	0,2883777	0,147521	0,09126	0,103701	0,0396127	1583	1576	11,8517241		12011,67315	116,5	1	1	1	17,185		0,028906	0,146		0,05		0,248	0,077	0,02				0,05013	0,117		0,143		0,261	3430	0,003	0,532	0,296	0,095	0,708	0,005	0,011	0,061	0,012	0,016	0,479	0,002	0,003	0,003	0,77	0,0004	0,418	0,097	0,791	0,004	0,012	0,062	0,013	0,011	0,552	0,003	0,037	4,2	57	0,9	7,1	0,1	2,3	24,8	4,5	48,4	0,7	8,2	0,1	2,4	20,4
3464	"г683863?<>;"	12.11.2070 20:59	Э76ХФ	Р65	8	43,1666667	23,0166667	43,1666667	3,175584	0,336954	0,158067	0,14663	0,15662	0,0402986	1559	1578	10,4723438		12072,12165	117,9	1	1	1	14,894		0,0291	0,088		0,05		0,305	0,065	0,02				0,050998	0,173		0,23		0,273	4631	0,002	0,496	0,29	0,095	0,674	0,006	0,011	0,068	0,009	0,018	0,436	0,002	0,003	0,004	0,77	0,0005	0,419	0,097	0,804	0,006	0,011	0,068	0,01	0,013	0,56	0,003	0,037	4,1	58,6	0,5	11,5	0,1	2,6	22,5	6,4	57,5	0,5	6,5	0,1	2,3	24,6
3465	г683863?<><	12.11.2070 21:48	Э76ХФ	Р65	11	44,2166667	24,7666667	44,2166667	3,5669574	0,281627	0,138381	0,128782	0,092704	0,0389553	1545	1584	11,395703		12302,01884	115	1	1	1	16,796			0,087		0,05		0,275	0,118	0,02				0,049298	0,085		0,202		0,239	5078	0,002	0,558	0,302	0,095	0,682	0,006	0,01	0,063	0,009	0,017	0,477	0,002	0,004	0,003	0,763	0,0003	0,415	0,096	0,791	0,005	0,01	0,063	0,01	0,013	0,559	0,003	0,038	3,5	62,5	0,5	7,5	0,11	2,6	23,7	3,2	65,2	0,6	3,4	0,1	2,8	23
3466	г683863?<>=	12.11.2070 22:36	Э76ХФ	Р65	13	41,3833333	23,55	41,3833333	4,3537811	0,24169	0,15054	0,143458	0,091238	0,0388123	1534	1579	11,6023069		12833,12102	114,5	1	1	1	15,647			0,152		0,05		0,223	0,071	0,02				0,049117	0,077		0,224		0,26	5037	0,002	0,59	0,294	0,095	0,67	0,005	0,01	0,06	0,008	0,017	0,488	0,002	0,004	0,003	0,774	0,0002	0,415	0,097	0,79	0,005	0,009	0,06	0,009	0,013	0,557	0,003	0,037	4,9	60,9	1,6	5	0,2	2,7	22,9	6,3	57,6	0,6	6,1	0,1	2,3	24,6
3467	г683863?<>>	12.11.2070 23:27	Э76ХФ	Р65	13	45,8833333	22,9833333	45,8833333		0,35279	0,16791	0,172036	0,135876	0,0394413	1575	1587	10,1357065		12008,70196	116,8	1	1	1	15,502			0,22		0,05		0,356	0,069	0,02				0,049913	0,132		0,268		0,29	4600	0,002	0,513	0,282	0,084	0,645	0,005	0,01	0,054	0,007	0,015	0,458	0,002	0,003	0,003	0,758	0,0005	0,417	0,083	0,796	0,004	0,012	0,054	0,008	0,011	0,55	0,003	0,037	3,8	59,4	0,3	10	0,09	2,5	23,8	4	51,7	0,4	9,4	0,08	2,5	20,3
3468	г683863?<>?	13.11.2070 0:16	Э76ХФ	Р65	19	41,2333333	22,8833333	41,2333333	3,5486399	0,372453	0,162699	0,177222	0,143322	0,0395843	1577	1607	9,2745392		12522,65113	116,3	1	1	1	12,719			0,239		0,05		0,381	0,113	0,02				0,050094	0,141		0,276		0,281	4776	0,002	0,49	0,287	0,091	0,646	0,006	0,009	0,063	0,008	0,016	0,452	0,002	0,003	0,004	0,759	0,0007	0,419	0,09	0,795	0,006	0,01	0,063	0,009	0,013	0,554	0,003	0,037	4,6	53,6	0,7	26,7	0,09	2,7	20,1	5,9	58,1	0,6	6,6	0,11	2,3	25,4
3469	г683863?<?6	13.11.2070 1:06	Э76ХФ	Р65	20	43,85	21,05	43,85	3,2874049	0,111796	0,134328	0,130908	0,100428	0,038384	1551	1583	10,6800457		12547,26841	113,3	1	1	1	15,581			0,164		0,05		0,066	0,117	0,02				0,048575	0,096		0,204		0,232	4402	0,002	0,696	0,307	0,116	0,684	0,007	0,009	0,069	0,012	0,017	0,492	0,003	0,005	0,004	0,776	0,0004	0,417	0,112	0,791	0,006	0,009	0,069	0,012	0,013	0,561	0,003	0,036	4,1	54,5	0,4	12,1	0,09	2,7	20,2	6,2	58,6	0,6	6,2	0,11	2,3	25,6
3470	г683863?<?7	13.11.2070 2:19	Э76ХФ	Р65	7	41,6833333	20,5166667	41,6833333	3,2715537	0,382804	0,172542	0,204196	0,165496	0,0379549	1577	1585	11,8032787		12273,92364	113,1	1	1	1	16,4			0,172		0,05		0,391	0,062	0,02				0,048032	0,163		0,318		0,298	4197	0,001	0,49	0,274	0,107	0,615	0,007	0,011	0,073	0,007	0,02	0,424	0,001	0,003	0,003	0,761	0,0003	0,417	0,107	0,801	0,006	0,01	0,073	0,007	0,013	0,571	0,003	0,037	3,3	51,8	0,5	14,8	0,18	2,1	24,7	3,6	52,6	0,4	11,4	0,12	2,1	24,8
3471	г683863?<?8	13.11.2070 3:09	Э76ХФ	Р65	8	43,7	17,65	43,7	3	0,348194	0,149382	0,161394	0,102894	0,039156	1590	1583	11,864613		11700,84986	115,5	1	1	1	17,118			0,087		0,05		0,354	0,06	0,02				0,049552	0,087		0,252		0,258	3442	0,002	0,506	0,292	0,103	0,652	0,006	0,01	0,065	0,008	0,017	0,476	0,002	0,003	0,003	0,775	0,0003	0,414	0,103	0,798	0,005	0,011	0,065	0,008	0,012	0,566	0,003	0,037	3,5	47,2	0,4	7,4	0,07	2,7	17,5	4,9	57,7	0,6	6,4	0,09	2,7	21,3
3472	г683863?<?9	13.11.2070 3:57	Э76ХФ	Р65	11	41,85	21,0333333	41,85	3,2618182	0,342471	0,160383	0,135397	0,103677	0,0389268	1560	1579	9,1957464		12662,75753	114	1	1	1	12,731			0,133		0,05		0,346	0,059	0,02				0,049262	0,099		0,211		0,277	4439	0,002	0,509	0,283	0,101	0,664	0,007	0,009	0,066	0,007	0,017	0,464	0,002	0,003	0,003	0,754	0,0004	0,415	0,101	0,779	0,007	0,01	0,067	0,008	0,011	0,558	0,003	0,037	4	57,8	0,5	8,9	0,08	2,7	21,8	3,5	48,1	0,5	6,6	0,07	2,8	17,4
3473	г683863?<?:	13.11.2070 4:46	Э76ХФ	Р65	12	42,05	24,9333333	42,05	3,8191945	0,348567	0,161541	0,143908	0,121388	0,0391844	1550	1591	9,4758621		12602,40642	115,1	1	1	1	13,282			0,176		0,05		0,353	0,105	0,02				0,049588	0,122		0,224		0,279	5237	0,002	0,504	0,28	0,085	0,657	0,006	0,01	0,055	0,007	0,018	0,444	0,002	0,003	0,003	0,772	0,0003	0,414	0,086	0,788	0,005	0,011	0,056	0,007	0,014	0,545	0,003	0,036	3,3	55,6	0,6	13,2	0,12	2,3	24,6	3,5	56,2	0,6	13,5	0,12	2,3	24,3
3474	"г683863?<?;"	13.11.2070 5:35	Э76ХФ	Р65	15	43,3666667	22,35	43,3666667	4,235696	0,34779	0,16212	0,168154	0,130794	0,0392129	1547	1584	10,275		13264,42953	116	1	1	1	14,796			0,161		0,05		0,351	0,059	0,02				0,049624	0,126		0,262		0,28	4941	0,002	0,511	0,288	0,098	0,651	0,006	0,009	0,063	0,008	0,018	0,465	0,002	0,004	0,004	0,772	0,0005	0,418	0,097	0,797	0,006	0,01	0,063	0,009	0,01	0,567	0,003	0,037	3,6	58,5	0,3	10,8	0,06	2,4	24	3,4	59,9	0,5	8,5	0,07	2,4	24,8
