Repository: Siella/alloy_building

# Прогнозирование химического состава шлака
Задание по Data science от компании EVRAZ (оптимизация сталеплавильного производства) в рамках хакатона ```</beCoder>```.

Мы реализовали наше решение как простой и лаконичный веб-сервис!
В папке `EDA` результаты анализа данных в рамках отборочного задания, в `modelling` — результаты моделирования целевых показателей химического состава шлака и `сыпуч известь РП`.

File: _data/Исходные данные.txt (part 40 of 78)
оком	t продувка	ПСН гр.	чист расход C	чист расход Cr	чист расход Mn	чист расход Si	чист расход V	температура первая	температура последняя	Ar (интенс.)	N2 (интенс.)	эл. энергия (интенс.)	произв жидкая сталь	произв количество обработок	произв  количество плавок	произв количество плавок (цел)	расход газ Ar	расход газ  N2	расход C пров.	сыпуч известь РП	сыпуч кварцит	сыпуч кокс пыль УСТК	сыпуч  кокс. мелочь (сух.)	сыпуч  кокс. мелочь КМ1	сыпуч  шпат плав.	ферспл CaC2	ферспл FeMo	ферспл FeSi-75	ферспл FeV азот.	ферспл  FeV-80	ферспл  Mn5Si65Al0.5	ферспл  Ni H1 пласт.	ферспл SiMn18	ферспл  ферванит	ферспл  фх850А	эл. энергия	химсталь первый Al_1	химсталь первый C_1	химсталь первый Cr_1	химсталь первый Cu_1	химсталь первый Mn_1	химсталь первый Mo_1	химсталь первый N_1	химсталь первый Ni_1	химсталь первый P_1	химсталь первый S_1	химсталь первый Si_1	химсталь первый Ti_1	химсталь первый V_1	химсталь последний Al	химсталь последний C	химсталь последний Ca	химсталь последний Cr	химсталь последний Cu	химсталь последний Mn	химсталь последний Mo	химсталь последний N	химсталь последний Ni	химсталь последний P	химсталь последний S	химсталь последний Si	химсталь последний Ti	химсталь последний V	химшлак первый Al2O3_1	химшлак первый CaO_1	химшлак первый FeO_1	химшлак первый MgO_1	химшлак первый MnO_1	химшлак первый R_1	химшлак первый SiO2_1	химшлак последний Al2O3	химшлак последний CaO	химшлак последний FeO	химшлак последний MgO	химшлак последний MnO	химшлак последний R	химшлак последний SiO2
3475	г683863?<?<	13.11.2070 6:25	Э76	Рельсы трамвайные	16	46,3833333	22,0166667	46,3833333	3,483871	0,53084		0,159673	0,115093		1619	1634	12,7823931		12985,61696	109,9	1	1	1	19,763			0,173		0,05		0,606	0,058	0,02					0,106		0,249			4765	0,001	0,323	0,074	0,091	0,699	0,006	0,007	0,056	0,011	0,016	0,174	0,001	0,002	0,003	0,737	0,0004	0,076	0,09	0,846	0,005	0,011	0,055	0,012	0,009	0,264	0,002	0,003	3,6	59,4	0,5	12,6	0,11	2,6	22,7	5,4	57,3	0,6	13,6	0,17	2,6	22,1
3476	г683863?<?=	13.11.2070 7:19	Э76	Рельсы трамвайные	16	50,7166667	20,3166667	50,7166667	3,311747	0,53021		0,165576	0,128076		1605	1614	7,7028534		12444,95488	114,3	1	1	1	12,898			0,064		0,05		0,605	0,064	0,02					0,123		0,258			4214	0,002	0,313	0,078	0,101	0,681	0,008	0,008	0,068	0,009	0,018	0,17	0,001	0,002	0,003	0,742		0,077	0,099	0,811	0,009	0,011	0,071	0,01	0,011	0,268	0,002	0,003	4,5	60,2	0,6	12,4	0,11	2,7	22	3,5	58,6	0,5	10,8	0,09	2,3	26
3477	г683863?<?>	13.11.2070 8:11	Э76	Рельсы трамвайные	30	45,05	20,1	45,05	1,1805099	0,4909		0,177639	0,128759		1590	1605	8,1807265		11155,22388	115,3	1	1	1	12,262					0,05		0,556		0,02					0,119		0,277			3737	0,002	0,367	0,072	0,086	0,66	0,006	0,013	0,06	0,009	0,018	0,165	0,001	0,002	0,003	0,751	0,0003	0,073	0,088	0,812	0,006	0,014	0,061	0,011	0,016	0,284	0,002	0,003	4,8	59,7	0,6	12,9	0,1	2,7	22,5	6,4	58,6	0,8	6	0,09	2,3	25,4
3478	г683863?<??	13.11.2070 9:04	Э76	Рельсы трамвайные	31	41,8833333	18,9	41,8833333	2	0,53235		0,182558	0,160818		1597	1601	7,3873932		11857,14286	115,3	1	1	1	10,092					0,05		0,607		0,02					0,165		0,284			3735	0,001	0,314	0,075	0,107	0,654	0,008	0,01	0,074	0,01	0,024	0,15	0,001	0,002	0,002	0,761	0,0003	0,076	0,106	0,811	0,007	0,013	0,072	0,012	0,019	0,289	0,002	0,003	4,1	52,4	1,3	15,7	0,5	2,1	24,5	5,7	48,9	0,8	6,9	0,1	2,3	21,3
3479	г683863?=66	13.11.2070 9:52	Э76	Рельсы трамвайные	33	46,0166667	23,05	46,0166667	1,6574966	0,49973		0,24292	0,12488		1551	1598	7,8738529		13650,32538	116,7	1	1	1	12,012					0,04		0,573	0,06	0,02					0,086		0,38			5244	0,001	0,357	0,067	0,096	0,612	0,006	0,012	0,063	0,008	0,024	0,177	0,001	0,002	0,003	0,749	0,0003	0,069	0,099	0,81	0,007	0,011	0,067	0,009	0,015	0,297	0,002	0,004	3,9	62,2	0,5	10,2	0,17	3	21	5,3	57,6	0,7	7,8	0,1	2,5	23,2
3480	г683863?=67	13.11.2070 10:44	Э76	Рельсы трамвайные	45	42,6833333	19,4666667	42,6833333	4	0,43155		0,221529	0,094249		1568	1592	11,1442118		12590,75342	113,6	1	1	1	15,67					0,05		0,481	0,058	0,02					0,049		0,347			4085	0,002	0,395	0,052	0,091	0,617	0,008	0,012	0,058	0,008	0,021	0,192	0,001	0,002	0,003	0,727	0,0003	0,053	0,091	0,807	0,007	0,014	0,058	0,009	0,015	0,285	0,002	0,002	4,3	51,2	0,4	8,1	0,1	2,6	19,7	5	58,5	0,6	6,9	0,08	2,4	24,7
3481	г683863?=68	13.11.2070 11:38	Э76	Рельсы трамвайные	44	44,6833333	26,3166667	44,6833333	4,2586976	0,40899		0,174264	0,115144		1516	1593	8,2681835		13551,86827	112,8	1	1	1	12,315			0,162		0,05		0,455	0,069	0,02					0,1		0,272			5944	0,001	0,412	0,076	0,095	0,661	0,005	0,01	0,058	0,01	0,022	0,182	0,001	0,003	0,002	0,722	0,0002	0,078	0,095	0,815	0,005	0,012	0,058	0,012	0,018	0,256	0,002	0,003	5,6	53	3,1	11,7	0,15	2,6	20,1	4,8	59,5	0,8	5,4	0,09	2,3	26
3482	г683863?=69	13.11.2070 12:29	Э76	Рельсы трамвайные	51	44,8666667	27,5333333	44,8666667	4,3368116	0,33018		0,114733	0,079253		1507	1597	10,8554978		13173,12349	114,2	1	1	1	16,235					0,05		0,36	0,106	0,02					0,071		0,179			6045	0,002	0,496	0,098	0,099	0,717	0,013	0,011	0,077	0,011	0,02	0,214	0,001	0,003	0,003	0,738	0,0003	0,1	0,101	0,818	0,013	0,011	0,077	0,012	0,016	0,285	0,002	0,003	4,4	54,8	0,9	7,6	0,23	2,8	19,2	5,7	60,9	0,5	4,4	0,12	2,6	23,4
3483	г683863?=6:	13.11.2070 13:28	Э76	Рельсы трамвайные	48	39,8666667	21,3833333	39,8666667	1	0,38034		0,164469	0,096409		1542	1592	8,7142019		12677,1629	115,7	1	1	1	11,556					0,05		0,42	0,069	0,02					0,076		0,257			4518	0,002	0,45	0,087	0,103	0,679	0,007	0,01	0,067	0,01	0,021	0,205	0,001	0,002	0,003	0,742	0,0005	0,088	0,104	0,824	0,007	0,011	0,067	0,011	0,016	0,29	0,002	0,003	4,4	57,6	0,5	12	0,19	2,5	23,1	5	54,2	0,8	7,2	0,11	2,5	21,3
3484	"г683863?=6;"	13.11.2070 14:21	Э76	Рельсы трамвайные	46	42,85	22	42,85	2,5181044	0,37549		0,138939	0,085979		1540	1585	8,8417192		11945,45455	116,7	1	1	1	12,457					0,05		0,415	0,07	0,02					0,071		0,217			4380	0,002	0,458	0,092	0,11	0,691	0,007	0,01	0,066	0,012	0,02	0,2	0,001	0,003	0,003	0,75	0,0002	0,093	0,109	0,816	0,006	0,013	0,065	0,014	0,015	0,284	0,002	0,003	4,9	60,4	0,5	8,9	0,17	2,6	22,8	5,2	61,2	1	4,5	0,09	2,7	23
3485	г683863?=6<	13.11.2070 15:33	Э76ХФ	Р65	27	46,9	33,2333333	46,9	4,3139626	0,365737	0,126801	0,152206	0,082326	0,0380126	1529	1628	9,9785843		13305,91775	111,5	1	1	1	15,428					0,05		0,38	0,059	0,02				0,048105	0,06		0,238		0,219	7370	0,002	0,479	0,309	0,098	0,651	0,006	0,01	0,068	0,008	0,018	0,479	0,002	0,003	0,004	0,785	0,0002	0,417	0,099	0,788	0,006	0,01	0,069	0,009	0,011	0,557	0,003	0,037	3,7	62,1	0,9	8,3	0,16	2,9	21,8	3,2	56,8	0,4	11,2	0,09	2,2	27,1
3486	г683863?=6=	13.11.2070 16:25	Э76ХФ	Р65	32	42,2	23,4833333	42,2	3,1490433	0,348674	0,108852	0,129494	0,090694	0,0377834	1535	1603	9,5466825		13073,95316	111,4	1	1	1	13,429					0,05		0,363	0,071	0,02				0,047815	0,082		0,202		0,188	5117	0,002	0,477	0,321	0,105	0,668	0,008	0,009	0,072	0,008	0,019	0,463	0,002	0,003	0,003	0,772	0,0001	0,413	0,106	0,785	0,007	0,009	0,073	0,009	0,014	0,56	0,003	0,037	3,3	53,1	0,5	8,2	0,16	2,5	21,5	3,7	60,8	0,9	3,5	0,09	2,3	26,2
3487	г683863?=6>	13.11.2070 17:18	Э76ХФ	Р65	40	41,7	17,4	41,7	2	0,384913	0,099009	0,168614	0,161614	0,0388984	1596	1590	9,4028777		11268,96552	114,6	1	1	1	13,07					0,05		0,408	0,071	0,02				0,049226	0,172		0,262		0,171	3268	0,002	0,462	0,333	0,116	0,634	0,007	0,009	0,075	0,009	0,018	0,407	0,002	0,004	0,003	0,762	0,0004	0,42	0,114	0,786	0,006	0,011	0,075	0,01	0,012	0,566	0,003	0,037	3,3	48,1	0,6	8,3	0,12	2,2	21,9	3,8	58,6	0,2	8,7	0,07	2,2	27,4
3488	г683863?=6?	13.11.2070 18:15	Э76ХФ	Р65	40	40,7166667	23,55	40,7166667	3,441452	0,287513	0,041109	0,116177	0,090997	0,0392413	1526	1593	7,3304134		12907,00637	115,5	1	1	1	9,949					0,05		0,3	0,069	0,02				0,04966	0,088		0,181		0,071	5066	0,002	0,533	0,384	0,1	0,685	0,009	0,008	0,078	0,008	0,018	0,469	0,002	0,003	0,003	0,776	0,0005	0,416	0,099	0,784	0,008	0,01	0,077	0,009	0,013	0,563	0,003	0,037	3	49,1	0,4	6	0,06	2,5	19,4	4,1	61,4	0,7	5	0,08	2,6	23,3
3489	г683863?=76	13.11.2070 19:12	Э76ХФ	Р65	37	41,1833333	12,6666667	41,1833333	1,3633388	0,347641	0,044583	0,185089	0,202889	0,0390891	1588	1582	13,8964571		11837,36842	115,1	1	1	1	18,849			0,081		0,05		0,371		0,02				0,049371	0,227		0,287		0,077	2499	0,001	0,495	0,382	0,102	0,621	0,008	0,008	0,074	0,009	0,02	0,394	0,001	0,002	0,003	0,761	0,0004	0,416	0,102	0,785	0,007	0,009	0,073	0,011	0,015	0,572	0,003	0,037	4,1	46,9	1	8,5	0,16	2,2	21,2	4,3	55,2	0,2	8,7	0,07	2	27,1
3490	г683863?=77	13.11.2070 20:03	Э76ХФ	Р65	35	41,5333333	19,65	41,5333333	2	0,335957	0,097851	0,136174	0,113234	0,0389007	1561	1577	13,4934992		12485,49618	113,1	1	1	1	18,681			0,135		0,05		0,349	0,074	0,02				0,049117	0,113		0,212		0,169	4089	0,002	0,515	0,34	0,099	0,663	0,007	0,009	0,065	0,009	0,018	0,47	0,002	0,003	0,003	0,767	0,0001	0,417	0,097	0,778	0,006	0,011	0,064	0,009	0,016	0,578	0,003	0,037	3,6	58,1	0,2	11,3	0,09	2,2	26,5	4,2	53,2	0,8	5	0,06	2,5	21,7
3491	г683863?=78	13.11.2070 21:13	Э76ХФ	Р65	15	41,7	16,8166667	41,7	2	0,28987	0,08106	0,138175	0,119795	0,0382425	1579	1576	10,6568345		11752,62636	112,3	1	1	1	14,813			0,054		0,05		0,295	0,061	0,02				0,048286	0,122		0,215		0,14	3294	0,002	0,514	0,35	0,087	0,662	0,007	0,009	0,065	0,009	0,018	0,466	0,001	0,003	0,003	0,768	0,0002	0,414	0,088	0,784	0,006	0,01	0,065	0,009	0,013	0,572	0,003	0,036	3	59,4	0,2	11,9	0,1	2,3	26,3	3,2	61,4	0,3	7,1	0,06	2,3	26,9
3492	г683863?=79	13.11.2070 22:02	Э76ХФ	Р65	16	46,2333333	23,5666667	46,2333333	2	0,290382	0,123906	0,139479	0,122159	0,0388436	1546	1569	9,2958904		12521,07496	114,4	1	1	1	14,326			0,081		0,05		0,288	0,05	0,02				0,049045	0,125		0,217		0,214	4918	0,002	0,545	0,317	0,09	0,664	0,007	0,009	0,063	0,009	0,018	0,46	0,002	0,003	0,003	0,766	0,0002	0,415	0,091	0,782	0,006	0,01	0,064	0,009	0,013	0,567	0,003	0,037	3,7	53,9	0,3	9,1	0,07	2,7	20,2	4,4	61,6	0,6	4	0,05	2,4	25,5
3493	г683863?=7:	13.11.2070 22:55	Э76ХФ	Р65	18	41,2	15,8666667	41,2	1,4031621	0,339709	0,158067	0,135917	0,138517	0,0392452	1592	1576	9,0349515		11624,36975	115,2	1	1	1	12,408			0,054		0,05		0,343	0,05	0,02				0,049552	0,151		0,211		0,273	3074	0,002	0,509	0,291	0,092	0,669	0,005	0,009	0,061	0,009	0,017	0,447	0,002	0,003	0,003	0,779	0,0002	0,418	0,091	0,785	0,005	0,011	0,061	0,01	0,014	0,572	0,003	0,036	3,2	57,3	0,3	11,8	0,08	2,3	25,2	3,7	57,5	0,4	11,6	0,11	2,2	25,7
3494	"г683863?=7;"	13.11.2070 23:47	Э76ХФ	Р65	17	45,2	19,35	45,2	2	0,276741	0,148803	0,081922	0,133522	0,0396744	1572	1573	11,2871681		12151,93798	115,8	1	1	1	17,006			0,08		0,05		0,269	0,047	0,02				0,050094	0,166		0,126		0,257	3919	0,002	0,558	0,297	0,093	0,716	0,007	0,008	0,069	0,011	0,017	0,451	0,002	0,004	0,003	0,772	0,0003	0,415	0,091	0,777	0,006	0,009	0,069	0,011	0,014	0,574	0,003	0,037	3,9	52,2	0,3	10	0,08	2,5	20,6	4,4	61,9	0,6	5,6	0,05	2,7	23,2
3495	г683863?=7<	14.11.2070 0:42	Э76ХФ	Р65	18	42,8333333	17,8	42,8333333	2	0,332412	0,141276	0,109103	0,127063	0,0389007	1578	1574	8,5027237		11470,78652	113,2	1	1	1	12,14			0,084		0,05		0,338	0,074	0,02				0,049117	0,145		0,169		0,244	3403	0,002	0,503	0,301	0,089	0,691	0,005	0,009	0,061	0,01	0,018	0,451	0,001	0,003	0,003	0,767	0,0006	0,416	0,088	0,785	0,004	0,011	0,06	0,01	0,014	0,568	0,003	0,035	3,3	58,6	0,2	12,6	0,14	2,3	26,1	3,8	59,3	0,4	7	0,06	2,2	26,7
3496	г683863?=7=	14.11.2070 1:32	Э76ХФ	Р65	20	40,55	21,1166667	40,55	3,3467012	0,119283	0,110589	0,03955	0,09973	0,039044	1545	1581	10,5307028		12016,10103	113	1	1	1	14,234			0,081		0,05		0,083	0,082	0,02				0,049298	0,133		0,06		0,191	4229	0,002	0,664	0,325	0,105	0,751	0,006	0,008	0,068	0,013	0,017	0,485	0,002	0,004	0,003	0,765	0,0003	0,417	0,102	0,782	0,005	0,008	0,069	0,014	0,014	0,568	0,003	0,037	3,2	52	0,5	8,7	0,12	2,7	19	3,5	63,7	0,7	5,4	0,09	2,7	23,8
3497	г683863?=7>	14.11.2070 2:24	Э76ХФ	Р65	20	40,55	20,4	40,55		0,294633	0,156909	0,072894	0,123674	0,0404482	1555	1576	11,6382244		12205,88235	116,2	1	1	1	15,731			0,081		0,05		0,29	0,075	0,02				0,051071	0,155		0,112		0,271	4150	0,002	0,54	0,292	0,11	0,726	0,006	0,009	0,065	0,013	0,018	0,455	0,002	0,004	0,003	0,749	0,0003	0,414	0,11	0,783	0,006	0,009	0,065	0,012	0,014	0,563	0,003	0,036	4	56,8	0,2	8,4	0,09	2,7	21,2	4,3	62,1	0,5	5	0,05	2,8	22,3
3498	г683863?=7?	14.11.2070 3:18	Э76ХФ	Р65	15	42,85	21,5333333	42,85		0,371946	0,163278	0,132692	0,134952	0,0406771	1571	1577	10,1201867		11086,9969	116,4	1	1	1	14,455			0,081		0,05		0,382	0,076	0,02				0,05136	0,147		0,206		0,282	3979	0,002	0,487	0,286	0,092	0,678	0,005	0,008	0,058	0,009	0,019	0,455	0,002	0,003	0,002	0,771	0,0002	0,415	0,092	0,787	0,004	0,011	0,058	0,01	0,016	0,569	0,003	0,036	3,2	59,4	0,1	11,2	0,09	2,3	25,5	3,3	60,5	0,5	4,1	0,06	2,3	26,3
3499	г683863?=86	14.11.2070 4:08	Э76ХФ	Р65	17	43,8833333	22,0333333	43,8833333	2	0,191506	0,169068	0,112158	0,119238	0,0405338	1557	1578	11,2546145		12098,941	116,4	1	1	1	16,463			0,082		0,05		0,159	0,074	0,02				0,051179	0,132		0,174		0,292	4443	0,002	0,617	0,281	0,087	0,69	0,005	0,008	0,058	0,009	0,015	0,474	0,002	0,003	0,003	0,751	0,0002	0,418	0,09	0,784	0,004	0,008	0,06	0,01	0,012	0,567	0,003	0,035	3,4	61,3	0,2	9,2	0,08	2,4	25,1	4,1	63,1	0,5	3,6	0,06	2,5	25,1
3500	г683863?=87	14.11.2070 5:02	Э76ХФ	Р65	15	50,0333333	18,5	50,0333333	1,4029147	0,347124	0,178332	0,150558	0,141918	0,0424536	1593	1579	8,4093937		12168,64865	113,1	1	1	1	14,025					0,05		0,348	0,045	0,02				0,053603	0,15		0,234		0,308	3752	0,002	0,501	0,27	0,098	0,654	0,005	0,008	0,059	0,008	0,015	0,45	0,002	0,003	0,003	0,789	0,0002	0,416	0,1	0,786	0,005	0,008	0,06	0,009	0,013	0,572	0,003	0,038	3,3	61	0,3	8,5	0,08	2,4	25	3,8	59,5	0,3	8,9	0,25	2,3	26,2
3501	г683863?=88	14.11.2070 7:03	Э76ХФ	Р65	5	41,1833333	14,1333333	41,1833333	1,6882883	0,415497	0,196281	0,235868	0,237726	0,0404482	1625	1569	15,7199755		11593,86792	114,3	1	1	1	21,401			0,406		0,05		0,426		0,02				0,051071	0,258		0,365		0,339	2731	0,001	0,446	0,253	0,125	0,575	0,007	0,008	0,065	0,007	0,02	0,364	0,001	0,003	0,003	0,751	0,0003	0,413	0,125	0,782	0,006	0,01	0,066	0,008	0,018	0,563	0,002	0,037	3,5	50,9	0,9	12,1	0,41	1,9	27	4,1	56,3	0,2	8,7	0,08	2,1	27,3
3502	г683863?=89	14.11.2070 7:56	Ш2Л	Шары мелющие d 80-100 мм	10	136,1	66,8166667	131,4166667	3,7493396	0,483583	0,220599	0,27942	0,103068		1535	1635	9,7412977		11756,34822	113,7	1	1	1	42,537			0,378		0,05		0,504	0,038	0,02					0,038		0,436		0,381	13092	0,002	0,339	0,341	0,109	0,517	0,007	0,007	0,072	0,005	0,021	0,198	0,001	0,002	0,006	0,745	0,0003	0,528	0,106	0,748	0,006	0,013	0,068	0,006	0,014	0,216	0,002	0,003	2,8	48,6	1,5	12,4	0,72	2,2	21,9	3,7	57,6	0,5	10,3	0,14	2,1	27,1
3503	г683863?=8:	14.11.2070 10:20	Ш2Л	Шары мелющие d 80-100 мм	9	49,8833333	24,5	49,8833333	3,5360539	0,587235	0,234495	0,29003	0,173408		1604	1618	10,907589		12347,7551	116,9	1	1	1	18,046			0,436		0,778				0,02					0,139		0,451		0,405	5042	0,001	0,259	0,335	0,113	0,427	0,007	0,011	0,075	0,007	0,026	0,095	0,001	0,002	0,006	0,704	0,0003	0,524	0,11	0,731	0,007	0,015	0,074	0,008	0,017	0,253	0,002	0,004	2,7	45,5	2,2	14,2	4,7	1,7	26,6	3,5	55	0,5	9,5	0,14	2,2	25
3504	"г683863?=8;"	14.11.2070 11:12	Ш2Л	Шары мелющие d 80-100 мм	13	49,05	29,0166667	49,05	4,3618375	0,525687	0,236811	0,26721	0,096336		1581	1604	13,0768171		12652,72832	112,6	1	1	1	21,09			0,351		0,193		0,43		0,02					0,033		0,417		0,409	6119	0,001	0,268	0,347	0,128	0,469	0,009	0,009	0,079	0,006	0,026	0,147	0,001	0,002	0,007	0,714	0,0002	0,522	0,125	0,73	0,008	0,011	0,078	0,007	0,018	0,248	0,002	0,003	2,7	47,7	3	13,7	5,7	1,9	25,5	5,9	48,4	0,8	8,1	0,21	2,2	21,6
3505	г683863?=8<	14.11.2070 12:06	Ш2Л	Шары мелющие d 80-100 мм	15	47,5166667	24,4333333	47,5166667	4,1195304	0,452661	0,114063	0,21928	0,087676		1582	1605	11,1882986		12447,74898	112,9	1	1	1	17,317			0,239		0,05		0,487		0,02					0,04		0,342		0,197	5069	0,005	0,331	0,424	0,127	0,533	0,009	0,011	0,088	0,006	0,024	0,154	0,001	0,002	0,013	0,666	0,0002	0,517	0,127	0,74	0,008	0,013	0,088	0,007	0,018	0,244	0,002	0,003	3,7	57,1	1	12,3	1,6	2,5	23,2	4,4	49,5	0,4	8,5	0,22	2,3	22
3506	г683863?=8=	14.11.2070 13:00	Ш2Л	Шары мелющие d 80-100 мм	14	46,0166667	21,8166667	44,85	3,2666667	0,505475	0,083955	0,10413	0,101688		1600	1608	23,0955709		12483,11688	115,5	1	1	1	34,329			0,24		0,05		0,562		0,02					0,109		0,161		0,145	4539	0,001	0,276	0,458	0,127	0,616	0,008	0,011	0,088	0,008	0,029	0,156	0,001	0,002	0,007	0,696	0,0002	0,526	0,127	0,736	0,008	0,012	0,088	0,009	0,016	0,241	0,001	0,003	3	39,9	2	6,5	1,8	2,4	16,3	5,7	53,8	0,5	10	0,23	2,2	24,6
3507	г683863?=8>	14.11.2070 13:53	Ш2.2	Шар заг d шара 80-100 мм 2,3 гр.	12	49,5333333	21,2	49,5333333	3	0,57203		0,00162	0,10854		1602	1607	17,5776162		11685,84906	115,8	1	1	1	28,881			0,091		0,05		0,663		0,02					0,162					4129	0,005	0,247	0,098	0,131	0,614	0,01	0,009	0,083	0,008	0,027	0,148	0,001	0,002	0,006	0,726	0,0002	0,098	0,13	0,632	0,009	0,013	0,083	0,009	0,019	0,239	0,001	0,002	4,6	54,2	1,4	13,4	2,6	2,3	23,7	7	47,3	0,4	10,2	0,18	2,1	22,5
3508	г683863?=8?	14.11.2070 14:53	Ш2.2	Шар заг d шара 80-100 мм 2,3 гр.	8	50,7166667	18,8166667	50,7166667	2,3531114	0,52697		0,0106	0,06967		1613	1596	18,1273061		11893,71125	113,9	1	1	1	30,187			0,159		0,05		0,607		0,02					0,1		0,015			3730	0,003	0,273	0,09	0,139	0,586	0,009	0,011	0,082	0,009	0,029	0,17	0,001	0,002	0,006	0,756	0,0003	0,091	0,135	0,63	0,009	0,014	0,081	0,01	0,015	0,231	0,001	0,003	5,7	50	1,7	13,4	3,1	2,1	24,1	7,4	52	0,5	13,4	0,36	2,1	25,2
3509	г683863?=96	14.11.2070 15:46	Ш2.2	Шар заг d шара 80-100 мм 2,3 гр.	10	51,85	18,4833333	51,85	2,7178571	0,46025		0,00119	0,07973		1624	1615	16,6103026		11832,28133	109,7	1	1	1	28,662			0,087		0,05		0,525	0,029	0,02					0,119					3645	0,001	0,342	0,123	0,131	0,623	0,009	0,01	0,089	0,009	0,028	0,156	0,001	0,002	0,009	0,718	0,0004	0,124	0,13	0,633	0,009	0,013	0,088	0,011	0,015	0,228	0,001	0,002	3,2	57,6	1,3	12,4	1,3	2,5	23,3	5,7	48,7	0,4	12,3	0,14	2,4	20,4
3510	г683863?=97	14.11.2070 16:38	Ш2.2	Шар заг d шара 80-100 мм 2,3 гр.	16	45,3666667	17,05	45,3666667	2,6821429	0,51857		0,00121	0,08107		1597	1603	14,9632791		12299,12023	112,5	1	1	1	22,208					0,05		0,597		0,02					0,121					3495	0,001	0,326	0,087	0,112	0,629	0,007	0,011	0,074	0,008	0,025	0,143	0,001	0,002	0,015	0,744	0,0003	0,088	0,112	0,64	0,007	0,012	0,074	0,01	0,016	0,234	0,002	0,002	4,6	55,9	1,1	13,8	1,1	2,4	23,4	6,2	49,4	0,4	8,3	0,15	2,3	21,9
3511	г683863?=98	14.11.2070 17:29	Ш2.2	Шар заг d шара 80-100 мм 2,3 гр.	19	50,0666667	15,8333333	50,0666667	2	0,52343		0,00211	0,14137		1613	1597	22,0811585		11379,78947	115,6	1	1	1	36,851			0,153		0,05		0,603		0,02					0,211					3003	0,001	0,303	0,065	0,137	0,61	0,008	0,01	0,078	0,01	0,028	0,112	0,001	0,002	0,008	0,712	0,0003	0,065	0,135	0,637	0,008	0,015	0,077	0,01	0,013	0,234	0,001	0,003	5,2	52	1,1	13,7	1,5	2	25,5	6,7	52,2	0,5	13,3	0,4	2,1	25,3
3512	г683863?=99	14.11.2070 18:20	Э76ХФ	Р65	28	51,8833333	35,2333333	51,8833333	3,9309177	0,358975	0,136065	0,07633	0,117976	0,0381847	1540	1631	9,9251738		12545,50615	111,5	1	1	1	17,052			0,139		0,05		0,373	0,031	0,02				0,048213	0,145		0,117		0,235	7367	0,002	0,494	0,305	0,099	0,714	0,005	0,01	0,064	0,009	0,02	0,472	0,002	0,003	0,004	0,766	0,0005	0,411	0,099	0,77	0,005	0,013	0,064	0,011	0,019	0,575	0,003	0,037	5,4	50,3	0,4	10,4	0,11	2,3	21,4	4,8	56,9	0,7	7,4	0,12	2,1	27,4
3513	г683863?=9:	14.11.2070 19:19	Э76ХФ	Р65	27	49,2166667	26,3333333	49,2166667	2,9730552	0,303452	0,118116	0,01498	0,106918	0,039044	1560	1596	11,5125		11688,60759	115,3	1	1	1	18,727					0,05		0,31	0,033	0,02				0,049298	0,154		0,021		0,204	5130	0,002	0,499	0,319	0,103	0,759	0,006	0,01	0,068	0,013	0,019	0,457	0,002	0,003	0,003	0,785	0,0004	0,414	0,103	0,772	0,006	0,011	0,068	0,014	0,017	0,551	0,003	0,037	5,3	50,1	0,5	10,2	0,14	2,4	20,8	5,6	59,2	0,5	5,3	0,12	2,3	26
3514	"г683863?=9;"	14.11.2070 20:09	Э76ХФ	Р65	44	44,55	23,1833333	44,55	2,5903846	0,153288	0,101904	0,00144	0,09648	0,0381562	1538	1592	15,6303711		11798,99353	111,4	1	1	1	22,816					0,05		0,128	0,14	0,02				0,048177	0,144				0,176	4559	0,002	0,627	0,329	0,106	0,823	0,013	0,01	0,126	0,016	0,018	0,474	0,002	0,005	0,003	0,771	0,0003	0,412	0,105	0,822	0,013	0,01	0,127	0,018	0,012	0,548	0,003	0,04	3,5	58,9	0,6	11,7	0,38	2,2	26,5	4,9	59,1	0,6	4,7	0,11	2,2	26,6
3515	г683863?=9<	14.11.2070 21:00	Э76ХФ	Р65	48	45,2	27,4	45,2	1	0,274954	0,103062	0,00154	0,10318	0,038271	1522	1591	11,566014		12267,15328	112,4	1	1	1	17,394					0,05		0,278	0,155	0,02				0,048322	0,154				0,178	5602	0,002	0,533	0,326	0,127	0,782	0,006	0,011	0,076	0,013	0,019	0,436	0,003	0,005	0,004	0,795	0,0004	0,419	0,124	0,799	0,005	0,01	0,076	0,014	0,014	0,565	0,004	0,038	5,4	54,6	1	11,6	0,24	2,2	24,5	6,2	53,9	0,8	9,4	0,16	2,1	27,2
3516	г683863?=9=	14.11.2070 21:56	Э76ХФ	Р65	49	43,0333333	22,05	43,0333333	1,6424632	0,335854	0,132012	0,08082	0,119892	0,0388151	1558	1571	14,2424477		11259,86395	115,7	1	1	1	20,43			0,042		0,05		0,345	0,059	0,02				0,049009	0,146		0,124		0,228	4138	0,002	0,504	0,31	0,115	0,714	0,01	0,009	0,094	0,01	0,017	0,457	0,002	0,003	0,004	0,755	0,0002	0,415	0,115	0,78	0,01	0,011	0,094	0,011	0,013	0,567	0,003	0,037	5,3	55,2	0,4	9,9	0,13	2,2	24,8	6	58,4	0,9	5	0,08	2,3	25,4
3517	г683863?=9>	14.11.2070 22:52	Э76ХФ	Р65	46	45,3333333	29,6666667	45,3333333	2,1497959	0,318638	0,142434	0,12959	0,099428	0,0394741	1517	1572	9,9390441		11700	117,1	1	1	1	15,019					0,05		0,32	0,061	0,02				0,049841	0,095		0,201		0,246	5785	0,002	0,529	0,303	0,117	0,664	0,006	0,008	0,074	0,008	0,02	0,445	0,002	0,003	0,005	0,791	0,0006	0,418	0,117	0,781	0,005	0,01	0,074	0,009	0,014	0,557	0,003	0,036	5,1	56,1	0,4	9,8	0,21	2,2	25,4	6	59,4	1	5,2	0,09	2,3	25,9
3518	г683863?=9?	14.11.2070 23:45	Э76ХФ	Р65	49	40,0333333	23,5166667	40,0333333	2,8728996	0,351052	0,135486	0,13613	0,110588	0,0387288	1531	1578	14,0830142		11751,66549	115,4	1	1	1	18,793			0,053		0,05		0,361	0,059	0,02				0,0489	0,109		0,211		0,234	4606	0,002	0,512	0,31	0,111	0,673	0,014	0,011	0,114	0,008	0,016	0,467	0,003	0,003	0,003	0,769	0,0003	0,416	0,109	0,781	0,013	0,011	0,113	0,008	0,016	0,558	0,003	0,036	4,4	51,1	0,7	6,9	0,07	2,4	21,5	5,5	56,6	0,7	7,6	0,13	2,1	26,5
3519	г683863?=:6	15.11.2070 0:39	Э76ХФ	Р65	44	40,5333333	19,3333333	40,5333333	1,5525988	0,284908	0,107694	0,06496	0,08212	0,038493	1548	1570	11,8050987		11758,96552	113,3	1	1	1	15,95					0,05		0,287	0,036	0,02				0,048683	0,096		0,1		0,186	3789	0,002	0,546	0,328	0,125	0,725	0,006	0,01	0,072	0,012	0,017	0,481	0,002	0,003	0,003	0,769	0,0003	0,415	0,124	0,78	0,005	0,011	0,072	0,012	0,016	0,561	0,003	0,037	3,6	52,3	0,4	8,1	0,09	2,4	21,8	4,4	56,6	0,4	4,9	0,07	2,5	22,7
3520	г683863?=:7	15.11.2070 1:43	Э76ХФ	Р65	33	39,5166667	16,5166667	39,5166667		0,380844	0,137802	0,14563	0,106558	0,0384409	1584	1574	16,4626692		10927,1443	114,1	1	1	1	21,278			0,053		0,05		0,397	0,047	0,02				0,048647	0,099		0,226		0,238	3008	0,002	0,469	0,304	0,115	0,655	0,013	0,009	0,117	0,008	0,02	0,457	0,002	0,003	0,003	0,78	0,0001	0,415	0,114	0,783	0,012	0,011	0,116	0,009	0,018	0,563	0,003	0,037	4,2	46,9	1	6,4	0,12	2,3	20,5	4,8	58,9	0,2	6	0,06	2,2	26,7
3521	г683863?=:8	15.11.2070 2:31	Э76ХФ	Р65	35	44,5666667	24,75	44,5666667	2,5890358	0,258494	0,126222	0,04256	0,118592	0,0397273	1524	1574	19,0493818		11803,63636	117,7	1	1	1	28,246					0,05		0,252	0,04	0,02				0,050275	0,16		0,064		0,218	4869	0,002	0,561	0,318	0,107	0,748	0,006	0,008	0,069	0,011	0,017	0,449	0,002	0,004	0,003	0,786	0,0002	0,417	0,104	0,777	0,006	0,01	0,069	0,013	0,015	0,557	0,003	0,038	4,4	51,1	0,5	9,2	0,17	2,3	22,5	5,3	50,4	0,5	5,1	0,07	2,5	20,2
3522	г683863?=:9	15.11.2070 3:21	Э76ХФ	Р65	41	45,2	32,2166667	45,2	2,785225	0,277262	0,123906	0,00173	0,11591	0,0392129	1507	1574	16,9566372		12330,88464	115,8	1	1	1	25,548			0,062		0,174		0,17	0,182	0,04				0,049624	0,173				0,214	6621	0,002	0,57	0,314	0,093	0,766	0,012	0,01	0,085	0,014	0,017	0,453	0,002	0,006	0,004	0,781	0,0006	0,418	0,093	0,795	0,011	0,009	0,086	0,018	0,016	0,545	0,005	0,043	4	57,4	0,6	4,9	0,79	2,5	22,5	5,4	57,7	0,8	6,3	0,13	2,2	26,3
3523	г683863?=::	15.11.2070 4:16	Э76ХФ	Р65	42	43,1833333	27,85	43,1833333	3	0,346133	0,122169	0,06595	0,105748	0,0350683	1532	1571	16,137691		11780,25135	116,9	1	1	1	23,18					0,05		0,36	0,073	0,02				0,044379	0,131		0,101		0,211	5468	0,002	0,516	0,315	0,108	0,721	0,006	0,009	0,063	0,011	0,017	0,435	0,002	0,004	0,004	0,785	0,0004	0,412	0,108	0,782	0,006	0,011	0,063	0,012	0,015	0,566	0,004	0,034	3,2	59	0,6	5,7	0,35	3,3	17,9	2,6	57,6	0,5	10,4	0,14	2,2	26,2
3524	"г683863?=:;"	15.11.2070 5:12	Э76ХФ	Р65	38	47,85	25,3333333	47,85	2,7914157	0,279664	0,120432	0,0723	0,104178	0,0389268	1530	1568	13,9923187		12517,10526	115,5	1	1	1	21,657					0,05		0,278	0,061	0,02				0,049262	0,126		0,111		0,208	5285	0,002	0,52	0,316	0,103	0,711	0,011	0,008	0,081	0,01	0,016	0,466	0,002	0,003	0,003	0,767	0,0002	0,415	0,105	0,777	0,011	0,009	0,082	0,011	0,014	0,556	0,003	0,037	2,6	59	0,3	10,4	0,14	2,2	26,4	4	52,8	0,9	6,9	0,09	2,5	21,4
3525	г683863?=:<	15.11.2070 6:16	Э76ХФ	Р65	32	47,2	23,2833333	44,8666667	1,6340977	0,357828	0,148224	0,15443	0,141032	0,0392413	1580	1589	11,7973154		11294,77452	115,6	1	1	1	17,578			0,103		0,15		0,28	0,049	0,02				0,04966	0,147		0,239		0,256	4383	0,002	0,514	0,302	0,105	0,664	0,007	0,008	0,073	0,008	0,017	0,463	0,002	0,003	0,003	0,745	0,0001	0,418	0,105	0,788	0,007	0,01	0,074	0,009	0,017	0,56	0,003	0,037	5	45,7	2,2	9,3	0,14	2,5	18,2	5,9	58,3	0,8	6,4	0,12	2,2	26
3526	г683863?=:=	15.11.2070 7:08	Э76ХФ	Р65	31	46,4	19,75	46,4	1	0,519583	0,127959	0,09501	0,131178	0,0397273	1573	1579	15,9592646		12060,75949	118,3000001	1	1	1	24,595			0,086		0,05		0,572		0,02				0,050275	0,157		0,146		0,221	3970	0,002	0,361	0,317	0,102	0,709	0,01	0,005	0,078	0,01	0,015	0,45	0,001	0,004	0,004	0,766	0,0004	0,416	0,101	0,788	0,009	0,008	0,078	0,011	0,01	0,558	0,003	0,037	3,9	48,9	0,3	11,4	0,22	2,3	21,3	4,2	57,5	1	8,9	0,09	2,4	23,8
3527	г683863?=:>	15.11.2070 17:11	С255	Швеллер 40У																																																																																
3528	г683863?=:?	15.11.2070 18:02	С255	Швеллер 40У	7	68,0666667	33,35	68,0666667	3,7303536	0,03668		0,27806	0,134502		1637	1684	14,9266895		13041,67916	107,6	1	1	1	33,867			0,429		0,04						0,05			0,03		0,434			7249	0,002	0,078	0,051	0,098	0,563	0,007	0,008	0,064	0,008	0,023	0,109	0,001	0,001	0,048	0,113		0,055	0,1	0,851	0,007	0,008	0,064	0,009	0,008	0,258	0,002	0,002	16	45,5	4,7	17,4	2,8	2,9	15,5	4,3	56,4	0,6	9,3	0,2	2,2	25,5
3529	"г683863?=;6"	15.11.2070 19:02	С345	Швеллер 40У	24	66,9	29,9333333	66,9	3,0191571	0,0048		0,15432	0,12811		1633	1682	12,6123853		12892,65033	107,6	1	1	1	27,495			0,552								0,05			0,072		0,24			6432	0,006	0,104	0,055	0,108	1,295	0,005	0,008	0,061	0,01	0,018	0,424	0,001	0,003	0,036	0,108		0,059	0,109	1,466	0,004	0,009	0,062	0,012	0,006	0,514	0,002	0,003	13,4	48	1,6	22,1	1,3	2,7	18	4,7	57,7	0,7	9,4	0,25	2,2	25,8
3530	"г683863?=;7"	15.11.2070 19:54	С355	Швеллер 40У	8	44,7166667	21,7333333	44,7166667	2,445425	0,0044		0,14204	0,15939		1651	1687	16,9842713		12459,20245	113,4	1	1	1	25,316			0,288								0,05			0,124		0,22			4513	0,003	0,09	0,048	0,101	1,231	0,005	0,008	0,068	0,009	0,016	0,406	0,001	0,002	0,048	0,11		0,052	0,111	1,441	0,007	0,008	0,071	0,01	0,003	0,545	0,003	0,006	14	52,8	1,1	15,8	0,78	2,9	18,2	4,1	58	0,7	9,8	0,26	2,2	26,1
3531	"г683863?=;8"	15.11.2070 20:45	Э76ХФ	Р65																																																																																
3532	"г683863?=;9"	15.11.2070 21:36	Э76ХФ	Р65	20	86,55	43,45	86,55	2,7062051	0,354104	0,143592	0,17101	0,14164	0,0383271	1580	1605	10,9644247		10021,17376	113,8	1	1	1	31,608			0,261		0,05		0,362	0,027	0,02				0,048503	0,141		0,265		0,248	7257	0,002	0,491	0,306	0,12	0,633	0,021	0,008	0,118	0,008	0,018	0,447	0,001	0,002	0,004	0,77	0,0002	0,427	0,12	0,788	0,02	0,011	0,117	0,009	0,011	0,552	0,002	0,037	8,5	53,1	0,6	14,9	0,11	2,3	23	8,6	51,8	1	15,4	0,22	2,3	22,9
3533	"г683863?=;:"	15.11.2070 22:30	Э76ХФ	Р65	59	48,2	27,6666667	48,2	3,917782	0,389854	0,091482	0,15436	0,136342	0,0387269	1541	1596	16,4278442		13391,56627	113,6	1	1	1	26,353			0,152		0,05		0,416		0,02				0,049009	0,14		0,239		0,158	6175	0,002	0,492	0,341	0,125	0,652	0,008	0,009	0,079	0,01	0,024	0,459	0,002	0,003	0,004	0,755	0,0002	0,419	0,127	0,789	0,008	0,01	0,08	0,011	0,019	0,585	0,003	0,037	9,6	48	0,7	10,1	0,09	2,4	20,3	4,3	57,8	0,8	9,6	0,27	2,2	26,4
3534	"г683863?=;;"	15.11.2070 23:23	Э76ХФ	Р65	61	52,0333333	25,3666667	52,0333333	3,415536	0,375958	0,078744	0,10528	0,136036	0,0388123	1546	1593	12,454132		12578,71222	114,7	1	1	1	21,601			0,142		0,05		0,403	0,023	0,02				0,049117	0,16		0,162		0,136	5318	0,002	0,461	0,356	0,122	0,689	0,01	0,008	0,096	0,01	0,019	0,446	0,002	0,003	0,005	0,763	0,0003	0,42	0,124	0,783	0,009	0,01	0,096	0,011	0,015	0,573	0,003	0,036	8,5	55,9	0,4	12,1	0,13	2,5	22,8	9,9	57,6	0,3	10,5	0,1	2,7	21
3535	"г683863?=;<"	16.11.2070 0:35	Э76ХФ	Р65	50	47,2166667	24,4666667	47,2166667	3,4785441	0,427958	0,130854	0,1564	0,144916	0,0399841	1551	1578	15,3657607		13011,9891	117,2	1	1	1	24,184			0,069		0,05		0,456	0,024	0,02				0,0506	0,152		0,242		0,226	5306	0,001	0,469	0,322	0,114	0,668	0,008	0,008	0,074	0,008	0,022	0,454	0,002	0,003	0,003	0,776	0,0001	0,421	0,113	0,787	0,007	0,01	0,074	0,009	0,019	0,57	0,003	0,036	5,4	54,9	0,3	12,7	0,09	2,2	24,9	5,1	60,9	0,5	5,5	0,07	2,3	26,4
3536	"г683863?=;="	16.11.2070 1:27	Э76ХФ	Р65	53	47,5166667	23,5	47,5166667	3	0,428575	0,118695	0,12841	0,148474	0,0398126	1549	1580	15,5591077		12342,12766	117,4	1	1	1	24,605					0,05		0,46		0,02				0,050383	0,169		0,198		0,205	4834	0,002	0,426	0,323	0,112	0,673	0,011	0,009	0,077	0,01	0,021	0,429	0,002	0,003	0,003	0,771	0,0003	0,416	0,111	0,781	0,01	0,011	0,078	0,011	0,02	0,571	0,003	0,037	6,9	48,4	0,4	9,1	0,09	2,3	21,3	8	59,1	0,3	5,3	0,06	2,4	24,6
3537	"г683863?=;>"	16.11.2070 2:23	Э76ХФ	Р65	53	45,9833333	27,35	45,9833333	3,377322	0,328466	0,099588	0,097	0,136402	0,039013	1532	1574	15,3244654		12759,04936	115,6	1	1	1	23,489					0,05		0,341	0,033	0,02				0,049371	0,164		0,149		0,172	5816	0,002	0,5	0,329	0,107	0,691	0,007	0,008	0,072	0,008	0,016	0,435	0,002	0,003	0,004	0,762	0,0003	0,418	0,11	0,795	0,007	0,009	0,074	0,01	0,014	0,579	0,004	0,038	6,5	60,2	0,3	2,8	0,12	2,6	23,1	7,1	61,6	0,5	4,5	0,06	2,6	23,3
3538	"г683863?=;?"	16.11.2070 3:15	Э76ХФ	Р65	55	46,6666667	14,3166667	46,6666667		0,37511	0,10422	0,06475	0,110752	0,038384	1587	1580	18,9475714		11772,29336	113,4	1	1	1	29,474					0,05		0,399	0,032	0,02				0,048575	0,139		0,099		0,18	2809	0,002	0,457	0,332	0,095	0,729	0,006	0,009	0,064	0,011	0,019	0,464	0,002	0,003	0,004	0,755	0,0002	0,416	0,096	0,782	0,005	0,01	0,064	0,012	0,015	0,562	0,003	0,036	6	50,7	0,4	8,4	0,07	2,5	20,7	8,3	58,7	0,3	5,9	0,05	2,3	25,1
3539	г683863?=<6	16.11.2070 4:07	Э76ХФ	Р65	57	46,55	18,7	46,55		0,348173	0,087429	0,08303	0,097154	0,0383271	1567	1576	10,3082707		11390,37433	113,7	1	1	1	15,995					0,05		0,368	0,034	0,02				0,048503	0,111		0,128		0,151	3550	0,002	0,497	0,342	0,108	0,708	0,008	0,009	0,084	0,009	0,016	0,473	0,002	0,003	0,004	0,772	0,0001	0,416	0,1	0,787	0,007	0,011	0,079	0,009	0,013	0,574	0,003	0,036	7,1	58,1	0,3	8,9	0,08	2,6	22,7	6,5	59	0,5	5,8	0,1	2,3	25,4
3540	г683863?=<7	16.11.2070 5:26	Э76ХФ	Р65	31	44,8666667	11,8833333	44,8666667		0,466876	0,134328	0,14217	0,173652	0,0398126	1604	1573	21,9907186		12031,97756	117	1	1	1	32,644			0,063		0,05		0,504	0,03	0,02				0,050383	0,201		0,219		0,232	2383	0,002	0,389	0,31	0,117	0,661	0,006	0,01	0,07	0,01	0,022	0,416	0,001	0,002	0,003	0,789	0,0002	0,418	0,118	0,784	0,005	0,011	0,07	0,011	0,014	0,568	0,003	0,036	4,7	39,9	1,1	8,2	0,1	2,2	18	5	60,2	0,7	5,3	0,1	2,3	26,4
3541	г683863?=<8	16.11.2070 6:22	Э76ХФ	Р65	25	47,7	22,3833333	47,7		0,357218	0,113484	0,12368	0,130478	0,0394413	1557	1580	14,5953098		11840,05957	117,5	1	1	1	23,166					0,05		0,373	0,032	0,02				0,049913	0,144		0,191		0,196	4417	0,002	0,476	0,325	0,099	0,673	0,007	0,006	0,069	0,007	0,015	0,453	0,002	0,003	0,005	0,764	0,0007	0,419	0,1	0,788	0,006	0,009	0,07	0,008	0,015	0,581	0,003	0,037	5,9	51,2	2,9	11,5	0,24	2,3	22,4	7,5	60,8	0,6	5,8	0,08	2,7	22,8
3542	г683863?=<9	16.11.2070 7:14	Э76ХФ	Р65	26	52,8666667	24,2333333	52,8666667	2,673564	0,358	0,11001	0,11308	0,146212	0,0393275	1553	1565	15,2971627		11735,90096	116,3	1	1	1	26,957			0,158		0,05		0,375	0,079	0,02				0,049769	0,172		0,174		0,19	4740	0,002	0,481	0,333	0,104	0,69	0,006	0,01	0,061	0,009	0,021	0,45	0,002	0,003	0,004	0,766	0,0003	0,422	0,104	0,793	0,005	0,012	0,062	0,009	0,021	0,574	0,003	0,037	5,3	53,5	0,8	6,9	0,16	2,6	20,9	5,7	59,6	0,4	6,2	0,09	2,3	26,2
3543	г683863?=<:	16.11.2070 8:17	Э76ХФ	Р65	25	41,3666667	13,9166667	41,3666667	1,4290466	0,350619	0,152277	0,14966	0,163058	0,0387269	1608	1572	15,790975		11002,63473	111,9	1	1	1	21,774			0,236		0,05		0,357	0,047	0,02				0,049009	0,182		0,231		0,263	2552	0,002	0,498	0,29	0,098	0,649	0,006	0,012	0,065	0,008	0,02	0,431	0,001	0,002	0,003	0,737	0,0002	0,418	0,098	0,786	0,005	0,013	0,065	0,009	0,016	0,574	0,003	0,036	4,8	54,5	0,5	12,3	0,11	2,1	26	5	54,3	0,6	11,8	0,15	2,1	26
3544	"г683863?=<;"	16.11.2070 9:10	Э76ХФ	Р65	21	46,0333333	25,15	46,0333333	3,3477905	0,351838	0,119274	0,10604	0,101552	0,0384772	1541	1574	12,2989138		12427,03777	113,2	1	1	1	18,872			0,142		0,05		0,366	0,076	0,02				0,048539	0,108		0,164		0,206	5209	0,002	0,474	0,321	0,094	0,692	0,005	0,009	0,061	0,006	0,016	0,474	0,002	0,002	0,004	0,757	0,0001	0,418	0,094	0,784	0,005	0,01	0,061	0,007	0,014	0,578	0,003	0,037	4,8	57,7	1,1	7,9	0,11	2,7	21,1	6,3	63	0,6	4,5	0,06	2,8	21,2
3545	г683863?=<<	16.11.2070 10:20	Э76ХФ	Р65	8	41,0333333	15,0166667	41,0333333	1,2397364	0,357843	0,075849	0,1089	0,122364	0,0399285	1596	1575	16,316247		10959,82242	116,2	1	1	1	22,317			0,137		0,05		0,381	0,103	0,02				0,05013	0,138		0,168		0,131	2743	0,002	0,488	0,357	0,098	0,693	0,009	0,01	0,073	0,008	0,022	0,469	0,002	0,002	0,003	0,756	0,0002	0,417	0,098	0,788	0,009	0,011	0,072	0,009	0,016	0,573	0,003	0,034	3,9	44,1	0,9	6,5	0,09	2,8	15,6	9,4	57,8	0,4	5,9	0,08	2,4	24,4
3546	г683863?=<=	16.11.2070 11:15	Э76ХФ	Р65	6	44,2166667	17,9	44,2166667	2	0,213598	0,113484	0,14121	0,109332	0,0402456	1577	1570	17,8174896		11728,49162	114	1	1	1	26,261			0,08		0,05		0,195	0,076	0,02				0,050528	0,105		0,219		0,196	3499	0,003	0,581	0,325	0,113	0,664	0,007	0,008	0,069	0,008	0,018	0,472	0,002	0,002	0,005	0,771	0,0006	0,419	0,112	0,786	0,006	0,009	0,069	0,008	0,015	0,572	0,003	0,037	4,2	45,1	1	4,7	0,12	3	14,8	5,6	62,6	0,8	4,2	0,17	2,8	22,4
3547	г683863?=<>	16.11.2070 12:08	Э76ХФ	Р65	6	45,0333333	16,6666667	45,0333333	1,3751634	0,359651	0,114063	0,12113	0,130436	0,0406199	1593	1570	19,8426351		11487,6	115,7	1	1	1	29,786			0,079		0,05		0,376	0,073	0,02				0,050998	0,145		0,187		0,197	3191	0,002	0,445	0,328	0,111	0,682	0,007	0,009	0,07	0,009	0,019	0,452	0,002	0,002	0,003	0,771	0,0004	0,417	0,111	0,782	0,006	0,011	0,07	0,01	0,017	0,566	0,003	0,036	3,9	40,9	1,7	5,4	0,26	2,6	15,5	5,9	59,5	0,4	6,4	0,1	2,3	25,9
3548	г683863?=<?	16.11.2070 14:19	Э76ХФ	Р65	8	114,0833333	38,1833333	114,0833333	2	0,319522	0,077586	0,09253	0,093124	0,0377684	1607	1630	10,8218262		11463,11654	106	1	1	1	41,153			0,239		0,05		0,334	0,073	0,02				0,047418	0,101		0,143		0,134	7295	0,002	0,491	0,349	0,107	0,706	0,006	0,009	0,078	0,01	0,019	0,488	0,002	0,002	0,003	0,774	0,0004	0,418	0,105	0,79	0,005	0,011	0,077	0,01	0,011	0,55	0,002	0,035	4	46,2	1,4	6,2	0,33	2,8	16,3	6,5	58,6	0,6	5,3	0,16	2,4	24,4
3549	г683863?==6	16.11.2070 16:27	Э76ХФ	Р65	8	45,8833333	20,3166667	45,8833333	1,369201	0,403278	0,142434	0,19562	0,210536	0,0412826	1622	1611	23,5124591		11653,48646	117,7	1	1	1	35,961			0,249		0,05		0,422	0,075	0,02				0,05183	0,234		0,302		0,246	3946	0,001	0,463	0,305	0,1	0,618	0,008	0,008	0,075	0,008	0,019	0,403	0,001	0,002	0,004	0,768	0,0002	0,419	0,1	0,794	0,007	0,01	0,074	0,01	0,012	0,568	0,003	0,037	4,5	48,2	1,7	11,1	0,27	2,4	20,5	5,7	59,6	0,4	6,3	0,1	2,3	26,1
3550	г683863?==7	16.11.2070 17:19	Э76ХФ	Р65	12	53,2333333	28,05	53,2333333	2	0,345281	0,125643	0,15249	0,139158	0,0413981	1569	1588	23,6462743		11801,06952	116,5	1	1	1	41,959			0,073		0,05		0,355	0,046	0,02				0,051975	0,145		0,236		0,217	5517	0,002	0,449	0,314	0,116	0,656	0,006	0,008	0,068	0,01	0,019	0,447	0,002	0,002	0,003	0,794	0,0004	0,414	0,116	0,787	0,006	0,011	0,068	0,01	0,013	0,542	0,003	0,037	4,2	51,9	0,8	5	0,15	2,9	17,6	5	59,9	0,7	5,4	0,11	2,3	26,4
3551	г683863?==8	16.11.2070 18:11	Э76ХФ	Р65	21	47,0333333	24	47,0333333	3,5717675	0,30675	0,12159	0,10479	0,145908	0,0413981	1551	1584	20,3183381		12960	116,2	1	1	1	31,516			0,083		0,05		0,31	0,06	0,02				0,051975	0,175		0,161		0,21	5184	0,002	0,543	0,32	0,092	0,696	0,005	0,009	0,061	0,011	0,017	0,449	0,002	0,002	0,003	0,744	0,0002	0,417	0,092	0,783	0,005	0,01	0,062	0,011	0,014	0,561	0,003	0,037	4,9	61,7	0,5	8,8	0,11	2,8	22,1	5,2	63	0,4	7,9	0,09	2,8	22
3552	г683863?==9	16.11.2070 19:08	Э76ХФ	Р65	18	47,55	19,2833333	46,7166667		0,306856	0,145908	0,15168	0,12759	0,0402169	1577	1589	19,2858997		12458,42697	113,9	1	1	1	29,711					0,05		0,304	0,06	0,02				0,050492	0,128		0,235		0,252	4004	0,002	0,532	0,299	0,081	0,664	0,005	0,007	0,055	0,009	0,016	0,447	0,002	0,002	0,004	0,77	0,0003	0,417	0,081	0,792	0,004	0,009	0,055	0,009	0,013	0,554	0,003	0,036	4,6	52,8	0,5	6,8	0,09	2,9	18	5,7	59,7	0,4	6,1	0,09	2,3	25,9
3553	г683863?==:	16.11.2070 20:09	Э76ХФ	Р65	13	41,55	22,0166667	41,55	3,5623827	0,341019	0,152277	0,20462	0,130304	0,0386326	1559	1580	18,7629525		12655,86677	113,2	1	1	1	25,773			0,156		0,05		0,343	0,047	0,02				0,048503	0,11		0,318		0,263	4644	0,002	0,5	0,291	0,11	0,616	0,008	0,009	0,076	0,007	0,017	0,458	0,002	0,002	0,003	0,77	0,0002	0,418	0,114	0,802	0,007	0,011	0,077	0,008	0,013	0,56	0,003	0,036	5,3	58,5	0,6	7,7	0,09	2,7	22	5,3	59,1	0,7	5,4	0,11	2,7	21,5
3554	"г683863?==;"	16.11.2070 20:59	Э76ХФ	Р65	14	43,0333333	25,0166667	43,0333333	4,6972128	0,3272545	0,126222	0,1073	0,14327	0,0399285	1539	1583	20,796096		13260,75949	117,4	1	1	1	29,594		0,022156	0,129		0,05		0,308	0,063	0,02				0,05013	0,17		0,165		0,218	5529	0,003	0,501	0,321	0,1	0,704	0,007	0,008	0,069	0,01	0,017	0,443	0,002	0,003	0,003	0,772	0,0002	0,42	0,098	0,788	0,006	0,009	0,068	0,011	0,013	0,561	0,003	0,037	5,2	59,3	0,5	8,2	0,08	2,7	22,2	5,7	60,6	0,5	4,5	0,08	2,8	21
3555	г683863?==<	16.11.2070 21:49	Э76ХФ	Р65	15	43,5166667	19,8333333	43,5166667	3,8625592	0,3274393	0,148224	0,17377	0,155752	0,0398425	1569	1581	15,4051993		13111,2605	118,1	1	1	1	22,222		0,017763	0,132		0,05		0,307	0,07	0,02				0,050022	0,161		0,269		0,256	4334	0,002	0,506	0,299	0,099	0,641	0,006	0,009	0,065	0,008	0,019	0,431	0,002	0,002	0,004	0,77	0,0005	0,415	0,105	0,786	0,007	0,011	0,07	0,01	0,013	0,545	0,003	0,037	4,7	47,9	0,7	7,8	0,07	2,5	19,2	4,9	51	0,6	7	0,1	2,5	20,4
3556	г683863?===	16.11.2070 22:45	Э76ХФ	Р65																																																																																
3557	г683863?==>	16.11.2070 23:37	Э76ХФ	Р65	9	44,3833333	20,85	44,3833333	3,3113443	0,274837	0,121011	0,09652	0,104242	0,0389489	1568	1579	9,9922644		12204,31655	112,7	1	1	1	14,783			0,194		0,05		0,271	0,059	0,02				0,0489	0,116		0,149		0,209	4241	0,002	0,552	0,314	0,091	0,705	0,014	0,01	0,074	0,009	0,013	0,472	0,002	0,003	0,005	0,767	0,0002	0,414	0,09	0,786	0,014	0,01	0,074	0,009	0,008	0,542	0,003	0,037	6,3	59,8	0,9	8,4	0,1	3,2	18,5	9,4	57,6	0,7	10,3	0,1	2,8	19,8
3558	г683863?==?	17.11.2070 0:28	Э76ХФ	Р65	10	43,25	21,6666667	43,25	2,5292683	0,269924	0,116958	0,08993	0,089732	0,0382288	1555	1587	11,1412717		11688,92308	112,6	1	1	1	16,062		0,024257	0,152		0,05		0,237	0,09	0,02				0,047996	0,097		0,139		0,202	4221	0,003	0,534	0,317	0,11	0,712	0,008	0,012	0,071	0,009	0,019	0,487	0,003	0,003	0,003	0,783	0,0002	0,413	0,107	0,785	0,007	0,013	0,071	0,009	0,013	0,552	0,003	0,036	4,4	61,7	0,6	7,9	0,07	3,1	20	4,2	60,8	0,6	4,4	0,08	2,5	24,1
3559	г683863?=>6	17.11.2070 1:20	Э76ХФ	Р65	9	41,5	21,9833333	41,5	3,9541512	0,358022	0,152856	0,17606	0,138374	0,0397557	1565	1588	10,2462651		12915,23882	117,1	1	1	1	14,174			0,204		0,05		0,365	0,055	0,02				0,049913	0,134		0,273		0,264	4732	0,002	0,489	0,296	0,11	0,642	0,007	0,011	0,07	0,008	0,018	0,45	0,002	0,003	0,004	0,775	0,0004	0,42	0,109	0,797	0,006	0,013	0,071	0,009	0,014	0,563	0,003	0,036	4,6	57,7	0,5	8,4	0,08	2,8	20,3	5,5	59,4	0,3	6,5	0,06	2,8	20,5
3560	г683863?=>7	17.11.2070 2:12	Э76ХФ	Р65	8	46,7166667	25,5166667	46,7166667	3,8158416	0,315657	0,119274	0,10807	0,109456	0,0396984	1549	1585	16,32		12965,64337	117,5	1	1	1	25,228		0,021201	0,23		0,05		0,296	0,053	0,02				0,049841	0,119		0,167		0,206	5514	0,002	0,508	0,318	0,101	0,692	0,01	0,011	0,073	0,009	0,018	0,457	0,002	0,003	0,004	0,768	0,0004	0,414	0,103	0,786	0,009	0,011	0,073	0,01	0,012	0,539	0,003	0,036	5,1	57,8	0,3	9,1	0,06	2,8	20,5	5,7	58,9	0,4	6,1	0,09	2,3	25,6
3561	г683863?=>8	17.11.2070 3:10	Э76ХФ	Р65	7	42,55	21,1666667	42,55	3,8713219	0,3336975	0,159225	0,16898	0,133736	0,039641	1573	1588	11,9922444		12634,01575	116,5	1	1	1	17,009		0,016044	0,207		0,05		0,315	0,058	0,02				0,049769	0,13		0,262		0,275	4457	0,002	0,491	0,285	0,096	0,642	0,006	0,012	0,07	0,008	0,017	0,454	0,002	0,003	0,003	0,753	0,0004	0,416	0,099	0,795	0,005	0,013	0,072	0,009	0,013	0,551	0,003	0,036	5,1	57,7	0,5	11,4	0,08	2,6	22,6	5,3	52,9	0,6	9	0,09	2,7	19,9
3562	г683863?=>9	17.11.2070 4:01	Э76ХФ	Р65	9	48,05	17,8333333	46,0333333	3,5582586	0,3405061	0,12159	0,11712	0,117978	0,039093	1573	1587	20,805221		12687,47664	114,5	1	1	1	30,994		0,030369	0,161		0,05		0,315	0,054	0,02				0,049081	0,128		0,181		0,21	3771	0,002	0,485	0,318	0,115	0,694	0,006	0,01	0,082	0,01	0,019	0,462	0,002	0,003	0,004	0,761	0,0004	0,417	0,114	0,801	0,006	0,013	0,082	0,011	0,016	0,56	0,003	0,037	5,5	51,7	1,1	10,8	0,17	2,7	18,9	6,3	59,5	0,6	7,1	0,08	2,8	20,6
