Repository: Siella/alloy_building

# Прогнозирование химического состава шлака
Задание по Data science от компании EVRAZ (оптимизация сталеплавильного производства) в рамках хакатона ```</beCoder>```.

Мы реализовали наше решение как простой и лаконичный веб-сервис!
В папке `EDA` результаты анализа данных в рамках отборочного задания, в `modelling` — результаты моделирования целевых показателей химического состава шлака и `сыпуч известь РП`.

File: _data/Исходные данные.txt (part 41 of 78)
оком	t продувка	ПСН гр.	чист расход C	чист расход Cr	чист расход Mn	чист расход Si	чист расход V	температура первая	температура последняя	Ar (интенс.)	N2 (интенс.)	эл. энергия (интенс.)	произв жидкая сталь	произв количество обработок	произв  количество плавок	произв количество плавок (цел)	расход газ Ar	расход газ  N2	расход C пров.	сыпуч известь РП	сыпуч кварцит	сыпуч кокс пыль УСТК	сыпуч  кокс. мелочь (сух.)	сыпуч  кокс. мелочь КМ1	сыпуч  шпат плав.	ферспл CaC2	ферспл FeMo	ферспл FeSi-75	ферспл FeV азот.	ферспл  FeV-80	ферспл  Mn5Si65Al0.5	ферспл  Ni H1 пласт.	ферспл SiMn18	ферспл  ферванит	ферспл  фх850А	эл. энергия	химсталь первый Al_1	химсталь первый C_1	химсталь первый Cr_1	химсталь первый Cu_1	химсталь первый Mn_1	химсталь первый Mo_1	химсталь первый N_1	химсталь первый Ni_1	химсталь первый P_1	химсталь первый S_1	химсталь первый Si_1	химсталь первый Ti_1	химсталь первый V_1	химсталь последний Al	химсталь последний C	химсталь последний Ca	химсталь последний Cr	химсталь последний Cu	химсталь последний Mn	химсталь последний Mo	химсталь последний N	химсталь последний Ni	химсталь последний P	химсталь последний S	химсталь последний Si	химсталь последний Ti	химсталь последний V	химшлак первый Al2O3_1	химшлак первый CaO_1	химшлак первый FeO_1	химшлак первый MgO_1	химшлак первый MnO_1	химшлак первый R_1	химшлак первый SiO2_1	химшлак последний Al2O3	химшлак последний CaO	химшлак последний FeO	химшлак последний MgO	химшлак последний MnO	химшлак последний R	химшлак последний SiO2
3563	г683863?=>:	17.11.2070 4:51	Э76ХФ	Р65	12	41,3666667	23,5333333	41,3666667	3,6110319	0,333944	0,143592	0,09525	0,061854	0,038776	1544	1581	15,3388692		12809,06516	113,6	1	1	1	20,422			0,145		0,05		0,34	0,12	0,02				0,048683	0,053		0,148		0,248	5024	0,002	0,507	0,297	0,099	0,706	0,007	0,011	0,065	0,009	0,018	0,494	0,002	0,003	0,005	0,765	0,0004	0,416	0,098	0,791	0,006	0,014	0,064	0,01	0,013	0,562	0,003	0,038	3,7	63,7	0,5	8	0,08	2,9	21,7	5,7	59,2	0,9	6,2	0,09	2,8	21,1
3564	"г683863?=>;"	17.11.2070 5:44	Э76ХФ	Р65	9	41,0166667	20,35	41,0166667	4,3458458	0,346912	0,164436	0,1565	0,151616	0,0397844	1568	1584	8,748395		13889,92629	118,4	1	1	1	11,961			0,2		0,05		0,35	0,057	0,02				0,049949	0,162		0,242		0,284	4711	0,003	0,509	0,288	0,097	0,662	0,006	0,011	0,068	0,008	0,016	0,449	0,002	0,003	0,004	0,77	0,0004	0,418	0,097	0,792	0,005	0,012	0,068	0,008	0,013	0,561	0,003	0,036	4,7	61,2	0,6	6,6	0,06	2,8	21,7	5,3	61,9	0,4	6	0,07	2,8	21
3565	г683863?=><	17.11.2070 6:43	Э76ХФ	Р65	5	45,05	19,5	45,05	3,581565	0,4061487	0,177753	0,1997	0,14228	0,0404431	1579	1581	13,0792098		12289,23077	118,2	1	1	1	19,31		0,003438	0,208		0,05		0,415	0,06	0,02				0,050926	0,13		0,31		0,307	3994	0,002	0,46	0,274	0,103	0,62	0,006	0,012	0,071	0,007	0,016	0,441	0,001	0,003	0,003	0,766	0,0002	0,415	0,105	0,792	0,006	0,012	0,071	0,008	0,013	0,556	0,003	0,037	4,3	58,5	0,3	11	0,11	2,4	24,8	5,2	53,8	0,3	8,5	0,08	2,3	23,8
3566	г683863?=>=	17.11.2070 7:35	Э76ХФ	Р65	6	47,3833333	28,5166667	47,3833333	4,7980214	0,278105	0,141855	0,10538	0,100034	0,0394313	1510	1574	10,9138874		12765,16657	116	1	1	1	16,962			0,083		0,05		0,271	0,061	0,02				0,049913	0,106		0,163		0,245	6067	0,002	0,524	0,301	0,104	0,696	0,006	0,01	0,065	0,009	0,019	0,484	0,002	0,004	0,003	0,778	0,0002	0,417	0,104	0,787	0,005	0,011	0,066	0,01	0,013	0,557	0,003	0,037	4,2	58,9	0,4	9,3	0,1	2,6	22,6	6,2	59,3	0,9	5,1	0,14	2,7	22
3567	г683863?=>>	17.11.2070 8:30	Э76ХФ	Р65	9	44,55	17,95	44,55	1,0366437	0,296644	0,120432	0,04545	0,098712	0,0388885	1568	1573	4,9390202		10499,16435	114,4	1	1	1	7,141			0,062		0,05		0,3	0,069	0,02				0,049226	0,129		0,069		0,208	3141	0,002	0,508	0,31	0,102	0,735	0,005	0,009	0,065	0,013	0,021	0,457	0,002	0,037	0,003	0,754	0,0002	0,406	0,1	0,771	0,005	0,012	0,065	0,013	0,016	0,543	0,003	0,037	4,8	44,1	0,9	6,4	0,16	2,7	16,6	6,2	57,6	0,9	8,3	0,07	2,7	21,1
3568	г683863?=>?	17.11.2070 9:21	Э73Ф	ОР65	10	44,5	28,6666667	44,5	2,1409278	0,2726		0,08687	0,05552	0,0382313	1583	1638	7,8539887		11553,48837	113	1	1	1	11,541			0,062		0,05		0,29	0,086	0,02				0,048394	0,047		0,135			5520	0,002	0,499	0,089	0,099	0,739	0,005	0,008	0,064	0,013	0,018	0,241	0,001	0,002	0,003	0,709	0,0006	0,092	0,099	0,81	0,004	0,011	0,064	0,014	0,012	0,291	0,002	0,036	4,2	62,5	0,4	8,4	0,12	2,7	23,6	5,5	59,1	0,4	5,7	0,11	2,3	25,8
3569	г683863?=?6	17.11.2070 10:12	Э73Ф	ОР65	14	45,5333333	24,2833333	45,5333333		0,06745		0,07987	0,056242	0,0402315	1567	1600	7,0738365		11234,86616	118,4	1	1	1	10,597					0,05		0,037	0,1	0,02				0,050926	0,051		0,124			4547	0,002	0,67	0,076	0,101	0,72	0,007	0,009	0,065	0,013	0,019	0,238	0,002	0,003	0,003	0,738		0,079	0,102	0,792	0,006	0,009	0,066	0,014	0,016	0,276	0,002	0,036	4	63,9	1,6	9,2	0,34	3,2	20,1	5,1	58,3	0,6	5,5	0,14	2,2	26,3
3570	г683863?=?7	17.11.2070 11:09	Э73Ф	ОР65	13	46,2	26,1666667	46,2	2	0,3442		0,09744	0,080478	0,0395174	1573	1604	11,4942808		11393,88535	117	1	1	1	16,804			0,115		0,05		0,378	0,11	0,02				0,050022	0,08		0,151			4969	0,002	0,444	0,08	0,101	0,739	0,007	0,009	0,071	0,011	0,02	0,231	0,001	0,002	0,003	0,716	0,0003	0,082	0,102	0,828	0,006	0,012	0,071	0,012	0,011	0,287	0,002	0,036	4,5	52,8	1	7,3	0,29	3	17,7	5,8	56,7	0,7	7,9	0,13	2,4	23,9
3571	г683863?=?8	17.11.2070 12:23	Э73Ф	ОР65	7	42,8666667	21,35	42,8666667	1,2905824	0,37414		0,12277	0,11221	0,038917	1598	1613	9,9363919		10968,61827	114,2	1	1	1	14,198					0,05		0,414		0,02				0,049262	0,117		0,19			3903	0,001	0,398	0,059	0,079	0,713	0,005	0,011	0,06	0,01	0,022	0,198	0,001	0,002	0,003	0,729	0,0004	0,06	0,079	0,825	0,004	0,012	0,06	0,011	0,015	0,294	0,002	0,037	4,3	49,7	3,1	14,9	1,51	2,2	22,4	5,9	58,8	0,7	7,9	0,14	2,5	23,6
3572	г683863?=?9	17.11.2070 13:15	Э73Ф	ОР65	7	43,6833333	23,0333333	43,6833333	2	0,08961		0,06349	0,069034	0,0387171	1578	1597	8,9895829		10677,56874	114,2	1	1	1	12,513			0,063		0,05		0,065	0,078	0,02				0,049009	0,077		0,098			4099	0,002	0,634	0,085	0,094	0,768	0,006	0,01	0,067	0,012	0,018	0,244	0,002	0,003	0,003	0,742	0,0003	0,086	0,106	0,826	0,008	0,009	0,074	0,015	0,016	0,283	0,002	0,038	4,5	58,8	3,1	8,5	0,84	2,9	20,4	5,8	55	0,6	7,5	0,13	2,4	22,8
3573	г683863?=?:	17.11.2070 14:11	Э73Ф	ОР65	7	42,8666667	18,9833333	42,8666667	1,4824663	0,13574		0,11389	0,072376	0,038774	1604	1594	8,123242		9756,979807	113,9	1	1	1	11,359			0,144		0,05		0,12	0,074	0,02				0,049081	0,061		0,177			3087	0,002	0,621	0,066	0,106	0,721	0,006	0,01	0,07	0,013	0,02	0,234	0,002	0,002	0,003	0,724	0,0002	0,066	0,104	0,818	0,005	0,012	0,07	0,012	0,015	0,297	0,002	0,036	3,9	60,4	2,6	7,8	0,56	3,2	18,8	5	65,2	0,6	5,9	0,13	2,8	19,5
3574	"г683863?=?;"	17.11.2070 15:10	Э73Ф	ОР65	6	40,8666667	15,4	40,8666667	1,6561886	0,59585		0,19318	0,13246	0,0398026	1599	1597	12,2697733		11103,8961	117,5	1	1	1	16,237					0,05		0,685		0,02				0,050383	0,118		0,3			2850	0,001	0,242	0,073	0,125	0,671	0,006	0,012	0,072	0,013	0,027	0,185	0,001	0,003	0,003	0,714	0,0003	0,075	0,125	0,845	0,005	0,015	0,072	0,015	0,018	0,3	0,002	0,037	5,1	53,4	1,1	16,6	1,36	2,4	21,9	6,2	58,1	0,6	7,9	0,14	2,4	24,1
3575	г683863?=?<	17.11.2070 16:12	Э73Ф	ОР65	5	47,5333333	30,3666667	47,5333333	3,8277236	0,39723		0,10919	0,05639	0,0388601	1522	1595	11,5480106		12289,79144	114	1	1	1	18,14			0,127		0,05		0,443	0,036	0,02				0,04919	0,039		0,17			6220	0,002	0,397	0,097	0,121	0,73	0,006	0,011	0,066	0,016	0,027	0,251	0,002	0,005	0,003	0,744	0,0002	0,097	0,12	0,83	0,004	0,013	0,065	0,017	0,015	0,281	0,002	0,039	4,7	57,3	1,2	11,4	0,51	2,6	21,8	5,5	58	0,6	10	0,16	2,7	21,8
3576	г683863?=?=	17.11.2070 17:08	Э73Ф	ОР65	5	43,55	25,2166667	43,55	3,0432393	0,3068425		0,07555	0,065716	0,0402884	1569	1592	9,2023135		11606,60939	117,5	1	1	1	13,259		0,025785	0,063		0,05		0,302	0,092	0,02				0,050998	0,067		0,117			4878	0,002	0,461	0,098	0,109	0,762	0,009	0,012	0,072	0,019	0,027	0,236	0,001	0,003	0,003	0,744	0,0003	0,1	0,11	0,828	0,009	0,013	0,072	0,021	0,018	0,294	0,002	0,037	4	61,6	1,5	13,7	0,18	3,3	18,6	4,5	61,7	1	5,6	0,1	2,7	22,5
3577	г683863?=?>	17.11.2070 18:02	Э73Ф	ОР65	6	40,8666667	22,7666667	40,8666667	2,4088635	0,4059305		0,1702	0,08737	0,0383458	1583	1592	13,1887439		10963,39678	113,3	1	1	1	17,966		0,022156	0,063		0,05		0,425		0,02				0,048539	0,06		0,265			4160	0,002	0,366	0,074	0,108	0,674	0,009	0,012	0,074	0,009	0,024	0,211	0,001	0,002	0,003	0,745	0,0002	0,076	0,108	0,831	0,008	0,014	0,073	0,011	0,02	0,298	0,002	0,036	4,2	60,9	0,8	11,7	0,25	2,8	21,6	4,8	62,4	1	5,1	0,09	2,8	22,5
3578	г683863?=??	17.11.2070 18:55	Э76ХФ	Р65	5	74,2333333	46,5	74,2333333	3,0331635	0,3851943	0,129696	0,09261	0,098484	0,0377454	1602	1576	11,5229192		11668,3871	111,7	2	1	1	28,42		0,024448	0,194		0,295		0,165	0,035	0,02				0,047779	0,109		0,143		0,224	9043	0,002	0,423	0,309	0,1	0,7	0,007	0,012	0,067	0,011	0,021	0,477	0,002	0,003	0,004	0,805	0,0004	0,416	0,101	0,785	0,006	0,009	0,069	0,012	0,011	0,535	0,003	0,037	4,2	61,3	0,4	7	0,1	3	20,8	5,6	62,8	0,5	5,4	0,08	2,8	22,3
3579	г683863?>66	17.11.2070 20:29	Э76ХФ	Р65	6	109,4333333	29,95	109,4333333	2,1284517	0,457784	0,137802	0,17211	0,172638	0,0399456	1628	1591	6,2427379		11877,79633	116	3	1	1	22,649			0,239		0,05		0,491	0,075	0,02				0,050564	0,187		0,266		0,238	5929	0,002	0,422	0,306	0,104	0,636	0,008	0,011	0,069	0,01	0,024	0,434	0,001	0,002	0,004	0,762	0,0003	0,417	0,1	0,788	0,007	0,012	0,068	0,011	0,011	0,565	0,003	0,038	5,2	55,4	0,3	12,8	0,15	2,2	25,5	7,3	58,9	0,5	8,4	0,11	2,4	24,4
3580	г683863?>67	17.11.2070 22:22	Э76ХФ	Р65																																																																																
3581	г683863?>68	17.11.2070 23:55	Э76ХФ	Р65	11	56,2166667	26,6833333	56,2166667	2,9334342	0,480186	0,134328	0,12674	0,121988	0,0388601	1579	1579	11,318943		11980,51218	114,6	1	1	1	21,179			0,158		0,05		0,521	0,08	0,02				0,04919	0,13		0,196		0,232	5328	0,002	0,395	0,31	0,12	0,682	0,009	0,011	0,072	0,012	0,027	0,469	0,002	0,003	0,003	0,772	0,0002	0,42	0,117	0,793	0,008	0,014	0,071	0,013	0,017	0,582	0,003	0,037	5,1	57,9	0,5	10,4	0,11	2,3	24,8	6	58,9	0,5	6,7	0,06	2,7	22
3582	г683863?>69	18.11.2070 0:47	Э76ХФ	Р65	24	47,2	25,4666667	47,2	3,9926698	0,364753	0,122169	0,10942	0,157204	0,0403745	1545	1576	11,2099576		13370,41885	116,8	1	1	1	17,637			0,24		0,401		0,078	0,092	0,02				0,051107	0,19		0,168		0,211	5675	0,002	0,447	0,322	0,115	0,693	0,008	0,011	0,068	0,012	0,027	0,442	0,002	0,004	0,003	0,779	0,0004	0,421	0,115	0,79	0,007	0,014	0,068	0,014	0,021	0,548	0,003	0,038	3,7	50,5	0,3	9,3	0,17	2,4	21	4,7	61,1	1	5,7	0,1	2,7	22,9
3583	г683863?>6:	18.11.2070 1:41	Э76ХФ	Р65	26	40,6833333	16,8333333	40,6833333	3,4747275	0,385614	0,137802	0,16914	0,144456	0,0388885	1578	1578	7,7375465		12304,15842	114,5	1	1	1	10,407			0,159		0,05		0,402	0,079	0,02				0,049226	0,146		0,262		0,238	3452	0,002	0,449	0,305	0,121	0,638	0,009	0,011	0,075	0,008	0,027	0,453	0,001	0,002	0,003	0,772	0,0002	0,412	0,122	0,786	0,008	0,012	0,078	0,009	0,019	0,569	0,003	0,037	4,1	55,1	0,4	12,2	0,16	2,1	26,6	4,3	57,6	0,6	10,2	0,07	2,2	26,6
3584	"г683863?>6;"	18.11.2070 2:35	Э76ХФ	Р65	20	40,85	21,5	40,85	3,496572	0,418432	0,147066	0,16587	0,138876	0,0394597	1558	1581	14,2986536		12633,48837	116,9	1	1	1	19,47			0,161		0,05		0,441	0,086	0,02				0,049949	0,139		0,257		0,254	4527	0,002	0,428	0,3	0,119	0,644	0,008	0,012	0,072	0,009	0,027	0,452	0,002	0,003	0,003	0,764	0,0001	0,417	0,118	0,787	0,007	0,012	0,072	0,01	0,019	0,572	0,003	0,036	4,7	51	1,1	10	0,1	2,5	20,8	4,7	59,8	0,6	5,5	0,06	2,3	26,3
3585	г683863?>6<	18.11.2070 3:27	Э76ХФ	Р65	18	40,7333333	18,5666667	40,7333333	2,7806763	0,36142	0,15054	0,1143	0,142548	0,0384311	1584	1583	10,4398527		12044,16517	112,5	1	1	1	14,175			0,161		0,05		0,372	0,075	0,02				0,048647	0,166		0,176		0,26	3727	0,002	0,489	0,291	0,105	0,685	0,007	0,011	0,069	0,009	0,02	0,44	0,001	0,003	0,003	0,759	0,0003	0,416	0,103	0,795	0,005	0,012	0,068	0,01	0,017	0,57	0,003	0,037	3,5	47,6	0,7	9,7	0,12	2,3	20,7	3,8	52,3	0,4	8,3	0,06	2,4	21,6
3586	г683863?>6=	18.11.2070 4:28	Э76ХФ	Р65	8	42,8666667	20,25	42,8666667	2	0,365627	0,149961	0,12173	0,127934	0,0387773	1575	1576	9,5136858		11697,77778	114,6	1	1	1	13,594			0,088		0,05		0,377	0,072	0,02				0,049045	0,141		0,188		0,259	3948	0,002	0,489	0,294	0,095	0,681	0,009	0,013	0,077	0,008	0,019	0,459	0,002	0,003	0,003	0,786	0,0003	0,417	0,095	0,794	0,008	0,013	0,077	0,009	0,016	0,577	0,003	0,037	3,7	49,8	1	6,7	0,1	2,9	17	4,9	53,9	0,4	5,5	0,07	2,7	20,2
3587	г683863?>6>	18.11.2070 5:20	Э76ХФ	Р65	7	43,0166667	19,65	43,0166667	2,444666	0,373008	0,159804	0,13161	0,149364	0,0389507	1591	1580	8,5815575		11343,51145	114,2	1	1	1	12,305			0,112		0,05		0,384	0,076	0,02				0,049081	0,169		0,203		0,276	3715	0,002	0,484	0,285	0,097	0,67	0,005	0,011	0,066	0,008	0,018	0,44	0,001	0,002	0,003	0,785	0,0004	0,415	0,097	0,792	0,005	0,011	0,067	0,009	0,015	0,572	0,003	0,037	4,5	44,3	1,5	21,9	0,16	2,4	18,2	6,4	58,8	0,6	8,4	0,11	2,4	24,8
3588	г683863?>6?	18.11.2070 6:14	Э76ХФ	Р65	6	41,8666667	17,5333333	41,8666667	1,3743753	0,362625	0,165015	0,16396	0,139012	0,0393816	1600	1576	8,2397293		10385,93156	115,9	1	1	1	11,499			0,091		0,05		0,369	0,06	0,02				0,049624	0,14		0,254		0,285	3035	0,002	0,494	0,283	0,107	0,643	0,009	0,011	0,08	0,007	0,019	0,449	0,001	0,002	0,003	0,782	0,0003	0,414	0,108	0,788	0,008	0,012	0,08	0,008	0,013	0,568	0,003	0,036	5	56,8	0,7	16,1	0,08	2,6	21,9	5,7	51,4	0,5	5,9	0,05	2,6	19,7
3589	г683863?>76	18.11.2070 7:09	Э76ХФ	Р65	6	41,6833333	18,2833333	41,6833333	2,2077922	0,403965	0,188175	0,18866	0,171236	0,0399839	1591	1585	9,6290284		11758,24977	118	1	1	1	13,379			0,089		0,05		0,415	0,073	0,02				0,050383	0,178		0,292		0,325	3583	0,002	0,452	0,269	0,094	0,624	0,008	0,011	0,078	0,007	0,019	0,427	0,001	0,002	0,003	0,792	0,0007	0,414	0,093	0,785	0,006	0,012	0,077	0,008	0,014	0,574	0,003	0,036	5	58,3	0,6	12,9	0,09	2,6	22,3	4,9	59,3	0,6	13	0,08	2,6	22,9
3590	г683863?>77	18.11.2070 8:11	Э76ХФ	Р65	5	41,2	18,35	41,2	2,3705179	0,370373	0,127959	0,11469	0,083274	0,0378317	1580	1575	9,9342233		11205,44959	111,8	1	1	1	13,643					0,05		0,387	0,033	0,02				0,047671	0,077		0,178		0,221	3427	0,002	0,444	0,305	0,11	0,679	0,012	0,01	0,094	0,007	0,018	0,481	0,002	0,002	0,002	0,785	0,0002	0,41	0,11	0,782	0,011	0,011	0,093	0,008	0,015	0,551	0,003	0,036	3,5	58,9	0,7	14,1	0,18	2,7	21,9	4,2	59,9	0,4	7,3	0,07	2,7	22,3
3591	г683863?>78	18.11.2070 9:02	Э76ХФ	Р65	6	46,85	21,1333333	46,85	3,6544308	0,406214	0,178332	0,20184	0,157554	0,0393816	1563	1575	13,5688302		12316,08833	115,7	1	1	1	20,847					0,05		0,419	0,037	0,02				0,049624	0,152		0,313		0,308	4338	0,002	0,405	0,272	0,099	0,606	0,007	0,011	0,075	0,005	0,02	0,45	0,002	0,002	0,003	0,772	0,0002	0,414	0,097	0,786	0,007	0,012	0,075	0,006	0,011	0,575	0,003	0,036	4,3	56,8	0,3	10,1	0,14	2,3	25	4,8	50,5	0,6	6,9	0,08	2,3	21,8
3592	г683863?>79	18.11.2070 9:54	Э76ХФ	Р65	11	41,0166667	18,3333333	41,0166667	2,5786436	0,346075	0,130275	0,13065	0,127746	0,0390372	1571	1568	11,6462414		11451,27273	115,2	1	1	1	15,923					0,05		0,356	0,055	0,02				0,04919	0,137		0,202		0,225	3499	0,002	0,482	0,313	0,105	0,68	0,011	0,01	0,093	0,008	0,018	0,466	0,002	0,003	0,004	0,775	0,0002	0,415	0,105	0,789	0,01	0,01	0,093	0,009	0,015	0,57	0,003	0,036	4	49,2	0,8	11,9	0,12	2,8	17,3	4,1	56,2	0,5	8,1	0,15	2,2	25,3
3593	г683863?>7:	18.11.2070 10:47	Э76ХФ	Р65	6	45,2	24	45,2	4,1716346	0,355163	0,124559	0,12037	0,079516	0,0390658	1545	1568	10,3334335		12565	115	1	1	1	15,282					0,05		0,368	0,065	0,02				0,049226	0,069		0,187		0,221	5026	0,002	0,486	0,317	0,105	0,685	0,008	0,01	0,075	0,007	0,02	0,489	0,002	0,003	0,003	0,779	0,0002	0,417	0,104	0,788	0,007	0,011	0,074	0,007	0,016	0,565	0,003	0,036	3,5	43,7	0,8	6,8	0,1	2,8	15,8	5,5	52,5	1	4,5	0,12	2,5	20,8
3594	"г683863?>7;"	18.11.2070 11:41	Э76ХФ	Р65	6	41,1666667	14,7333333	41,1666667	2,3650097	0,316825	0,097825	0,00155	0,10385	0,0384626	1592	1581	11,719708		11361,99095	113,3	1	1	1	16,056					0,05		0,33	0,043	0,02				0,048466	0,155				0,175	2790	0,002	0,492	0,339	0,11	0,781	0,007	0,008	0,07	0,011	0,019	0,473	0,002	0,003	0,005	0,784	0,0007	0,421	0,109	0,784	0,006	0,01	0,07	0,012	0,015	0,567	0,003	0,036	4,5	58,9	0,4	11,5	0,09	2,7	21,5	6,1	60,3	0,4	7,6	0,06	2,7	22,2
3595	г683863?>7<	18.11.2070 12:35	Э76ХФ	Р65	6	41,2166667	21	41,2166667	3,4991763	0,355938	0,115154	0,08175	0,096798	0,0381761	1561	1585	12,7892438		11928,57143	112,2	1	1	1	17,571					0,05		0,372	0,046	0,02				0,048105	0,111		0,126		0,206	4175	0,002	0,486	0,322	0,102	0,71	0,007	0,009	0,07	0,007	0,02	0,483	0,002	0,002	0,003	0,775	0,0001	0,419	0,101	0,788	0,006	0,012	0,07	0,008	0,015	0,566	0,003	0,035	4,4	56,7	0,7	15,2	0,14	2,7	20,8	5,2	58,1	0,8	7,4	0,08	2,7	21,5
3596	г683863?>7=	18.11.2070 13:26	Э76ХФ	Р65	5	42,05	23,0666667	42,05	3,9180633	0,389614	0,133042	0,14122	0,110002	0,0391229	1557	1583	14,6122924		12308,67052	115,6	1	1	1	19,548					0,05		0,408	0,039	0,02				0,049298	0,106		0,219		0,238	4732	0,002	0,447	0,314	0,101	0,669	0,009	0,009	0,074	0,007	0,019	0,475	0,002	0,003	0,003	0,779	0,0005	0,419	0,1	0,789	0,008	0,011	0,073	0,007	0,014	0,573	0,003	0,035	3,7	47,5	0,9	5,6	0,09	3	15,7	5,3	51,8	1	5,5	0,09	2,7	19,5
3597	г683863?>7>	18.11.2070 14:15	Э76ХФ	Р65	9	42,5333333	25,1333333	42,5333333	4,5637088	0,277603	0,106769	0,07764	0,120342	0,0385491	1533	1571	11,9778703		12604,77454	114,3	1	1	1	16,779			0,065		0,05		0,277	0,048	0,02				0,048575	0,148		0,119		0,191	5280	0,002	0,533	0,33	0,102	0,727	0,008	0,009	0,079	0,009	0,018	0,47	0,002	0,003	0,004	0,766	0,0002	0,417	0,101	0,794	0,008	0,011	0,079	0,009	0,014	0,568	0,003	0,036	4,7	57,6	0,4	12,6	0,08	2,8	20,3	4,7	58,4	0,7	7,2	0,09	2,2	26
3598	г683863?>7?	18.11.2070 15:12	Э76ХФ	Р65	4	44,4	22,9833333	44,4	4,1017964	0,322431	0,087763	0,02066	0,060458	0,0403569	1606	1631	6,6935845		12152,28426	113,1	1	1	1	9,477					0,05		0,338	0,049	0,02				0,050853	0,082		0,031		0,157	4655	0,002	0,515	0,348	0,098	0,773	0,009	0,009	0,07	0,011	0,018	0,515	0,002	0,003	0,004	0,764	0,0003	0,42	0,095	0,792	0,009	0,01	0,069	0,011	0,013	0,581	0,003	0,036	4,9	60	0,5	10,8	0,08	2,9	20,9	4,7	57,4	0,8	6,9	0,09	2,2	26,1
3599	г683863?>86	18.11.2070 16:03	Э76ХФ	Р65	6	42,85	24,0666667	42,85	4,3929264	0,212882	0,091676	0,04785	0,088704	0,0390372	1550	1599	10,608168		12911,63435	115,1	1	1	1	15,152					0,05		0,201	0,068	0,02				0,04919	0,113		0,073		0,164	5179	0,002	0,598	0,344	0,106	0,746	0,008	0,008	0,073	0,01	0,017	0,49	0,002	0,003	0,004	0,777	0,0004	0,418	0,104	0,785	0,007	0,009	0,074	0,01	0,013	0,559	0,003	0,037	4,1	57,8	1,3	8,4	0,18	3,4	17,2	6,1	59,2	0,8	4,5	0,17	2,3	25,4
3600	г683863?>87	18.11.2070 16:58	Э76ХФ	Р65	5	47,35	28,65	47,35	3,7667353	0,272914	0,082732	0,04115	0,066824	0,0386063	1546	1595	8,8354873		11935,07853	112,4	1	1	1	13,749					0,05		0,277	0,048	0,02				0,048647	0,083		0,063		0,148	5699	0,002	0,505	0,349	0,116	0,753	0,007	0,009	0,074	0,012	0,022	0,508	0,002	0,003	0,005	0,752	0,0004	0,416	0,113	0,789	0,006	0,011	0,073	0,012	0,019	0,577	0,004	0,038	3,4	55,4	0,9	8,6	0,09	2,9	18,8	4,3	63,7	0,4	4,7	0,07	2,8	22,4
3601	г683863?>88	18.11.2070 17:50	Э76ХФ	Р65	11	55,5333333	28,05	55,5333333	3,8134965	0,340686	0,118508	0,12206	0,107342	0,0394967	1561	1595	13,0891778		12500,53476	116,7	1	1	1	24,055			0,15		0,05		0,351	0,048	0,02				0,049769	0,11		0,189		0,212	5844	0,002	0,476	0,321	0,099	0,688	0,007	0,009	0,074	0,009	0,02	0,472	0,002	0,003	0,003	0,756	0,0003	0,416	0,097	0,793	0,006	0,011	0,073	0,009	0,016	0,564	0,003	0,036	4,8	52	1,1	6	0,15	2,6	20,1	5,5	63,7	0,6	5,4	0,07	2,8	22,5
3602	г683863?>89	18.11.2070 18:41	НХ	НЕТ	23	45,7	28,6833333	45,7	4,9442982	0,331824	0,065962	0,0352	0,00979	0,0394673	1532	1609	15,1035701		13584,19524	115	1	1	1	22,798			0,291		0,05		0,353	0,114	0,02				0,049732			0,055		0,118	6494	0,002	0,483	0,338	0,116	0,735	0,006	0,01	0,072	0,01	0,019	0,657	0,003	0,003	0,004	0,736	0,0001	0,389	0,114	0,76	0,005	0,011	0,071	0,011	0,011	0,66	0,004	0,037	5,3	59,9	0,7	9,8	0,12	2,7	21,8	7,3	55,5	1	10,1	0,1	2,5	22,2
3603	г683863?>8:	18.11.2070 19:35	Э76ХФ	Р65	26	43,2	18,3333333	43,2	2,502809	0,3290248	0,118508	0,11113	0,100966	0,0389507	1579	1579	7,6194444		11251,63636	114,9	1	1	1	10,972		0,019864			0,05		0,322	0,059	0,02				0,049081	0,105		0,172		0,212	3438	0,002	0,515	0,321	0,109	0,685	0,008	0,01	0,081	0,009	0,02	0,467	0,002	0,003	0,003	0,771	0,0001	0,415	0,109	0,776	0,007	0,011	0,082	0,01	0,016	0,554	0,003	0,036	5,1	59,2	0,4	12,5	0,08	2,6	22,7	5	61,3	0,9	4,3	0,07	2,4	25,6
3604	"г683863?>8;"	18.11.2070 20:35	Э76ХФ	Р65	24	45,7	22,4666667	45,7	2,2891853	0,3352602	0,107328	0,10968	0,131922	0,0392665	1581	1586	12,0019769		11259,34718	114,5	1	1	1	18,213		0,018336	0,064		0,05		0,325	0,049	0,02				0,049479	0,152		0,169		0,192	4216	0,002	0,484	0,325	0,1	0,684	0,012	0,012	0,076	0,009	0,018	0,456	0,002	0,003	0,003	0,784	0,0004	0,415	0,103	0,782	0,012	0,009	0,077	0,01	0,013	0,549	0,003	0,037	5	51,9	0,6	10,1	0,13	2,5	20,7	4,6	59,1	0,9	3,7	0,08	2,3	25,8
3605	г683863?>8<	18.11.2070 21:27	Э76ХФ	Р65	24	47,35	22,2666667	47,35	2,1015129	0,3627839	0,121862	0,12318	0,096978	0,0382047	1576	1574	8,1389652		11112,57485	112,8	1	1	1	12,846		0,018145	0,076		0,05		0,356	0,048	0,02				0,048141	0,094		0,191		0,218	4124	0,002	0,455	0,314	0,122	0,668	0,008	0,01	0,084	0,009	0,02	0,458	0,002	0,003	0,003	0,796	0,0003	0,414	0,121	0,782	0,008	0,011	0,083	0,01	0,015	0,554	0,004	0,037	3,7	41,4	0,7	10,2	0,22	2,1	20,1	5,5	55	0,5	9,2	0,07	2,5	22,5
3606	г683863?>8=	18.11.2070 22:20	Э76ХФ	Р65																																																																																
3607	г683863?>8>	18.11.2070 23:12	Э76ХФ	Р65	26	46,2	21,3333333	46,2	2,5969739	0,4255489	0,152048	0,18296	0,173654	0,0390372	1575	1587	11,9151781		11804,0625	114,7	1	1	1	18,121		0,018718	0,071		0,05		0,425		0,02				0,04919	0,184		0,283		0,272	4197	0,002	0,432	0,29	0,11	0,619	0,008	0,015	0,076	0,008	0,021	0,409	0,001	0,003	0,003	0,765	0,0002	0,414	0,113	0,776	0,007	0,011	0,077	0,009	0,015	0,555	0,003	0,036	4,8	51,5	0,4	13,4	0,26	2,1	25,1	5,3	62,9	0,5	5,3	0,08	2,8	22,8
3608	г683863?>8?	19.11.2070 0:02	Э90ХАФ	Р65	30	47,2	31,5333333	47,0333333	4,1885865	0,538081	0,121303	0,204	0,088764	0,0897245	1562	1632	15,6072508	18,25	13069,97886	112,5	1	1	1	5,74	21,9		0,065		0,05		0,591		0,02				0,099031	0,048		0,318	0,025246	0,217	6869	0,002	0,409	0,181	0,094	0,606	0,013	0,01	0,074	0,006	0,018	0,443	0,001	0,002	0,004	0,861	0,0002	0,285	0,093	0,793	0,011	0,016	0,074	0,008	0,011	0,541	0,003	0,083	4,5	47,7	1	12,1	0,24	2,5	19,2	6,2	53,4	0,5	11,4	0,07	2,3	23,2
3609	г683863?>96	19.11.2070 1:02	Э90ХАФ	Р65	27	51,2166667	29,5	50,8833333	2,9921977	0,577075	0,131365	0,21198	0,111	0,0930636	1568	1589	10,6860534	10,9186714	12296,94915	116,1	1	1	1	6,002	12,053		0,062		0,05		0,637	0,038	0,02				0,102575	0,078		0,33	0,02644	0,235	6046	0,002	0,432	0,181	0,113	0,611	0,009	0,011	0,071	0,007	0,021	0,434	0,001	0,003	0,003	0,832	0,0002	0,288	0,111	0,787	0,007	0,016	0,071	0,008	0,016	0,56	0,004	0,084	4,8	53,1	0,5	13,6	0,26	2,1	24,8	5,8	58,8	0,2	6	0,06	2,3	25,9
3610	г683863?>97	19.11.2070 1:57	Э90ХАФ	Р65	34	43,1833333	24,35	43,0166667	2,987608	0,53047	0,1118	0,16127	0,086888	0,0922218	1548	1589	17,0383333	16,3349088	12303,08008	115	1	1	1	10,223	13,44		0,09		0,05		0,585	0,049	0,02				0,101816	0,063		0,251	0,025897	0,2	4993	0,002	0,441	0,192	0,09	0,646	0,01	0,011	0,072	0,007	0,019	0,446	0,002	0,002	0,003	0,855	0,0002	0,28	0,09	0,761	0,008	0,018	0,073	0,008	0,013	0,525	0,003	0,08	4,9	51,1	0,4	9,4	0,11	2,4	21,4	4,2	54,5	0,3	8,7	0,11	2	27
3611	г683863?>98	19.11.2070 2:52	Э90ХАФ	Р65	30	48,3666667	32,0166667	47,3666667	3,3760208	0,4572622	0,100061	0,124	0,066514	0,0920432	1526	1585	13,3910924	17,6851541	11789,48464	113,4	1	1	1	8,853	15,784	0,01528	0,192		0,05		0,48	0,058	0,02				0,102214	0,048		0,193	0,024776	0,179	6291	0,003	0,466	0,204	0,104	0,69	0,007	0,009	0,074	0,008	0,019	0,482	0,003	0,003	0,004	0,868	0,0007	0,288	0,103	0,795	0,005	0,016	0,074	0,01	0,013	0,528	0,004	0,085	3,4	46,6	0,9	7,7	0,17	2,6	17,6	5,2	58,7	0,4	5,9	0,12	2,2	26,5
3612	г683863?>99	19.11.2070 3:47	Э90ХАФ	Р65	33	48,8833333	32,0333333	48,7166667	3,1663613	0,071337	0,083291	0,06763	0,0475	0,090346	1512	1583	14,6216028	21,7083374	11787,09677	112,8	1	1	1	6,994	24,446		0,306		0,05		0,027	0,046	0,02				0,099573	0,043		0,105	0,02568	0,149	6293	0,003	0,777	0,216	0,093	0,738	0,008	0,009	0,071	0,012	0,018	0,503	0,003	0,004	0,004	0,88	0,0004	0,291	0,094	0,8	0,006	0,013	0,071	0,013	0,014	0,54	0,004	0,085	7	54,4	0,8	7,9	0,16	2,4	22,3	5,6	59,4	0,3	6,3	0,07	2,3	26,2
3613	г683863?>9:	19.11.2070 4:44	Э90ХАФ	Р65	33	57,0333333	23,65	54,8833333	2,2102928	0,588364	0,116272	0,20539	0,181894	0,0926295	1573	1575	18,1989256	19,8687869	11807,18816	116,5	1	1	1	13,174	21,519		0,128		0,05		0,654		0,02				0,102611	0,187		0,318	0,025391	0,208	4654	0,002	0,339	0,19	0,111	0,606	0,007	0,009	0,072	0,009	0,027	0,378	0,001	0,004	0,004	0,871	0,0006	0,292	0,105	0,803	0,004	0,017	0,068	0,01	0,017	0,541	0,003	0,083	4,9	51,2	0,5	13,7	0,68	1,9	26,8	5,5	58,1	0,3	5,9	0,08	2,2	25,8
3614	"г683863?>9;"	19.11.2070 5:34	Э90ХАФ	Р65	47	42,6833333	22,35	42,6833333	2,7864259	0,547926	0,101738	0,17191	0,116536	0,0923808	1564	1573	13,127862	14,5456713	12373,15436	116,3	1	1	1	6,976	12,881		0,085		0,05		0,608		0,02				0,102177	0,103		0,267	0,025608	0,182	4609	0,002	0,412	0,207	0,104	0,645	0,007	0,01	0,066	0,008	0,021	0,435	0,001	0,002	0,004	0,871	0,0003	0,289	0,104	0,795	0,005	0,015	0,066	0,009	0,017	0,541	0,003	0,085	5,1	51,2	0,6	17,6	0,26	2	25,6	5,5	58,4	0,4	6,1	0,1	2,3	25,8
3615	г683863?>9<	19.11.2070 6:27	Э90ХАФ	Р65	44	48,0166667	30,1833333	47,8666667	3,3356043	0,5533393	0,069875	0,1735	0,09496	0,092451	1532	1570	9,8392638	11,66956	12269,02264	115,3	1	1	1	6,237	10,83	0,028077	0,15		0,05		0,587		0,02				0,102286	0,07		0,27	0,025571	0,125	6172	0,002	0,435	0,231	0,118	0,641	0,01	0,009	0,076	0,008	0,026	0,438	0,001	0,002	0,004	0,862	0,0002	0,29	0,118	0,799	0,009	0,015	0,076	0,009	0,021	0,548	0,004	0,084	5	51,1	0,3	11,3	0,16	2,3	22,1	5,7	57,4	0,5	5,8	0,08	2,2	26
3616	г683863?>9=	19.11.2070 7:16	Э90ХАФ	Р65	51	40,8833333	21,0333333	40,7166667	3,8866466	0,4975932	0,110123	0,15023	0,073142	0,0897269	1551	1574	18,9740132	22,2019967	12987,95563	111,9	1	1	1	12,818	14,826	0,032852	0,145		0,05		0,506	0,055	0,02				0,098994	0,047		0,234	0,025318	0,197	4553	0,002	0,438	0,195	0,097	0,666	0,008	0,009	0,075	0,007	0,023	0,483	0,002	0,002	0,004	0,872	0,0006	0,287	0,097	0,798	0,006	0,016	0,075	0,008	0,015	0,538	0,003	0,082	5,6	52,5	0,3	10,4	0,09	2,4	21,7	5,9	57,1	0,7	9,7	0,15	2,3	25,2
3617	г683863?>9>	19.11.2070 8:12	Э90ХАФ	Р65	44	49,2	29,2	49,0333333	3,8228833	0,3501027	0,081055	0,12646	0,103228	0,0930122	1536	1574	10,7890244	14,9627077	12433,56164	116,4	1	1	1	7,864	13,508	0,031324	0,196		0,05		0,332	0,058	0,02				0,102792	0,102		0,196	0,025933	0,145	6051	0,003	0,579	0,219	0,121	0,694	0,009	0,008	0,076	0,01	0,021	0,457	0,002	0,003	0,005	0,855	0,0003	0,286	0,119	0,802	0,007	0,013	0,076	0,011	0,014	0,555	0,004	0,083	7,4	58,9	0,3	9,9	0,08	3	19,8	5,3	57,2	0,7	6,7	0,12	2,2	25,9
3618	г683863?>9?	19.11.2070 9:07	Э90ХАФ	Р65	48	42,1833333	20,6666667	41,6833333	3,9280875	0,2243933	0,098943	0,10596	0,05349	0,0923744	1548	1579	9,0228647	23,4825688	12806,12903	114,7	1	1	1	11,444	1,422	0,024448	0,08		0,179		0,071	0,068	0,02				0,101526	0,036		0,165	0,026765	0,177	4411	0,004	0,663	0,202	0,102	0,698	0,006	0,007	0,064	0,011	0,02	0,488	0,003	0,003	0,005	0,842	0,0007	0,283	0,099	0,786	0,004	0,01	0,064	0,011	0,017	0,539	0,004	0,084	5,6	55,9	0,9	10,2	0,08	2,6	21,6	5,1	60,1	0,6	4,8	0,09	2,3	26,3
3619	г683863?>:6	19.11.2070 9:57	Э90ХАФ	Р65	46	51,4	20,8	51,2333333	4	0,523189	0,079937	0,105526	0,148782	0,0923141	1598	1597	12,546	13,1200369	12729,80769	114,8	1	1	1	6,273	15,806		0,172		0,05		0,584	0,095	0,02				0,10149	0,179		0,164	0,026693	0,143	4413	0,002	0,436	0,223	0,113	0,707	0,008	0,01	0,076	0,012	0,02	0,421	0,001	0,003	0,003	0,861	0,0003	0,29	0,113	0,805	0,006	0,015	0,075	0,014	0,015	0,546	0,003	0,085	3,9	56	0,3	15,9	0,12	2,2	26	4,5	51,8	0,8	14,1	0,13	2,1	25,7
3620	г683863?>:7	19.11.2070 10:49	Э90ХАФ	Р65	54	45,2333333	22,3833333	45,0666667	3,9565555	0,5109183	0,093912	0,124566	0,128724	0,0917052	1554	1578	14,5027104	15,8253456	13818,3172	114,3	1	1	1	11,296	11,447	0,028077	0,147		0,05		0,532	0,083	0,02				0,100984	0,141		0,198	0,026223	0,168	5155	0,002	0,432	0,208	0,109	0,682	0,007	0,007	0,071	0,009	0,019	0,431	0,002	0,003	0,003	0,844	0,0004	0,287	0,11	0,801	0,005	0,012	0,071	0,011	0,014	0,54	0,003	0,084	4,3	47,3	0,3	13,5	0,11	2	23,4	3,9	58,2	0,2	12,1	0,08	2,2	26
3621	г683863?>:8	19.11.2070 11:38	Э90ХАФ	Р65	62	44,0333333	24,1333333	43,8666667	4,2257426	0,528006	0,101738	0,151986	0,098319	0,0925725	1553	1578	11,4122355	14,2637911	13107,18232	114,5	1	1	1	8,239	10,472		0,229		0,05		0,584	0,084	0,02				0,101635	0,084		0,243	0,027018	0,182	5272	0,002	0,44	0,2	0,111	0,657	0,007	0,008	0,084	0,008	0,019	0,458	0,001	0,002	0,004	0,836	0,0005	0,283	0,11	0,793	0,006	0,015	0,083	0,009	0,014	0,545	0,003	0,084	4,6	58,9	0,6	9,9	0,12	2,3	25,4	3,9	58,2	0,2	12,1	0,08	2,2	26
3622	г683863?>:9	19.11.2070 13:01	Э90ХАФ	Р65	32	42,9	23,0333333	42,55	4,4358884	0,418564	0,088881	0,09412	0,08089	0,0887996	1554	1582	13,0554622	13,0326337	12506,22287	110,5	1	1	1	7,768	10,694	0,027313	0,157		0,05		0,421	0,058	0,02				0,097765	0,082		0,15	0,025427	0,159	4801	0,002	0,503	0,208	0,107	0,704	0,006	0,008	0,07	0,008	0,021	0,471	0,002	0,002	0,004	0,825	0,0008	0,288	0,108	0,803	0,005	0,015	0,07	0,009	0,016	0,536	0,003	0,083	5,6	55,7	1,1	10,7	0,17	2,4	23,7	4,4	57,6	0,3	13,8	0,11	2,3	25,5
3623	г683863?>::	19.11.2070 13:52	Э90ХАФ	Р65	30	44,9	24,8666667	44,4	4,2787246	0,488288	0,105092	0,144212	0,075473	0,0918963	1546	1582	11,9182811	10,9119751	13005,36193	113,9	1	1	1	9,091	7,796	0,007258	0,189		0,05		0,526	0,058	0,02				0,100803	0,053		0,231	0,026982	0,188	5390	0,002	0,45	0,2	0,117	0,669	0,008	0,01	0,074	0,007	0,021	0,491	0,002	0,002	0,003	0,854	0,003	0,289	0,117	0,798	0,006	0,016	0,075	0,008	0,015	0,53	0,003	0,084	5,2	57,4	0,5	12,6	0,1	2,7	21,6	4,3	55,8	1	10	0,17	2,1	26,1
3624	"г683863?>:;"	19.11.2070 14:43	Э90ХАФ	Р65	33	45,0333333	21,7166667	44,85	3,8864542	0,454131	0,082173	0,036102	0,094778	0,0929648	1561	1582	12,0540589	13,2626752	13170,52955	115,7	1	1	1	7,507	11,568		0,169		0,05		0,501	0,059	0,02				0,10225	0,127		0,056	0,026801	0,147	4767	0,002	0,505	0,223	0,103	0,765	0,006	0,008	0,062	0,011	0,018	0,46	0,002	0,003	0,004	0,845	0,0004	0,29	0,1	0,797	0,004	0,014	0,062	0,012	0,014	0,542	0,003	0,084	3,9	56,9	0,7	13,1	0,13	2,7	21,4	5,6	54,6	1	10,5	0,19	2,6	21,3
3625	г683863?>:<	19.11.2070 15:37	Э90ХАФ	Р65	29	50,0166667	20,15	49,85	3,9087049	0,473768	0,092794	0,093878	0,106177	0,0925055	1586	1588	16,5020979	18,5050609	12440,69479	115,8	1	1	1	13,11	16,048		0,148		0,05		0,521	0,058	0,02				0,102033	0,12		0,149	0,02615	0,166	4178	0,002	0,49	0,213	0,106	0,719	0,006	0,007	0,068	0,011	0,015	0,459	0,002	0,003	0,003	0,848	0,0002	0,289	0,104	0,801	0,004	0,015	0,068	0,012	0,012	0,548	0,003	0,084	3,8	57,5	0,4	14	0,14	2,2	25,6	4,1	57	0,5	11,1	0,13	2,2	25,8
3626	г683863?>:=	19.11.2070 16:38	Э90ХАФ	Р65	27	48,7	22,35	48,3666667	3,6643836	0,527132	0,125216	0,168366	0,158254	0,0927099	1583	1587	15,1756835	17,1488095	12738,25503	115,7	1	1	1	11,719	14,405		0,252		0,05		0,578	0,058	0,02				0,10225	0,167		0,268	0,026223	0,224	4745	0,002	0,45	0,19	0,108	0,651	0,006	0,009	0,069	0,008	0,016	0,425	0,001	0,002	0,003	0,841	0,0002	0,294	0,11	0,803	0,005	0,019	0,071	0,009	0,011	0,554	0,003	0,082	3,9	51,6	0,5	14	0,2	2	25,2	4	55	0,5	11,9	0,21	2,1	26,8
3627	г683863?>:>	19.11.2070 17:30	Э90ХАФ	Р65	31	46,7	20,2166667	46,3666667	4	0,4386507	0,090558	0,059338	0,074552	0,0889284	1582	1586	10,8286541	11,7181295	12607,41962	110,6	1	1	1	8,314	9,049	0,002865	0,16		0,05		0,476	0,056	0,02				0,098199	0,087		0,094	0,024993	0,162	4248	0,002	0,486	0,207	0,105	0,738	0,007	0,009	0,07	0,01	0,017	0,478	0,002	0,003	0,004	0,83		0,285	0,105	0,791	0,006	0,013	0,07	0,011	0,017	0,537	0,003	0,082	5,3	59,5	1,6	5,6	0,12	2,6	22,8	5,6	57,1	0,6	7,3	0,13	2,2	25,6
3628	г683863?>:?	19.11.2070 18:30	Э76ХФ	Р65	30	45,0666667	25,2166667	45,0666667	5,2272563	0,357265	0,148135	0,09437	0,09764	0,037841	1569	1635	12,2223964		13748,05023	110,9	1	1	1	18,191			0,213		0,05		0,367	0,058	0,02				0,047779	0,107		0,15		0,265	5778	0,002	0,489	0,293	0,096	0,708	0,005	0,009	0,059	0,009	0,015	0,486	0,002	0,003	0,003	0,779	0,0003	0,421	0,097	0,797	0,005	0,01	0,06	0,01	0,009	0,536	0,003	0,037	4	52,6	0,7	14,3	0,12	2,6	20,4	4,2	54,9	0,5	12	0,22	2,1	26,4
3629	"г683863?>;6"	19.11.2070 19:24	Э76ХФ	Р65																																																																																
3630	"г683863?>;7"	19.11.2070 20:15	Э76ХФ	Р65	23	63,5666667	27,5166667	63,5666667	2,7422089	0,357257	0,144781	0,084688	0,112962	0,0389007	1563	1594	9,5866282		12369,9576	115,6	1	1	1	20,313			0,077		0,05		0,368	0,036	0,02				0,049117	0,134		0,134		0,259	5673	0,002	0,482	0,296	0,104	0,717	0,006	0,01	0,072	0,009	0,016	0,473	0,002	0,003	0,003	0,768	0,0003	0,412	0,101	0,789	0,005	0,011	0,071	0,01	0,011	0,562	0,003	0,036	4,8	59,1	0,5	15,2	0,17	2,5	24,1	4,7	58,3	0,5	9,1	0,1	2,3	25,8
3631	"г683863?>;8"	19.11.2070 21:10	Э76ХФ	Р65	47	46,0166667	22,6666667	46,0166667	4,2980984	0,159485	0,153725	0,139546	0,094859	0,0392452	1544	1589	10,5827471		13219,41176	115,6	1	1	1	15,88			0,152		0,05		0,12	0,049	0,02				0,049552	0,084		0,223		0,275	4994	0,003	0,657	0,291	0,111	0,666	0,007	0,008	0,079	0,008	0,016	0,489	0,003	0,003	0,004	0,775	0,0003	0,416	0,109	0,782	0,006	0,009	0,078	0,009	0,011	0,564	0,004	0,037	4,3	56,2	1,6	10,3	0,29	2,3	24,9	5,8	58,8	0,5	9,4	0,07	2,6	22,4
3632	"г683863?>;9"	19.11.2070 22:04	Э76ХФ	Р65	49	42,5166667	16,4666667	42,5166667	3	0,375255	0,120185	0,078176	0,133169	0,0379558	1579	1580	11,5860447		12042,51012	111,8	1	1	1	16,42			0,149		0,05		0,395	0,04	0,02				0,047924	0,167		0,123		0,215	3305	0,002	0,42	0,315	0,117	0,711	0,01	0,01	0,077	0,012	0,017	0,443	0,001	0,003	0,003	0,775	0,0004	0,413	0,114	0,783	0,009	0,011	0,077	0,012	0,012	0,563	0,003	0,037	4,4	44,7	0,6	11,8	0,32	2,2	20,1	5,3	47,7	0,4	10,6	0,07	2,2	21,4
3633	"г683863?>;:"	19.11.2070 23:10	Э76ХФ	Р65	39	42,1666667	20,5	42,1666667	3,4087553	0,433951	0,132483	0,159296	0,173079	0,0394456	1559	1569	10,1990381		12518,04878	115,6	1	1	1	14,137			0,089		0,05		0,462	0,046	0,02				0,049805	0,193		0,253		0,237	4277	0,002	0,434	0,316	0,112	0,639	0,009	0,011	0,079	0,008	0,02	0,43	0,001	0,003	0,003	0,772	0,0003	0,421	0,11	0,785	0,008	0,012	0,078	0,009	0,013	0,576	0,003	0,037	3,8	51,3	0,6	16,6	0,73	2	25,5	4,6	51,4	0,3	15,6	0,14	2	26
3634	"г683863?>;;"	20.11.2070 0:03	Э76ХФ	Р65	36	43,7	20,5333333	43,7		0,370081	0,160433	0,159498	0,145112	0,0393307	1570	1576	11,7484243		11635,71429	115,4	1	1	1	16,983			0,15		0,05		0,378	0,037	0,02				0,04966	0,151		0,254		0,287	3982	0,002	0,484	0,289	0,114	0,645	0,007	0,01	0,071	0,008	0,02	0,437	0,001	0,003	0,003	0,778	0,0002	0,418	0,111	0,788	0,006	0,012	0,071	0,009	0,016	0,572	0,003	0,037	3,4	49,6	0,5	17,3	0,34	1,9	25,5	4	52,9	0,6	14,4	0,11	2,1	25,7
3635	"г683863?>;<"	20.11.2070 0:54	Э76ХФ	Р65	35	43,2	21,5	43,2	3,4194098	0,390729	0,091117	0,06339	0,09703	0,0391303	1561	1578	9,6618056		12016,74419	115,5	1	1	1	13,913			0,053		0,05		0,42	0,037	0,02				0,049407	0,119		0,1		0,163	4306	0,002	0,451	0,343	0,115	0,725	0,008	0,01	0,083	0,011	0,02	0,47	0,002	0,003	0,003	0,777	0,0005	0,416	0,114	0,784	0,007	0,012	0,083	0,011	0,015	0,563	0,004	0,037	4	55,7	0,6	15,2	0,17	2,3	23,7	4,9	58,1	1	9,6	0,07	2,5	23,7
3636	"г683863?>;="	20.11.2070 1:45	Э76ХФ	Р65	38	45,05	19,9	45,05	4,9298424	0,345734	0,116272	0,084148	0,076782	0,0394741	1536	1578	26,7462819		13815,07538	115,7	1	1	1	40,164					0,05		0,359	0,056	0,02				0,049841	0,08		0,134		0,208	4582	0,002	0,499	0,322	0,109	0,717	0,008	0,011	0,075	0,01	0,018	0,49	0,003	0,003	0,004	0,775	0,0003	0,416	0,109	0,788	0,007	0,01	0,075	0,011	0,014	0,566	0,004	0,037	5	57,2	0,6	8,8	0,13	2,8	20,7	6,1	59,5	0,9	6,9	0,09	2,7	22,4
3637	"г683863?>;>"	20.11.2070 2:44	Э76ХФ	Р65	33	54,0333333	21,0333333	54,0333333	3,3077544	0,399162	0,136396	0,108844	0,154376	0,0377554	1577	1581	7,4536817		11727,09984	111,4	1	1	1	13,075			0,138		0,158		0,327	0,047	0,02				0,047671	0,186		0,172		0,244	4111	0,002	0,438	0,301	0,115	0,675	0,008	0,008	0,084	0,009	0,02	0,441	0,001	0,003	0,003	0,781	0,0003	0,417	0,115	0,785	0,007	0,011	0,084	0,01	0,013	0,56	0,003	0,038	4,9	52,8	2,2	10	0,96	2,1	25,2	5,2	57,5	0,9	9,6	0,1	2,4	23,8
3638	"г683863?>;?"	20.11.2070 3:38	Э76ХФ	Р65	40	41,8666667	19,4833333	41,8666667	4,0922819	0,281935	0,114595	0,0475	0,069925	0,0391303	1545	1582	9,7445552		13100,42772	114,8	1	1	1	13,572					0,05		0,282	0,065	0,02				0,049407	0,085		0,075		0,205	4254	0,002	0,502	0,323	0,088	0,737	0,006	0,008	0,068	0,01	0,017	0,492	0,002	0,003	0,003	0,776	0,0002	0,417	0,086	0,784	0,005	0,012	0,067	0,011	0,014	0,561	0,004	0,038	3,7	49,9	0,8	12,6	0,28	2,6	19	4,3	50,4	0,8	11	0,13	2,5	20,2
3639	г683863?><6	20.11.2070 4:28	Э76ХФ	Р65	34	41,1666667	19,6666667	41,1666667	3,4932493	0,3942	0,14534	0,12223	0,096715	0,0389007	1558	1569	10,0515789		12731,18644	114,8	1	1	1	13,793					0,05		0,412	0,036	0,02				0,049117	0,094		0,195		0,26	4173	0,002	0,451	0,295	0,087	0,677	0,008	0,012	0,095	0,008	0,016	0,469	0,002	0,003	0,003	0,761	0,0005	0,414	0,088	0,789	0,007	0,013	0,095	0,009	0,013	0,554	0,003	0,037	3,8	52,8	1	18,6	0,46	2,2	24	4,7	53,9	0,4	15,7	0,1	2,1	26
3640	г683863?><7	20.11.2070 5:22	Э76ХФ	Р65	29	41,5166667	14,0333333	41,5166667	2,3308167	0,37238	0,14534	0,099774	0,169201	0,0392737	1597	1580	13,4956487		11167,69596	115,6	1	1	1	18,609			0,084		0,05		0,386	0,039	0,02				0,049588	0,212		0,157		0,26	2612	0,002	0,465	0,298	0,086	0,692	0,006	0,011	0,071	0,01	0,017	0,422	0,001	0,003	0,003	0,779	0,0002	0,415	0,087	0,789	0,005	0,012	0,071	0,01	0,012	0,566	0,003	0,038	3,7	50,3	0,8	13,1	0,73	2,2	22,7	4,4	52,6	0,4	16,1	0,22	2	25,9
3641	г683863?><8	20.11.2070 6:14	Э76ХФ	Р65	27	45,8666667	21,5	45,8666667	3,4253623	0,373534	0,133042	0,090788	0,106652	0,0387581	1551	1573	20,6463663		12865,11628	114,5	1	1	1	31,566					0,05		0,39	0,037	0,02				0,048937	0,122		0,144		0,238	4610	0,002	0,421	0,309	0,092	0,701	0,006	0,011	0,06	0,009	0,017	0,459	0,002	0,003	0,004	0,792	0,0002	0,418	0,089	0,789	0,005	0,012	0,059	0,01	0,013	0,57	0,004	0,038	5,3	55,2	0,6	11,7	0,28	2,5	22,1	5,7	57	0,8	8,2	0,1	2,4	23,3
3642	г683863?><9	20.11.2070 7:06	Э76ХФ	Р65	28	44,3666667	14,15	44,3666667	3	0,286465	0,092235	0,065356	0,104249	0,0378695	1595	1586	11,33422		11419,08127	111,6	1	1	1	16,57					0,05		0,291	0,073	0,02				0,047815	0,129		0,103		0,165	2693	0,002	0,488	0,341	0,087	0,721	0,005	0,01	0,065	0,01	0,016	0,473	0,002	0,003	0,003	0,757	0,0002	0,416	0,087	0,778	0,005	0,011	0,065	0,011	0,013	0,559	0,003	0,037	4,2	51,1	0,5	15,9	0,3	2,1	24,2	4,3	49,2	0,6	11,5	0,14	2,5	19,3
3643	г683863?><:	20.11.2070 8:01	Э76ХФ	Р65	28	42,2	19,5	42,2	2	0,386488	0,131924	0,096024	0,125456	0,0388151	1564	1573	9,2146919		12153,84615	114,8	1	1	1	12,962			0,08		0,05		0,406	0,077	0,02				0,049009	0,148		0,152		0,236	3950	0,002	0,445	0,31	0,094	0,703	0,006	0,01	0,064	0,009	0,017	0,457	0,002	0,003	0,003	0,77	0,0002	0,416	0,093	0,792	0,005	0,011	0,064	0,01	0,014	0,564	0,003	0,037	3,7	51,6	0,9	15,6	0,45	2,1	24,5	3,6	53,6	0,7	14	0,19	2,2	25,2
3644	"г683863?><;"	20.11.2070 8:54	Э76ХФ	Р65	28	40,55	18,2	40,55	2,1783173	0,341146	0,124098	0,0833945	0,137744	0,0388722	1575	1575	11,7721332		11175,82418	114,3	1	1	1	15,912			0,132		0,05		0,352	0,074	0,02				0,049081	0,177		0,13		0,222	3390	0,002	0,498	0,318	0,081	0,713	0,005	0,008	0,059	0,01	0,016	0,45	0,002	0,003	0,003	0,772	0,0008	0,42	0,081	0,79	0,004	0,011	0,06	0,011	0,012	0,569	0,003	0,037	3,4	48,7	2,2	18,8	0,38	1,9	25,6	4,5	57,9	0,6	9,1	0,12	2,2	26,4
3645	г683863?><<	20.11.2070 9:56	Э76ХФ	Р65	14	43,35	18,8	43,35	1,8160103	0,386473	0,117949	0,110181	0,111498	0,0391589	1590	1582	10,6062284		11901,06383	115,7	1	1	1	15,326			0,079		0,05		0,408	0,075	0,02				0,049443	0,126		0,174		0,211	3729	0,002	0,464	0,322	0,102	0,691	0,007	0,008	0,061	0,01	0,019	0,472	0,002	0,002	0,003	0,783	0,0001	0,417	0,102	0,789	0,006	0,009	0,061	0,011	0,014	0,566	0,003	0,036	3,6	58,3	0,3	13,3	0,12	2,3	25,9	4	57,1	0,4	12,7	0,08	2,2	26,2
3646	г683863?><=	20.11.2070 10:49	Э76ХФ	Р65	13	44,85	23	44,8333333	2,7065081	0,374921	0,154843	0,1097605	0,119723	0,0391018	1564	1581	12,6809665		12224,34783	114,8	1	1	1	18,951			0,079		0,05		0,387	0,075	0,02				0,049371	0,139		0,173		0,277	4686	0,002	0,485	0,286	0,093	0,69	0,007	0,01	0,067	0,009	0,02	0,448	0,002	0,004	0,003	0,758	0,0002	0,417	0,087	0,798	0,006	0,012	0,063	0,01	0,015	0,572	0,004	0,037	4,5	52,5	0,7	13,3	0,26	2,2	24	4,6	57,6	0,4	8,2	0,08	2,2	26,2
3647	г683863?><>	20.11.2070 11:47	Э76ХФ	Р65	9	43,4	18,3666667	43,4	2,3670438	0,381264	0,155402	0,15313	0,124727	0,0384714	1590	1582	7,8559908		12733,93829	111,7	1	1	1	11,365			0,078		0,05		0,393	0,075	0,02				0,048575	0,128		0,243		0,278	3898	0,002	0,462	0,283	0,106	0,647	0,007	0,009	0,068	0,009	0,022	0,442	0,001	0,003	0,003	0,778	0,0005	0,419	0,101	0,804	0,006	0,012	0,064	0,01	0,015	0,565	0,004	0,038	3,4	52	0,5	15,6	0,21	2,1	25	3,2	54,1	0,4	11,7	0,18	2,2	26,4
3648	г683863?><?	20.11.2070 13:11	Э90ХАФ	Р65	5	47,8833333	22,65	47,5666667	3,0561519	0,558501	0,149253	0,2277835	0,1718	0,0924563	1629	1613	11,2298507	14,4735211	11708,60927	115,4	1	1	1	13,376	5,709		0,315		0,05		0,61	0,049	0,02				0,102177	0,169		0,362	0,02615	0,267	4420	0,001	0,426	0,166	0,102	0,592	0,007	0,009	0,069	0,009	0,022	0,391	0,001	0,002	0,003	0,862	0,0002	0,289	0,101	0,794	0,005	0,014	0,068	0,01	0,015	0,537	0,003	0,083	2,9	46,7	1,2	19,7	0,34	1,7	26,8	4,5	58	0,3	10,1	0,08	2,2	26,3
