Repository: Siella/alloy_building

# Прогнозирование химического состава шлака
Задание по Data science от компании EVRAZ (оптимизация сталеплавильного производства) в рамках хакатона ```</beCoder>```.

Мы реализовали наше решение как простой и лаконичный веб-сервис!
В папке `EDA` результаты анализа данных в рамках отборочного задания, в `modelling` — результаты моделирования целевых показателей химического состава шлака и `сыпуч известь РП`.

File: _data/Исходные данные.txt (part 42 of 78)
оком	t продувка	ПСН гр.	чист расход C	чист расход Cr	чист расход Mn	чист расход Si	чист расход V	температура первая	температура последняя	Ar (интенс.)	N2 (интенс.)	эл. энергия (интенс.)	произв жидкая сталь	произв количество обработок	произв  количество плавок	произв количество плавок (цел)	расход газ Ar	расход газ  N2	расход C пров.	сыпуч известь РП	сыпуч кварцит	сыпуч кокс пыль УСТК	сыпуч  кокс. мелочь (сух.)	сыпуч  кокс. мелочь КМ1	сыпуч  шпат плав.	ферспл CaC2	ферспл FeMo	ферспл FeSi-75	ферспл FeV азот.	ферспл  FeV-80	ферспл  Mn5Si65Al0.5	ферспл  Ni H1 пласт.	ферспл SiMn18	ферспл  ферванит	ферспл  фх850А	эл. энергия	химсталь первый Al_1	химсталь первый C_1	химсталь первый Cr_1	химсталь первый Cu_1	химсталь первый Mn_1	химсталь первый Mo_1	химсталь первый N_1	химсталь первый Ni_1	химсталь первый P_1	химсталь первый S_1	химсталь первый Si_1	химсталь первый Ti_1	химсталь первый V_1	химсталь последний Al	химсталь последний C	химсталь последний Ca	химсталь последний Cr	химсталь последний Cu	химсталь последний Mn	химсталь последний Mo	химсталь последний N	химсталь последний Ni	химсталь последний P	химсталь последний S	химсталь последний Si	химсталь последний Ti	химсталь последний V	химшлак первый Al2O3_1	химшлак первый CaO_1	химшлак первый FeO_1	химшлак первый MgO_1	химшлак первый MnO_1	химшлак первый R_1	химшлак первый SiO2_1	химшлак последний Al2O3	химшлак последний CaO	химшлак последний FeO	химшлак последний MgO	химшлак последний MnO	химшлак последний R	химшлак последний SiO2
3649	г683863?>=6	20.11.2070 14:06	Э90ХАФ	Р65	5	42,85	17,65	42,6666667	2	0,49752	0,12857	0,1640935	0,118151	0,091037	1617	1589	14,5898799	14,987041	11534,27762	113,7	1	1	1	9,451	11,565		0,051		0,05		0,541	0,05	0,02				0,100405	0,113		0,261	0,026114	0,23	3393	0,001	0,471	0,182	0,074	0,649	0,005	0,01	0,052	0,009	0,016	0,431	0,001	0,002	0,003	0,85	0,0002	0,29	0,075	0,804	0,003	0,015	0,053	0,009	0,013	0,548	0,003	0,083	3,5	51,4	0,9	22,1	0,19	2,1	24,7	4,5	57,7	0,5	9,6	0,12	2,2	26,1
3650	г683863?>=7	20.11.2070 14:58	Э90ХАФ	Р65	6	51,0166667	24,7	50,85	3,7201797	0,497762	0,102856	0,1385005	0,081515	0,0931042	1576	1581	11,9809145	11,4992218	12738,46154	115,9	1	1	1	10,044	9,851		0,131		0,05		0,547	0,076	0,02				0,102431	0,067		0,221	0,027163	0,184	5244	0,002	0,437	0,203	0,097	0,665	0,007	0,008	0,078	0,008	0,018	0,456	0,002	0,002	0,003	0,876	0,0001	0,29	0,098	0,791	0,006	0,013	0,077	0,009	0,014	0,537	0,003	0,084	3,2	50,5	0,5	10,5	0,13	2,7	18,9	5,3	58,7	0,9	7,3	0,07	2,7	21,8
3651	г683863?>=8	20.11.2070 15:51	Э90ХАФ	Р65	14	44,5166667	21,9833333	44,5166667	2	0,460655	0,069875	0,0697045	0,098315	0,0923904	1578	1585	16,4001149	16,2464516	12181,04625	115,3	1	1	1	15,858	8,394		0,078		0,05		0,51	0,083	0,02				0,102033	0,123		0,109	0,026259	0,125	4463	0,002	0,466	0,231	0,101	0,727	0,006	0,008	0,066	0,014	0,021	0,447	0,002	0,003	0,003	0,87	0,0001	0,288	0,101	0,788	0,005	0,011	0,066	0,016	0,017	0,546	0,004	0,084	4,8	58,9	0,9	10,3	0,1	2,7	22	4,5	48,9	0,5	12,5	0,14	2,5	19,4
3652	г683863?>=9	20.11.2070 16:43	Э90ХАФ	Р65	16	42,55	19,2333333	42,2166667	2,7094943	0,382311	0,082173	0,069598	0,068126	0,0907124	1569	1576	10,9051585	8,9310722	12181,97574	112,6	1	1	1	9,748	4,535		0,079		0,05		0,411	0,075	0,02				0,100116	0,076		0,11	0,025897	0,147	3905	0,001	0,531	0,219	0,104	0,721	0,008	0,008	0,073	0,009	0,017	0,464	0,002	0,002	0,003	0,854	0,0001	0,291	0,104	0,787	0,006	0,013	0,073	0,01	0,013	0,532	0,003	0,083	3,2	58	0,5	10,4	0,13	2,3	25,8	5	49,2	0,7	8,3	0,06	2,4	20,2
3653	г683863?>=:	20.11.2070 17:43	Э90ХАФ	Р65	7	44,3833333	14,3666667	44,2166667	1,2730245	0,493644	0,110682	0,176487	0,119673	0,0901175	1613	1575	8,9804795	13,3291898	11597,67981	111,8	1	1	1	8,741	6,672		0,08		0,05		0,539	0,047	0,02				0,099284	0,11		0,281	0,026042	0,198	2777	0,002	0,467	0,192	0,102	0,628	0,006	0,009	0,066	0,008	0,018	0,434	0,001	0,002	0,003	0,856	0,0001	0,286	0,102	0,789	0,004	0,014	0,066	0,009	0,014	0,538	0,003	0,084	3,6	51,4	0,6	15,7	0,19	2,1	24,5	5,2	55,6	0,9	11,1	0,12	2,4	23,2
3654	"г683863?>=;"	20.11.2070 18:33	Э90ХАФ	Р65	10	47,3666667	21,9833333	47,0166667	3,1050477	0,476752	0,119626	0,163024	0,073577	0,0914003	1559	1566	11,0088089	10,0582915	12396,66414	113,8	1	1	1	9,859	6,672				0,05		0,517	0,048	0,02				0,100803	0,044		0,261	0,026223	0,214	4542	0,002	0,452	0,191	0,118	0,649	0,007	0,009	0,077	0,007	0,017	0,464	0,002	0,003	0,004	0,856	0,0003	0,292	0,118	0,79	0,005	0,014	0,077	0,008	0,015	0,54	0,004	0,084	3,4	47,2	1	12,9	0,13	2,6	18,3	4,2	57,3	0,6	9	0,15	2,2	25,6
3655	г683863?>=<	20.11.2070 19:26	Э90ХАФ	Р65	13	44,35	20,65	44	2,0872981	0,485905	0,120185	0,1688215	0,109199	0,0926616	1589	1576	13,1023398	11,9973913	10939,46731	115,6	1	1	1	10,733	7,665		0,146		0,05		0,528	0,071	0,02				0,102033	0,097		0,269	0,026874	0,215	3765	0,002	0,472	0,188	0,097	0,644	0,005	0,009	0,064	0,007	0,018	0,447	0,001	0,002	0,004	0,866	0,0002	0,287	0,098	0,8	0,004	0,014	0,064	0,008	0,012	0,536	0,003	0,082	5,4	56,9	0,6	14	0,13	2,6	21,7	4,8	57,8	0,6	7,7	0,18	2,2	26,3
3656	г683863?>==	20.11.2070 20:18	Э90ХАФ	Р65	13	43,85	23,3	43,85	3,3337379	0,446012	0,097266	0,117459	0,105822	0,0942787	1561	1578	24,133012	21,4505034	12082,40343	116,9	1	1	1	22,256	14,205		0,169		0,05		0,485	0,059	0,02				0,103733	0,114		0,186	0,027488	0,174	4692	0,002	0,501	0,209	0,096	0,688	0,006	0,007	0,064	0,01	0,02	0,465	0,002	0,002	0,003	0,865	0,0004	0,287	0,094	0,787	0,005	0,014	0,064	0,011	0,015	0,527	0,003	0,084	4,3	59,8	0,8	8	0,13	2,9	20,9	4,5	52,8	0,7	11,6	0,16	2,5	20,7
3657	г683863?>=>	20.11.2070 21:11	Э90ХАФ	Р65	13	50,8833333	25,85	49,8833333	3,5165462	0,441622	0,125216	0,1538625	0,103755	0,0902258	1556	1580	8,9078387	8,6702703	12118,37524	113,1	1	1	1	10,922	3,208		0,148		0,05		0,473	0,087	0,02				0,09932	0,095		0,245	0,026223	0,224	5221	0,001	0,497	0,183	0,097	0,647	0,005	0,01	0,056	0,007	0,018	0,449	0,001	0,002	0,003	0,851	0,0002	0,289	0,097	0,792	0,003	0,013	0,056	0,008	0,012	0,543	0,003	0,084	3,9	58	0,5	14,8	0,13	2,6	22,4	3,3	55,6	0,4	11,6	0,18	2,1	26,5
3658	г683863?>=?	20.11.2070 22:03	Э90ХАФ	Р65	19	44,55	21,1333333	44,2166667	3,6033666	0,4676219	0,077142	0,1036045	0,09491	0,091712	1570	1576	15,0525	13,9749728	11955,5205	113,6	1	1	1	6,69	14,27	0,032661	0,083		0,05		0,477	0,036	0,02				0,100803	0,103		0,164	0,027199	0,138	4211	0,002	0,47	0,221	0,104	0,7	0,008	0,01	0,077	0,01	0,019	0,464	0,002	0,002	0,003	0,868	0,0004	0,285	0,101	0,79	0,006	0,014	0,076	0,011	0,016	0,548	0,003	0,083	4,1	58,9	0,6	11,7	0,08	2,7	21,7	5,2	55,8	1	7,3	0,08	2,1	26,6
3659	г683863?>>6	20.11.2070 22:53	Э90ХАФ	Р65	21	48,5166667	21,0166667	48,1833333		0,442754	0,088322	0,132978	0,108855	0,0912264	1570	1583	11,5464706	11,7200524	12138,93735	113,7	1	1	1	8,724	9,936		0,085		0,05		0,482	0,054	0,02				0,10102	0,112		0,211	0,025897	0,158	4252	0,002	0,466	0,214	0,103	0,686	0,006	0,008	0,064	0,008	0,019	0,452	0,002	0,002	0,003	0,865	0,0006	0,289	0,101	0,804	0,004	0,014	0,064	0,01	0,014	0,559	0,003	0,082	3,7	52,6	0,4	11	0,09	2,8	18,6	6,2	57,5	0,5	10,4	0,06	2,7	21,3
3660	г683863?>>7	20.11.2070 23:42	Э90ХАФ	Р65	28	44,1833333	19,6333333	44		0,4205367	0,099502	0,103308	0,108303	0,0926411	1572	1579	13,7444668	17,7311941	12331,06961	115,2	1	1	1	7,59	15,963	0,017381	0,084		0,05		0,433	0,059	0,02				0,102286	0,124		0,163	0,026837	0,178	4035	0,002	0,505	0,211	0,1	0,711	0,006	0,009	0,067	0,009	0,016	0,453	0,002	0,002	0,004	0,854	0,0006	0,293	0,097	0,797	0,005	0,016	0,066	0,011	0,012	0,541	0,003	0,081	5	60,4	0,4	9,9	0,08	2,9	20,7	3,2	55,7	0,4	11,4	0,18	2,1	27,1
3661	г683863?>>8	21.11.2070 0:33	Э90ХАФ	Р65	28	53,2	26,5333333	52,85	4,3120205	0,437246	0,101738	0,152475	0,148929	0,0931203	1571	1594	12,5290909	13,1666264	12645,22613	116,4	1	1	1	4,594	18,148		0,288		0,05		0,472	0,059	0,02				0,102973	0,166		0,241	0,026693	0,182	5592	0,002	0,508	0,202	0,104	0,669	0,007	0,009	0,066	0,01	0,019	0,436	0,002	0,002	0,004	0,835	0,0003	0,286	0,1	0,8	0,005	0,014	0,064	0,011	0,013	0,535	0,003	0,081	9,4	55,5	1,1	16,3	0,1	2,8	20,1	4,5	58,1	0,5	16,9	0,11	2,2	25,9
3662	г683863?>>9	21.11.2070 1:24	Э90ХАФ	Р65	39	45,7	21,6666667	45,0333333	3,8236364	0,4072494	0,08944	0,0410635	0,063398	0,0895996	1558	1571	5,8751625	6,6597475	12536,30769	111,3	1	1	1	6,275	2,638	0,02316	0,144		0,05		0,414	0,084	0,02				0,099284	0,081		0,064	0,025318	0,16	4527	0,002	0,505	0,209	0,098	0,745	0,005	0,008	0,066	0,011	0,016	0,477	0,002	0,003	0,004	0,849	0,0002	0,287	0,098	0,785	0,004	0,013	0,066	0,012	0,015	0,547	0,004	0,082	4,4	60,3	0,6	9,6	0,07	2,8	21,4	5,1	63,3	0,5	4,4	0,06	2,8	22,8
3663	г683863?>>:	21.11.2070 2:14	Э90ХАФ	Р65	43	43,85	22,7	43,35	3,8612889	0,263359	0,096707	0,0574815	0,103899	0,092688	1544	1578	14,6869307	14,9369335	13038,76652	115,4	1	1	1	8,241	12,908		0,084		0,05		0,262	0,059	0,02				0,102648	0,137		0,089	0,026295	0,173	4933	0,002	0,657	0,205	0,095	0,741	0,005	0,007	0,058	0,013	0,016	0,454	0,003	0,004	0,004	0,852	0,0007	0,286	0,094	0,791	0,004	0,014	0,058	0,014	0,014	0,544	0,004	0,085	4	52,1	0,8	6,6	0,1	2,8	18,4	4,1	50,2	1	6,5	0,13	2,8	17,8
3664	"г683863?>>;"	21.11.2070 3:06	Э90ХАФ	Р65	43	42,2666667	20,85	42,1	3,8041958	0,436919	0,074347	0,0669665	0,112954	0,0926082	1553	1573	11,5019366	12,4708696	13312,23022	115,7	1	1	1	7,259	9,561		0,085		0,05		0,48	0,057	0,02				0,102648	0,147		0,104	0,026114	0,133	4626	0,002	0,51	0,226	0,105	0,735	0,006	0,009	0,068	0,012	0,017	0,443	0,002	0,003	0,004	0,844	0,0004	0,286	0,105	0,793	0,005	0,016	0,068	0,014	0,015	0,554	0,004	0,084	4,1	57,1	0,4	9,6	0,08	2,7	21,1	5,3	55,4	0,9	5,7	0,08	2,6	21,7
3665	г683863?>><	21.11.2070 3:59	Э90ХАФ	Р65	42	45,6333333	21,5	45,4666667	3,5190713	0,5130691	0,125775	0,2019095	0,149203	0,0940882	1565	1575	14,3783333	15,5554054	12044,65116	117,4	1	1	1	8,627	14,069	0,036284	0,127		0,05		0,516	0,059	0,02				0,104239	0,145		0,321	0,02662	0,225	4316	0,002	0,451	0,19	0,107	0,629	0,005	0,01	0,062	0,008	0,018	0,421	0,002	0,002	0,003	0,845	0,0005	0,291	0,107	0,798	0,003	0,016	0,061	0,009	0,014	0,544	0,003	0,082	3,2	57,5	0,3	13,1	0,1	2,2	26	5,2	54,9	0,7	6,5	0,08	2,5	22,4
3666	г683863?>>=	21.11.2070 5:16	Э90ХАФ	Р65	19	48,0166667	23,6833333	47,7	3,4822222	0,4953605	0,113477	0,185379	0,155514	0,09415	1567	1581	15,1848927	15,6487601	12540,46446	116,8	1	1	1	9,828	14,549	0,04053	0,125		0,05		0,492	0,058	0,02				0,103913	0,162		0,294	0,027344	0,203	4950	0,002	0,46	0,195	0,103	0,639	0,006	0,01	0,066	0,008	0,018	0,423	0,001	0,003	0,004	0,848	0,0002	0,287	0,1	0,803	0,004	0,017	0,065	0,009	0,015	0,557	0,003	0,086	4,7	47	1	22,1	0,46	2,2	21,4	3,9	55,5	0,6	10,3	0,17	2,1	25,9
3667	г683863?>>>	21.11.2070 6:12	Э90ХАФ	Р65	20	46,0333333	21,1333333	45,35	4	0,4904087	0,105651	0,138671	0,088621	0,0898867	1564	1584	13,1424367	10,3522124	12935,01577	111	1	1	1	12,405	5,849	0,029722	0,085		0,05		0,502	0,07	0,02				0,099284	0,078		0,221	0,025969	0,189	4556	0,002	0,443	0,2	0,104	0,677	0,006	0,01	0,064	0,009	0,018	0,471	0,002	0,003	0,003	0,856	0,0003	0,295	0,107	0,825	0,004	0,013	0,064	0,009	0,013	0,562	0,003	0,086	3,9	58,1	0,6	18,5	0,13	2,6	22	3,6	56,5	0,6	11,6	0,16	2,1	26,5
3668	г683863?>>?	21.11.2070 7:07	Э76ХФ	Р65	20	44,2	24,5166667	44,2	3,926817	0,352834	0,144222	0,1517155	0,117275	0,0379926	1602	1632	12,6454751		12765,19375	111,6	1	1	1	18,631			0,158		0,05		0,36	0,058	0,02				0,048177	0,117		0,241		0,258	5216	0,002	0,5	0,296	0,101	0,658	0,006	0,008	0,07	0,009	0,017	0,463	0,002	0,002	0,004	0,779	0,0002	0,418	0,099	0,798	0,005	0,01	0,069	0,01	0,01	0,573	0,003	0,035	3,7	57,4	0,2	14,4	0,07	2,2	26	4,5	56,9	0,2	8,9	0,07	2,7	21,3
3669	г683863?>?6	21.11.2070 8:03	Э76ХФ	Р65	17	51,0333333	25,3833333	51,0333333	3,064905	0,4072099	0,162669	0,196081	0,112289	0,0387889	1541	1599	5,0635155		12861,19501	114,6	1	1	1	8,57		0,024318	0,051		0,05		0,393	0,03	0,02				0,049262	0,09		0,313		0,291	5441	0,002	0,427	0,285	0,106	0,617	0,005	0,01	0,07	0,007	0,019	0,453	0,001	0,002	0,003	0,792	0,0002	0,416	0,108	0,794	0,005	0,011	0,07	0,008	0,014	0,558	0,003	0,037	4,5	58,4	0,4	12	0,08	2,6	22,9	5,1	58,4	0,5	9,4	0,07	2,6	22,5
3670	г683863?>?7	21.11.2070 8:57	Э76ХФ	Р65	21	49,4	23,75	49,4	2,880582	0,350611	0,143663	0,1362255	0,141201	0,0398716	1553	1591	9,0578876		12457,26316	117,3	1	1	1	14,865			0,04		0,05		0,358	0,05	0,02				0,050637	0,161		0,215		0,257	4931	0,002	0,492	0,303	0,105	0,675	0,007	0,008	0,074	0,009	0,016	0,447	0,002	0,003	0,003	0,781	0,0003	0,419	0,107	0,798	0,006	0,008	0,074	0,01	0,013	0,566	0,004	0,038	4,2	56,1	0,8	16,5	0,31	2,5	22,8	4,4	55,9	1	10	0,1	2,4	23,1
3671	г683863?>?8	21.11.2070 10:02	Э76ХФ	Р65	12	52,7333333	22	52,7333333	2,3348757	0,394338	0,159874	0,162084	0,163152	0,0399566	1565	1595	8,9550569		12147,27273	118,5	1	1	1	15,741			0,126		0,05		0,408	0,027	0,02				0,050745	0,184		0,256		0,286	4454	0,002	0,472	0,289	0,112	0,647	0,006	0,008	0,078	0,009	0,018	0,425	0,001	0,003	0,003	0,793		0,419	0,115	0,798	0,006	0,013	0,08	0,011	0,014	0,555	0,003	0,037	4,8	49,2	0,9	20	0,42	2	24,7	4,3	57,4	0,6	9,9	0,15	2,2	26,3
3672	г683863?>?9	21.11.2070 10:54	Э76ХФ	Р65	19	45,2166667	16,3666667	45,2166667	2,5770265	0,407065	0,131365	0,134098	0,104033	0,0376212	1568	1582	8,5587419		11225,25458	112,6	1	1	1	12,85					0,05		0,43	0,032	0,02				0,047779	0,104		0,213		0,235	3062	0,002	0,42	0,3	0,118	0,665	0,007	0,011	0,075	0,008	0,018	0,463	0,001	0,003	0,003	0,802		0,411	0,119	0,794	0,006	0,013	0,076	0,01	0,014	0,566	0,003	0,036	4	49,6	0,7	15,8	0,17	2,3	21,5	5,1	54,7	0,7	13,4	0,12	2,3	24,2
3673	г683863?>?:	21.11.2070 11:49	Э76ХФ	Р65	16	49,35	20,7666667	49,35	2,8369505	0,429175	0,164905	0,188429	0,128128	0,039444	1556	1577	6,8106448		12325,52167	116,3	1	1	1	11,09					0,05		0,449	0,039	0,02				0,050094	0,118		0,3		0,295	4266	0,001	0,412	0,285	0,12	0,613	0,006	0,012	0,071	0,007	0,02	0,444	0,001	0,002	0,003	0,799	0,001	0,419	0,121	0,785	0,005	0,013	0,072	0,008	0,016	0,562	0,003	0,035	3,6	52,1	0,4	10,1	0,17	2,7	19,3	4,2	43	0,4	7,2	0,07	2,2	19,7
3674	"г683863?>?;"	21.11.2070 12:46	Э76ХФ	Р65	18	42,8666667	20,1833333	42,8666667	2,3351206	0,406425	0,136955	0,113634	0,100908	0,0390456	1559	1583	4,6371695		11382,65896	115,3	1	1	1	6,626					0,05		0,429	0,05	0,02				0,049588	0,108		0,18		0,245	3829	0,002	0,435	0,305	0,121	0,678	0,007	0,011	0,072	0,01	0,02	0,47	0,002	0,003	0,004	0,792	0,0003	0,418	0,12	0,783	0,006	0,012	0,071	0,012	0,018	0,574	0,004	0,037	3	45	1,2	6	0,15	3	14,8	4,5	49,8	0,5	5,1	0,07	2,6	19
3675	г683863?>?<	21.11.2070 13:40	Э76ХФ	Р65	15	43,0166667	21,0333333	43,0166667	2,8975129	0,341361	0,110123	0,0281855	0,093184	0,039359	1538	1581	8,5665049		12146,43423	115,7	1	1	1	12,262					0,05		0,357	0,048	0,02				0,049986	0,133		0,042		0,197	4258	0,002	0,462	0,33	0,113	0,747	0,007	0,01	0,076	0,015	0,021	0,472	0,003	0,003	0,004	0,785	0,0004	0,419	0,112	0,774	0,006	0,011	0,075	0,015	0,016	0,552	0,004	0,037	3,8	51,3	0,5	9,8	0,16	2,6	19,6	4,1	56,1	0,9	8,6	0,12	2,6	21,2
3676	г683863?>?=	21.11.2070 14:32	Э76ХФ	Р65	13	45,7166667	17,1333333	45,7166667	1,6724409	0,454404	0,166582	0,3607075	0,175403	0,040355	1579	1582	7,2046443		11472,37354	118,6	1	1	1	10,859					0,05		0,473	0,048	0,02				0,051251	0,117		0,577		0,298	3276	0,002	0,405	0,287	0,122	0,473	0,008	0,012	0,075	0,009	0,023	0,384	0,001	0,002	0,003	0,779	0,0004	0,419	0,122	0,778	0,006	0,013	0,075	0,01	0,016	0,534	0,003	0,037	3,8	45,7	0,5	11,6	0,09	2,4	19,3	3,8	56,1	0,4	7,9	0,1	2,1	27
3677	г683863?>?>	21.11.2070 15:26	Э76ХФ	Р65	11	57,5333333	24,9	57,5333333	2,3286199	0,33029	0,13416	0,076128	0,082776	0,0384472	1545	1583	7,0075898		11065,06024	112,8	1	1	1	13,439			0,05		0,05		0,337	0,05	0,02				0,048828	0,096		0,12		0,24	4592	0,002	0,482	0,31	0,105	0,719	0,006	0,011	0,07	0,012	0,021	0,49	0,002	0,003	0,003	0,78	0,0002	0,418	0,103	0,781	0,005	0,013	0,07	0,012	0,018	0,564	0,004	0,037	4	60,2	0,4	11,4	0,08	2,6	22,8	4,8	61,5	0,7	6	0,07	2,7	22,7
3678	г683863?>??	21.11.2070 16:16	Э76ХФ	Р65	24	48,5333333	24,8166667	48,5333333	3,8536501	0,360393	0,145899	0,101723	0,093745	0,0391881	1538	1577	6,1661826		12180,52384	114,9	1	1	1	9,907					0,05		0,371	0,049	0,02				0,049769	0,102		0,161		0,261	5038	0,002	0,481	0,3	0,096	0,692	0,006	0,01	0,078	0,009	0,019	0,473	0,002	0,002	0,004	0,78	0,0002	0,42	0,097	0,783	0,005	0,011	0,078	0,01	0,018	0,555	0,004	0,037	3,7	59,8	5,5	7,7	0,15	2,6	23,3	4,3	56,5	0,5	8,4	0,11	2,1	26,7
3679	г683863??66	21.11.2070 17:10	Э76ХФ	Р65	25	43,7	18,45	43,7	2,4935005	0,411416	0,146458	0,1097915	0,121015	0,0403267	1563	1575	5,0189832		11086,17886	117,4	1	1	1	7,212					0,215		0,291	0,047	0,02				0,051215	0,141		0,173		0,262	3409	0,002	0,447	0,299	0,123	0,686	0,006	0,01	0,083	0,012	0,021	0,454	0,002	0,003	0,004	0,791	0,0017	0,417	0,122	0,781	0,006	0,012	0,083	0,012	0,018	0,562	0,004	0,036	4,3	57,3	1,1	13,8	0,2	2,5	23,4	4,5	56,1	0,5	9,6	0,17	2,2	25,7
3680	г683863??67	21.11.2070 18:07	Э76ХФ	Р65	18	44,7	18,3833333	44,7		0,435226	0,157638	0,1836545	0,135142	0,0397857	1571	1577	7,5411249		10734,72348	116,9	1	1	1	10,987					0,05		0,458	0,059	0,02				0,050528	0,131		0,292		0,282	3289	0,002	0,435	0,291	0,117	0,62	0,008	0,012	0,079	0,008	0,02	0,441	0,001	0,002	0,003	0,782	0,0002	0,417	0,114	0,779	0,006	0,014	0,078	0,008	0,015	0,561	0,003	0,036	4,1	48,3	0,5	12,1	0,15	2,2	22,2	4,1	56,3	0,7	9,1	0,16	2,1	26,4
3681	г683863??68	21.11.2070 18:58	Э76ХФ	Р65	17	45,5166667	24,8166667	45,5166667	3,8398836	0,365526	0,152048	0,132046	0,095762	0,0395007	1524	1580	7,3277162		12429,55003	116,2	1	1	1	11,016					0,05		0,375	0,049	0,02				0,050166	0,092		0,21		0,272	5141	0,002	0,456	0,294	0,109	0,666	0,006	0,011	0,07	0,008	0,02	0,472	0,002	0,003	0,003	0,779	0,0003	0,42	0,114	0,783	0,006	0,012	0,07	0,01	0,018	0,555	0,004	0,036	3,9	58,4	0,4	12,4	0,07	2,6	22,8	4,2	53,9	0,3	11,1	0,13	2,2	25,5
3682	г683863??69	21.11.2070 19:50	Э76ХФ	Р65	19	46,2	16,8666667	46,2	1,2468477	0,407111	0,149253	0,129585	0,147696	0,0392165	1602	1574	10,0441558		10572,33202	113,9	1	1	1	15,468			0,143		0,05		0,427	0,075	0,02				0,049805	0,174		0,204		0,267	2972	0,002	0,442	0,295	0,099	0,662	0,006	0,011	0,064	0,009	0,019	0,431	0,002	0,003	0,003	0,766	0,0003	0,418	0,099	0,787	0,005	0,01	0,065	0,011	0,014	0,566	0,003	0,037	3,2	52,8	0,4	14,2	0,5	2	27	4,5	51,3	0,4	15,1	0,16	2,2	25,3
3683	г683863??6:	21.11.2070 20:41	Э76ХФ	Р65	23	43,1833333	17,85	43,1833333	1,363009	0,400552	0,158756	0,1580905	0,125465	0,0390172	1590	1581	9,3466615		10884,03361	114,9	1	1	1	13,454			0,062		0,05		0,416	0,049	0,02				0,049552	0,127		0,251		0,284	3238	0,002	0,462	0,288	0,106	0,648	0,006	0,01	0,07	0,009	0,019	0,455	0,002	0,002	0,003	0,771	0,0002	0,417	0,103	0,786	0,005	0,011	0,069	0,009	0,016	0,579	0,004	0,037	3,4	57,1	0,6	12,9	0,1	2,2	26,1	4,2	50,5	0,5	6,5	0,06	2,4	20,9
3684	"г683863??6;"	21.11.2070 21:39	Э76ХФ	Р65	17	49,7	20,5	49,7	2	0,244397	0,144781	0,1013975	0,080179	0,0386747	1583	1591	9,5450704		11326,82927	114,4	1	1	1	15,813					0,05		0,228	0,075	0,02				0,049117	0,081		0,161		0,259	3870	0,002	0,573	0,298	0,107	0,697	0,006	0,008	0,067	0,011	0,019	0,497	0,003	0,002	0,003	0,779	0,0004	0,417	0,104	0,782	0,005	0,01	0,067	0,011	0,015	0,565	0,004	0,037	3,5	52,3	1	8,1	0,09	2,8	18,5	4,6	57,3	0,7	5,6	0,09	2,7	21,2
3685	г683863??6<	21.11.2070 22:56	Э76ХФ	Р65	6	43,3666667	17,0166667	43,3666667	1,3000598	0,370866	0,168818	0,145573	0,118775	0,0389031	1605	1582	9,0131437		10641,33203	115,2	1	1	1	13,029					0,05		0,378	0,058	0,02				0,049407	0,122		0,231		0,302	3018	0,002	0,435	0,275	0,093	0,658	0,007	0,008	0,073	0,009	0,02	0,458	0,002	0,002	0,003	0,764	0,0002	0,416	0,092	0,79	0,006	0,01	0,072	0,01	0,016	0,567	0,003	0,036	4,3	57,8	0,7	13,4	0,12	2,6	22,2	4,8	58,1	0,4	11,5	0,08	2,2	25,9
3686	г683863??6=	21.11.2070 23:52	Э76ХФ	Р65	6	43,7333333	22,75	43,7333333	3,5386632	0,325492	0,141986	0,1427595	0,104517	0,039359	1565	1581	8,1725086		12308,57143	116,1	1	1	1	11,891			0,079		0,05		0,327	0,082	0,02				0,049986	0,101		0,227		0,254	4667	0,002	0,496	0,302	0,108	0,657	0,007	0,008	0,086	0,009	0,019	0,467	0,002	0,003	0,003	0,758	0,0002	0,416	0,107	0,779	0,006	0,009	0,085	0,01	0,016	0,555	0,004	0,036	3,7	58,7	0,8	11,2	0,11	2,7	21,3	4,2	53,4	0,7	6,6	0,07	2,4	21,9
3687	г683863??6>	22.11.2070 0:49	Э76ХФ	Р65	6	40,8666667	18,55	40,8666667	2	0,055279	0,119067	0,082348	0,084506	0,0383621	1572	1587	10,1400489		11201,07817	112,8	1	1	1	13,813					0,05			0,084	0,02				0,04872	0,096		0,13		0,213	3463	0,003	0,748	0,3	0,101	0,714	0,007	0,007	0,071	0,012	0,018	0,498	0,003	0,004	0,003	0,796	0,0004	0,406	0,097	0,781	0,006	0,009	0,073	0,013	0,014	0,558	0,004	0,038	3,3	55	1	7,1	0,2	3,2	17,4	3,5	57,7	1	5,4	0,1	2,2	25,7
3688	г683863??6?	22.11.2070 1:46	Э76ХФ	Р65	6	42,6833333	17,1	42,6833333	2	0,293779	0,147017	0,091147	0,116471	0,0390901	1602	1587	7,5450996		11410,52632	114,3	1	1	1	10,735			0,079		0,05		0,289	0,077	0,02				0,049443	0,142		0,143		0,263	3252	0,002	0,53	0,295	0,091	0,706	0,006	0,008	0,068	0,013	0,016	0,458	0,002	0,003	0,003	0,754	0,0002	0,416	0,091	0,784	0,005	0,009	0,068	0,014	0,016	0,56	0,004	0,037	3,3	50,4	0,4	6,8	0,09	2,8	17,7	4	61,2	0,6	11,2	0,09	2,7	22,6
3689	г683863??76	22.11.2070 2:42	Э76ХФ	Р65	6	43,3833333	27,7	43,3833333	3,5184	0,363141	0,160433	0,145666	0,122651	0,0385453	1575	1627	9,0912793		12543,68231	114	1	1	1	13,147			0,086		0,05		0,37	0,05	0,02				0,048503	0,128		0,231		0,287	5791	0,002	0,441	0,285	0,098	0,658	0,006	0,009	0,061	0,009	0,017	0,458	0,002	0,003	0,003	0,778	0,0002	0,417	0,098	0,783	0,005	0,01	0,061	0,01	0,015	0,554	0,004	0,037	3,8	58,8	0,7	13,8	0,12	2,5	23,3	4	60,5	0,6	6,2	0,11	2,2	27
3690	г683863??77	22.11.2070 3:32	Э76ХФ	Р65	9	47,7166667	27,3	47,7166667	3,18776	0,293795	0,148135	0,1111925	0,102154	0,0397525	1555	1586	10,6736291		12723,07692	116	1	1	1	16,977					0,05		0,288	0,077	0,02				0,050022	0,111		0,176		0,265	5789	0,002	0,512	0,297	0,101	0,686	0,006	0,008	0,068	0,011	0,017	0,467	0,003	0,003	0,004	0,764	0,0004	0,417	0,1	0,781	0,005	0,009	0,068	0,012	0,014	0,563	0,004	0,037	3,4	51,5	1	8	0,14	2,8	18,2	4,3	58,2	0,6	8,9	0,07	2,6	22,7
3691	г683863??78	22.11.2070 4:28	Э76ХФ	Р65	10	50,7166667	26,5333333	50,7166667	2,8062987	0,275102	0,181116	0,2085675	0,117687	0,0392637	1565	1586	8,3315807		11329,14573	116,2	1	1	1	14,085					0,05		0,255	0,074	0,02				0,049407	0,093		0,333		0,324	5010	0,002	0,526	0,271	0,106	0,605	0,006	0,007	0,067	0,007	0,017	0,464	0,002	0,002	0,003	0,77	0,0002	0,419	0,108	0,786	0,005	0,009	0,068	0,008	0,014	0,564	0,004	0,036	3,8	60,6	0,6	7,8	0,1	2,6	23,5	4,2	61,3	1	3,4	0,13	2,4	25,7
3692	г683863??79	22.11.2070 5:20	Э76ХФ	Р65	17	48,05	20,4166667	48,05	2	0,407727	0,167141	0,2167755	0,150771	0,0385159	1588	1590	16,6201873		12019,59184	113,5	1	1	1	26,62			0,139		0,05		0,421	0,048	0,02				0,048466	0,141		0,345		0,299	4090	0,002	0,39	0,276	0,111	0,593	0,008	0,011	0,072	0,006	0,02	0,438	0,002	0,003	0,003	0,764	0,0004	0,415	0,113	0,783	0,007	0,012	0,073	0,008	0,015	0,563	0,003	0,036	3,4	53,1	0,5	10	0,08	2,4	21,7	3,9	50,4	0,7	8,7	0,08	2,4	21,1
3693	г683863??7:	22.11.2070 6:15	Э76ХФ	Р65	21	44,2166667	18,8833333	44,2166667	1,3610922	0,407134	0,166582	0,175522	0,130955	0,038171	1595	1578	6,0167358		11197,17564	113,6	1	1	1	8,868			0,104		0,05		0,422	0,059	0,02				0,048032	0,128		0,279		0,298	3524	0,002	0,425	0,278	0,102	0,625	0,007	0,01	0,064	0,008	0,018	0,436	0,001	0,002	0,003	0,772	0,0001	0,415	0,103	0,784	0,006	0,012	0,064	0,009	0,015	0,558	0,003	0,036	3,7	57	0,4	14,5	0,11	2,3	25,3	4,1	56,4	0,3	11,7	0,08	2,2	25,9
3694	"г683863??7;"	22.11.2070 7:15	Э76ХФ	Р65	15	45,85	19,0166667	45,85	2	0,4353	0,1677	0,1898435	0,13558	0,0396945	1580	1574	8,4459223		12175,63541	116,7	1	1	1	12,629			0,079		0,05		0,456	0,048	0,02				0,049949	0,129		0,302		0,3	3859	0,002	0,419	0,283	0,105	0,62	0,006	0,011	0,063	0,007	0,018	0,443	0,002	0,003	0,003	0,785	0,0002	0,417	0,104	0,785	0,005	0,012	0,063	0,009	0,014	0,566	0,004	0,036	3,6	56,8	0,2	13	0,08	2,2	25,7	3,9	59,5	0,3	10,6	0,07	2,2	26,8
3695	г683863??7<	22.11.2070 8:10	Э76ХФ	Р65	14	50,0333333	11,5166667	50,0333333	3	0,364678	0,126334	0,099605	0,134224	0,0398383	1622	1574	13,2217855		11998,26339	117,2	1	1	1	22,051					0,05		0,38	0,049	0,02				0,05013	0,166		0,156		0,226	2303	0,002	0,449	0,315	0,091	0,697	0,008	0,01	0,068	0,011	0,015	0,449	0,002	0,003	0,003	0,752	0,0002	0,417	0,092	0,78	0,007	0,011	0,068	0,012	0,011	0,557	0,003	0,037	4,2	56,7	0,3	16	0,09	2,2	25,6	4,2	56	0,4	15,9	0,1	2,2	25,7
3696	г683863??7=	22.11.2070 17:28	Э90ХАФ	Р65	9	100,25	37,5666667	100,0833333	3,2329836	0,657378	0,148694	0,2882685	0,246375	0,0938346	1621	1621	9,3763381	16,7799607	12227,86158	113,9	1	1	1	15,036	33,215		0,715		0,309		0,506	0,053	0,02				0,103805	0,259		0,457	0,025716	0,266	7656	0,001	0,404	0,161	0,129	0,538	0,007	0,01	0,077	0,011	0,025	0,339	0,001	0,002	0,003	0,863	0,0002	0,291	0,129	0,809	0,005	0,018	0,076	0,013	0,015	0,538	0,003	0,08	3,9	43	1,2	14,9	1,7	1,6	27,3	3,6	48,6	0,6	10,3	0,23	2	24,1
3697	г683863??7>	22.11.2070 18:22	Э90ХАФ	Р65																																																																																
3698	г683863??7?	22.11.2070 20:11	Э90ХАФ	Р65	9	59,5333333	34,6833333	59,1666667	3,6326895	0,530185	0,081055	0,139262	0,087502	0,0929181	1529	1599	10,3517849	11,0542536	12125,13215	115,9	1	1	1	13,049	7,652		0,199		0,05		0,591	0,066	0,02				0,10225	0,076		0,222	0,02644	0,145	7009	0,002	0,427	0,219	0,099	0,672	0,008	0,012	0,079	0,01	0,02	0,457	0,002	0,002	0,002	0,882	0,0001	0,288	0,102	0,798	0,006	0,014	0,079	0,011	0,016	0,519	0,003	0,083	4,2	56,8	1,1	13,1	0,1	2,5	23	5,3	57,3	0,5	8,4	0,08	2,2	25,8
3699	г683863??86	22.11.2070 21:08	Э90ХАФ	Р65	18	52,0333333	23,15	51,8666667	2,578714	0,482004	0,110682	0,166506	0,089946	0,0906413	1571	1594	8,213255	7,0355906	11756,37149	113,7	1	1	1	5,439	7,446		0,052		0,05		0,525	0,04	0,02				0,100188	0,068		0,266	0,024993	0,198	4536	0,002	0,459	0,197	0,1	0,648	0,007	0,013	0,075	0,009	0,017	0,454	0,001	0,002	0,003	0,882	0,0001	0,292	0,102	0,802	0,005	0,016	0,076	0,011	0,017	0,537	0,003	0,083	6,4	51,2	1,1	17,2	0,2	2,7	19,3	8,3	51	0,7	23,2	0,14	2,8	18,5
3700	г683863??87	22.11.2070 22:05	Э90ХАФ	Р65	21	50,0333333	27,15	49,5333333	3,3536501	0,478511	0,098943	0,137458	0,089567	0,0929023	1540	1585	8,2836735	8,9191759	11246,40884	116,4	1	1	1	9,02	4,69		0,071		0,05		0,524	0,045	0,02				0,102431	0,08		0,219	0,026078	0,177	5089	0,002	0,46	0,204	0,102	0,669	0,007	0,01	0,061	0,009	0,018	0,449	0,002	0,002	0,003	0,88	0,0005	0,288	0,1	0,787	0,005	0,015	0,061	0,01	0,015	0,527	0,003	0,083	4,6	51,2	0,8	11,9	0,19	2,8	18,5	5,9	56,3	0,7	8,5	0,07	2,5	22,5
3701	г683863??88	22.11.2070 22:58	Э90ХАФ	Р65	24	46,3666667	23,3333333	46,2	3,6020627	0,345257	0,094471	0,069629	0,069418	0,0934001	1531	1579	9,597723	13,3322304	12517,71429	116,7	1	1	1	5,62	12,536				0,05		0,363	0,052	0,02				0,102937	0,078		0,11	0,026295	0,169	4868	0,003	0,579	0,214	0,098	0,727	0,005	0,009	0,062	0,01	0,015	0,471	0,002	0,003	0,004	0,869	0,0003	0,292	0,099	0,788	0,003	0,015	0,062	0,012	0,015	0,537	0,004	0,084	3,6	40,4	2,7	4,4	0,1	2,7	15,2	4,8	61,7	1	4	0,11	2,7	23,2
3702	г683863??89	22.11.2070 23:51	Э90ХАФ	Р65	25	47,0333333	22,7	46,8833333	2,9923896	0,504152	0,102856	0,1608925	0,087743	0,0932405	1536	1579	9,6594059	10,1904382	12282,81938	116,9	1	1	1	5,42	9,947		0,052		0,05		0,554	0,052	0,02				0,102937	0,067		0,257	0,025933	0,184	4647	0,002	0,458	0,206	0,084	0,655	0,005	0,011	0,054	0,007	0,016	0,465	0,002	0,002	0,003	0,875	0,0003	0,293	0,084	0,797	0,004	0,014	0,054	0,008	0,014	0,546	0,003	0,084	4,2	55,9	0,7	11,9	0,21	2,6	21,7	5,3	55	0,4	11,9	0,09	2,2	24,8
3703	г683863??8:	23.11.2070 0:43	Э90ХАФ	Р65	26	50,0333333	24,0666667	49,6833333	2,9535067	0,439369	0,091117	0,1386575	0,062308	0,0907211	1545	1578	14,7328348	12,5117881	11450,69252	113,3	1	1	1	6,02	5,248		0,053		0,602			0,047	0,02				0,100188	0,037		0,222	0,025174	0,163	4593	0,002	0,474	0,208	0,1	0,664	0,006	0,009	0,065	0,008	0,019	0,468	0,002	0,002	0,003	0,876	0,0005	0,285	0,102	0,785	0,004	0,015	0,065	0,009	0,016	0,513	0,003	0,082	4,1	58,6	0,3	10,6	0,08	2,5	23,2	4,1	52,2	1	10,8	0,13	2,2	26,5
3704	"г683863??8;"	23.11.2070 1:36	Э90ХАФ	Р65	31	47,5	24,7833333	47,5	2,8217874	0,41901	0,08944	0,1194665	0,086488	0,0921166	1537	1578	18,6807184	14,0588235	11143,77942	115,7	1	1	1	15,313	11,95		0,125		0,05		0,453	0,043	0,02				0,101924	0,083		0,19	0,02521	0,16	4603	0,002	0,488	0,212	0,099	0,69	0,006	0,009	0,059	0,009	0,018	0,464	0,002	0,002	0,004	0,868	0,0004	0,287	0,099	0,794	0,005	0,015	0,059	0,01	0,014	0,521	0,003	0,083	5	57,5	0,8	15	0,2	3,1	18,4	4	58,1	0,4	10,4	0,11	2,2	26,3
3705	г683863??8<	23.11.2070 2:31	Э90ХАФ	Р65	29	48,6833333	26,4166667	48,35	3,4181124	0,490217	0,128011	0,1911205	0,111551	0,0950955	1527	1579	10,609901	10,9301075	12371,73502	118,9	1	1	1	7,144	10,165		0,167		0,05		0,531	0,046	0,02				0,10489	0,091		0,305	0,02662	0,229	5447	0,002	0,451	0,185	0,1	0,632	0,006	0,012	0,064	0,007	0,02	0,452	0,002	0,002	0,003	0,864	0,0002	0,29	0,102	0,791	0,004	0,016	0,065	0,008	0,016	0,526	0,003	0,084	4,3	38	0,9	9,6	0,17	2,6	14,6	4,2	57,1	0,7	9,6	0,15	2,2	26,6
3706	г683863??8=	23.11.2070 3:26	Э90ХАФ	Р65	30	47,5166667	23,0166667	47,3833333	3,5104215	0,429108	0,115154	0,1637215	0,102647	0,0940064	1537	1580	10,1059459	8,2193851	12554,38088	117,5	1	1	1	6,232	7,797		0,051		0,05		0,459	0,078	0,02				0,103479	0,089		0,261	0,026693	0,206	4816	0,002	0,517	0,196	0,089	0,654	0,005	0,01	0,05	0,008	0,015	0,456	0,002	0,003	0,003	0,858	0,0002	0,289	0,09	0,79	0,003	0,013	0,05	0,009	0,013	0,532	0,003	0,084	4,3	56	0,8	12,5	0,15	2,4	23,6	4,2	50	0,7	12,6	0,13	2,3	21,5
3707	г683863??8>	23.11.2070 4:20	Э90ХАФ	Р65	30	53,9	24,3333333	53,55	2,8828926	0,459523	0,117949	0,189272	0,086011	0,09265	1543	1585	8,6752819	7,9020489	11769,0411	116,2	1	1	1	5,557	8,892		0,052		0,05		0,495	0,046	0,02				0,102033	0,052		0,303	0,026223	0,211	4773	0,002	0,47	0,191	0,098	0,63	0,008	0,011	0,082	0,007	0,017	0,463	0,002	0,002	0,003	0,867	0,0002	0,291	0,101	0,799	0,007	0,015	0,083	0,008	0,014	0,542	0,003	0,083	4	50,5	0,4	11,5	0,12	2,3	22,1	5,3	53,5	0,5	7,1	0,07	2,3	23
3708	г683863??8?	23.11.2070 5:21	Э90ХАФ	Р65	29	48,5333333	26,9666667	48,35	3,8150034	0,4354357	0,115713	0,186815	0,086611	0,0920209	1531	1576	17,2883375	16,7808511	11819,03585	116	1	1	1	5,806	7,887	0,01158			0,573			0,041	0,02				0,101924	0,054		0,299	0,024993	0,207	5312	0,002	0,481	0,195	0,102	0,632	0,009	0,01	0,082	0,007	0,017	0,458	0,002	0,002	0,003	0,85	0,0002	0,29	0,099	0,797	0,007	0,015	0,081	0,008	0,015	0,517	0,003	0,083	4,1	58,9	1,6	9,3	0,1	2,6	22,4	4,6	49,7	1	7,2	0,15	2,2	24,6
3709	г683863??96	23.11.2070 6:15	Э90ХАФ	Р65	31	48,55	24,55	48,3666667	2,8102114	0,433616	0,090558	0,1152985	0,093029	0,0922186	1536	1578	10,3162116	10,4011662	11789,8167	116,2	1	1	1	6,717	9,91				0,05		0,471	0,057	0,02				0,101852	0,095		0,183	0,025571	0,162	4824	0,002	0,493	0,21	0,101	0,689	0,008	0,009	0,07	0,01	0,017	0,451	0,002	0,003	0,003	0,866	0,0002	0,287	0,101	0,793	0,006	0,014	0,07	0,011	0,015	0,528	0,003	0,084	5	48,3	1,3	11,5	0,29	2,7	17,9	4,8	51,2	1	9,7	0,17	2,1	25,9
3710	г683863??97	23.11.2070 7:07	Э90ХАФ	Р65	39	43,55	17,15	43,3666667	3,1022605	0,435464	0,093912	0,1323715	0,109328	0,0897872	1574	1581	14,6207715	14,2417241	12003,49854	116,4	1	1	1	16,424	4,589		0,085		0,05		0,472	0,056	0,02				0,097909	0,113		0,21	0,027163	0,168	3431	0,002	0,483	0,208	0,105	0,676	0,007	0,007	0,071	0,012	0,018	0,448	0,002	0,003	0,004	0,883	0,0004	0,287	0,109	0,793	0,008	0,012	0,076	0,014	0,016	0,551	0,004	0,081	3,8	47,9	0,5	10	0,18	2,2	21,3	4,2	57,8	0,6	11,7	0,1	2,2	26,3
3711	г683863??98	23.11.2070 7:59	Э90ХАФ	Р65	39	49,4	19,85	49,0666667	3,5294118	0,504016	0,112918	0,1872915	0,157971	0,0938311	1585	1577	10,9384615	15,6452111	12498,74055	116,8	1	1	1	4,503	19,148		0,239		0,05		0,551	0,056	0,02				0,103299	0,165		0,297	0,02662	0,202	4135	0,001	0,466	0,192	0,11	0,627	0,009	0,01	0,077	0,01	0,022	0,4	0,001	0,002	0,003	0,828	0,0005	0,285	0,108	0,794	0,008	0,019	0,076	0,011	0,015	0,544	0,003	0,084	4	48,9	0,5	13,8	0,38	1,9	25,2	4,3	56,2	0,2	9,2	0,06	2,1	27
3712	г683863??99	23.11.2070 8:56	Э90ХАФ	Р65	40	43,55	21,35	43,3833333	3,8663004	0,4008949	0,071552	0,092174	0,107773	0,0938852	1563	1580	12,686802	14,3961716	12182,66979	116,6	1	1	1	8,331	11,281	0,011773	0,146		0,05		0,421	0,056	0,02				0,103443	0,128		0,145	0,026476	0,128	4335	0,003	0,518	0,226	0,114	0,72	0,008	0,008	0,077	0,013	0,02	0,457	0,003	0,002	0,003	0,836	0,0004	0,282	0,112	0,791	0,008	0,017	0,08	0,013	0,015	0,544	0,003	0,084	4	50,1	0,4	8,7	0,1	2,5	19,8	4,3	51	0,4	9	0,11	2,6	19,6
3713	г683863??9:	23.11.2070 9:56	Э90ХАФ	Р65	31	49,7333333	19,5833333	49,2166667	3,6255259	0,44972	0,11739	0,162369	0,097779	0,0912645	1568	1575	6,7991582	14,2256055	12411,57447	114	1	1	1	9,872	1,142				0,204		0,351	0,061	0,02				0,100043	0,082		0,259	0,026259	0,21	4051	0,002	0,485	0,185	0,101	0,645	0,006	0,011	0,069	0,008	0,019	0,439	0,002	0,003	0,003	0,834	0,0003	0,291	0,1	0,799	0,003	0,014	0,066	0,009	0,016	0,532	0,003	0,083	3,4	58,5	0,3	11,5	0,1	2,3	25,6	4,1	54,3	0,6	10,1	0,1	2,3	23,6
3714	"г683863??9;"	23.11.2070 10:50	Э90ХАФ	Р65	35	49,2166667	25,7166667	49,05	4,1144189	0,477598	0,128011	0,172815	0,146886	0,093435	1543	1577	11,7464286	10,5506605	12636,16332	116,6	1	1	1	9,867	8,209	0,010229	0,209		0,05		0,504	0,055	0,02				0,102648	0,154		0,274	0,026476	0,229	5416	0,002	0,448	0,183	0,105	0,641	0,006	0,009	0,068	0,007	0,018	0,414	0,001	0,002	0,003	0,845	0,0002	0,288	0,105	0,796	0,004	0,014	0,067	0,008	0,015	0,531	0,003	0,082	4,6	49,5	0,7	10,9	0,13	2,4	20,6	3,7	58,9	0,3	11,9	0,1	2,2	26,4
3715	г683863??9<	23.11.2070 11:41	Э90ХАФ	Р65	40	47,5666667	23,8833333	47,2333333	4,3965443	0,4599611	0,119626	0,1883515	0,124898	0,0945643	1534	1576	12,1442225	14,0191341	13189,11375	118,5	1	1	1	9,459	11,153	0,035512	0,22		0,05		0,453	0,061	0,02				0,103986	0,113		0,3	0,02662	0,214	5250	0,003	0,495	0,192	0,1	0,646	0,006	0,009	0,059	0,007	0,018	0,455	0,002	0,002	0,003	0,84	0,0006	0,287	0,1	0,794	0,004	0,014	0,059	0,008	0,013	0,528	0,003	0,082	5,6	57,3	1,8	9,5	0,11	2,7	21,3	3,9	58,1	0,5	9,2	0,1	2,2	26,2
3716	г683863??9=	23.11.2070 12:34	Э73Ф	ОР65	42	45,1833333	24,4833333	45,1833333	3,9955193	0,42307		0,255421	0,113393	0,0385171	1595	1633	12,7606962		13348,67257	113,4	1	1	1	18,939			0,285		0,05		0,469	0,056	0,02				0,048358	0,066		0,409			5447	0,001	0,388	0,053	0,098	0,615	0,007	0,009	0,065	0,009	0,019	0,206	0,001	0,002	0,003	0,724	0,0004	0,055	0,097	0,848	0,006	0,011	0,064	0,01	0,012	0,298	0,002	0,036	4,4	50,6	0,6	16,1	0,45	2,1	24,6	4,4	52,1	0,5	15,9	0,38	2,1	24,5
3717	г683863??9>	23.11.2070 13:29	Э73Ф	ОР65	38	51,0166667	24,9833333	51,0166667	4,3926664	0,47284		0,2666635	0,118445	0,0402742	1558	1608	11,549755		13369,71314	115,4	1	1	1	19,641			0,26		0,05		0,53	0,036	0,02				0,050564	0,069		0,427			5567	0,001	0,351	0,046	0,1	0,607	0,008	0,012	0,07	0,007	0,018	0,207	0,001	0,002	0,003	0,711	0,0012	0,05	0,105	0,839	0,007	0,011	0,071	0,008	0,015	0,297	0,002	0,036	4,1	49,8	1	9,6	0,14	2,2	23	4,1	57,5	0,7	11,9	0,14	2,2	26,7
3718	г683863??9?	23.11.2070 14:28	Э73Ф	ОР65	41	47,7	24,7166667	47,7	4,4278293	0,419		0,2531345	0,121099	0,0403897	1553	1603	11,6472259		13273,63452	115,2	1	1	1	12,304			0,159		0,344		0,21		0,02				0,050709	0,079		0,405			5468	0,001	0,389	0,063	0,104	0,616	0,005	0,009	0,063	0,008	0,02	0,198	0,001	0,002	0,002	0,712	0,0005	0,064	0,103	0,836	0,004	0,012	0,062	0,009	0,016	0,29	0,002	0,037	4,6	53,8	0,5	15,1	0,26	2	26,3	4,2	55,2	0,5	13,3	0,18	2,1	26,4
3719	г683863??:6	23.11.2070 15:21	Э73Ф	ОР65	45	50,85	22,7166667	50,85	4,9814995	0,41138		0,170265	0,14361	0,0406781	1562	1599	9,8064897		13303,88848	115,8	1	1	1	16,622			0,158		0,05		0,458	0,036	0,02				0,051071	0,15		0,27			5037	0,001	0,382	0,06	0,094	0,68	0,006	0,009	0,061	0,011	0,021	0,181	0,001	0,003	0,002	0,726	0,0003	0,061	0,091	0,829	0,005	0,011	0,06	0,012	0,016	0,291	0,002	0,038	4,8	48,5	1,1	25,2	0,93	2	23,8	3,5	59,2	0,2	11,3	0,1	2,2	26,4
3720	г683863??:7	23.11.2070 16:40	Э73Ф	ОР65	24	44,7	16,9666667	44,7	3,9618753	0,47809		0,305239	0,181151	0,0402742	1602	1591	11,9347899		12500,98232	115,7	1	1	1	17,753			0,17		0,05		0,535		0,02				0,050564	0,15		0,487			3535	0,001	0,355	0,047	0,112	0,573	0,006	0,01	0,067	0,01	0,023	0,159	0,001	0,002	0,002	0,719	0,0002	0,049	0,113	0,835	0,005	0,012	0,067	0,011	0,02	0,31	0,002	0,036	4,8	51,7	0,5	18,3	0,23	2	25,5	4,3	57,8	0,5	10,8	0,13	2,2	26
3721	г683863??:8	23.11.2070 17:32	Э73Ф	ОР65	30	47,6833333	27,9166667	47,6833333	5,7234328	0,45454		0,302939	0,162544	0,0406199	1526	1598	13,481026		13673,55224	116,1	1	1	1	21,315			0,172		0,05		0,506		0,02				0,050998	0,122		0,484			6362	0,001	0,383	0,052	0,111	0,58	0,006	0,01	0,066	0,007	0,027	0,18	0,001	0,002	0,002	0,732	0,0003	0,053	0,111	0,838	0,004	0,011	0,065	0,009	0,021	0,288	0,001	0,036	4,4	48,4	1,3	16,2	1,2	2	24,7	4,2	54,9	0,6	13,4	0,19	2,1	26,8
3722	г683863??:9	23.11.2070 18:23	Э73Ф	ОР65	38	43,2166667	22,0666667	43,2166667	5,9327406	0,39248		0,236356	0,117074	0,0386326	1535	1589	11,1266369		14144,41088	109,4	1	1	1	15,908			0,229		0,05		0,432		0,02				0,048503	0,08		0,378			5202	0,001	0,387	0,059	0,117	0,611	0,007	0,009	0,071	0,009	0,027	0,198	0,001	0,002	0,002	0,715	0,0007	0,06	0,116	0,837	0,005	0,013	0,071	0,01	0,021	0,29	0,002	0,036	4,3	54,2	1,4	10	0,21	2	26,8	4,2	57,3	0,8	8,3	0,16	2,2	26,3
3723	г683863??::	23.11.2070 19:16	Э73Ф	ОР65	37	42,1833333	20,8166667	42,1833333	3,5345188	0,4317		0,268979	0,137698	0,0391798	1575	1590	7,4593824		12229,6237	115,8	1	1	1	10,468			0,075		0,535		0,06	0,02	0,02				0,04919	0,098		0,43			4243	0,002	0,375	0,062	0,106	0,597	0,006	0,011	0,071	0,009	0,022	0,178	0,001	0,001	0,002	0,72	0,0003	0,064	0,106	0,828	0,005	0,012	0,071	0,01	0,018	0,293	0,002	0,035	4,4	48,7	0,5	13,1	0,16	2	24,4	4,4	58,2	0,6	11,9	0,14	2,5	22,9
3724	"г683863??:;"	23.11.2070 20:10	Э73Ф	ОР65	38	43,0166667	24,5833333	43,0166667	4,5817936	0,39881		0,30745	0,144548	0,0389489	1540	1583	8,0918855		13750,77966	115,7	1	1	1	11,468			0,274		0,05		0,437	0,038	0,02				0,0489	0,092		0,492			5634	0,001	0,414	0,049	0,112	0,561	0,006	0,01	0,079	0,008	0,025	0,171	0,001	0,002	0,002	0,708	0,0001	0,05	0,112	0,83	0,004	0,011	0,078	0,008	0,017	0,286	0,002	0,035	5,1	49,2	0,5	14,8	0,81	2	25,2	5,6	51,6	0,6	13,6	0,24	2,1	24,9
3725	г683863??:<	23.11.2070 21:07	Э73Ф	ОР65	32	42,6666667	21,65	41,85	3,3711584	0,45843		0,2977305	0,15147	0,0398999	1575	1587	11,2917563		12800,92379	117,4	1	1	1	15,752			0,236		0,05		0,511		0,02				0,050094	0,107		0,476			4619	0,001	0,362	0,061	0,115	0,574	0,009	0,009	0,08	0,008	0,024	0,162	0,001	0,001	0,002	0,712	0,0002	0,063	0,114	0,835	0,008	0,011	0,079	0,01	0,019	0,297	0,002	0,035	4,5	50,7	1	16	0,99	2	24,9	4,4	49	0,9	8	0,1	2,3	21,5
3726	г683863??:=	23.11.2070 22:04	Э73Ф	ОР65	28	51,8833333	22,1666667	51,8833333	2,7084189	0,48278		0,2231235	0,106335	0,039641	1595	1592	25,0300032		12083,00752	117,6	1	1	1	43,288			0,108		0,05		0,544		0,02				0,049769	0,069		0,357			4464	0,001	0,31	0,072	0,112	0,637	0,007	0,008	0,064	0,009	0,023	0,193	0,001	0,002	0,003	0,731	0,0004	0,074	0,111	0,828	0,006	0,011	0,063	0,01	0,016	0,294	0,002	0,035	4,6	49,8	0,6	13,3	0,63	2,1	23,5	7,1	46,6	0,8	9,7	0,12	2,2	21
3727	г683863??:>	23.11.2070 22:59	Э73Ф	ОР65	31	40,7	19,05	40,7	2	0,4262		0,177388	0,131474	0,0399867	1579	1588	13,7587224		12428,34646	117,8	1	1	1	18,666			0,144		0,05		0,476		0,02				0,050203	0,128		0,282			3946	0,001	0,383	0,081	0,108	0,67	0,008	0,009	0,073	0,012	0,022	0,18	0,001	0,003	0,002	0,729	0,0003	0,083	0,11	0,829	0,007	0,011	0,074	0,014	0,018	0,29	0,002	0,037	5,2	51,8	1,1	15,8	1,1	2,1	24,7	4,9	45,4	0,6	9,6	0,16	2,2	20,7
3728	г683863??:?	23.11.2070 23:53	Э90ХАФ	Р65	28	44,8666667	24,4666667	44,8666667	4,3751363	0,454341	0,098943	0,1721665	0,117053	0,0912975	1584	1626	10,0766144	16,9332079	13816,34877	114	1	1	1	8,929	10		0,214		0,066		0,479	0,048	0,02				0,099863	0,107		0,273	0,026765	0,177	5634	0,001	0,454	0,206	0,105	0,647	0,006	0,008	0,066	0,01	0,021	0,437	0,001	0,003	0,003	0,837	0,0003	0,294	0,106	0,805	0,005	0,016	0,071	0,012	0,014	0,529	0,003	0,083	4,9	53,6	0,9	15,2	0,17	2,1	25,4	4,5	45,9	1	11,7	0,14	2,1	21,7
3729	"г683863??;6"	24.11.2070 0:55	Э90ХАФ	Р65	19	51,1833333	22,6333333	50,5166667		0,504428	0,087204	0,092015	0,109324	0,0933279	1591	1599	9,2752941	9,6936191	12202,35641	116,3	1	1	1	4,818	10,803		0,085		0,05		0,56	0,037	0,02				0,10366	0,13		0,144	0,025933	0,156	4603	0,002	0,441	0,216	0,11	0,71	0,009	0,011	0,08	0,012	0,02	0,444	0,002	0,003	0,004	0,842	0,0003	0,289	0,111	0,792	0,008	0,017	0,08	0,014	0,015	0,543	0,003	0,084	5,2	52,1	1,1	18,4	0,24	2,1	24,5	5,9	45,4	0,5	10,3	0,08	2,1	21,5
3730	"г683863??;7"	24.11.2070 1:47	Э90ХАФ	Р65	35	49,5333333	29,3333333	49,35	4,474447	0,419582	0,108446	0,1262815	0,114482	0,0904852	1533	1592	10,2615222	8,2367927	13933,63636	113,4	1	1	1	5,393	9,017		0,208		0,05		0,45	0,027	0,02				0,100405	0,123		0,199	0,025318	0,194	6812	0,002	0,469	0,197	0,108	0,674	0,006	0,01	0,066	0,01	0,023	0,448	0,001	0,002	0,003	0,857	0,0001	0,289	0,106	0,793	0,004	0,015	0,066	0,01	0,019	0,523	0,003	0,083	5,2	51	1,9	19,1	0,91	2,2	23,2	8,3	52,1	0,8	13,5	0,12	2,2	23,7
3731	"г683863??;8"	24.11.2070 2:42	Э90ХАФ	Р65	39	66,2333333	44,0666667	66,2333333	4,9855934	0,455254	0,099502	0,094427	0,080488	0,0895815	1533	1598	4,451152		12232,37519	114,4	1	1	1	7,996			0,199		0,625			0,046	0,02				0,099826	0,084		0,149	0,024306	0,178	8984	0,002	0,485	0,208	0,101	0,715	0,007	0,011	0,067	0,01	0,019	0,469	0,002	0,003	0,003	0,832	0,0002	0,288	0,1	0,786	0,005	0,013	0,067	0,011	0,017	0,54	0,004	0,082	4,5	51,1	1,2	8	0,11	2,7	19,2	4	57,6	0,5	9,3	0,11	2,2	26,2
3732	"г683863??;9"	24.11.2070 4:03	Э90ХАФ	Р65	32	45,1833333	19,85	45,0166667	3,1712598	0,498727	0,128011	0,180388	0,144476	0,0952524	1577	1575	14,4063915	13,4214149	12525,94458	118,5	1	1	1	9,016	11,699		0,061		0,05		0,542		0,02				0,105107	0,146		0,285	0,027705	0,229	4144	0,002	0,473	0,184	0,09	0,634	0,006	0,011	0,065	0,008	0,017	0,415	0,001	0,002	0,003	0,845	0,0001	0,288	0,09	0,792	0,004	0,016	0,065	0,01	0,016	0,543	0,003	0,083	4,3	52,6	1	17,5	0,26	2,2	24,3	4,7	46,7	0,5	10,7	0,07	2	23,3
