Repository: Siella/alloy_building

# Прогнозирование химического состава шлака
Задание по Data science от компании EVRAZ (оптимизация сталеплавильного производства) в рамках хакатона ```</beCoder>```.

Мы реализовали наше решение как простой и лаконичный веб-сервис!
В папке `EDA` результаты анализа данных в рамках отборочного задания, в `modelling` — результаты моделирования целевых показателей химического состава шлака и `сыпуч известь РП`.

File: _data/Исходные данные.txt (part 43 of 78)
оком	t продувка	ПСН гр.	чист расход C	чист расход Cr	чист расход Mn	чист расход Si	чист расход V	температура первая	температура последняя	Ar (интенс.)	N2 (интенс.)	эл. энергия (интенс.)	произв жидкая сталь	произв количество обработок	произв  количество плавок	произв количество плавок (цел)	расход газ Ar	расход газ  N2	расход C пров.	сыпуч известь РП	сыпуч кварцит	сыпуч кокс пыль УСТК	сыпуч  кокс. мелочь (сух.)	сыпуч  кокс. мелочь КМ1	сыпуч  шпат плав.	ферспл CaC2	ферспл FeMo	ферспл FeSi-75	ферспл FeV азот.	ферспл  FeV-80	ферспл  Mn5Si65Al0.5	ферспл  Ni H1 пласт.	ферспл SiMn18	ферспл  ферванит	ферспл  фх850А	эл. энергия	химсталь первый Al_1	химсталь первый C_1	химсталь первый Cr_1	химсталь первый Cu_1	химсталь первый Mn_1	химсталь первый Mo_1	химсталь первый N_1	химсталь первый Ni_1	химсталь первый P_1	химсталь первый S_1	химсталь первый Si_1	химсталь первый Ti_1	химсталь первый V_1	химсталь последний Al	химсталь последний C	химсталь последний Ca	химсталь последний Cr	химсталь последний Cu	химсталь последний Mn	химсталь последний Mo	химсталь последний N	химсталь последний Ni	химсталь последний P	химсталь последний S	химсталь последний Si	химсталь последний Ti	химсталь последний V	химшлак первый Al2O3_1	химшлак первый CaO_1	химшлак первый FeO_1	химшлак первый MgO_1	химшлак первый MnO_1	химшлак первый R_1	химшлак первый SiO2_1	химшлак последний Al2O3	химшлак последний CaO	химшлак последний FeO	химшлак последний MgO	химшлак последний MnO	химшлак последний R	химшлак последний SiO2
3733	"г683863??;:"	24.11.2070 4:55	Э90ХАФ	Р65	33	41,35	20,3	41,35	3,3287616	0,491194	0,116272	0,1257805	0,119474	0,0926104	1560	1572	24,9555035	18,873773	12735,96059	116	1	1	1	8,88	13,673		0,066		0,05		0,537	0,068	0,02				0,102792	0,131		0,198	0,025861	0,208	4309	0,002	0,434	0,195	0,093	0,675	0,007	0,011	0,06	0,009	0,018	0,444	0,001	0,002	0,003	0,837	0,0004	0,288	0,093	0,782	0,005	0,018	0,059	0,01	0,014	0,533	0,003	0,083	4,4	48,8	1	11,6	0,18	2,1	22,8	5,2	53,4	0,4	12,9	0,13	2,1	25,2
3734	"г683863??;;"	24.11.2070 5:47	Э90ХАФ	Р65	28	48,2166667	22,3166667	48,2166667	3,8397351	0,47223	0,10621	0,1113745	0,114134	0,0923577	1544	1573	9,9877072	13,0493384	13047,6475	115,6	1	1	1	6,861	12,328				0,05		0,516	0,025	0,02				0,10225	0,129		0,175	0,026259	0,19	4853	0,002	0,417	0,196	0,097	0,695	0,005	0,01	0,064	0,01	0,018	0,42	0,001	0,003	0,004	0,894	0,0005	0,286	0,096	0,807	0,003	0,017	0,064	0,012	0,015	0,549	0,004	0,087	5,1	49,7	1,2	21,4	0,61	2,2	22,6	5,7	48,7	0,8	7,2	0,09	2,2	21,7
3735	"г683863??;<"	24.11.2070 6:41	Э90ХАФ	Р65	34	53,55	27,5166667	53,3833333	2,4062556	0,498332	0,136396	0,1796545	0,139778	0,0917562	1554	1509	10,6714801	17,2697872	12071,22956	113,8	2	1	1	14,78	6,764		0,19		0,05		0,54	0,031	0,02				0,100984	0,139		0,284	0,027163	0,244	5536	0,001	0,435	0,175	0,085	0,623	0,006	0,012	0,061	0,008	0,021	0,407	0,001	0,002	0,002	0,833	0,0002	0,288	0,084	0,782	0,004	0,016	0,062	0,009	0,015	0,532	0,003	0,083	3,9	46,3	0,5	17,5	0,51	1,8	25,8	4,3	58,2	0,5	9,4	0,1	2,2	26,8
3736	"г683863??;="	24.11.2070 7:40	Э90ХАФ	Р65	32	43,05	16,05	41,6833333	1,2892467	0,513549	0,102297	0,118389	0,121884	0,0921833	1594	1577	5,5085811	7,4204082	11757,00935	114,8	1	1	1	7,204	0,303		0,116		0,135		0,494	0,05	0,02				0,101888	0,138		0,186	0,026512	0,183	3145	0,002	0,437	0,203	0,082	0,682	0,004	0,011	0,055	0,01	0,017	0,418	0,001	0,002	0,003	0,858	0,0002	0,288	0,082	0,785	0,003	0,015	0,055	0,012	0,015	0,545	0,003	0,083	3,9	39,7	1,2	12,3	0,19	2,1	19	5,5	53,3	0,7	14,3	0,06	2,2	24,6
3737	"г683863??;>"	24.11.2070 8:35	Э90ХАФ	Р65	47	44,7	25,6666667	44,5166667	4,4353712	0,496374	0,133042	0,185259	0,16638	0,0929448	1539	1570	11,1581633	11,9293303	12497,14286	115,9	1	1	1	8,505	8,609		0,358		0,05		0,538	0,049	0,02				0,102973	0,178		0,292	0,026295	0,238	5346	0,001	0,441	0,176	0,098	0,623	0,005	0,011	0,063	0,009	0,021	0,39	0,001	0,002	0,003	0,849	0,0007	0,288	0,099	0,795	0,003	0,015	0,062	0,01	0,015	0,535	0,003	0,084	3,5	48,3	0,6	17,2	0,81	1,8	27,1	4,1	57,2	0,7	9,7	0,12	2,2	27,2
3738	"г683863??;?"	24.11.2070 9:31	Э90ХАФ	Р65	8	22,0333333	7,8333333	22,0333333	2,1671388	0,037521	0,048633	0,05	0,01408	0,0923114	1571	1570	7,8628702		12163,40426	112,2	1	1	1	5,753			0,154		0,041								0,102069			0,08	0,026042	0,087	1588	0,001	0,423	0,186	0,092	0,629	0,005	0,011	0,059	0,009	0,02	0,41	0,001	0,002	0,003	0,858	0,0003	0,291	0,092	0,786	0,003	0,013	0,059	0,01	0,017	0,546	0,002	0,084	4,2	49,4	0,4	19	0,36	1,9	26,5	4,3	55,6	0,3	11,7	0,13	2,2	26,2
3739	г683863??<6	24.11.2070 10:29	Э90ХАФ	Р65	28	42,0333333	23,9166667	41,8666667	4,0939828	0,492728	0,126334	0,1765395	0,08757	0,0914319	1531	1579	11,8750853	13,2701124	13579,65157	114,2	1	1	1	7,732	9,842		0,076		0,05		0,535		0,02				0,100441	0,059		0,281	0,025897	0,226	5413	0,002	0,443	0,181	0,093	0,631	0,004	0,012	0,053	0,009	0,02	0,451	0,001	0,002	0,003	0,858	0,0001	0,288	0,092	0,788	0,003	0,016	0,054	0,01	0,017	0,542	0,003	0,083	4,6	47,7	0,6	11,9	0,12	2,3	20,4	5,2	50,2	0,4	5,4	0,07	2,4	21,3
3740	г683863??<7	24.11.2070 11:28	Э90ХАФ	Р65	19	46,0333333	21,7833333	45,8666667	2	0,481827	0,116831	0,21076	0,168428	0,0898218	1573	1571	11,271394	12,4177366	12218,51568	111,8	1	1	1	7,771	10,424		0,208		0,05		0,522		0,02				0,09838	0,17		0,333	0,025969	0,209	4436	0,001	0,45	0,187	0,116	0,59	0,007	0,01	0,073	0,009	0,023	0,382	0,001	0,002	0,002	0,84	0,0003	0,286	0,116	0,791	0,006	0,017	0,076	0,011	0,019	0,549	0,003	0,084	3,2	44,9	0,5	21,1	1,2	1,6	28	4,3	48,6	0,8	11,4	0,11	2,5	19,1
3741	г683863??<8	24.11.2070 12:34	Э90ХАФ	Р65	9	57,3666667	30,1833333	56,35	3,9114977	0,529466	0,129688	0,1950725	0,083806	0,0912749	1535	1569	6,3371367	4,1794521	13203,31309	114	1	1	1	9,812	1,356		0,075		0,05		0,579	0,022	0,02				0,100224	0,045		0,311	0,025933	0,232	6642	0,002	0,436	0,178	0,082	0,613	0,007	0,01	0,051	0,008	0,019	0,453	0,002	0,003	0,003	0,843	0,0002	0,285	0,087	0,787	0,007	0,016	0,057	0,01	0,017	0,543	0,004	0,082	3,9	50,5	0,7	8,4	0,1	2,5	20,2	5,6	59,4	1	4,2	0,08	2,3	26
3742	г683863??<9	24.11.2070 13:32	Э90ХАФ	Р65	18	42,0166667	25	41,6833333	4,2120344	0,512041	0,115713	0,197392	0,128732	0,0919447	1538	1578	11,8334266	11,8386555	13005,6	115,1	1	1	1	9,401	7,044		0,171		0,05		0,56	0,074	0,02				0,101165	0,114		0,313	0,025752	0,207	5419	0,001	0,426	0,191	0,126	0,611	0,008	0,011	0,081	0,009	0,026	0,423	0,001	0,003	0,003	0,849	0,0001	0,296	0,126	0,801	0,005	0,016	0,076	0,01	0,017	0,542	0,003	0,082	3,5	51,5	0,4	12,6	0,26	2,1	24,1	4,3	53,6	0,9	12,2	0,1	2,2	24,6
3743	г683863??<:	24.11.2070 14:32	Э90ХАФ	Р65	8	41,9	19,2666667	41,5666667	3,5494816	0,436413	0,067639	0,0570615	0,101406	0,0915946	1569	1574	11,2926841	7,5392971	12522,14533	113,8	1	1	1	13,592	1,311		0,094		0,05		0,481	0,078	0,02				0,100405	0,133		0,088	0,026331	0,121	4021	0,002	0,496	0,231	0,095	0,735	0,006	0,011	0,065	0,011	0,017	0,453	0,001	0,002	0,003	0,866	0,0002	0,29	0,095	0,793	0,005	0,014	0,064	0,012	0,013	0,543	0,003	0,083	3,6	57,3	0,3	13,3	0,15	2,3	25,3	4,6	51,8	1	9,1	0,07	2,5	20,7
3744	"г683863??<;"	24.11.2070 15:24	Э90ХАФ	Р65	7	41,6833333	19,5833333	41,5166667	2	0,265095	0,047515	0,0361265	0,082678	0,0921683	1568	1579	12,3173913	12,5783827	11792,68085	114,6	1	1	1	8,499	8,728		0,094		0,05		0,274	0,084	0,02				0,101165	0,113		0,055	0,026259	0,085	3849	0,003	0,633	0,251	0,11	0,755	0,006	0,01	0,075	0,015	0,018	0,468	0,002	0,003	0,004	0,862	0,0004	0,292	0,11	0,787	0,006	0,014	0,075	0,016	0,013	0,54	0,003	0,085	4,1	50,1	0,4	8,4	0,09	2,9	17	5,8	61,3	0,5	7,9	0,05	2,8	21,7
3745	г683863??<<	24.11.2070 16:19	Э90ХАФ	Р65	6	43,8833333	17,1666667	43,7166667	2	0,419401	0,048633	0,043766	0,090604	0,09009	1589	1571	13,0151613	15,5010846	11687,76699	112,3	1	1	1	8,966	11,91		0,08		0,05		0,464	0,085	0,02				0,098814	0,122		0,067	0,026801	0,087	3344	0,002	0,514	0,248	0,119	0,747	0,007	0,01	0,073	0,013	0,018	0,458	0,002	0,003	0,003	0,86	0,001	0,291	0,113	0,793	0,005	0,02	0,07	0,014	0,013	0,559	0,003	0,082	3,5	46	1	11,6	0,15	2,3	20	4	49	0,8	7,3	0,09	2,6	19,2
3746	г683863??<=	24.11.2070 17:22	Э90ХАФ	Р65	5	43,0333333	23,1166667	42,7	2,6598383	0,254992	0,102856	0,1707335	0,05257	0,0912505	1562	1577	7,8107746	5,2175857	11674,69358	112,8	1	1	1	8,095	1,945				0,05		0,246	0,108	0,02				0,100839	0,007		0,273	0,025933	0,184	4498	0,003	0,654	0,2	0,109	0,633	0,006	0,009	0,067	0,007	0,016	0,485	0,002	0,002	0,003	0,843	0,0003	0,286	0,109	0,776	0,007	0,01	0,073	0,009	0,015	0,542	0,004	0,083	4	63,5	0,1	8,2	0,07	2,8	22,5	5,4	61,2	0,7	4,4	0,08	2,7	23
3747	г683863??<>	24.11.2070 18:15	Э90ХАФ	Р65	6	42,35	23,4666667	40,85	3,0401761	0,520213	0,101179	0,141261	0,143724	0,0914508	1545	1587	13,6644604	16,9488417	12119,31818	114,5	1	1	1	10,552	9,755		0,091		0,05		0,575	0,079	0,02				0,101092	0,162		0,222	0,025933	0,181	4740	0,002	0,385	0,202	0,093	0,658	0,006	0,01	0,062	0,008	0,019	0,419	0,001	0,003	0,003	0,881	0,0002	0,288	0,093	0,792	0,004	0,014	0,062	0,01	0,014	0,548	0,003	0,084	3,1	57,8	0,6	10,7	0,42	2,2	26	4,2	57,7	0,3	12,2	0,11	2,2	26,4
3748	г683863??<?	24.11.2070 19:10	Э76ХФ	Р65	5	46,0333333	24,3666667	46,0333333	2,8581285	0,380916	0,112918	0,1388955	0,174498	0,0382754	1615	1631	14,2735699		12494,11765	113,4	1	1	1	21,902			0,234		0,05		0,401	0,079	0,02				0,048358	0,211		0,217		0,202	5074	0,002	0,468	0,322	0,129	0,663	0,006	0,01	0,086	0,01	0,022	0,421	0,001	0,003	0,004	0,746	0,0004	0,417	0,129	0,785	0,005	0,012	0,086	0,012	0,01	0,561	0,003	0,035	4,2	54,2	0,3	16	0,1	2,2	25	4,7	48,6	0,7	8,9	0,09	2,4	20,6
3749	г683863??=6	24.11.2070 20:02	Э76ХФ	Р65	8	44,3166667	19,3333333	44,3166667	2,9031477	0,356077	0,150371	0,201101	0,179824	0,0412522	1620	1602	8,49		11960,68966	116,3	1	1	1	12,452			0,166		0,05		0,361	0,052	0,02				0,052119	0,192		0,317		0,269	3854	0,002	0,522	0,291	0,11	0,61	0,006	0,01	0,072	0,009	0,018	0,417	0,001	0,003	0,004	0,782	0,001	0,418	0,11	0,792	0,005	0,011	0,073	0,009	0,011	0,571	0,003	0,038	4,5	53,7	0,7	14,2	0,12	2,3	23,6	4,6	56,8	0,9	12,6	0,08	2,2	25,8
3750	г683863??=7	24.11.2070 21:01	Э76ХФ	Р65	7	43,5166667	24,9833333	43,5166667	3,777235	0,3835681	0,130806	0,1730015	0,121222	0,0399929	1569	1602	13,5413354		12308,20547	112,3	1	1	1	19,492		0,006369	0,167		0,05		0,392	0,051	0,02				0,050528	0,113		0,274		0,234	5125	0,002	0,453	0,306	0,119	0,631	0,007	0,01	0,083	0,007	0,02	0,459	0,001	0,002	0,003	0,774	0,0003	0,418	0,12	0,791	0,006	0,011	0,084	0,008	0,016	0,554	0,003	0,038	3,2	57,8	0,4	14,6	0,12	2,2	26,2	3,6	57	0,4	14,9	0,12	2,2	25,9
3751	г683863??=8	24.11.2070 21:52	Э76ХФ	Р65	6	51,8666667	29,0333333	51,8666667	4,2757161	0,4094034	0,16574	0,206452	0,144116	0,0411382	1561	1589	9,4875964		12494,6039	115,9	1	1	1	16,403		0,023932	0,205		0,05		0,395	0,087	0,02				0,051975	0,134		0,327		0,295	6046	0,002	0,421	0,284	0,099	0,611	0,005	0,009	0,065	0,006	0,019	0,449	0,002	0,002	0,003	0,772	0,0001	0,418	0,096	0,787	0,004	0,011	0,065	0,007	0,014	0,55	0,003	0,037	4,1	53	1	10,6	0,1	2,5	20,9	3,6	56,8	0,5	14,7	0,12	2,2	25,9
3752	г683863??=9	24.11.2070 22:43	Э76ХФ	Р65	15	44,7	22,85	44,7	4,3093061	0,41072	0,147768	0,1883425	0,139658	0,0405367	1558	1588	12,8343997		13528,22757	116,1	1	1	1	18,945			0,185		0,05		0,429	0,061	0,02				0,051215	0,135		0,298		0,262	5152	0,001	0,472	0,293	0,127	0,618	0,007	0,007	0,077	0,007	0,024	0,443	0,001	0,002	0,003	0,756	0,0002	0,414	0,126	0,788	0,006	0,014	0,077	0,008	0,015	0,561	0,003	0,036	3,8	58	0,3	11,8	0,1	2,2	25,9	3,8	50	1	7,7	0,13	2,4	20,8
3753	г683863??=:	24.11.2070 23:33	Э76ХФ	Р65	16	44,3666667	24,1666667	44,3666667	3,2700472	0,3617242	0,117876	0,1196235	0,12159	0,0398212	1559	1592	10,6354363		12761,37931	113,2	1	1	1	15,64		0,03088	0,223		0,05		0,34	0,06	0,02				0,050311	0,137		0,188		0,209	5140	0,002	0,466	0,315	0,11	0,679	0,006	0,01	0,073	0,009	0,019	0,45	0,002	0,002	0,003	0,758	0,0003	0,413	0,109	0,786	0,006	0,01	0,073	0,01	0,015	0,547	0,003	0,037	4,8	59,2	0,6	8,5	0,07	2,7	21,5	4,4	55,4	0,4	11,9	0,1	2,2	25,6
3754	"г683863??=;"	25.11.2070 0:23	Э76ХФ	Р65	18	44,0333333	29,1833333	44,0333333	4,8602541	0,1295	0,12972	0,092196	0,14274	0,0405082	1498	1581	6,8925487		13694,80297	116,8	1	1	1	10,021			0,221		0,05		0,089	0,056	0,02				0,051179	0,182		0,143		0,23	6661	0,002	0,67	0,317	0,12	0,714	0,008	0,008	0,07	0,012	0,024	0,463	0,002	0,004	0,004	0,746	0,0005	0,42	0,117	0,789	0,007	0,008	0,069	0,012	0,016	0,563	0,003	0,039	4,6	59,8	0,5	10,7	0,11	2,7	22,2	3,1	56,9	0,5	12,9	0,12	2,2	25,8
3755	г683863??=<	25.11.2070 1:17	Э76ХФ	Р65	16	45,2166667	18,8833333	45,2166667	3,8432749	0,3163099	0,10434	0,0854655	0,120954	0,0398781	1590	1587	12,1057132		12312,44484	113,3	1	1	1	18,246		0,00386	0,109		0,05		0,32	0,056	0,02				0,050383	0,151		0,133		0,185	3875	0,002	0,519	0,329	0,123	0,716	0,007	0,009	0,072	0,013	0,019	0,464	0,002	0,003	0,003	0,76	0,0002	0,413	0,119	0,787	0,006	0,011	0,072	0,013	0,015	0,566	0,003	0,038	3,3	58,3	0,6	10,6	0,09	2,4	23,9	3,4	60,1	0,6	8	0,11	2,4	25,4
3756	г683863??==	25.11.2070 2:07	Э76ХФ	Р65	20	45,25	23,5	45,25	3,5314452	0,3678877	0,144384	0,139887	0,138204	0,0407947	1566	1579	9,5995546		12681,70213	115,3	1	1	1	14,37		0,039179	0,14		0,05		0,332	0,071	0,02				0,051541	0,154		0,22		0,256	4967	0,002	0,481	0,302	0,119	0,67	0,008	0,009	0,074	0,01	0,021	0,44	0,002	0,003	0,003	0,756	0,0003	0,418	0,119	0,789	0,007	0,01	0,074	0,011	0,015	0,555	0,003	0,038	3,4	57,9	0,5	10	0,08	2,3	25,4	4,7	55,1	0,3	6,6	0,06	2,4	22,7
3757	г683863??=>	25.11.2070 3:00	Э76ХФ	Р65	21	43,3833333	22,8666667	43,3833333	3,6867749	0,401375	0,148332	0,172573	0,155108	0,0409665	1568	1581	11,9271028		12447,81341	116,9	1	1	1	17,016			0,142		0,05		0,418	0,057	0,02				0,051758	0,166		0,272		0,263	4744	0,001	0,474	0,302	0,109	0,642	0,006	0,01	0,072	0,009	0,018	0,429	0,001	0,002	0,003	0,763	0,0005	0,419	0,108	0,786	0,005	0,011	0,071	0,009	0,013	0,556	0,003	0,037	4,1	58,2	0,4	13,5	0,1	2,3	25,4	4,7	60	0,3	10,7	0,07	2,4	25,5
3758	г683863??=?	25.11.2070 3:53	Э76ХФ	Р65	18	45,3333333	19,8	45,3333333	3,8645933	0,347315	0,114492	0,109954	0,106676	0,0394492	1575	1589	6,5415441		12769,69697	113,2	1	1	1	9,885			0,146		0,05		0,36	0,057	0,02				0,049841	0,118		0,173		0,203	4214	0,002	0,497	0,321	0,113	0,686	0,007	0,01	0,071	0,01	0,019	0,461	0,002	0,002	0,003	0,761	0,0001	0,415	0,112	0,784	0,006	0,009	0,071	0,011	0,015	0,549	0,003	0,037	4,8	56,7	0,7	10	0,08	2,7	20,9	5,8	60,2	0,7	6,5	0,09	2,7	22,5
3759	г683863??>6	25.11.2070 4:46	Э76ХФ	Р65	21	45,2	23,2333333	45,2	3,8966535	0,37883	0,150024	0,1688695	0,15599	0,0403079	1552	1583	5,9475664		13137,15925	117,5	1	1	1	8,961			0,169		0,05		0,39	0,057	0,02				0,050926	0,169		0,266		0,266	5087	0,002	0,487	0,299	0,127	0,647	0,007	0,008	0,077	0,009	0,02	0,44	0,001	0,003	0,003	0,761	0,0001	0,417	0,126	0,784	0,006	0,009	0,076	0,01	0,016	0,561	0,003	0,037	4	58,7	0,4	11,5	0,12	2,3	25,4	3,5	58	0,6	11,7	0,11	2,2	26,1
3760	г683863??>7	25.11.2070 5:43	Э76ХФ	Р65	16	45,55	20,5333333	45,55	3,2585426	0,3742754	0,135924	0,1445925	0,127338	0,0397927	1575	1589	12,3844049		12360,38961	114,7	1	1	1	18,353		0,031845	0,154		0,05		0,35	0,057	0,02				0,050275	0,135		0,228		0,241	4230	0,002	0,461	0,305	0,128	0,659	0,007	0,009	0,075	0,01	0,02	0,447	0,001	0,002	0,003	0,774	0,0003	0,417	0,128	0,783	0,006	0,009	0,074	0,011	0,016	0,551	0,003	0,037	4	59,9	0,6	10,8	0,07	2,5	23,6	4,5	59,9	0,5	7,8	0,09	2,6	23
3761	г683863??>8	25.11.2070 6:35	Э76ХФ	Р65	21	46,0666667	26,2	46,0666667	4,7233146	0,416735	0,148332	0,1966225	0,148406	0,0400792	1539	1580	7,2488423		13648,85496	115,8	1	1	1	11,131			0,218		0,05		0,436	0,062	0,02				0,050637	0,145		0,311		0,263	5960	0,002	0,445	0,299	0,133	0,624	0,007	0,009	0,079	0,009	0,022	0,444	0,002	0,003	0,002	0,762	0,0005	0,419	0,134	0,793	0,006	0,011	0,08	0,01	0,017	0,54	0,003	0,037	4,2	48,7	0,4	7,5	0,09	2,6	18,6	4,4	58,1	0,8	8,1	0,11	2,6	22,6
3762	г683863??>9	25.11.2070 7:33	Э76ХФ	Р65	16	44,7166667	20,5333333	44,7166667	2,9585406	0,324345	0,125772	0,0737455	0,12407	0,0395639	1555	1593	10,2826185		12278,57143	115,8	1	1	1	15,184					0,05		0,331	0,057	0,02				0,049986	0,161		0,114		0,223	4202	0,002	0,508	0,316	0,093	0,713	0,005	0,011	0,06	0,012	0,017	0,454	0,002	0,003	0,004	0,762	0,0003	0,417	0,091	0,772	0,004	0,012	0,06	0,013	0,011	0,547	0,003	0,036	4	48	0,5	9,4	0,08	2,6	18,4	4,8	55,7	1	12	0,11	2,3	23,8
3763	г683863??>:	25.11.2070 8:24	Э76ХФ	Р65	16	46,6833333	20,5	46,6833333	2,3274611	0,36592	0,148896	0,1249045	0,138632	0,0388761	1560	1591	8,3067001		11853,65854	113,7	1	1	1	12,88			0,109		0,05		0,376	0,032	0,02				0,049117	0,161		0,196		0,264	4050	0,002	0,475	0,293	0,103	0,668	0,005	0,01	0,07	0,009	0,019	0,44	0,001	0,002	0,003	0,776	0,0003	0,416	0,102	0,776	0,005	0,011	0,07	0,01	0,014	0,55	0,003	0,037	4,7	50,1	0,5	12,9	0,11	2,3	22,2	4,8	56,7	0,9	12	0,16	2,2	25,5
3764	"г683863??>;"	25.11.2070 9:17	Э76ХФ	Р65																																																																																
3765	г683863??><	25.11.2070 10:18	НХ	НЕТ	5	118,5833333	57,4	118,5833333	3,0790723	0,34719	0,148896	0,121979	0,174883	0,0398781	1562	1621	6,218809		12844,5993	118,2	2	1	1	24,338			0,174		0,05		0,353	0,047	0,02				0,050383	0,217		0,191		0,264	12288	0,002	0,497	0,3	0,095	0,7	0,009	0,008	0,083	0,012	0,018	0,452	0,002	0,003	0,004	0,795		0,427	0,096	0,809	0,009	0,009	0,084	0,013	0,01	0,558	0,003	0,039	5,4	58,8	0,7	10,6	0,11	2,8	20,9	3,5	57,3	0,7	11,8	0,16	2,2	26,2
3766	г683863??>=	25.11.2070 11:18	Э76ХФ	Р65	10	134,9333333	55,0166667	134,9333333	3,0098609	0,29552	0,143256	0,102953	0,15463	0,0393629	1537	1593	6,8883455		11773,8867	114,1	2	1	1	30,833			0,153		0,05		0,291	0,041	0,02				0,049732	0,194		0,161		0,254	10796	0,002	0,532	0,298	0,109	0,706	0,006	0,009	0,071	0,012	0,021	0,466	0,002	0,003	0,003	0,79		0,423	0,11	0,803	0,006	0,011	0,071	0,014	0,016	0,574	0,003	0,038	3,7	61,3	0,7	10,9	0,09	2,6	23,3	4,8	58	0,7	8,6	0,14	2,6	22,7
3767	г683863??>>	25.11.2070 12:09	Э76ХФ	Р65																																																																																
3768	г683863??>?	25.11.2070 15:39	Э76ХФ	Р65	47	49,55	26,5	49,55	3,9232394	0,39688	0,171456	0,176534	0,19996	0,0385326	1541	1590	10,8212264		11984,15094	112,7	1	1	1	17,843			0,261		0,05		0,408		0,02				0,048683	0,232		0,278		0,304	5293	0,001	0,449	0,274	0,102	0,618	0,006	0,01	0,064	0,01	0,022	0,389	0,001	0,002	0,002	0,76	0,0005	0,417	0,1	0,769	0,005	0,011	0,063	0,011	0,018	0,552	0,002	0,036	4,8	51,9	1	12,1	0,4	2	25,8	3,9	57,5	0,6	10,6	0,22	2,2	26,5
3769	г683863???6	25.11.2070 16:29	Э76ХФ	Р65	51	42,5166667	24,9833333	42,5166667	3,3100948	0,4044923	0,168072	0,164515	0,188804	0,0397927	1527	1581	14,3066771		12613,20881	117	1	1	1	20,236		0,00965	0,112		0,05		0,407	0,04	0,02				0,050275	0,22		0,259		0,298	5252	0,001	0,419	0,282	0,095	0,634	0,008	0,009	0,074	0,01	0,019	0,396	0,001	0,004	0,003	0,774	0,0002	0,42	0,097	0,788	0,007	0,01	0,074	0,012	0,013	0,548	0,003	0,038	4,2	48,2	1,3	14,3	0,85	1,9	24,8	3,8	58,4	0,6	10,6	0,14	2,2	26,5
3770	г683863???7	25.11.2070 17:19	Э76ХФ	Р65	51	46,2	26,85	46,2	3,3359498	0,387675	0,144948	0,139192	0,130511	0,0388191	1521	1582	18,7993506		12614,52514	114,5	1	1	1	28,951			0,085		0,05		0,403	0,043	0,02				0,049045	0,141		0,22		0,257	5645	0,002	0,466	0,308	0,103	0,683	0,006	0,007	0,076	0,008	0,019	0,477	0,003	0,003	0,003	0,746	0,0003	0,417	0,101	0,772	0,006	0,009	0,075	0,009	0,016	0,544	0,003	0,033	3,2	39,7	2,6	6,7	0,17	2,3	17,1	3,8	57,4	0,6	10,3	0,14	2,2	26,2
3771	г683863???8	25.11.2070 18:12	Э76ХФ	Р65	50	48,8833333	27,5166667	48,8833333	3,4420121	0,325695	0,1269	0,109637	0,112474	0,0393922	1539	1587	8,9018182		12461,53846	115,7	1	1	1	14,28			0,124		0,05		0,331	0,058	0,02				0,049769	0,126		0,173		0,225	5715	0,002	0,508	0,317	0,102	0,685	0,008	0,008	0,075	0,009	0,017	0,467	0,002	0,003	0,003	0,763	0,0003	0,423	0,102	0,78	0,007	0,01	0,075	0,01	0,011	0,551	0,003	0,035	4,3	49,1	0,6	13,5	0,19	2,4	20,4	3,9	57,8	0,6	10	0,16	2,2	26,3
3772	г683863???9	25.11.2070 19:03	Э76ХФ	Р65	53	45,8833333	20,55	45,8833333	2	0,376935	0,13818	0,13906	0,12335	0,0398497	1559	1577	8,4736651		12779,56204	117,3	1	1	1	12,96			0,131		0,05		0,391	0,052	0,02				0,050347	0,13		0,22		0,245	4377	0,002	0,47	0,309	0,113	0,663	0,007	0,009	0,079	0,009	0,017	0,454	0,002	0,003	0,003	0,763	0,0002	0,42	0,113	0,788	0,006	0,012	0,077	0,01	0,014	0,561	0,003	0,036	4	44	0,6	11,1	0,16	2,3	19,2	4,4	56,7	0,5	12,6	0,11	2,2	26,3
3773	г683863???:	25.11.2070 19:58	Э76ХФ	Р65	52	41,7166667	21,7	41,7166667	2	0,33266	0,102648	0,086957	0,096373	0,0385904	1546	1576	8,711626		12265,43779	114	1	1	1	12,114			0,096		0,05		0,345	0,079	0,02				0,048756	0,111		0,137		0,182	4436	0,002	0,486	0,333	0,108	0,705	0,01	0,009	0,085	0,01	0,02	0,469	0,002	0,003	0,003	0,747	0,0002	0,421	0,107	0,779	0,009	0,01	0,084	0,011	0,015	0,567	0,003	0,036	3,3	56,9	0,2	13,1	0,2	2,2	26,4	4,1	48,4	1	7,8	0,07	2,4	20,5
3774	"г683863???;"	25.11.2070 21:03	Э76ХФ	Р65	38	51,7	20,0333333	51,7	2	0,36357	0,133104	0,15157	0,194873	0,0388476	1577	1579	10,5139265		12240,599	114,9	1	1	1	18,119			0,252		0,05		0,375	0,05	0,02				0,049081	0,235		0,238		0,236	4087	0,001	0,449	0,305	0,115	0,642	0,008	0,008	0,077	0,01	0,022	0,391	0,001	0,004	0,003	0,756	0,0002	0,416	0,114	0,784	0,007	0,01	0,077	0,011	0,013	0,562	0,003	0,038	3,8	49,4	0,6	15,6	0,6	1,8	27	4,3	52,8	0,5	14,6	0,18	2,2	25
3775	г683863???<	25.11.2070 21:55	Э76ХФ	Р65	48	40,55	24,9	40,55	2	0,175875	0,107724	0,048916	0,090194	0,0391056	1513	1577	9,3551171		12903,61446	115,2	1	1	1	12,645			0,159		0,05		0,152	0,086	0,02				0,049407	0,118		0,076		0,191	5355	0,002	0,594	0,328	0,108	0,743	0,007	0,008	0,077	0,012	0,02	0,478	0,003	0,004	0,003	0,756	0,0002	0,419	0,109	0,789	0,006	0,009	0,077	0,013	0,017	0,553	0,003	0,037	4,3	58,6	0,5	11,1	0,12	2,7	21,8	5,5	60,8	1	5	0,09	2,7	22,4
3776	г683863???=	25.11.2070 22:52	Э76ХФ	Р65	40	41,8833333	20,8666667	41,8833333	3	0,25346	0,1128	0,069998	0,087064	0,0389339	1550	1578	10,1517708		12507,98722	114,7	1	1	1	14,173			0,159		0,05		0,246	0,078	0,02				0,04919	0,104		0,11		0,2	4350	0,002	0,557	0,325	0,111	0,715	0,007	0,009	0,073	0,01	0,018	0,472	0,002	0,004	0,004	0,776	0,0003	0,424	0,112	0,787	0,006	0,009	0,069	0,011	0,012	0,546	0,003	0,037	4,9	50,7	0,5	9,3	0,15	2,7	18,6	5,2	60	0,8	10,5	0,11	2,7	22,2
3777	г683863???>	25.11.2070 23:48	Э76ХФ	Р65																																																																																
3778	г683863????	26.11.2070 0:41	Э90ХАФ	Р65	20	65,3833333	36,2	65,2166667	3,6787808	0,3558	0,075576	0,077053	0,098765	0,09167	1544	1618	8,9004255	10,8309848	13249,72376	114,9	1	1	1	6,972	15,031		0,158		0,05		0,379	0,079	0,02				0,101671	0,119		0,121	0,025391	0,134	7994	0,002	0,546	0,226	0,117	0,718	0,007	0,008	0,068	0,012	0,019	0,449	0,002	0,003	0,003	0,854	0,0003	0,293	0,115	0,791	0,006	0,017	0,068	0,013	0,013	0,531	0,003	0,083	3,5	58	0,4	13	0,22	2,2	25,9	4	59,8	1	7,3	0,11	2,3	25,7
3779	г6838636667	26.11.2070 1:37	Э90ХАФ	Р65	40	48,2	25,1	47,9	3,4618026	0,406765	0,0705	0,088363	0,105188	0,0909425	1564	1593	8,1052169	12,3283019	12743,42629	113,5	1	1	1	11,264	0,726		0,079		0,474		0,076	0,079	0,02				0,100369	0,124		0,139	0,026078	0,125	5331	0,002	0,5	0,229	0,115	0,708	0,009	0,008	0,073	0,012	0,02	0,439	0,002	0,004	0,003	0,827	0,0006	0,29	0,113	0,793	0,007	0,013	0,071	0,013	0,015	0,544	0,003	0,087	3	57,9	0,4	10,4	0,24	2,3	25,7	3,4	59,2	0,3	8,7	0,08	2,2	26,6
3780	г6838636668	26.11.2070 2:31	Э90ХАФ	Р65	44	54,3833333	19,3666667	54,2	2	0,43559	0,104904	0,12918	0,127044	0,0948219	1587	1590	10,408793	13,4277179	12946,98795	118,1	1	1	1	6,971	15,233		0,08		0,05		0,47	0,05	0,02				0,104565	0,14		0,204	0,027344	0,186	4179	0,002	0,498	0,2	0,104	0,676	0,007	0,009	0,07	0,01	0,017	0,427	0,001	0,003	0,003	0,862	0,0002	0,287	0,105	0,786	0,005	0,015	0,07	0,011	0,014	0,537	0,003	0,086	3,7	55,9	0,2	12,2	0,17	2,1	26,5	3,9	57,2	0,4	11,4	0,14	2,2	26,7
3781	г6838636669	26.11.2070 3:24	Э90ХАФ	Р65	54	49,5166667	23,85	49,35	3,0649799	0,44348	0,09588	0,139685	0,123526	0,0909142	1569	1583	10,9993339	9,2607955	12359,74843	115,1	1	1	1	7,339	9,055		0,079		0,05		0,481	0,052	0,02				0,100007	0,13		0,221	0,026801	0,17	4913	0,002	0,484	0,206	0,086	0,66	0,009	0,009	0,082	0,01	0,017	0,429	0,001	0,003	0,003	0,85	0,0002	0,288	0,087	0,785	0,008	0,013	0,082	0,011	0,014	0,542	0,003	0,084	4,3	49,6	1,1	10,5	0,12	2,4	20,8	4	60,4	1	6,4	0,1	2,3	26,2
3782	г683863666:	26.11.2070 4:27	Э90ХАФ	Р65	51	43,0166667	17,3333333	42,85	2	0,47586	0,117312	0,165273	0,162465	0,09037	1586	1575	12,682904	15,5846512	12465	115,3	1	1	1	9,026	11,169		0,236		0,05		0,516	0,051	0,02				0,10008	0,179		0,261	0,025571	0,208	3601	0,001	0,47	0,189	0,093	0,641	0,006	0,009	0,061	0,01	0,017	0,4	0,001	0,002	0,003	0,845	0,0003	0,289	0,093	0,797	0,005	0,013	0,061	0,011	0,012	0,544	0,003	0,083	4,2	51,5	1,1	14,7	0,75	2	25,6	3,6	57,5	0,5	11	0,18	2,2	26,6
3783	"г683863666;"	26.11.2070 5:17	Э90ХАФ	Р65	55	45,55	29,3833333	45,3833333	2	0,31769	0,098136	0,070155	0,061851	0,0886603	1514	1572	9,4009715	10,7578783	12554,05559	113,4	1	1	1	7,526	7,662		0,169		0,05		0,328	0,08	0,02				0,098199	0,065		0,111	0,025065	0,174	6148	0,002	0,608	0,204	0,092	0,727	0,005	0,007	0,056	0,012	0,017	0,483	0,002	0,003	0,003	0,853	0,0002	0,289	0,093	0,789	0,004	0,012	0,057	0,013	0,013	0,531	0,003	0,082	3,4	62,2	0,3	9,5	0,1	2,6	24,4	3,5	57	0,3	11,7	0,19	2,2	26,6
3784	г683863666<	26.11.2070 6:30	Э90ХАФ	Р65	38	42,8666667	18,85	42,3666667	3,3666072	0,43973	0,104904	0,106212	0,095319	0,0920367	1571	1573	8,7525	8,8581994	12063,66048	115,5	1	1	1	9,336	3,061				0,05		0,476	0,06	0,02				0,103154	0,101		0,168	0,024161	0,186	3790	0,002	0,489	0,199	0,096	0,692	0,005	0,007	0,061	0,01	0,015	0,452	0,002	0,002	0,003	0,853	0,0001	0,29	0,097	0,786	0,004	0,013	0,065	0,01	0,012	0,535	0,003	0,082	3,8	50,1	1,2	8,5	0,16	2,8	18,1	3,8	58	0,4	11,5	0,19	2,2	25,9
3785	г683863666=	26.11.2070 7:24	Э90ХАФ	Р65	37	48,0333333	24,5166667	47,7	3,4681648	0,438355	0,112236	0,129422	0,072712	0,0901177	1542	1569	7,7048145	8,6487805	12633,03875	112,3	1	1	1	8,135	4,137		0,063		0,05		0,472	0,049	0,02				0,100731	0,056		0,206	0,024161	0,199	5162	0,002	0,487	0,192	0,11	0,678	0,005	0,01	0,063	0,01	0,017	0,465	0,002	0,003	0,003	0,857	0,0001	0,293	0,111	0,8	0,004	0,015	0,063	0,011	0,016	0,531	0,003	0,083	3,2	50,5	1,1	8,4	0,13	2,6	19,6	4,5	53,8	0,5	11,9	0,13	2,2	24,7
3786	г683863666>	26.11.2070 8:18	Э90ХАФ	Р65	38	47,2	20,1833333	47,2	3,5416856	0,495085	0,128028	0,183975	0,165141	0,0932191	1573	1571	13,4396212	14,5318377	12580,67713	116,8	1	1	1	9,46	12,235		0,25		0,05		0,537		0,02				0,104456	0,175		0,291	0,024523	0,227	4232	0,002	0,44	0,182	0,106	0,619	0,009	0,01	0,074	0,009	0,019	0,399	0,001	0,003	0,002	0,849	0,0001	0,291	0,106	0,796	0,007	0,016	0,074	0,01	0,016	0,533	0,002	0,084	3,9	50,6	1,2	15,4	0,98	2	25,5	4,5	55,1	0,6	11,5	0,14	2,1	25,7
3787	г683863666?	26.11.2070 9:15	Э90ХАФ	Р65	38	44	17,7666667	44	3,565652	0,471135	0,099828	0,124709	0,120604	0,090077	1542	1567	11,9883642	15,3615675	12741,83865	113,8	1	1	1	7,899	12,413		0,085		0,05		0,515		0,02				0,101635	0,132		0,197	0,022425	0,177	3773	0,002	0,45	0,207	0,11	0,676	0,008	0,009	0,074	0,011	0,019	0,432	0,001	0,003	0,003	0,855	0,0003	0,293	0,109	0,8	0,007	0,016	0,074	0,013	0,017	0,549	0,003	0,085	4,2	53,8	0,9	14,9	0,52	2,3	23,8	4,7	58,4	0,5	11,5	0,13	2,5	23,7
3788	г6838636676	26.11.2070 10:12	Э90ХАФ	Р65	31	48,4	18,05	48,2166667	2,3591186	0,473705	0,10434	0,125257	0,165278	0,0909864	1591	1575	15,2161616	15,7760209	11627,70083	113,2	1	1	1	11,298	13,414		0,169		0,05		0,526		0,02				0,102069	0,201		0,196	0,023727	0,185	3498	0,001	0,454	0,2	0,109	0,671	0,008	0,009	0,068	0,012	0,02	0,402	0,001	0,004	0,003	0,851	0,0002	0,291	0,108	0,798	0,006	0,017	0,068	0,014	0,016	0,546	0,003	0,087	3,7	47,8	1,4	17,1	0,98	1,9	24,9	4,8	51,6	0,4	14,9	0,32	2,1	24,8
3789	г6838636677	26.11.2070 11:32	Э90ХАФ	Р65	12	45,3833333	16,8833333	45,05	1,7451187	0,526895	0,10998	0,129786	0,206388	0,0912713	1574	1582	10,4685499	9,0779896	10615,20237	115,2	1	1	1	13,897	1,455		0,224		0,11		0,53		0,02				0,102828	0,263		0,201	0,023003	0,195	2987	0,001	0,414	0,199	0,103	0,671	0,009	0,01	0,082	0,011	0,023	0,375	0,001	0,003	0,003	0,846	0,0003	0,29	0,103	0,794	0,007	0,013	0,081	0,012	0,019	0,546	0,002	0,084	4	49,2	1,4	15,9	1,4	1,9	26,4	3,8	56,1	0,9	11,1	0,23	2,1	26,9
3790	г6838636678	26.11.2070 12:24	Э90ХАФ	Р65	13	47,2	27,2166667	47,05	4,4204285	0,405685	0,116748	0,126234	0,081697	0,0903362	1522	1578	10,2072508	8,1179916	13264,66626	113	1	1	1	3,754	9,701		0,06		0,05		0,431		0,02				0,100948	0,072		0,199	0,024269	0,207	6017	0,001	0,531	0,191	0,089	0,68	0,005	0,01	0,058	0,007	0,018	0,462	0,002	0,003	0,003	0,846	0,0005	0,293	0,09	0,791	0,004	0,014	0,058	0,008	0,018	0,539	0,003	0,084	3,4	55,1	0,5	15,9	0,17	2,2	25,5	4,1	58,1	1	9,8	0,16	2,3	24,9
3791	г6838636679	26.11.2070 13:18	Э90ХАФ	Р65	14	43,85	23,1833333	43,6833333	3,7678571	0,46006	0,12408	0,147204	0,165242	0,0942183	1559	1577	13,7128846	11,9703985	13108,555	119,3	1	1	1	7,923	10,514		0,064		0,05		0,496		0,02				0,105107	0,192		0,23	0,024884	0,22	5065	0,001	0,51	0,192	0,094	0,66	0,006	0,009	0,058	0,01	0,02	0,395	0,001	0,004	0,003	0,863	0,0002	0,292	0,093	0,792	0,004	0,013	0,057	0,011	0,016	0,538	0,003	0,084	4,2	50,6	0,5	14,8	0,43	1,9	26,2	4,9	52,2	0,7	13,1	0,12	2	26,6
3792	г683863667:	26.11.2070 14:11	Э90ХАФ	Р65	13	45,6833333	22,5333333	45,5166667	3,9806118	0,39448	0,10716	0,141486	0,093058	0,0916802	1552	1573	15,864375	12,2901513	12722,48521	115,7	1	1	1	8,461	11,959		0,059		0,05		0,427		0,02				0,102358	0,083		0,223	0,023691	0,19	4778	0,001	0,551	0,197	0,097	0,669	0,005	0,009	0,062	0,009	0,019	0,456	0,002	0,003	0,003	0,844	0,0002	0,288	0,098	0,794	0,004	0,015	0,062	0,01	0,017	0,537	0,003	0,083	4,3	53,3	0,6	16,7	0,26	2,3	23,4	4,9	53,8	1	8,9	0,13	2,2	24,3
3793	"г683863667;"	26.11.2070 15:03	Э90ХАФ	Р65	15	46,5333333	21,1833333	46,3666667		0,438395	0,122388	0,16107	0,135415	0,0912169	1576	1570	9,7608069	9,6729263	11788,51298	115,1	1	1	1	5,645	9,329		0,17		0,05		0,469		0,02				0,102033	0,14		0,253	0,02322	0,217	4162	0,001	0,52	0,187	0,093	0,647	0,005	0,01	0,06	0,009	0,02	0,415	0,001	0,003	0,003	0,852	0,0007	0,289	0,09	0,787	0,003	0,015	0,059	0,009	0,017	0,541	0,002	0,084	3,4	49,3	1	17,9	0,24	1,9	26,6	4,9	56,1	0,6	8,4	0,11	2,1	27,1
3794	г683863667<	26.11.2070 16:00	Э90ХАФ	Р65	16	45,05	20,85	44,7166667	3,7440533	0,41131	0,06768	0,07791	0,112315	0,0924237	1564	1570	7,6733333	11,2087336	12920,86331	116,9	1	1	1	4,604	9,982				0,05		0,449		0,02				0,102937	0,14		0,121	0,024342	0,12	4490	0,001	0,523	0,23	0,118	0,728	0,007	0,008	0,07	0,012	0,021	0,433	0,002	0,005	0,003	0,856	0,0004	0,287	0,118	0,799	0,005	0,013	0,069	0,013	0,018	0,55	0,003	0,085	4,1	49,6	1,1	15,9	0,15	1,9	26,1	5	46,1	0,6	10,1	0,06	2	23,3
3795	г683863667=	26.11.2070 16:53	Э90ХАФ	Р65	18	48,1833333	27,6833333	48	4,1324694	0,440835	0,071628	0,095988	0,106974	0,0904375	1531	1578	11,7728571	6,4844813	12722,45635	113,8	1	1	1	10,988	4,341		0,072		0,05		0,484	0,058	0,02				0,101092	0,124		0,15	0,023148	0,127	5870	0,002	0,471	0,23	0,114	0,708	0,007	0,009	0,111	0,011	0,022	0,452	0,002	0,004	0,002	0,832	0,0001	0,289	0,109	0,791	0,005	0,013	0,108	0,012	0,021	0,534	0,003	0,085	4,2	52,7	1,4	16,9	0,96	2,3	23,4	4,4	55,1	0,4	10,8	0,23	2	27,1
3796	г683863667>	26.11.2070 17:55	Э90ХАФ	Р65	14	45,6666667	19,9666667	45,5	2,4939638	0,4433	0,07332	0,089478	0,127834	0,0919556	1576	1575	9,7146165	14,5635878	11767,61269	117,5	1	1	1	5,594	13,621		0,093		0,05		0,487	0,032	0,02				0,102467	0,159		0,139	0,024125	0,13	3916	0,002	0,502	0,231	0,104	0,708	0,006	0,009	0,071	0,013	0,019	0,427	0,002	0,004	0,003	0,883	0,0002	0,293	0,106	0,796	0,005	0,015	0,071	0,016	0,013	0,541	0,003	0,084	4,9	51,8	1,5	14,2	0,32	2,1	25,2	4,1	55,9	0,5	10,9	0,17	2,1	27,1
3797	г683863667?	26.11.2070 18:47	Э90ХАФ	Р65	19	43,35	23,3333333	43,1833333	4,2271813	0,37307	0,086856	0,08316	0,091105	0,0906056	1537	1580	7,1911851	8,8240256	13541,14286	115,3	1	1	1	4,079	7,672		0,063		0,05		0,398		0,02				0,101165	0,105		0,13	0,023401	0,154	5266	0,002	0,563	0,219	0,105	0,725	0,006	0,008	0,069	0,014	0,019	0,461	0,002	0,005	0,002	0,841	0,0001	0,29	0,104	0,793	0,004	0,012	0,068	0,014	0,017	0,539	0,003	0,085	4,5	56	0,6	14,5	0,13	2,2	25,5	4,2	56,2	0,5	10,6	0,19	2,2	26,8
3798	г6838636686	26.11.2070 19:40	Э73Ф	ОР65	18	49,1833333	25,6166667	49,1833333	3,5388707	0,38084		0,076776	0,084798	0,0370065	1573	1634	11,365609		13050,87833	111,8	1	1	1	18,507			0,125		0,05		0,424	0,049	0,02				0,046549	0,098		0,12			5572	0,001	0,425	0,101	0,095	0,76	0,005	0,009	0,055	0,015	0,016	0,231	0,001	0,003	0,002	0,725	0,0001	0,103	0,096	0,831	0,005	0,01	0,057	0,018	0,014	0,297	0,002	0,037	4	55,1	0,9	17,1	0,28	2,3	23,6	3,6	58,4	1	9,5	0,18	2,4	23,9
3799	г6838636687	26.11.2070 20:42	Э73Ф	ОР65	11	50,9	24,55	50,9	3,3050784	0,45266		0,19203	0,11487	0,0398247	1563	1611	10,3832644		12789,40937	116,8	1	1	1	17,441			0,138		0,638			0,051	0,02				0,050094	0,095		0,303			5233	0,001	0,371	0,072	0,101	0,666	0,009	0,011	0,07	0,009	0,019	0,211	0,001	0,003	0,002	0,75	0,0002	0,072	0,101	0,828	0,008	0,013	0,069	0,011	0,014	0,284	0,002	0,037	4,3	51,4	1,3	16,5	0,45	2,1	24,9	3,7	53,4	0,9	11,7	0,28	2,2	27,2
3800	г6838636688	26.11.2070 21:37	Э73Ф	ОР65	16	47,8833333	26,4166667	47,8833333	3,2448763	0,41092		0,156474	0,090097	0,0376107	1544	1608	6,4206056		12753,3123	111,9	1	1	1	10,248			0,227		0,05		0,458	0,031	0,02				0,047309	0,072		0,247			5615	0,001	0,392	0,071	0,1	0,687	0,006	0,011	0,065	0,009	0,019	0,226	0,001	0,002	0,002	0,72	0,0001	0,072	0,103	0,829	0,005	0,013	0,066	0,01	0,015	0,292	0,002	0,036	3,9	53,1	0,5	17,7	0,17	2,1	25,1	4	54,8	0,4	11,9	0,35	2,2	27,2
3801	г6838636689	26.11.2070 22:34	Э73Ф	ОР65	15	47,2	21,4	47,2	2,6314822	0,44736		0,130872	0,095291	0,0388755	1575	1612	6,2415254		11935,51402	115	1	1	1	9,82			0,161		0,05		0,504	0,028	0,02				0,0489	0,091		0,206			4257	0,001	0,382	0,107	0,106	0,723	0,006	0,009	0,065	0,015	0,02	0,224	0,001	0,003	0,002	0,724	0,0001	0,107	0,105	0,827	0,006	0,011	0,065	0,017	0,018	0,286	0,001	0,036	3,3	65	1,1	14,6	0,2	3,3	19,7	4,3	54,7	0,3	11,4	0,27	2,2	26,9
3802	г683863668:	26.11.2070 23:29	Э73Ф	ОР65	15	51,3666667	27,4833333	51,3666667	3,3675121	0,4534		0,219084	0,120442	0,039882	1549	1594	8,3853301		12520,31534	116,9	1	1	1	14,29			0,104		0,05		0,508	0,046	0,02				0,050166	0,092		0,346			5735	0,001	0,39	0,089	0,12	0,642	0,007	0,009	0,071	0,009	0,02	0,201	0,001	0,002	0,002	0,735	0,0002	0,09	0,12	0,827	0,006	0,011	0,071	0,01	0,015	0,289	0,001	0,036	4,8	51,7	0,7	18,3	0,4	2,2	23,9	4,8	56,3	0,6	10,1	0,16	2,3	26,6
3803	"г683863668;"	27.11.2070 0:21	Э73Ф	ОР65	21	43,5333333	24,9833333	43,5333333	2,881825	0,42356		0,197376	0,098868	0,038703	1537	1603	8,8084227		12490,72715	114,1	1	1	1	12,782			0,149		0,05		0,472	0,048	0,02				0,048683	0,068		0,312			5201	0,001	0,388	0,084	0,11	0,665	0,006	0,01	0,064	0,009	0,018	0,227	0,001	0,003	0,002	0,731	0,0001	0,084	0,107	0,831	0,005	0,014	0,063	0,01	0,012	0,301	0,002	0,037	4,2	52,2	0,7	16,3	0,22	2,1	24,6	4,4	52,6	1	13,9	0,28	2,2	24,2
3804	г683863668<	27.11.2070 1:11	Э73Ф	ОР65	21	46,3666667	27,5333333	46,3666667	3,559914	0,44186		0,203922	0,079961	0,0394063	1539	1594	4,4773544		12425,66586	116,1	1	1	1	6,92			0,085		0,622			0,051	0,02				0,049588	0,036		0,323			5702	0,004	0,386	0,083	0,116	0,661	0,005	0,012	0,062	0,009	0,017	0,254	0,002	0,003	0,003	0,758	0,0001	0,084	0,124	0,829	0,005	0,011	0,063	0,012	0,015	0,311	0,002	0,036	4,8	55,8	1,4	10,4	0,09	2,4	23,1	4,1	54,8	0,4	11,5	0,33	2,2	27,2
3805	г683863668=	27.11.2070 2:12	Э73Ф	ОР65	15	48,2	24	48,2	2,6153021	0,44822		0,208536	0,092253	0,0388413	1562	1595	4,8010558		11720	113,8	1	1	1	7,579			0,072		0,05		0,502	0,051	0,02				0,0489	0,053		0,33			4688	0,001	0,384	0,083	0,087	0,657	0,005	0,01	0,055	0,009	0,017	0,222	0,001	0,002	0,002	0,726	0,0005	0,084	0,088	0,839	0,004	0,011	0,055	0,01	0,014	0,303	0,002	0,036	4	55,7	0,6	11,8	0,08	2,2	24,9	4	55,2	0,5	11,5	0,34	2,2	27,3
3806	г683863668>	27.11.2070 3:04	Э73Ф	ОР65	17	47,3833333	24,3166667	47,3833333	2,5105396	0,4252		0,198078	0,102949	0,0394163	1568	1597	8,7111739		11320,63057	116,3	1	1	1	13,708			0,156		0,05		0,474	0,041	0,02				0,049624	0,074		0,313			4588	0,001	0,388	0,079	0,091	0,664	0,004	0,009	0,054	0,009	0,015	0,222	0,001	0,002	0,002	0,726	0,0001	0,081	0,091	0,832	0,003	0,012	0,053	0,01	0,013	0,291	0,001	0,036	3,7	51,4	1,1	18,9	0,29	2,1	24,5	4,1	54,3	0,4	11	0,27	2,3	26,6
3807	г683863668?	27.11.2070 3:54	Э73Ф	ОР65	21	46,8666667	24,5333333	46,8666667	2,9643411	0,35893		0,12639	0,09016	0,039962	1545	1597	7,5611001		12352,98913	117,4	1	1	1	11,684			0,087		0,05		0,395	0,051	0,02				0,050311	0,085		0,199			5051	0,002	0,452	0,108	0,082	0,732	0,004	0,009	0,048	0,012	0,015	0,225	0,001	0,004	0,002	0,743	0,0002	0,108	0,081	0,83	0,003	0,011	0,047	0,013	0,012	0,293	0,002	0,037	4,7	46,5	0,7	13,5	0,26	2,2	21,1	4,1	55,6	0,5	10,9	0,27	2,1	27
3808	г6838636696	27.11.2070 4:43	Э73Ф	ОР65	26	47,3666667	21	47,3666667	2,6170686	0,43617		0,160788	0,086114	0,0388707	1559	1600	8,9106967		12234,28571	114,5	1	1	1	14,069			0,076		0,05		0,489	0,051	0,02				0,048937	0,064		0,254			4282	0,001	0,393	0,084	0,09	0,695	0,005	0,009	0,055	0,01	0,015	0,225	0,001	0,003	0,003	0,727	0,0001	0,085	0,088	0,834	0,004	0,013	0,054	0,01	0,012	0,302	0,002	0,037	4	52,1	0,8	15,9	0,12	2,3	23	4,4	57,9	0,6	9,1	0,12	2,2	25,9
3809	г6838636697	27.11.2070 5:34	Э73Ф	ОР65	30	51,35	28,1833333	51,35	3,561488	0,39188		0,173664	0,104587	0,0397325	1543	1607	9,693958		12754,34654	117,9	1	1	1	16,267			0,138		0,552			0,046	0,02				0,050022	0,087		0,274			5991	0,001	0,418	0,106	0,101	0,694	0,006	0,008	0,062	0,009	0,016	0,229	0,001	0,003	0,002	0,738	0,0003	0,107	0,099	0,839	0,005	0,011	0,061	0,01	0,012	0,296	0,002	0,036	4,9	54,6	1,9	12,1	0,09	2,3	23,8	4,4	57,1	0,7	9	0,15	2,2	25,6
3810	г6838636698	27.11.2070 6:29	Э73Ф	ОР65	33	49,5166667	28,4666667	49,5166667	3,2574563	0,42126		0,124854	0,074837	0,0381518	1550	1601	4,1834399		11375,40984	112,7	1	1	1	6,905			0,18		0,05		0,472	0,051	0,03				0,048032	0,062		0,197			5397	0,002	0,388	0,1	0,097	0,721	0,006	0,009	0,062	0,01	0,018	0,234	0,001	0,002	0,002	0,736	0,0002	0,102	0,096	0,828	0,005	0,011	0,062	0,012	0,016	0,289	0,002	0,034	4,1	58,3	0,8	11,6	0,1	2,4	24,1	4,1	48,7	1	8,4	0,12	2,1	24
3811	г6838636699	27.11.2070 8:10	Э90ХАФ	Р65	7	43,8833333	27,8333333	43,3666667	5,3945173	0,4103811	0,06486	0,11931	0,1141	0,0905207	1561	1624	13,346888	14,0910103	13518,32335	113	1	1	1	1,787	18,287	0,004825	0,286		0,05		0,441	0,062	0,02				0,101345	0,125		0,187	0,02304	0,115	6271	0,001	0,533	0,229	0,101	0,684	0,007	0,009	0,067	0,01	0,017	0,433	0,001	0,003	0,003	0,831	0,0004	0,284	0,101	0,799	0,005	0,013	0,064	0,011	0,013	0,529	0,002	0,079	3,2	56,3	0,7	16,7	0,11	2,1	26,3	4,4	58,1	0,6	9,7	0,11	2,3	25,6
3812	г683863669:	27.11.2070 9:04	Э90ХАФ	Р65	5	47,5333333	24,0333333	47,1833333	4	0,4778086	0,108852	0,140778	0,122654	0,0950541	1573	1588	14,1586667	19,394502	12580,02774	118	1	1	1	10,619	15,09	0,007527	0,157		0,05		0,512	0,048	0,02				0,105686	0,129		0,221	0,025535	0,193	5039	0,002	0,508	0,197	0,104	0,67	0,006	0,008	0,065	0,01	0,018	0,437	0,001	0,003	0,004	0,856	0,0003	0,288	0,103	0,792	0,004	0,013	0,064	0,011	0,014	0,539	0,003	0,081	4	48,1	0,8	8,9	0,09	2,4	20,2	4,5	55	0,5	9,3	0,21	2,1	25,9
3813	"г683863669;"	27.11.2070 10:08	Э90ХАФ	Р65	8	44,7166667	26,65	44,5666667	4,9710598	0,2692539	0,07614	0,091518	0,102494	0,0930014	1522	1587	13,2191166	11,8343387	13888,93058	114,5	1	1	1	10,142	8,501	0,043232	0,204		0,05		0,22	0,053	0,02				0,103082	0,119		0,143	0,025571	0,135	6169	0,002	0,659	0,223	0,102	0,712	0,007	0,007	0,071	0,011	0,018	0,462	0,002	0,004	0,003	0,835	0,0003	0,288	0,102	0,799	0,005	0,01	0,07	0,011	0,015	0,534	0,003	0,085	3,1	59,2	0,4	9,1	0,07	2,3	25,7	3,7	62	1	9,8	0,13	2,6	24,1
3814	г683863669<	27.11.2070 11:01	Э90ХАФ	Р65	10	44,3833333	23,2333333	44,2166667	3,8286506	0,200044	0,08178	0,113388	0,098854	0,0947043	1558	1587	10,0253344	10,6054054	13057,10187	116,8	1	1	1	7,079	7,848	0,037056	0,169		0,05		0,14	0,079	0,02				0,105107	0,104		0,178	0,025788	0,145	5056	0,002	0,721	0,221	0,105	0,704	0,009	0,008	0,067	0,012	0,017	0,469	0,002	0,004	0,003	0,844	0,0006	0,293	0,108	0,806	0,007	0,009	0,067	0,013	0,015	0,551	0,003	0,084	4,4	61,9	0,4	9,3	0,07	2,6	23,6	4,3	56,9	0,6	9,2	0,16	2,2	25,7
3815	г683863669=	27.11.2070 11:51	Э90ХАФ	Р65	7	52,2	29,8833333	52,05	3,5182186	0,3032051	0,088548	0,134094	0,100072	0,0907573	1543	1580	10,0389494	10,8810289	11747,68544	112,5	1	1	1	13,059	0,94	0,045741	0,163		0,345			0,088	0,02				0,101128	0,097		0,211	0,02398	0,157	5851	0,002	0,605	0,213	0,101	0,682	0,007	0,008	0,064	0,009	0,017	0,467	0,002	0,003	0,002	0,844	0,0007	0,29	0,101	0,804	0,005	0,011	0,064	0,009	0,015	0,549	0,003	0,081	3,1	49,8	0,5	6,2	0,06	2,7	18,7	4,2	56,5	0,7	10,1	0,21	2,1	27,1
3816	г683863669>	27.11.2070 12:42	Э90ХАФ	Р65	16	46,6833333	26,0333333	46,35	5,5463259	0,357642	0,08742	0,122502	0,083251	0,0933571	1530	1579	14,126211	13,6085106	13694,75032	115,1	1	1	1	8,668	12,259	0,02123	0,147		0,05		0,352	0,079	0,02				0,103371	0,076		0,193	0,025861	0,155	5942	0,002	0,562	0,211	0,105	0,685	0,006	0,009	0,069	0,009	0,018	0,46	0,002	0,003	0,003	0,855	0,0003	0,289	0,105	0,797	0,004	0,014	0,069	0,009	0,013	0,527	0,003	0,085	2,8	59,7	0,2	12,3	0,05	2,2	26,6	3	54,5	0,5	9,3	0,08	2,3	24,2
3817	г683863669?	27.11.2070 13:42	Э90ХАФ	Р65	11	49,1833333	18,5	48,7	2,7361175	0,4600648	0,105468	0,175134	0,150332	0,0945551	1610	1583	14,2039265	17,2187888	12385,94595	117,7	1	1	1	12,46	12,321	0,006176	0,235		0,05		0,491	0,058	0,02				0,105613	0,157		0,275	0,02445	0,187	3819	0,001	0,505	0,2	0,096	0,642	0,007	0,009	0,063	0,012	0,02	0,419	0,001	0,003	0,003	0,844	0,0005	0,289	0,098	0,796	0,005	0,015	0,063	0,013	0,012	0,542	0,002	0,084	3,9	51,8	1,3	14,2	0,15	2	25,4	4,7	48,8	0,3	11,9	0,1	2,1	24,3
