Repository: Siella/alloy_building

# Прогнозирование химического состава шлака
Задание по Data science от компании EVRAZ (оптимизация сталеплавильного производства) в рамках хакатона ```</beCoder>```.

Мы реализовали наше решение как простой и лаконичный веб-сервис!
В папке `EDA` результаты анализа данных в рамках отборочного задания, в `modelling` — результаты моделирования целевых показателей химического состава шлака и `сыпуч известь РП`.

File: _data/Исходные данные.txt (part 44 of 78)
оком	t продувка	ПСН гр.	чист расход C	чист расход Cr	чист расход Mn	чист расход Si	чист расход V	температура первая	температура последняя	Ar (интенс.)	N2 (интенс.)	эл. энергия (интенс.)	произв жидкая сталь	произв количество обработок	произв  количество плавок	произв количество плавок (цел)	расход газ Ar	расход газ  N2	расход C пров.	сыпуч известь РП	сыпуч кварцит	сыпуч кокс пыль УСТК	сыпуч  кокс. мелочь (сух.)	сыпуч  кокс. мелочь КМ1	сыпуч  шпат плав.	ферспл CaC2	ферспл FeMo	ферспл FeSi-75	ферспл FeV азот.	ферспл  FeV-80	ферспл  Mn5Si65Al0.5	ферспл  Ni H1 пласт.	ферспл SiMn18	ферспл  ферванит	ферспл  фх850А	эл. энергия	химсталь первый Al_1	химсталь первый C_1	химсталь первый Cr_1	химсталь первый Cu_1	химсталь первый Mn_1	химсталь первый Mo_1	химсталь первый N_1	химсталь первый Ni_1	химсталь первый P_1	химсталь первый S_1	химсталь первый Si_1	химсталь первый Ti_1	химсталь первый V_1	химсталь последний Al	химсталь последний C	химсталь последний Ca	химсталь последний Cr	химсталь последний Cu	химсталь последний Mn	химсталь последний Mo	химсталь последний N	химсталь последний Ni	химсталь последний P	химсталь последний S	химсталь последний Si	химсталь последний Ti	химсталь последний V	химшлак первый Al2O3_1	химшлак первый CaO_1	химшлак первый FeO_1	химшлак первый MgO_1	химшлак первый MnO_1	химшлак первый R_1	химшлак первый SiO2_1	химшлак последний Al2O3	химшлак последний CaO	химшлак последний FeO	химшлак последний MgO	химшлак последний MnO	химшлак последний R	химшлак последний SiO2
3818	г68386366:6	27.11.2070 14:32	Э90ХАФ	Р65	17	50,5	22,4666667	50,1666667	3,3592528	0,509795	0,075012	0,083724	0,121702	0,0899304	1585	1571	14,3475497	17,0661745	12191,39466	112,1	1	1	1	12,036	14,127		0,16		0,05		0,569	0,057	0,02				0,100731	0,152		0,13	0,022642	0,133	4565	0,001	0,442	0,225	0,107	0,727	0,006	0,007	0,073	0,012	0,018	0,447	0,002	0,003	0,003	0,84	0,0004	0,29	0,106	0,806	0,005	0,016	0,073	0,013	0,012	0,547	0,002	0,083	3,2	57	0,2	13,8	0,09	2,1	26,6	4,2	47	0,5	10,3	0,11	2,2	21,1
3819	г68386366:7	27.11.2070 15:22	Э90ХАФ	Р65	26	43,3833333	20,4833333	42,7333333	4,5002614	0,363235	0,112236	0,163458	0,128954	0,0949607	1558	1580	13,1521173	9,6815029	13266,39544	118,1	1	1	1	13,459	3,722		0,22		0,05		0,378	0,057	0,02				0,106445	0,129		0,257	0,023763	0,199	4529	0,001	0,565	0,194	0,094	0,661	0,006	0,008	0,069	0,009	0,017	0,434	0,002	0,003	0,004	0,851	0,0007	0,288	0,094	0,8	0,004	0,013	0,069	0,01	0,014	0,532	0,003	0,083	3,8	55,2	0,4	11,3	0,12	2,1	26,3	4,3	56,3	0,7	10,1	0,18	2,1	26,3
3820	г68386366:8	27.11.2070 16:13	Э90ХАФ	Р65	23	53,2333333	28,1	52,9	4,0769811	0,4673254	0,128592	0,182448	0,105084	0,0898099	1547	1576	7,1571114	5,5544066	12708,8968	112	1	1	1	10,847	1,313	0,034161	0,235		0,05		0,462	0,061	0,02				0,100441	0,084		0,288	0,022895	0,228	5952	0,001	0,469	0,179	0,099	0,627	0,007	0,009	0,062	0,006	0,017	0,437	0,002	0,002	0,002	0,855	0,0001	0,29	0,096	0,787	0,006	0,011	0,062	0,008	0,013	0,531	0,003	0,082	3,1	56,1	0,6	12	0,06	2,1	26,3	4,1	55,6	0,6	9,8	0,18	2,1	26,2
3821	г68386366:9	27.11.2070 17:14	Э90ХАФ	Р65	28	41,0333333	20,8166667	40,8666667	4,2223613	0,3982067	0,104904	0,132288	0,104104	0,0931418	1558	1578	14,447836	14,9466726	13471,89752	116	1	1	1	10,571	9,296	0,019095	0,172		0,05		0,401	0,058	0,02				0,104058	0,104		0,208	0,023944	0,186	4674	0,001	0,532	0,206	0,097	0,678	0,006	0,008	0,056	0,01	0,017	0,44	0,001	0,003	0,003	0,836	0,0004	0,293	0,096	0,797	0,004	0,011	0,055	0,011	0,013	0,527	0,003	0,082	3	56,9	0,3	13,4	0,08	2,1	26,7	3	56,8	0,4	13,5	0,08	2,1	26,7
3822	г68386366::	27.11.2070 18:04	Э90ХАФ	Р65	27	47,05	23,9666667	46,3833333		0,4706	0,093624	0,138114	0,114142	0,0943683	1564	1583	15,7751741	15,7242857	12582,47566	117,1	1	1	1	18,251	6,115		0,148		0,05		0,515	0,07	0,02				0,105324	0,117		0,217	0,02445	0,166	5026	0,002	0,486	0,209	0,092	0,667	0,006	0,007	0,06	0,011	0,019	0,424	0,002	0,003	0,003	0,825	0,0004	0,287	0,091	0,793	0,004	0,011	0,059	0,012	0,012	0,547	0,003	0,082	3,9	53	0,6	14,1	0,18	2	25,9	3,3	56,7	0,4	12,2	0,09	2,1	26,7
3823	"г68386366:;"	27.11.2070 18:55	Э90ХАФ	Р65	36	41,8833333	18,0333333	41,7166667	3	0,454465	0,08742	0,118536	0,106113	0,0915104	1587	1575	13,8387495	17,4928177	12130,86876	113,1	1	1	1	9,345	12,313		0,103		0,0500001		0,497	0,058	0,02				0,102105	0,113		0,186	0,023763	0,155	3646	0,002	0,511	0,212	0,1	0,685	0,006	0,008	0,06	0,01	0,017	0,448	0,002	0,003	0,003	0,85	0,0002	0,288	0,099	0,793	0,004	0,014	0,061	0,011	0,012	0,544	0,002	0,083	3,3	51,7	0,4	17,3	0,11	2	25,9	3,6	47	0,8	12,5	0,1	2,1	22,8
3824	г68386366:<	27.11.2070 19:46	Э90ХАФ	Р65	35	49,05	23,6666667	48,7166667	3,2110209	0,478485	0,095316	0,17694	0,1463	0,0920753	1584	1586	11,4948015	11,8536585	12037,1831	117,2	1	1	1	15,601	3,105		0,388		0,139		0,446	0,055	0,02				0,102756	0,15		0,278	0,023872	0,169	4748	0,001	0,485	0,207	0,109	0,64	0,008	0,009	0,068	0,01	0,019	0,417	0,001	0,003	0,003	0,845	0,0003	0,287	0,11	0,796	0,006	0,011	0,067	0,011	0,013	0,534	0,002	0,083	4,1	49,9	0,8	17	0,18	2	25,6	4,5	56,4	0,6	13,1	0,16	2,3	24,5
3825	г68386366:=	27.11.2070 20:37	Э90ХАФ	Р65	42	42,7166667	21,75	42,2	4,0968248	0,474025	0,086292	0,127332	0,107261	0,0905599	1553	1579	7,7025489	7,7685353	12788,96552	113	1	1	1	7,219	3,58		0,158		0,477		0,152	0,028	0,02				0,101345	0,111		0,2	0,022967	0,153	4636	0,001	0,474	0,214	0,116	0,671	0,006	0,007	0,068	0,01	0,02	0,449	0,001	0,003	0,002	0,851	0,0003	0,289	0,114	0,786	0,005	0,01	0,067	0,011	0,017	0,538	0,003	0,084	3,3	53,4	0,6	15,1	0,11	2	26,2	3,5	54,9	0,9	13,3	0,18	2,1	26,2
3826	г68386366:>	27.11.2070 21:30	Э90ХАФ	Р65	40	45,55	27,1	45,55	4,515774	0,447995	0,080652	0,125346	0,101528	0,0928352	1525	1574	11,6660996	12,7215973	12989,6679	115,9	1	1	1	8,001	10,619		0,141		0,05		0,49		0,02				0,104167	0,103		0,197	0,02304	0,143	5867	0,002	0,507	0,22	0,112	0,682	0,007	0,008	0,068	0,01	0,02	0,453	0,002	0,003	0,003	0,853	0,0004	0,288	0,112	0,791	0,005	0,014	0,068	0,011	0,017	0,536	0,003	0,084	3,7	53,3	0,4	15,1	0,1	2,1	25,3	2,9	54,3	0,4	12,5	0,11	2	27,5
3827	г68386366:?	27.11.2070 22:25	Э90ХАФ	Р65	38	46,2	21,8833333	46,0333333	3,4003107	0,458135	0,06486	0,163212	0,149611	0,0919758	1559	1571	16,3730443	16,8941799	12283,32064	117,7	1	1	1	9,651	15,965		0,132		0,05		0,504		0,02				0,102648	0,161		0,256	0,024233	0,115	4480	0,001	0,476	0,233	0,118	0,646	0,008	0,006	0,083	0,012	0,023	0,41	0,001	0,003	0,003	0,864	0,0002	0,288	0,115	0,797	0,006	0,016	0,081	0,013	0,013	0,551	0,003	0,083	4,3	51	1,6	13,4	0,33	2,1	24,8	5,4	51,4	1	13,2	0,12	2	25,4
3828	"г68386366;6"	27.11.2070 23:16	Э90ХАФ	Р65	39	47,8666667	24,4833333	47,55	4,0057258	0,423155	0,079524	0,139206	0,105378	0,0902207	1550	1567	12,3880464	12,6996111	12826,68482	112,7	1	1	1	7,715	11,793		0,173		0,05		0,459		0,02				0,101092	0,103		0,219	0,023184	0,141	5234	0,001	0,533	0,218	0,121	0,673	0,007	0,008	0,069	0,01	0,021	0,448	0,001	0,003	0,002	0,838	0,0001	0,287	0,117	0,796	0,006	0,017	0,069	0,011	0,017	0,551	0,003	0,084	3,5	49,6	1	17,1	0,15	1,9	26	3,4	56,2	0,4	12,5	0,07	2,1	26,9
3829	"г68386366;7"	28.11.2070 0:06	Э90ХАФ	Р65	41	53,5666667	25,2166667	51,7833333	4,2077856	0,44405	0,097008	0,182928	0,131124	0,0917216	1539	1581	8,1005591	7,2675169	13571,97621	116,9	1	1	1	10,866	2,691		0,175		0,331		0,237	0,028	0,02				0,102648	0,124		0,288	0,023799	0,172	5704	0,001	0,517	0,209	0,125	0,641	0,007	0,011	0,072	0,009	0,021	0,426	0,002	0,003	0,003	0,847	0,0002	0,29	0,125	0,795	0,005	0,014	0,072	0,01	0,017	0,544	0,003	0,082	4,1	51,3	0,9	15,7	0,09	1,9	26,6	3,3	56,2	0,6	11,4	0,11	2,1	27,2
3830	"г68386366;8"	28.11.2070 0:57	Э90ХАФ	Р65	52	48,3833333	22,5166667	48,2166667	3,9014149	0,42254	0,091368	0,182958	0,166754	0,0900903	1556	1574	11,7336449	11,5332611	12614,65581	113	1	1	1	9,765	8,871		0,322		0,121		0,393		0,02				0,10055	0,179		0,287	0,023872	0,162	4734	0,001	0,522	0,205	0,112	0,619	0,007	0,011	0,07	0,01	0,022	0,397	0,001	0,003	0,002	0,867	0,0005	0,286	0,111	0,791	0,005	0,017	0,07	0,011	0,019	0,545	0,002	0,084	3,4	45,8	0,6	16,6	0,59	1,6	28,3	3,8	53,5	0,7	13,8	0,18	2	26,1
3831	"г68386366;9"	28.11.2070 2:13	Э76ХФ	Р65	34	45,2	23,0666667	45,2	4,2622277	0,33091	0,1128	0,138912	0,191436	0,0380179	1588	1631	9,4614334		13596,24277	113,7	1	1	1	13,861			0,224		0,05		0,339		0,02				0,04796	0,236		0,216		0,2	5227	0,001	0,485	0,322	0,102	0,664	0,008	0,009	0,079	0,011	0,021	0,399	0,001	0,003	0,003	0,781	0,0002	0,419	0,101	0,792	0,007	0,011	0,078	0,012	0,015	0,574	0,003	0,037	3	42,4	0,6	10,8	0,12	2,1	20,1	4	56,8	0,3	11,8	0,08	2,1	27,3
3832	"г68386366;:"	28.11.2070 3:05	Э76ХФ	Р65	33	54,8833333	29,0333333	54,8833333	4,7831817	0,3118	0,115056	0,112374	0,145852	0,0402256	1529	1589	10,3966851		13684,95982	117,8	1	1	1	18,818			0,148		0,05		0,316		0,02				0,050745	0,177		0,175		0,204	6622	0,002	0,513	0,32	0,113	0,676	0,007	0,009	0,081	0,01	0,023	0,426	0,002	0,004	0,003	0,779	0,0007	0,423	0,113	0,788	0,006	0,012	0,076	0,011	0,015	0,553	0,003	0,038	4,7	49,5	1,3	12,9	0,29	2,1	23,6	4,8	56,6	0,5	8,5	0,08	2,1	27,2
3833	"г68386366;;"	28.11.2070 3:57	Э76ХФ	Р65	42	57,7333333	25,3833333	57,7333333	4,432357	0,281085	0,11562	0,11178	0,14763	0,0378744	1544	1597	12,7370904		13475,7715	113	1	1	1	24,296			0,136		0,05		0,278		0,02				0,047779	0,18		0,174		0,205	5701	0,002	0,543	0,32	0,111	0,686	0,008	0,011	0,072	0,009	0,021	0,444	0,002	0,003	0,002	0,765	0,0002	0,417	0,11	0,781	0,007	0,013	0,072	0,011	0,02	0,554	0,003	0,037	3,5	54,3	1,2	12,3	0,07	2,1	25,8	4,1	56,6	0,4	9,9	0,09	2,1	27,4
3834	"г68386366;<"	28.11.2070 4:49	Э76ХФ	Р65	50	56,3833333	22,35	56,3833333	3,4496015	0,28443	0,102648	0,096888	0,155799	0,0385054	1562	1593	10,44564		12853,69128	115,8	1	1	1	19,632			0,201		0,292		0,076	0,024	0,02				0,048575	0,199		0,15		0,182	4788	0,001	0,527	0,337	0,105	0,706	0,007	0,011	0,073	0,011	0,019	0,431	0,002	0,003	0,003	0,772	0,0004	0,422	0,105	0,785	0,006	0,012	0,074	0,012	0,014	0,558	0,003	0,037	4,2	50,9	0,5	14,1	0,07	2	25,3	4	45	0,9	9,2	0,08	2,1	21,9
3835	"г68386366;="	28.11.2070 5:41	Э76ХФ	Р65	65	44,0166667	18,65	44,0166667	1,6310905	0,279775	0,082908	0,042612	0,135541	0,0373013	1561	1576	7,8268336		12884,7185	112,2	1	1	1	10,938			0,148		0,38				0,02				0,047056	0,191		0,064		0,147	4005	0,002	0,563	0,352	0,104	0,752	0,007	0,01	0,075	0,012	0,019	0,454	0,001	0,003	0,002	0,784	0,0004	0,421	0,103	0,777	0,006	0,01	0,075	0,013	0,018	0,562	0,003	0,036	3,7	47,5	0,6	17,6	0,34	1,9	25,2	4	56,9	0,4	10,7	0,09	2,1	27,6
3836	"г68386366;>"	28.11.2070 6:53	Э76ХФ	Р65	46	40,3833333	17,0166667	40,3833333		0,303245	0,10434	0,098184	0,158102	0,037903	1571	1575	7,000908		12266,79726	114	1	1	1	9,424			0,079		0,05		0,308	0,051	0,02				0,047815	0,202		0,152		0,185	3479	0,002	0,495	0,337	0,098	0,703	0,008	0,009	0,076	0,011	0,018	0,42	0,002	0,003	0,003	0,77	0,0004	0,421	0,098	0,785	0,009	0,01	0,082	0,012	0,02	0,568	0,003	0,038	3,8	50,7	0,6	12,1	0,11	2	24,9	4,4	52	0,4	4,8	0,06	2,4	21,8
3837	"г68386366;?"	28.11.2070 7:54	Э76ХФ	Р65	34	48,55	16,1666667	48,55	1,5674974	0,35797	0,126336	0,161964	0,217917	0,0392799	1593	1575	13,2525232		11731,54639	115,7	1	1	1	21,447			0,366		0,05		0,369	0,05	0,02				0,049552	0,267		0,252		0,224	3161	0,001	0,486	0,315	0,103	0,639	0,009	0,01	0,076	0,009	0,022	0,384	0,001	0,003	0,003	0,76	0,0003	0,419	0,102	0,787	0,008	0,013	0,075	0,01	0,014	0,567	0,002	0,037	4,6	49	1,1	13,5	0,59	1,8	26,6	4,5	56	0,5	10,3	0,1	2,1	26,6
3838	г68386366<6	28.11.2070 8:49	Э76ХФ	Р65	40	42,2	17,8333333	42,2	3,550873	0,25185	0,086856	0,041898	0,130809	0,0386489	1561	1573	11,2251185		12145,79439	113,8	1	1	1	15,79			0,077		0,05		0,25	0,057	0,02				0,048756	0,184		0,063		0,154	3610	0,002	0,567	0,345	0,102	0,749	0,007	0,011	0,069	0,011	0,015	0,46	0,002	0,003	0,002	0,767	0,0002	0,418	0,102	0,782	0,007	0,012	0,069	0,011	0,013	0,561	0,002	0,037	3,4	54	0,5	13,6	0,26	2	26,6	3,9	58,3	0,5	12,6	0,1	2,2	26,1
3839	г68386366<7	28.11.2070 9:42	Э76ХФ	Р65	41	43,2333333	21,5	43,2333333	3,4743012	0,281165	0,09306	0,068046	0,121233	0,0394804	1544	1573	11,497247		12873,48837	116	1	1	1	16,473			0,118		0,05		0,284	0,051	0,02				0,049805	0,158		0,105		0,165	4613	0,002	0,554	0,341	0,113	0,725	0,008	0,009	0,071	0,009	0,017	0,465	0,002	0,003	0,002	0,77	0,0002	0,418	0,112	0,786	0,008	0,01	0,071	0,01	0,014	0,557	0,002	0,037	3,8	51,5	1,5	17,4	0,24	2	25,2	3,5	54	0,8	13,3	0,11	2,2	27,3
3840	г68386366<8	28.11.2070 10:39	Э76ХФ	Р65	37	42,0333333	21,35	42,0333333	2,9728976	0,33557	0,137616	0,1674	0,172795	0,0383619	1562	1582	7,5461538		13242,15457	112,9	1	1	1	10,573			0,191		0,05		0,339	0,079	0,02				0,048394	0,195		0,262		0,244	4712	0,001	0,482	0,301	0,119	0,635	0,01	0,01	0,08	0,008	0,023	0,415	0,001	0,003	0,002	0,75	0,0004	0,419	0,117	0,788	0,009	0,01	0,08	0,009	0,016	0,563	0,002	0,037	3,9	48,4	2,3	18,1	0,22	1,9	26	4,1	55,8	0,4	10,7	0,1	2,2	27
3841	г68386366<9	28.11.2070 11:34	Э76ХФ	Р65	34	43,0333333	19,1666667	43,0333333	2,7638889	0,3422	0,141	0,155964	0,164437	0,0391649	1570	1585	8,5280403		12142,95652	115,5	1	1	1	12,233			0,078		0,05		0,347	0,03	0,02				0,049407	0,187		0,244		0,25	3879	0,001	0,483	0,301	0,105	0,652	0,01	0,01	0,077	0,008	0,02	0,422	0,002	0,003	0,003	0,757	0,0003	0,419	0,104	0,787	0,009	0,011	0,077	0,009	0,015	0,569	0,003	0,037	3,4	47,9	0,6	12,9	0,1	2,2	21,7	3,8	53,5	0,5	15,8	0,09	2,2	24,2
3842	г68386366<:	28.11.2070 13:06	Э76ХФ	Р65	5	44,2	21,5333333	44,2	2	0,35176	0,139872	0,131148	0,178269	0,0397381	1544	1572	11,1447964		13472,13622	116,6	1	1	1	16,42			0,079		0,05		0,36	0,079	0,02				0,05013	0,219		0,204		0,248	4835	0,002	0,495	0,304	0,111	0,669	0,008	0,009	0,069	0,01	0,022	0,415	0,002	0,004	0,003	0,768	0,0003	0,421	0,11	0,786	0,007	0,011	0,069	0,011	0,016	0,566	0,003	0,038	4,2	51,6	1,4	24,8	0,6	2,1	24,2	4,4	55,3	0,5	14,5	0,1	2,2	26,4
3843	"г68386366<;"	28.11.2070 14:26	Э76ХФ	Р65	12	105,7833333	40,7666667	105,7833333	2,8361987	0,316055	0,125772	0,145056	0,184723	0,0372846	1566	1631	8,0383173		12657,39984	109,7	1	1	1	28,344			0,226		0,05		0,318		0,02				0,047092	0,223		0,226		0,223	8600	0,001	0,495	0,305	0,12	0,654	0,008	0,011	0,079	0,009	0,021	0,43	0,001	0,003	0,002	0,771	0,0003	0,418	0,12	0,788	0,007	0,011	0,079	0,01	0,014	0,55	0,002	0,037	3,3	53	0,5	17	0,3	1,9	27,4	4,6	53,6	0,7	14,6	0,2	2,2	25,8
3844	г68386366<<	28.11.2070 16:01	Э76ХФ	Р65	40	40,5166667	24,0333333	40,5166667	4,4697099	0,3581	0,154536	0,184578	0,186634	0,0384587	1535	1604	10,3512958		17608,04438	113,3	1	1	1	13,98			0,176		0,05		0,363	0,031	0,02				0,048756	0,209		0,289		0,274	7053	0,001	0,435	0,282	0,107	0,604	0,006	0,01	0,066	0,007	0,02	0,375	0,001	0,003	0,003	0,765	0,0003	0,425	0,105	0,789	0,005	0,014	0,065	0,009	0,015	0,576	0,003	0,037	3,5	49,6	1,2	20,5	0,46	2	25,3	4,2	54,9	0,4	11,4	0,15	2,2	26,4
3845	г68386366<=	28.11.2070 16:50	Э76ХФ	Р65	39	42,5333333	24,5166667	42,5333333	2,7136929	0,35859	0,134232	0,168348	0,156219	0,0386583	1544	1591	10,7344044		13000,13596	113,6	1	1	1	15,219			0,097		0,05		0,368	0,03	0,02				0,049009	0,169		0,264		0,238	5312	0,001	0,463	0,301	0,107	0,631	0,006	0,009	0,071	0,009	0,019	0,412	0,001	0,003	0,003	0,768	0,0002	0,418	0,107	0,787	0,005	0,01	0,071	0,01	0,014	0,567	0,003	0,038	3,4	50,3	0,8	18,4	0,27	2	25,1	4	51,8	0,8	15,1	0,1	2,2	24,4
3846	г68386366<>	28.11.2070 17:46	Э76ХФ	Р65	35	46,8833333	22,8833333	46,8833333	2	0,419605	0,159612	0,21027	0,220325	0,0395709	1580	1592	13,81696		12302,4035	116,7	1	1	1	21,589			0,176		0,05		0,437	0,03	0,02				0,050166	0,25		0,329		0,283	4692	0,001	0,447	0,283	0,105	0,594	0,007	0,009	0,068	0,008	0,02	0,376	0,001	0,003	0,003	0,762	0,0002	0,417	0,104	0,79	0,006	0,011	0,068	0,01	0,015	0,567	0,003	0,038	3,8	49,2	1,1	17,4	1	2	24,9	4,5	48,4	0,8	16,2	0,17	2,2	23,9
3847	г68386366<?	28.11.2070 18:38	Э76ХФ	Р65	40	45,0333333	22,1333333	45,0333333	2,8679602	0,3747871	0,162432	0,201843	0,219184	0,0384012	1567	1584	11,8860745		12290,96386	113,3	1	1	1	17,806		0,005427	0,288		0,05		0,375		0,02				0,048683	0,253		0,316		0,288	4534	0,001	0,471	0,277	0,118	0,594	0,006	0,01	0,072	0,008	0,02	0,368	0,001	0,003	0,002	0,753	0,0002	0,419	0,12	0,789	0,005	0,012	0,073	0,009	0,015	0,548	0,002	0,037	3,3	46,4	1	20	0,75	1,7	27	4,2	53,7	0,8	14,2	0,35	2,1	26,2
3848	г68386366=6	28.11.2070 19:32	Э76ХФ	Р65	40	41,0166667	17,5166667	41,0166667	3,0055437	0,3689471	0,150024	0,203896	0,196958	0,0383728	1590	1577	14,5776413		12255,75642	112,5	1	1	1	19,777		0,005427	0,226		0,05		0,37		0,02				0,048647	0,218		0,32		0,266	3578	0,002	0,485	0,283	0,109	0,601	0,006	0,008	0,069	0,008	0,023	0,392	0,001	0,004	0,002	0,76	0,0002	0,42	0,114	0,786	0,005	0,01	0,065	0,009	0,016	0,55	0,002	0,037	3,2	46,1	1,6	17,9	0,59	1,7	26,5	4,2	52,8	0,7	14,6	0,41	2,1	25,7
3849	г68386366=7	28.11.2070 20:27	Э76ХФ	Р65	34	41,7	22,4	41,7	4,6412148	0,3242289	0,0987	0,093281	0,137563	0,0379736	1546	1578	10,7407823		13167,85714	111,4	1	1	1	14,873		0,011859	0,17		0,05		0,321	0,041	0,02				0,048141	0,173		0,145		0,175	4916	0,002	0,487	0,329	0,109	0,7	0,007	0,008	0,071	0,01	0,019	0,437	0,002	0,004	0,004	0,764	0,0017	0,413	0,107	0,782	0,006	0,011	0,071	0,011	0,014	0,558	0,003	0,037	4,1	54,8	0,4	14,5	0,19	2,1	26	4,1	57,7	0,3	13,4	0,11	2,2	26,2
3850	г68386366=8	28.11.2070 21:17	Э76ХФ	Р65	35	48,2	20,5333333	48,2	6,3271889	0,3412145	0,131976	0,103724	0,194827	0,0396569	1536	1576	14,8565579		15630,19481	114,7	1	1	1	23,787		0,008844	0,257		0,05		0,339	0,044	0,02				0,050275	0,257		0,16		0,234	5349	0,001	0,513	0,309	0,111	0,692	0,009	0,009	0,071	0,011	0,02	0,408	0,001	0,004	0,002	0,74	0,0002	0,421	0,113	0,795	0,008	0,012	0,071	0,011	0,013	0,539	0,002	0,038	3,5	52	2,3	14,3	0,84	2,1	25,3	3,7	57	0,4	13	0,13	2,2	26,4
3851	г68386366=9	28.11.2070 22:10	Э76ХФ	Р65	39	42,5333333	21,2	42,5333333	4,2712137	0,1815029	0,119568	0,114163	0,116069	0,0393998	1556	1584	13,2037618		13021,69811	115,9	1	1	1	18,72		0,029547	0,161		0,05		0,119	0,041	0,02				0,049949	0,131		0,179		0,212	4601	0,002	0,637	0,315	0,115	0,68	0,007	0,007	0,065	0,01	0,018	0,452	0,002	0,004	0,003	0,753	0,0007	0,415	0,114	0,78	0,007	0,007	0,065	0,011	0,014	0,558	0,003	0,038	3,8	56,1	2,5	11,8	0,51	2,2	25,7	4,4	48,3	0,4	7,8	0,07	2,4	20,4
3852	г68386366=:	28.11.2070 23:02	Э76ХФ	Р65	33	42,05	18,2	42,05	4	0,3122428	0,128592	0,136005	0,146655	0,0396853	1561	1583	13,5701695		14100	115,9	1	1	1	18,904		0,041205	0,149		0,05		0,264	0,041	0,02				0,050311	0,169		0,213		0,228	4277	0,001	0,526	0,305	0,115	0,665	0,007	0,008	0,074	0,01	0,019	0,432	0,002	0,004	0,003	0,765	0,0003	0,413	0,114	0,783	0,006	0,011	0,074	0,011	0,015	0,555	0,003	0,038	3,7	45,8	0,5	12,6	0,15	2,1	21,8	3,7	57,1	0,4	13,2	0,14	2,1	26,7
3853	"г68386366=;"	28.11.2070 23:54	Э76ХФ	Р65	30	44,5166667	18,6166667	44,5166667	3,381378	0,307949	0,138744	0,141647	0,113221	0,0380304	1580	1592	13,811681		12943,24082	111,5	1	1	1	20,495		0,039999	0,15		0,05		0,258	0,061	0,02				0,048213	0,115		0,223		0,246	4016	0,001	0,519	0,299	0,108	0,666	0,01	0,009	0,069	0,009	0,018	0,465	0,002	0,003	0,003	0,742	0,0002	0,416	0,108	0,788	0,01	0,011	0,071	0,009	0,014	0,568	0,003	0,038	3,1	56,7	0,3	14,9	0,07	2,1	26,8	3,3	47,8	0,6	9,6	0,1	2,2	21,3
3854	г68386366=<	29.11.2070 0:48	Э76ХФ	Р65	32	43,5333333	19,8166667	43,5333333	3,4686316	0,3640384	0,13818	0,147418	0,188639	0,0389438	1576	1580	6,995887		12050,46257	113,4	1	1	1	10,111		0,003216	0,142		0,05		0,371	0,038	0,02				0,049371	0,229		0,23		0,245	3980	0,001	0,48	0,302	0,111	0,656	0,008	0,011	0,074	0,009	0,018	0,401	0,001	0,003	0,003	0,77	0,0003	0,419	0,113	0,786	0,007	0,011	0,073	0,009	0,015	0,554	0,003	0,037	3,5	53	1	16,4	0,13	2	26,1	3,7	55,4	0,4	12,8	0,15	2,1	26,9
3855	г68386366==	29.11.2070 1:37	Э76ХФ	Р65	36	43,0166667	24,2166667	43,0166667	4,7537786	0,35254	0,15228	0,172799	0,173557	0,0389722	1538	1585	13,3864897		13190,91535	115,1	1	1	1	19,046			0,156		0,05		0,357	0,041	0,02				0,049407	0,195		0,271		0,27	5324	0,001	0,507	0,291	0,11	0,636	0,008	0,009	0,07	0,008	0,019	0,425	0,001	0,003	0,002	0,757	0,0003	0,419	0,111	0,79	0,007	0,012	0,07	0,009	0,014	0,553	0,002	0,036	3,2	55	0,9	14,1	0,46	2,4	22,8	3,6	56,4	0,5	13,3	0,15	2,1	26,8
3856	г68386366=>	29.11.2070 2:29	Э76ХФ	Р65	34	45,85	21,65	45,85	4,3398637	0,33498	0,115056	0,077491	0,163688	0,0387151	1559	1585	13,7307356		13008,77598	117,7	1	1	1	20,947			0,169		0,05		0,346	0,041	0,02				0,049081	0,22		0,119		0,204	4694	0,002	0,528	0,325	0,114	0,717	0,007	0,009	0,073	0,013	0,019	0,427	0,002	0,003	0,003	0,765	0,0003	0,418	0,113	0,778	0,006	0,01	0,073	0,013	0,015	0,552	0,003	0,035	3,8	49,3	0,7	10,6	0,13	2,6	19	4,2	62,6	0,4	6,2	0,07	2,8	22,3
3857	г68386366=?	29.11.2070 3:20	Э76ХФ	Р65	36	40,7	20,85	40,7	4,3026839	0,2275679	0,135924	0,104471	0,133498	0,0410831	1542	1581	10,7786241		13720,86331	115,9	1	1	1	14,623		0,006231	0,146		0,05		0,201	0,042	0,02				0,052083	0,162		0,163		0,241	4768	0,002	0,604	0,305	0,104	0,704	0,006	0,01	0,06	0,012	0,017	0,453	0,002	0,004	0,003	0,752	0,0005	0,418	0,103	0,792	0,006	0,009	0,06	0,012	0,014	0,565	0,003	0,039	3,7	58,3	0,5	12,9	0,1	2,5	23,5	3,6	56,4	0,5	13,2	0,15	2,1	26,4
3858	г68386366>6	29.11.2070 4:12	Э76ХФ	Р65	33	43,5166667	22,85	43,5166667	4,9179348	0,1523222	0,125772	0,056828	0,095209	0,0386583	1532	1586	14,6757564		13389,05908	113	1	1	1	21,288		0,004422	0,085		0,05		0,114	0,086	0,02				0,049009	0,123		0,088		0,223	5099	0,002	0,659	0,314	0,098	0,746	0,006	0,009	0,058	0,012	0,015	0,493	0,002	0,005	0,003	0,745		0,417	0,099	0,785	0,006	0,009	0,059	0,012	0,014	0,556	0,003	0,038	3,3	62,1	0,5	9,5	0,07	2,7	23	3,3	63,1	0,5	4,5	0,1	2,4	25,8
3859	г68386366>7	29.11.2070 5:10	Э76ХФ	Р65	29	44,7	19,0166667	44,7	3,0702592	0,3083041	0,125772	0,053798	0,134539	0,0388295	1585	1583	7,1818453		12030,49956	113,7	1	1	1	10,681		0,005025	0,147		0,05		0,306	0,067	0,02				0,049226	0,185		0,082		0,223	3813	0,001	0,536	0,311	0,093	0,743	0,006	0,009	0,059	0,011	0,016	0,441	0,002	0,003	0,003	0,76	0,0004	0,415	0,091	0,786	0,005	0,01	0,059	0,013	0,013	0,566	0,003	0,037	3,3	53,3	0,5	8,6	0,1	2,7	19,9	4	59,6	0,6	8,6	0,08	2,7	22,4
3860	г68386366>8	29.11.2070 6:23	Э76ХФ	Р65	10	47,85	22,8333333	47,85	3,4516419	0,46695	0,171456	0,26832	0,296835	0,0391718	1580	1579	14,4470219		12400,29197	114,5	1	1	1	23,043			0,378		0,05		0,491	0,041	0,02				0,04966	0,345		0,42		0,304	4719	0,001	0,388	0,272	0,106	0,549	0,007	0,009	0,078	0,006	0,017	0,303	0,001	0,002	0,003	0,746	0,0003	0,415	0,106	0,782	0,006	0,012	0,078	0,007	0,013	0,543	0,002	0,035	3,3	52,8	0,4	15	0,14	2,1	24,9	4,1	62,6	0,5	6,7	0,08	2,8	22,5
3861	г68386366>9	29.11.2070 7:18	Э76ХФ	Р65	11	48,7166667	22,65	48,7166667	2,868984	0,40945	0,20304	0,245081	0,224413	0,0407407	1595	1587	17,2302429		12309,93377	119,8	1	1	1	27,98			0,291		0,05		0,415	0,041	0,02				0,051649	0,243		0,385		0,36	4647	0,001	0,481	0,256	0,107	0,592	0,007	0,009	0,071	0,007	0,018	0,392	0,001	0,003	0,003	0,773	0,0002	0,422	0,107	0,803	0,006	0,012	0,073	0,009	0,012	0,561	0,003	0,037	3,2	48,1	1	11	0,15	2,3	21,2	4,5	50,4	1,2	13,3	0,25	2	25,4
3862	г68386366>:	29.11.2070 8:11	Э76ХФ	Р65	14	45,5333333	17,4	45,5333333	1,9966202	0,65347	0,21996	0,227766	0,337563	0,0392578	1595	1604	19,7772319		12165,51724	115,3	1	1	1	29,968			0,366		0,154		0,624		0,02				0,049769	0,425		0,354		0,39	3528	0,001	0,222	0,232	0,101	0,569	0,006	0,01	0,069	0,01	0,023	0,277	0,001	0,003	0,003	0,759	0,0004	0,414	0,096	0,766	0,006	0,012	0,071	0,011	0,014	0,546	0,002	0,038	3,4	50,2	0,8	15	0,62	2	24,9	3,5	54,9	0,4	12,8	0,15	2,2	25,4
3863	"г68386366>;"	29.11.2070 16:45	Э73Ф	ОР65																																																																																
3864	г68386366><	29.11.2070 17:48	Э73Ф	ОР65	8	68,55	48,2166667	68,55	3,2777604	0,4117777		0,225232	0,132191	0,0368322	1549	1642	5,9212254		12626,75423	109,1	1	1	1	6,765		0,024723	0,383		0,544			0,07	0,02				0,046694	0,109		0,356			10147	0,001	0,44	0,053	0,08	0,63	0,005	0,009	0,058	0,007	0,021	0,183	0,001	0,002	0,002	0,732	0,0003	0,056	0,083	0,832	0,005	0,013	0,059	0,008	0,014	0,304	0,002	0,035	3,4	46,5	0,9	12,1	0,21	1,6	29,8	3,8	59,2	0,3	8,7	0,12	2,5	23,7
3865	г68386366>=	29.11.2070 18:14	Э73Ф	ОР65																																																																																
3866	г68386366>>	29.11.2070 19:06	Э73Ф	ОР65	7	96,35	35,6833333	96,35	2,8980208	0,34362		0,18022	0,13478	0,0389722	1574	1610	9,1326414		11477,62728	110,1	1	1	1	29,331			0,211		0,05		0,374	0,042	0,02				0,049407	0,132		0,284			6826	0,001	0,457	0,067	0,085	0,681	0,004	0,01	0,056	0,007	0,019	0,202	0,001	0,002	0,002	0,732	0,0002	0,068	0,085	0,834	0,003	0,013	0,056	0,009	0,017	0,287	0,001	0,037	4,2	56,2	0,8	15,4	0,1	2,5	22,9	4,4	52,2	2	13	0,62	2,2	24,3
3867	г68386366>?	29.11.2070 19:57	Э73Ф	ОР65	20	43,3666667	26,1	43,3666667	3,8401242	0,14958		0,121404	0,067527	0,0397421	1540	1603	21,5709454		12967,81609	114,7	1	1	1	31,182			0,195		0,03		0,154	0,04					0,050383	0,053		0,192			5641	0,001	0,434	0,085	0,088	0,705	0,004	0,011	0,057	0,01	0,021	0,208	0,001	0,002	0,002	0,751	0,0002	0,089	0,088	0,822	0,004	0,013	0,057	0,011	0,017	0,277	0,002	0,036	4,5	50,6	0,9	7	0,11	2,9	17,2	3,8	57,3	0,8	9,8	0,19	2,2	26,1
3868	г68386366?6	29.11.2070 21:11	Э73Ф	ОР65	57	41,3666667	23,7	41,3666667	4,3991292	0,4445		0,244683	0,134919	0,0399625	1564	1595	10,2836422		13739,24051	115	1	1	1	14,18			0,148		0,05		0,496	0,03	0,02				0,050456	0,105		0,387			5427	0,001	0,395	0,058	0,091	0,622	0,005	0,011	0,06	0,007	0,018	0,178	0,001	0,001	0,002	0,703	0,0002	0,059	0,092	0,836	0,004	0,012	0,059	0,009	0,016	0,291	0,002	0,036	8	43,4	1,3	17,2	0,17	2,4	17,9	6,7	56,2	0,8	10	0,26	2,4	23,9
3869	г68386366?7	29.11.2070 22:11	Э73Ф	ОР65	46	43,7	19,6833333	43,0333333	3,561609	0,27594		0,137201	0,075733	0,038075	1567	1593	6,9949057		13034,37765	109,7	1	1	1	9,993			0,095		0,388			0,063	0,02				0,048032	0,059		0,217			4276	0,002	0,514	0,085	0,11	0,706	0,006	0,009	0,069	0,013	0,02	0,23	0,001	0,002	0,003	0,718	0,0003	0,087	0,109	0,829	0,006	0,011	0,068	0,014	0,016	0,295	0,002	0,036	5,9	59	1,6	10	0,14	2,8	21,1	3,7	55,8	0,5	13,5	0,17	2,2	26,1
3870	г68386366?8	29.11.2070 23:04	Э73Ф	ОР65	42	42,65	14,3166667	42,65	2	0,39538		0,178148	0,158179	0,0393084	1616	1595	13,0313054		11256,81024	113,1	1	1	1	18,385			0,129		0,05		0,438	0,05	0,02				0,049588	0,169		0,28			2686	0,001	0,407	0,086	0,109	0,671	0,006	0,011	0,068	0,013	0,023	0,157	0,001	0,003	0,002	0,734	0,0002	0,088	0,108	0,834	0,005	0,013	0,067	0,015	0,016	0,3	0,002	0,037	4,2	51	0,8	20,4	0,43	2,1	24,5	4,4	50,3	0,4	18,3	0,14	2,2	24,4
3871	г68386366?9	29.11.2070 23:55	Э73Ф	ОР65	40	44,05	27,6166667	44,05	3,1633182	0,30245		0,132834	0,076482	0,038878	1523	1586	18,0326901		13109,47495	111,9	1	1	1	26,478			0,078		0,05		0,325	0,088	0,02				0,049045	0,062		0,21			6034	0,001	0,46	0,098	0,11	0,711	0,006	0,009	0,072	0,01	0,023	0,217	0,001	0,002	0,002	0,729	0,0001	0,099	0,111	0,833	0,006	0,012	0,072	0,011	0,016	0,287	0,002	0,037	2,8	59,7	0,8	10,2	0,17	2,6	23,3	4,5	54,4	0,7	11,9	0,25	2,3	23,5
3872	г68386366?:	30.11.2070 0:49	Э73Ф	ОР65	39	39,8833333	22,05	39,8833333	3,4398514	0,35437		0,13559	0,09019	0,0389065	1556	1586	16,0864187		12775,5102	113,5	1	1	1	21,386			0,05		0,05		0,389	0,077	0,02				0,049081	0,082		0,214			4695	0,002	0,446	0,09	0,106	0,711	0,006	0,01	0,069	0,012	0,02	0,21	0,001	0,002	0,003	0,723	0,0003	0,091	0,105	0,831	0,005	0,012	0,069	0,012	0,016	0,296	0,002	0,036	3,7	63,5	0,2	8,7	0,12	2,8	22,7	5,4	64,4	0,5	3,8	0,11	2,8	22
3873	"г68386366?;"	30.11.2070 1:44	Э73Ф	ОР65	34	40,8666667	19,3	40,8666667	2	0,35328		0,178105	0,121895	0,0396239	1574	1587	10,1488581		12621,76166	114,6	1	1	1	13,825			0,1		0,05		0,386	0,051	0,02				0,049986	0,113		0,281			4060	0,001	0,456	0,079	0,094	0,676	0,006	0,011	0,074	0,009	0,019	0,193	0,001	0,002	0,002	0,71	0,0001	0,081	0,094	0,836	0,005	0,013	0,073	0,01	0,015	0,294	0,002	0,036	5,1	59,1	0,8	13,2	0,23	2,7	21,9	5,2	60,1	0,6	8,7	0,22	2,6	22,9
3874	г68386366?<	30.11.2070 2:33	Э76ХФ	Р65	35	47,8666667	30,05	47,8666667	3,2019742	0,30207	0,131976	0,09234	0,120465	0,0386203	1544	1624	8,9837047		13737,10483	111,5	1	1	1	7,167			0,145		0,399			0,05	0,02				0,04872	0,147		0,144		0,234	6880	0,002	0,518	0,304	0,099	0,697	0,006	0,01	0,069	0,009	0,017	0,449	0,002	0,003	0,003	0,766	0,0003	0,421	0,098	0,789	0,005	0,011	0,069	0,01	0,015	0,549	0,003	0,038	3,8	53,7	0,4	8,4	0,14	2,7	19,7	4,9	61,9	0,7	4,9	0,14	2,8	21,8
3875	г68386366?=	30.11.2070 3:25	Э76ХФ	Р65	40	47,35	28,7666667	47,35	3,6062207	0,052785	0,10434	0,066491	0,110158	0,0393084	1516	1607	10,056811		13167,32329	113,4	1	1	1	15,873			0,145		0,05			0,077	0,02				0,049588	0,142		0,103		0,185	6313	0,002	0,726	0,328	0,092	0,73	0,006	0,009	0,063	0,013	0,018	0,487	0,003	0,005	0,003	0,748	0,0003	0,42	0,088	0,787	0,005	0,011	0,062	0,013	0,011	0,554	0,003	0,039	3,7	53	1,3	9,8	0,15	2,8	19,2	4,1	53,1	0,5	13,5	0,14	2,2	26,3
3876	г68386366?>	30.11.2070 4:15	Э76ХФ	Р65	45	57,4	29,8666667	57,4	3,6371681	0,327485	0,082908	0,120513	0,121044	0,0380464	1534	1585	9,3083624		12899,33036	112,1	1	1	1	17,81			0,095		0,05		0,341	0,051	0,02				0,047996	0,136		0,189		0,147	6421	0,001	0,551	0,345	0,096	0,677	0,006	0,01	0,071	0,009	0,019	0,454	0,002	0,003	0,003	0,758	0,0002	0,416	0,096	0,784	0,006	0,011	0,071	0,01	0,016	0,573	0,003	0,037	3,2	58,7	0,2	11,4	0,08	2,3	25,9	4,3	57,9	0,9	9,5	0,16	2,6	22,4
3877	г68386366??	30.11.2070 5:09	Э76ХФ	Р65	59	41,7	16,9166667	41,7	2,5476815	0,370015	0,134796	0,16824	0,16389	0,0389065	1572	1577	10,728777		12009,45813	114,2	1	1	1	14,913			0,077		0,05		0,382	0,039	0,02				0,049081	0,182		0,264		0,239	3386	0,001	0,476	0,304	0,098	0,634	0,006	0,009	0,062	0,009	0,02	0,416	0,001	0,003	0,003	0,761	0,0002	0,417	0,096	0,782	0,005	0,01	0,062	0,01	0,015	0,568	0,003	0,036	3,6	48,9	0,4	10	0,12	2,2	22,2	3,9	58,6	0,5	7,2	0,1	2,2	26,6
3878	г6838636766	30.11.2070 6:08	Э76ХФ	Р65	53	40,8833333	18,8666667	40,8833333	3,62	0,30824	0,1128	0,112648	0,135734	0,039222	1553	1570	11,1808398		12838,5159	115,4	1	1	1	15,237			0,156		0,05		0,312	0,062	0,02				0,049479	0,162		0,176		0,2	4037	0,002	0,535	0,325	0,092	0,689	0,007	0,009	0,065	0,01	0,017	0,451	0,002	0,003	0,004	0,767	0,0004	0,419	0,09	0,788	0,006	0,01	0,065	0,011	0,014	0,572	0,003	0,037	3,9	51,8	0,5	10	0,11	2,6	19,8	4,1	52,9	0,4	9,8	0,12	2,6	20,3
3879	г6838636767	30.11.2070 7:00	Э76ХФ	Р65	48	42,6833333	20,8833333	42,6833333	2,776569	0,09662	0,081701	0,03513	0,072435	0,0383619	1547	1581	7,4898701		12273,90263	112	1	1	1	10,413					0,119			0,079	0,02				0,048394	0,097		0,054		0,144	4272	0,002	0,691	0,351	0,104	0,758	0,006	0,008	0,069	0,013	0,017	0,503	0,002	0,004	0,003	0,768	0,0006	0,421	0,102	0,786	0,005	0,009	0,069	0,013	0,013	0,548	0,003	0,038	4	61,9	0,3	9,1	0,08	2,8	22,4	4,1	63,5	0,6	4,7	0,08	2,6	24,6
3880	г6838636768	30.11.2070 7:49	Э76ХФ	Р65	47	45,2166667	23,2333333	45,2166667	2,9640485	0,3164	0,116076	0,103386	0,108588	0,038706	1520	1575	11,595014		12721,37733	113,4	1	1	1	17,312			0,104		0,05		0,322	0,04	0,02				0,048828	0,124		0,162		0,204	4926	0,002	0,505	0,324	0,1	0,682	0,006	0,009	0,067	0,009	0,019	0,454	0,002	0,003	0,003	0,752	0,0003	0,422	0,1	0,775	0,005	0,01	0,067	0,01	0,014	0,551	0,003	0,036	3,4	60,4	0,3	11,2	0,08	2,4	25,6	3,9	62,7	0,7	6,5	0,08	2,6	24,1
3881	г6838636769	30.11.2070 8:46	Э76ХФ	Р65	40	44,8833333	20,3833333	44,8833333	3	0,303745	0,089333	0,035125	0,106115	0,0381899	1552	1576	13,3570974		12966,47588	113	1	1	1	19,839			0,219		0,05		0,314	0,041	0,02				0,048177	0,149		0,053		0,157	4405	0,002	0,525	0,345	0,101	0,745	0,006	0,007	0,067	0,014	0,017	0,456	0,002	0,003	0,004	0,774	0,0004	0,422	0,101	0,781	0,005	0,01	0,066	0,014	0,012	0,565	0,003	0,037	6,9	57,3	0,6	10,9	0,12	2,6	22,4	7,7	50,3	0,7	9,5	0,12	2,7	18,6
3882	г683863676:	30.11.2070 9:49	Э76ХФ	Р65	28	45,4	16,2166667	45,4	3	0,393275	0,138267	0,17574	0,16335	0,038763	1596	1590	13,8568282		12686,94758	114,6	1	1	1	20,97			0,103		0,05		0,41	0,04	0,02				0,0489	0,178		0,276		0,243	3429	0,001	0,454	0,304	0,104	0,632	0,006	0,007	0,065	0,011	0,022	0,411	0,001	0,002	0,003	0,757	0,0002	0,419	0,103	0,788	0,005	0,008	0,065	0,012	0,019	0,557	0,003	0,036	4,4	46,8	0,5	9,6	0,07	2	23,2	5	47,9	0,7	6,3	0,08	2,2	21,8
3883	"г683863676;"	30.11.2070 10:42	Э76ХФ	Р65	30	44	21,9	44	3,3583916	0,2268	0,087626	0,043494	0,118767	0,0386489	1547	1581	9,5669264		12432,87671	115,5	1	1	1	13,981			0,053		0,05		0,219	0,04	0,02				0,048756	0,165		0,066		0,154	4538	0,002	0,588	0,348	0,096	0,746	0,006	0,008	0,062	0,012	0,019	0,468	0,002	0,003	0,003	0,758	0,0003	0,418	0,094	0,781	0,006	0,009	0,061	0,012	0,016	0,568	0,003	0,036	3,7	54,9	0,5	7,9	0,13	2,8	19,7	4,1	63,8	0,5	5,2	0,1	2,7	23,2
3884	г683863676<	30.11.2070 11:49	Э76ХФ	Р65	14	53,2	27,0333333	53,2		0,287155	0,084781	0,070068	0,134454	0,0383334	1579	1598	11,2009398		12588,90259	113,6	1	1	1	19,863			0,408		0,05		0,293	0,039	0,02				0,048358	0,178		0,108		0,149	5672	0,002	0,557	0,347	0,095	0,717	0,006	0,008	0,066	0,013	0,021	0,439	0,001	0,003	0,004	0,751		0,418	0,094	0,783	0,006	0,009	0,066	0,014	0,014	0,557	0,003	0,037	11,8	49,1	0,8	17	0,64	2,4	20,7	5	63,1	0,6	6	0,11	2,7	23
3885	г683863676=	30.11.2070 13:26	Э76ХФ	Р65	6	41,55	28,2333333	41,55	5,7850467	0,28537	0,10811	0,132997	0,119276	0,0384483	1503	1594	15,700361		14485,0059	113,4	1	1	1	21,745			0,123		0,05		0,284	0,071	0,02				0,048503	0,128		0,209		0,19	6816	0,002	0,552	0,325	0,096	0,681	0,006	0,008	0,066	0,008	0,027	0,479	0,003	0,004	0,003	0,744	0,0001	0,426	0,092	0,799	0,005	0,011	0,064	0,008	0,016	0,581	0,003	0,037	3,6	58,2	0,6	9,6	0,12	2,7	21,4	4,3	65,2	0,4	3,8	0,08	2,8	22,9
3886	г683863676>	30.11.2070 14:17	Э76ХФ	Р65	5	41,8833333	20,8666667	41,8833333		0,296915	0,106403	0,147344	0,116722	0,0405117	1569	1587	17,2858735		11786,26198	112,8	1	1	1	24,133			0,137		0,05		0,298	0,04	0,02				0,051106	0,118		0,232		0,187	4099	0,002	0,537	0,327	0,11	0,656	0,008	0,011	0,086	0,007	0,018	0,468	0,002	0,003	0,003	0,744	0,0001	0,422	0,111	0,786	0,007	0,012	0,085	0,008	0,014	0,562	0,003	0,034	4,9	49,8	0,4	8,7	0,09	2,5	19,5	4,4	63,3	0,6	5,4	0,1	2,7	23,4
3887	г683863676?	30.11.2070 15:10	Э76ХФ	Р65	4	41,8833333	13,8166667	41,8833333	1,983341	0,297965	0,091609	0,097204	0,112727	0,0387345	1620	1588	22,3241544		11681,54403	114,1	1	1	1	31,167			0,263		0,05		0,304	0,042	0,02				0,048864	0,133		0,152		0,161	2690	0,001	0,543	0,345	0,1	0,708	0,006	0,009	0,068	0,011	0,019	0,473	0,002	0,003	0,004	0,761	0,0005	0,423	0,1	0,792	0,005	0,011	0,069	0,012	0,011	0,558	0,003	0,035	4,1	58,2	0,3	13,7	0,09	2,3	25,3	4,9	55,2	1	10,7	0,23	2,4	23,4
3888	г6838636776	30.11.2070 16:11	Э76ХФ	Р65	4	41,3333333	16,15	41,3333333		0,199375	0,095023	0,087966	0,086883	0,0382815	1584	1586	11,1962903		11933,12694	115,2	1	1	1	15,426					0,05		0,182	0,041	0,02				0,048394	0,097		0,138		0,167	3212	0,002	0,599	0,335	0,1	0,699	0,006	0,008	0,064	0,01	0,017	0,486	0,002	0,003	0,003	0,762	0,0004	0,416	0,102	0,785	0,005	0,008	0,065	0,011	0,012	0,562	0,003	0,036	3,6	52,3	0,5	8,5	0,09	2,9	18,3	4,5	60,9	0,7	8,6	0,08	2,7	22,5
3889	г6838636777	30.11.2070 17:06	Э76ХФ	Р65	5	42,7166667	19,6833333	42,7166667		0,12654	0,103558	0,126047	0,081751	0,0366043	1572	1578	9,5366569		11927,85775	112,9	1	1	1	13,55					0,05		0,089	0,041	0,02				0,046405	0,073		0,199		0,182	3913	0,002	0,679	0,334	0,103	0,679	0,007	0,008	0,066	0,009	0,017	0,494	0,002	0,003	0,004	0,755	0,0005	0,419	0,101	0,782	0,006	0,008	0,065	0,009	0,013	0,566	0,003	0,035	5,7	62	0,3	11,8	0,07	2,9	21,3	4,8	62,9	0,9	5,3	0,27	2,7	22,9
3890	г6838636778	30.11.2070 17:58	Э76ХФ	Р65	5	45,1833333	23,7833333	45,1833333		0,30937	0,095592	0,105974	0,113182	0,038316	1562	1584	17,3343472		11834,33777	114	1	1	1	25,963			0,124		0,05		0,317	0,042	0,02				0,048575	0,13		0,166		0,168	4691	0,002	0,553	0,353	0,102	0,718	0,006	0,008	0,066	0,01	0,019	0,485	0,002	0,004	0,003	0,765	0,0003	0,42	0,102	0,775	0,006	0,01	0,066	0,01	0,015	0,562	0,003	0,037	4,2	59,2	0,4	9,2	0,13	2,6	22,5	4,2	55,9	0,4	3,7	0,06	2,8	18,9
3891	г6838636779	30.11.2070 18:49	Э76ХФ	Р65	7	51,7	19,8666667	51,7		0,296835	0,114369	0,133105	0,125135	0,0381448	1570	1599	12,1369727		12328,18792	111,8	1	1	1	20,38			0,16		0,05		0,297	0,042	0,02				0,048358	0,137		0,209		0,201	4082	0,001	0,537	0,32	0,113	0,666	0,007	0,01	0,075	0,009	0,018	0,463	0,001	0,003	0,003	0,757	0,0001	0,419	0,114	0,787	0,006	0,011	0,075	0,01	0,013	0,558	0,002	0,036	4,2	56,6	0,3	12,9	0,1	2,4	23,5	4,2	55,6	0,4	16,1	0,12	2,2	25,1
3892	г683863677:	30.11.2070 20:05	Э76ХФ	Р65	5	40,85	23,35	40,85	3,43101	0,28511	0,112662	0,154527	0,132936	0,0385723	1548	1586	15,0367197		12580,72805	113,3	1	1	1	20,475			0,222		0,05		0,282	0,059	0,02				0,0489	0,14		0,243		0,198	4896	0,001	0,521	0,322	0,098	0,643	0,006	0,009	0,066	0,006	0,019	0,446	0,002	0,003	0,002	0,776	0,0002	0,418	0,1	0,78	0,005	0,011	0,067	0,007	0,014	0,553	0,003	0,035	3,8	55	0,5	13,8	0,14	2,2	25	3,5	53,1	0,9	10,4	0,16	2,2	27
3893	"г683863677;"	30.11.2070 20:56	Э76ХФ	Р65	7	40,8666667	24	40,8666667	3,8329488	0,2985429	0,138267	0,167443	0,154604	0,0395425	1545	1589	14,3207178		12572,5	117,1	1	1	1	19,508		0,01206	0,169		0,05		0,279	0,039	0,02				0,05013	0,168		0,263		0,243	5029	0,001	0,521	0,309	0,101	0,643	0,006	0,009	0,067	0,008	0,02	0,44	0,002	0,004	0,003	0,772	0,0002	0,421	0,104	0,789	0,005	0,01	0,068	0,009	0,014	0,554	0,003	0,037	3	49,1	0,8	14,6	0,27	1,7	28,8	4	57,5	0,9	7,5	0,19	2,2	26
3894	г683863677<	30.11.2070 21:48	Э76ХФ	Р65	6	41,3666667	32,2	41,3666667	4,1074056	0,1958065	0,110386	0,058482	0,117036	0,0389438	1581	1638	11,5759871		12831,0559	114,6	1	1	1	15,962		0,0201	0,148		0,05		0,152	0,069	0,02				0,049371	0,156		0,09		0,194	6886	0,002	0,619	0,331	0,087	0,738	0,005	0,008	0,059	0,013	0,015	0,47	0,002	0,004	0,005	0,75	0,0014	0,425	0,089	0,793	0,005	0,009	0,06	0,014	0,012	0,56	0,003	0,039	3,9	59,8	0,5	12,6	0,11	2,7	22,2	4,2	63,1	0,7	6,4	0,1	2,7	23,1
3895	г683863677=	30.11.2070 22:42	Э76ХФ	Р65	6	42,5166667	23,1333333	42,5166667		0,383285	0,149647	0,139738	0,179414	0,0387435	1576	1613	17,4157585		12371,75793	114,7	1	1	1	24,682			0,085		0,05		0,397	0,041	0,02				0,049117	0,218		0,218		0,263	4770	0,001	0,47	0,297	0,099	0,661	0,005	0,009	0,065	0,009	0,017	0,409	0,001	0,004	0,003	0,77	0,0004	0,421	0,099	0,783	0,005	0,01	0,065	0,01	0,011	0,572	0,003	0,036	4,1	55,1	0,3	11,5	0,11	2,3	24,2	4,4	55,5	0,7	10,4	0,09	2,2	25
3896	г683863677>	30.11.2070 23:39	Э76ХФ	Р65	5	47,6833333	19,1333333	47,6833333	1,6612737	0,28037	0,08535	0,032244	0,119577	0,0372889	1594	1614	10,420952		11458,53659	109,8	1	1	1	16,358			0,094		0,05		0,286		0,02				0,047273	0,171		0,048		0,15	3654	0,001	0,533	0,344	0,089	0,746	0,005	0,007	0,059	0,013	0,018	0,443	0,002	0,005	0,003	0,774	0,0006	0,42	0,091	0,782	0,004	0,008	0,06	0,014	0,013	0,553	0,003	0,038	4	51,6	0,6	17	0,19	2	25,5	4	55,9	0,5	10,8	0,13	2,2	26
3897	г683863677?	01.12.2070 0:32	Э76ХФ	Р65	7	52,1833333	26,5	52,1833333	3,1183673	0,357115	0,112093	0,103938	0,138534	0,0377457	1545	1607	11,5827592		12937,35849	113,2	1	1	1	20,08			0,096		0,05		0,373	0,042	0,02				0,047852	0,17		0,162		0,197	5714	0,002	0,493	0,323	0,11	0,682	0,007	0,008	0,071	0,01	0,022	0,429	0,002	0,003	0,003	0,788	0,0003	0,417	0,107	0,776	0,006	0,01	0,07	0,011	0,013	0,567	0,003	0,036	3,2	44,6	0,8	9,2	0,18	1,7	26,8	4,8	49,6	0,3	6,2	0,05	2,4	21,1
3898	г6838636786	01.12.2070 1:26	Э76ХФ	Р65	14	49,7	21,4	49,7	2,8679597	0,33874	0,141112	0,128985	0,173235	0,0399709	1540	1592	15,7301674		12975,70093	117,4	1	1	1	25,579			0,073		0,05		0,344	0,053	0,02				0,050673	0,213		0,201		0,248	4628	0,001	0,498	0,302	0,104	0,672	0,006	0,009	0,064	0,01	0,019	0,409	0,002	0,003	0,003	0,779	0,0003	0,418	0,103	0,781	0,005	0,01	0,064	0,011	0,013	0,566	0,003	0,037	3,2	45,3	3,1	9,9	0,18	2,3	20	3,7	51,7	0,3	8,9	0,08	2,2	23,3
3899	г6838636787	01.12.2070 2:14	Э76ХФ	Р65	21	45,5666667	20,55	45,5666667	3,4223958	0,32187	0,155906	0,139959	0,157452	0,0388863	1552	1590	9,0032919		12966,42336	115,8	1	1	1	13,675			0,075		0,05		0,32	0,052	0,02				0,049298	0,184		0,219		0,274	4441	0,002	0,525	0,293	0,096	0,664	0,005	0,009	0,064	0,008	0,018	0,436	0,002	0,003	0,003	0,774	0,0002	0,423	0,098	0,785	0,004	0,009	0,064	0,009	0,014	0,564	0,003	0,037	3,7	55,3	0,5	13,5	0,12	2,3	24,3	4,1	59,9	0,8	7,7	0,09	2,5	23,6
3900	г6838636788	01.12.2070 3:02	Э76ХФ	Р65	25	42,9666667	22,85	42,9666667	3,5537634	0,3404115	0,163303	0,180503	0,184084	0,0389722	1536	1591	14,9404189		13320,78775	115,1	1	1	1	21,398		0,0201	0,18		0,05		0,316	0,037	0,02				0,049407	0,208		0,283		0,287	5073	0,001	0,482	0,278	0,093	0,616	0,006	0,009	0,067	0,006	0,018	0,388	0,001	0,003	0,003	0,781	0,0004	0,414	0,092	0,781	0,005	0,011	0,067	0,007	0,01	0,556	0,003	0,034	4,3	51,2	0,6	11,5	0,28	2	25,9	4,9	51,8	0,5	12,1	0,15	2,3	25,2
3901	г6838636789	01.12.2070 3:52	Э76ХФ	Р65	24	47,7833333	18,8166667	47,7833333	2,3387806	0,343295	0,151923	0,169839	0,148782	0,039115	1559	1592	10,6566091		12649,42427	113,9	1	1	1	16,796			0,096		0,05		0,346	0,044	0,02				0,049588	0,158		0,267		0,267	3967	0,001	0,497	0,292	0,108	0,635	0,006	0,009	0,077	0,007	0,02	0,441	0,002	0,002	0,003	0,776	0,0002	0,418	0,105	0,785	0,005	0,011	0,076	0,007	0,012	0,572	0,003	0,036	3,6	54,2	0,3	14,4	0,11	2,1	25,6	3,6	51,9	0,5	13,2	0,13	2,2	25,3
3902	г683863678:	01.12.2070 4:42	Э76ХФ	Р65	28	49,5333333	26,85	49,5333333	3,375967	0,325025	0,164441	0,198737	0,154741	0,0397997	1537	1587	9,298511		12943,01676	115,3	1	1	1	15,092			0,147		0,05		0,32	0,033	0,02				0,050456	0,155		0,313		0,289	5792	0,001	0,539	0,284	0,106	0,619	0,006	0,01	0,075	0,006	0,02	0,434	0,002	0,002	0,002	0,781		0,42	0,105	0,785	0,005	0,01	0,075	0,007	0,015	0,565	0,003	0,036	3,5	53,1	0,5	14,8	0,09	2,2	24,7	4,4	57,7	0,6	10	0,1	2,4	23,9
3903	"г683863678;"	01.12.2070 5:48	Э76ХФ	Р65	18	45,1666667	14,8666667	45,1666667		0,292295	0,148509	0,136761	0,187668	0,0388011	1583	1584	15,5750943		11385,20179	114,2	1	1	1	22,93			0,141		0,05		0,285	0,038	0,02				0,04919	0,232		0,213		0,261	2821	0,001	0,546	0,294	0,102	0,666	0,006	0,01	0,076	0,01	0,02	0,403	0,001	0,003	0,003	0,774	0,0002	0,418	0,102	0,786	0,006	0,011	0,076	0,01	0,012	0,563	0,003	0,037	3,3	52,5	0,8	15,8	0,24	2	25,9	4,3	60,9	0,6	6,2	0,11	2,6	23,1
