Repository: Siella/alloy_building

# Прогнозирование химического состава шлака
Задание по Data science от компании EVRAZ (оптимизация сталеплавильного производства) в рамках хакатона ```</beCoder>```.

Мы реализовали наше решение как простой и лаконичный веб-сервис!
В папке `EDA` результаты анализа данных в рамках отборочного задания, в `modelling` — результаты моделирования целевых показателей химического состава шлака и `сыпуч известь РП`.

File: _data/Исходные данные.txt (part 45 of 78)
оком	t продувка	ПСН гр.	чист расход C	чист расход Cr	чист расход Mn	чист расход Si	чист расход V	температура первая	температура последняя	Ar (интенс.)	N2 (интенс.)	эл. энергия (интенс.)	произв жидкая сталь	произв количество обработок	произв  количество плавок	произв количество плавок (цел)	расход газ Ar	расход газ  N2	расход C пров.	сыпуч известь РП	сыпуч кварцит	сыпуч кокс пыль УСТК	сыпуч  кокс. мелочь (сух.)	сыпуч  кокс. мелочь КМ1	сыпуч  шпат плав.	ферспл CaC2	ферспл FeMo	ферспл FeSi-75	ферспл FeV азот.	ферспл  FeV-80	ферспл  Mn5Si65Al0.5	ферспл  Ni H1 пласт.	ферспл SiMn18	ферспл  ферванит	ферспл  фх850А	эл. энергия	химсталь первый Al_1	химсталь первый C_1	химсталь первый Cr_1	химсталь первый Cu_1	химсталь первый Mn_1	химсталь первый Mo_1	химсталь первый N_1	химсталь первый Ni_1	химсталь первый P_1	химсталь первый S_1	химсталь первый Si_1	химсталь первый Ti_1	химсталь первый V_1	химсталь последний Al	химсталь последний C	химсталь последний Ca	химсталь последний Cr	химсталь последний Cu	химсталь последний Mn	химсталь последний Mo	химсталь последний N	химсталь последний Ni	химсталь последний P	химсталь последний S	химсталь последний Si	химсталь последний Ti	химсталь последний V	химшлак первый Al2O3_1	химшлак первый CaO_1	химшлак первый FeO_1	химшлак первый MgO_1	химшлак первый MnO_1	химшлак первый R_1	химшлак первый SiO2_1	химшлак последний Al2O3	химшлак последний CaO	химшлак последний FeO	химшлак последний MgO	химшлак последний MnO	химшлак последний R	химшлак последний SiO2
3904	г683863678<	01.12.2070 6:39	Э76ХФ	Р65	19	47,3333333	21,4833333	47,3333333	2,3489138	0,3021779	0,146802	0,139551	0,135318	0,0390006	1553	1589	10,7732437		11925,52366	114,6	1	1	1	16,911		0,01206	0,096		0,05		0,283	0,042	0,02				0,049443	0,15		0,219		0,258	4270	0,001	0,512	0,299	0,103	0,668	0,006	0,01	0,069	0,008	0,02	0,451	0,002	0,003	0,003	0,775	0,0002	0,421	0,105	0,786	0,005	0,011	0,071	0,008	0,014	0,565	0,003	0,037	3	43,3	1,4	8,3	0,11	2,3	18,5	3,9	49,9	0,9	8,1	0,08	2,1	25
3905	г683863678=	01.12.2070 7:29	Э76ХФ	Р65	23	47,85	19,8	47,85	3,2043902	0,303495	0,134853	0,144499	0,132137	0,0381732	1557	1578	16,4229416		13106,06061	111,1	1	1	1	25,93			0,148		0,0500001		0,301	0,041	0,02				0,048394	0,143		0,227		0,237	4325	0,001	0,548	0,297	0,128	0,651	0,007	0,008	0,08	0,007	0,021	0,439	0,001	0,002	0,003	0,776	0,0002	0,414	0,127	0,783	0,006	0,01	0,08	0,008	0,012	0,561	0,003	0,036	4,2	49,2	0,4	13,3	0,13	2,1	23,5	4	48,8	1	10,4	0,23	2,2	22
3906	г683863678>	01.12.2070 8:22	Э76ХФ	Р65	25	45,2	21,7666667	45,2	3,7443609	0,36653	0,145664	0,191285	0,157885	0,0396853	1560	1576	10,9447236		13335,98775	112,7	1	1	1	16,335			0,187		0,05		0,375	0,038	0,02				0,050311	0,163		0,301		0,256	4838	0,001	0,497	0,294	0,116	0,622	0,007	0,008	0,071	0,007	0,021	0,433	0,002	0,002	0,003	0,771	0,0003	0,418	0,117	0,792	0,006	0,009	0,071	0,008	0,014	0,575	0,003	0,037	3,1	55,4	0,3	11,3	0,06	2	27,6	3,4	57,7	0,4	10,1	0,07	2,1	27
3907	г683863678?	01.12.2070 9:24	Э76ХФ	Р65	17	46,1833333	21,1166667	46,1833333	2,917689	0,29769	0,172976	0,191028	0,177894	0,0400844	1580	1579	13,969865		11888,23994	114,7	1	1	1	21,273			0,234		0,05		0,285	0,038	0,02				0,050817	0,194		0,3		0,304	4184	0,001	0,535	0,274	0,114	0,623	0,006	0,007	0,071	0,007	0,019	0,413	0,002	0,003	0,003	0,763	0,0004	0,416	0,113	0,782	0,005	0,009	0,072	0,008	0,012	0,551	0,003	0,037	3,7	50,9	0,4	14,1	0,18	2	25,8	3,3	58	0,4	8,6	0,07	2,1	27,3
3908	г6838636796	01.12.2070 10:14	Э76ХФ	Р65	22	40,7	24,0666667	40,7	4,5344743	0,275295	0,145095	0,151759	0,118577	0,0398122	1541	1576	11,6070774		13327,97784	114,4	1	1	1	15,489			0,144		0,05		0,264	0,041	0,02				0,050456	0,119		0,239		0,255	5346	0,002	0,525	0,297	0,126	0,658	0,005	0,009	0,079	0,008	0,019	0,459	0,002	0,002	0,002	0,766	0,0002	0,418	0,125	0,785	0,005	0,01	0,079	0,008	0,015	0,544	0,003	0,036	3,7	56,7	1,1	13,4	0,11	2,4	23,3	3,6	56,8	0,6	10,7	0,18	2,2	26,4
3909	г6838636797	01.12.2070 11:05	Э76ХФ	Р65	14	53,0333333	25,4833333	53,0333333	5,2604909	0,196645	0,102989	0,067144	0,111632	0,0373881	1523	1575	10,301309		13771,35383	114,6	1	1	1	17,269			0,084		0,05		0,178	0,041	0,02				0,047237	0,144		0,104		0,181	5849	0,002	0,629	0,333	0,123	0,738	0,006	0,007	0,074	0,011	0,018	0,475	0,002	0,003	0,003	0,76	0,0004	0,417	0,119	0,788	0,005	0,008	0,074	0,011	0,015	0,561	0,003	0,035	2,9	66,4	0,4	10,1	0,09	3,2	20,7	3,7	59,2	0,6	6,8	0,15	2,3	26
3910	г6838636798	01.12.2070 11:59	Э76ХФ	Р65	20	41,2166667	18,0166667	41,2166667	3,796518	0,288585	0,122335	0,090962	0,113611	0,0396779	1576	1579	14,5997534		12838,11286	113,1	1	1	1	19,734			0,157		0,05		0,287	0,039	0,02				0,05013	0,137		0,142		0,215	3855	0,001	0,539	0,315	0,139	0,71	0,006	0,006	0,083	0,011	0,018	0,473	0,002	0,003	0,003	0,753	0,0002	0,419	0,137	0,793	0,005	0,008	0,083	0,012	0,015	0,557	0,002	0,037	3,5	59,9	0,4	8	0,09	2,4	25,4	3,7	57,5	0,8	11,5	0,22	2,2	26,7
3911	г6838636799	01.12.2070 12:48	Э76ХФ	Р65	20	42,1666667	20,7166667	42,1666667	3,8986637	0,296595	0,105265	0,066239	0,096487	0,0395639	1574	1591	9,2568379		12306,03379	110,9	1	1	1	13,011			0,168		0,05		0,301	0,042	0,02				0,049986	0,121		0,103		0,185	4249	0,002	0,543	0,326	0,108	0,726	0,005	0,007	0,072	0,011	0,017	0,481	0,002	0,003	0,003	0,756	0,0004	0,416	0,107	0,786	0,005	0,009	0,072	0,011	0,011	0,567	0,003	0,038	3,2	47	0,7	9	0,09	2,5	19	4,1	53,5	0,3	7,6	0,06	2,6	20,2
3912	г683863679:	01.12.2070 13:40	Э76ХФ	Р65	23	42,5166667	20,8333333	42,5166667	3,5589552	0,347588	0,14794	0,146962	0,163901	0,0405652	1582	1584	12,0269475		12628,8	115	1	1	1	16,811		0,034371	0,154		0,05		0,312	0,041	0,02				0,051251	0,191		0,23		0,26	4385	0,001	0,494	0,295	0,099	0,653	0,005	0,007	0,065	0,009	0,016	0,418	0,002	0,002	0,002	0,762	0,0003	0,419	0,098	0,786	0,005	0,01	0,066	0,01	0,012	0,561	0,003	0,038	3,7	54,8	0,5	14	0,11	2,2	25,2	4,3	57,4	0,4	8,9	0,07	2,6	22,2
3913	"г683863679;"	01.12.2070 14:32	Э76ХФ	Р65	20	45,3333333	22,9666667	45,3333333	3,9410664	0,3039445	0,124611	0,089824	0,119777	0,0401077	1558	1576	10,7411029		12882,14804	113,7	1	1	1	16,231		0,003015	0,157		0,05		0,302	0,052	0,02				0,050673	0,147		0,14		0,219	4931	0,001	0,536	0,315	0,091	0,709	0,005	0,007	0,058	0,009	0,016	0,461	0,002	0,003	0,002	0,759	0,0001	0,42	0,089	0,791	0,004	0,011	0,058	0,009	0,013	0,556	0,003	0,038	2,7	60	0,4	9,4	0,12	2,3	25,9	4	56,9	0,5	10,6	0,11	2,3	25,1
3914	г683863679<	01.12.2070 15:23	Э76ХФ	Р65	23	41,6833333	23,5166667	41,6833333	5,8719479	0,3288621	0,149647	0,135861	0,138843	0,0395924	1581	1631	10,3099172		14420,41106	112,1	1	1	1	14,179		0,039396	0,226		0,05		0,283	0,041	0,02				0,050022	0,157		0,213		0,263	5652	0,002	0,506	0,292	0,083	0,668	0,004	0,01	0,056	0,009	0,017	0,465	0,002	0,003	0,003	0,756	0,0003	0,42	0,087	0,789	0,004	0,011	0,057	0,01	0,014	0,545	0,003	0,038	3,7	58,9	0,6	9,1	0,11	2,5	23,3	3,6	58,8	0,7	8	0,17	2,3	25,7
3915	г683863679=	01.12.2070 16:13	Э76ХФ	Р65	21	49,8666667	28,5666667	49,8666667	4,0928678	0,2719771	0,127456	0,068001	0,124173	0,0397927	1541	1605	10,789133		13083,08051	112,7	1	1	1	17,871		0,005427	0,159		0,05		0,26	0,091	0,02				0,050275	0,163		0,105		0,224	6229	0,002	0,55	0,314	0,087	0,732	0,005	0,008	0,062	0,01	0,017	0,466	0,002	0,004	0,003	0,755	0,0006	0,423	0,088	0,792	0,005	0,01	0,063	0,012	0,012	0,552	0,003	0,036	3,3	63,1	0,4	8,8	0,11	2,5	24,9	3,7	55,2	0,8	9,7	0,16	2,1	27
3916	г683863679>	01.12.2070 17:03	Э76ХФ	Р65	35	44,5333333	24,6	44,5333333	3,8747178	0,4069799	0,153061	0,136058	0,115579	0,0402794	1559	1591	9,8283456		12987,80488	113,9	1	1	1	14,505		0,029145	0,191		0,05		0,391	0,074	0,02				0,05089	0,121		0,214		0,269	5325	0,001	0,424	0,289	0,078	0,667	0,004	0,009	0,054	0,007	0,013	0,462	0,001	0,002	0,002	0,759	0,0002	0,416	0,075	0,785	0,004	0,012	0,054	0,008	0,01	0,564	0,003	0,037	3,2	61,6	0,2	8,9	0,11	2,5	24,3	3,3	57,3	0,7	9,9	0,13	2,1	26,7
3917	г683863679?	01.12.2070 18:09	Э76ХФ	Р65	24	48,5333333	27,6333333	48,5333333	4,7862917	0,381085	0,146233	0,161247	0,090081	0,0403079	1535	1589	11,649157		13737,75633	114,6	1	1	1	18,616			0,222		0,05		0,394	0,114	0,02				0,050926	0,071		0,255		0,257	6327	0,001	0,422	0,3	0,099	0,645	0,006	0,01	0,064	0,007	0,016	0,484	0,002	0,002	0,003	0,76	0,0001	0,424	0,097	0,791	0,005	0,013	0,064	0,008	0,012	0,564	0,003	0,035	3,5	61,1	0,8	8,2	0,1	2,7	22,4	3,6	56,9	0,6	12,6	0,17	2,1	26,6
3918	г68386367:6	01.12.2070 18:59	Э76ХФ	Р65	29	45,0333333	19,1666667	45,0333333	3,5946364	0,371725	0,143957	0,133129	0,126437	0,0407084	1577	1584	10,5681148		12625,04348	113,9	1	1	1	15,541			0,199		0,05		0,384	0,063	0,02				0,051432	0,139		0,209		0,253	4033	0,002	0,458	0,299	0,082	0,669	0,005	0,008	0,06	0,008	0,013	0,451	0,001	0,002	0,003	0,766	0,0002	0,421	0,079	0,787	0,004	0,013	0,06	0,009	0,013	0,564	0,003	0,036	2,8	52	0,5	8,7	0,12	2,4	21,5	3,5	50,5	0,7	6,5	0,1	2,6	19,6
3919	г68386367:7	01.12.2070 19:55	Э76ХФ	Р65	25	44,85	19,8833333	44,85	3,5308575	0,447185	0,151923	0,150249	0,104562	0,0396779	1543	1573	9,5118834		12598,4912	115,8	1	1	1	14,141			0,063		0,05		0,475	0,04	0,02				0,05013	0,098		0,237		0,267	4175	0,002	0,392	0,294	0,101	0,652	0,006	0,01	0,067	0,008	0,017	0,462	0,001	0,002	0,003	0,781	0,0001	0,419	0,1	0,783	0,005	0,012	0,066	0,008	0,016	0,562	0,003	0,035	3,4	52,6	0,8	7,8	0,09	2,8	18,6	4,9	54,4	0,7	4,6	0,07	2,7	20,4
3920	г68386367:8	01.12.2070 20:49	Э76ХФ	Р65	23	42,85	25,3	42,85		0,37522	0,166148	0,189199	0,112622	0,0416535	1537	1577	13,3786438		12334,38735	114,6	1	1	1	19,072			0,104		0,05		0,382	0,041	0,02				0,052626	0,094		0,299		0,292	5201	0,002	0,429	0,278	0,099	0,622	0,006	0,011	0,062	0,007	0,018	0,459	0,001	0,002	0,003	0,775	0,0001	0,417	0,097	0,785	0,005	0,012	0,062	0,008	0,013	0,56	0,003	0,036	4,3	59,8	0,8	11,5	0,11	2,6	22,8	4,8	57,8	0,8	5,1	0,09	2,6	22,3
3921	г68386367:9	01.12.2070 21:40	Э76ХФ	Р65	21	46,6833333	25,1333333	46,6833333		0,354525	0,148509	0,182347	0,148316	0,0383901	1539	1574	9,035709		12597,61273	114	1	1	1	13,664			0,158		0,05		0,36	0,042	0,02				0,048503	0,152		0,287		0,261	5277	0,001	0,469	0,29	0,104	0,614	0,007	0,01	0,064	0,006	0,018	0,428	0,002	0,002	0,003	0,778	0,0002	0,415	0,101	0,784	0,006	0,01	0,063	0,006	0,016	0,572	0,003	0,036	3,4	55,3	0,6	12,8	0,22	2,3	24,4	3	49	0,5	11,3	0,19	2,2	22,5
3922	г68386367::	01.12.2070 22:30	Э76ХФ	Р65	24	43,2	16,5166667	43,2		0,3662	0,126318	0,11943	0,164145	0,0393922	1581	1585	12,1617847		12529,16246	115,3	1	1	1	17,415			0,137		0,05		0,381	0,041	0,02				0,049769	0,203		0,186		0,222	3449	0,002	0,473	0,315	0,099	0,677	0,006	0,011	0,062	0,009	0,017	0,418	0,001	0,003	0,003	0,776	0,0004	0,421	0,1	0,788	0,005	0,011	0,061	0,009	0,014	0,56	0,003	0,036	3,8	54,4	0,4	15,6	0,31	2,2	25,1	4,3	57,5	0,3	9,1	0,06	2,2	25,8
3923	"г68386367:;"	01.12.2070 23:24	Э76ХФ	Р65	19	52,8666667	26,25	52,8666667	4,3483029	0,28251	0,08535	0,048154	0,099962	0,0394207	1534	1577	8,657899		12555,42857	115,6	1	1	1	14,995			0,127		0,05		0,288	0,083	0,02				0,049805	0,134		0,074		0,15	5493	0,002	0,525	0,347	0,102	0,749	0,006	0,009	0,064	0,012	0,017	0,478	0,002	0,003	0,003	0,76	0,0002	0,417	0,102	0,786	0,005	0,011	0,065	0,012	0,015	0,549	0,003	0,035	3	64,8	0,1	7,6	0,05	2,8	22,8	4,7	59,5	1	4,4	0,09	2,8	21,3
3924	г68386367:<	02.12.2070 0:16	Э76ХФ	Р65	25	43,8666667	17,6833333	43,8666667	2,3430657	0,35568	0,103558	0,098426	0,111118	0,0388761	1580	1585	11,5689721		11906,1263	114,5	1	1	1	16,82			0,106		0,05		0,373	0,042	0,02				0,049117	0,13		0,154		0,182	3509	0,002	0,477	0,335	0,104	0,697	0,006	0,009	0,067	0,009	0,017	0,475	0,002	0,003	0,003	0,754	0,0001	0,421	0,103	0,787	0,006	0,01	0,067	0,01	0,015	0,566	0,003	0,036	3,8	51,7	0,6	11	0,1	2,7	19,3	4,4	55,8	0,5	7,7	0,09	2,1	27
3925	г68386367:=	02.12.2070 1:16	Э76ХФ	Р65	14	46,5333333	21,6166667	46,5333333		0,29577	0,087626	0,04698	0,104175	0,0387906	1554	1581	10,1546802		12590,28527	114,5	1	1	1	15,61			0,105		0,05		0,304	0,04	0,02				0,049009	0,141		0,072		0,154	4536	0,002	0,487	0,346	0,106	0,747	0,006	0,008	0,064	0,013	0,017	0,482	0,002	0,003	0,003	0,777	0,0002	0,418	0,105	0,788	0,005	0,011	0,064	0,014	0,018	0,559	0,003	0,035	3,8	60,4	0,5	8,7	0,07	2,9	20,7	4,3	58,5	0,4	8,7	0,07	2,2	26,6
3926	г68386367:>	02.12.2070 2:06	Э76ХФ	Р65	16	47,6666667	18,6	47,6666667		0,284155	0,104127	0,062441	0,094153	0,0386759	1572	1581	14,2513879		12229,03226	113	1	1	1	22,248			0,074		0,05		0,286	0,042	0,02				0,048864	0,119		0,097		0,183	3791	0,002	0,491	0,332	0,099	0,729	0,006	0,008	0,066	0,01	0,016	0,478	0,002	0,003	0,003	0,754	0,0001	0,422	0,097	0,787	0,006	0,011	0,066	0,01	0,013	0,562	0,003	0,035	3,4	62,2	0,2	9	0,09	2,7	23,5	3,4	55,4	0,6	7	0,11	2,8	18,7
3927	г68386367:?	02.12.2070 3:02	Э76ХФ	Р65	14	46,2166667	17,9	46,2166667	3	0,30902	0,111524	0,096527	0,109951	0,0388761	1588	1586	10,5852792		11728,49162	114,5	1	1	1	16,219					0,05		0,314	0,041	0,02				0,049117	0,129		0,151		0,196	3499	0,002	0,509	0,327	0,097	0,706	0,007	0,009	0,069	0,011	0,017	0,468	0,002	0,002	0,003	0,772	0,0002	0,419	0,096	0,787	0,006	0,01	0,068	0,011	0,011	0,566	0,003	0,036	3,6	45,7	1,2	7	0,1	3,1	14,8	4,2	58,7	0,4	8,7	0,13	2,2	26,2
3928	"г68386367;6"	02.12.2070 3:55	Э76ХФ	Р65	14	176,8	56,05	176,8	2,8907605	0,34069	0,092178	0,064181	0,188548	0,0392314	1571	1579	6,6296928		12225,86976	116	2	1	1	38,85			0,189		0,05		0,358	0,071	0,02				0,049552	0,264		0,097		0,162	11421	0,002	0,482	0,341	0,101	0,73	0,007	0,01	0,068	0,01	0,017	0,456	0,002	0,003	0,003	0,784	0,0005	0,416	0,102	0,782	0,007	0,011	0,07	0,011	0,013	0,556	0,002	0,036	3,2	60,9	0,2	9,3	0,08	2,6	23,7	4	55,8	0,5	12,1	0,17	2,2	26,4
3929	"г68386367;7"	02.12.2070 4:46	Э76ХФ	Р65	20	131,1	30,5	131,1		0,25214					1572	1591	6,0875723		12517,37705	115,1	1	1	1	26,601			0,091		0,02		0,294	0,041	0,02										6363	0,002	0,474	0,333	0,1	0,713	0,006	0,009	0,075	0,009	0,016	0,473	0,002	0,002	0,003	0,762	0,0002	0,417	0,1	0,779	0,005	0,011	0,077	0,01	0,011	0,541	0,002	0,035	3,9	61,6	0,5	8	0,07	2,8	21,9	3,6	49,8	1	6,1	0,32	2,2	23,1
3930	"г68386367;8"	02.12.2070 10:23	Э76ХФ	Р65	8	70,2333333	28,15	70,2333333	2,7510587	0,3585	0,110386	0,155252	0,138316	0,0379795	1616	1600	9,9422876		11584,36945	109,7	1	1	1	23,276			0,237		0,05		0,373	0,052	0,02				0,047815	0,148		0,244		0,194	5435	0,001	0,464	0,321	0,103	0,645	0,006	0,011	0,075	0,008	0,019	0,443	0,001	0,002	0,002	0,759	0,0004	0,417	0,101	0,786	0,005	0,012	0,074	0,01	0,013	0,559	0,002	0,036	2,9	48,3	0,7	31,8	0,16	2	24,6	4,3	56,4	0,3	12,5	0,15	2,2	26,3
3931	"г68386367;9"	02.12.2070 11:17	Э76ХФ	Р65	33	41,7166667	22,3666667	41,7166667	3	0,297255	0,096161	0,079203	0,120759	0,0395887	1546	1577	11,739193		13367,21311	113,9	1	1	1	16,324			0,079		0,05		0,303	0,053	0,02				0,049841	0,153		0,123		0,169	4983	0,002	0,499	0,338	0,086	0,713	0,005	0,009	0,064	0,008	0,017	0,462	0,002	0,002	0,002	0,762	0,0001	0,42	0,084	0,789	0,005	0,009	0,064	0,009	0,012	0,556	0,003	0,037	3,4	58,1	1,1	11,3	0,3	2,3	25,7	4,4	49,5	1	9,7	0,14	2,2	22,6
3932	"г68386367;:"	02.12.2070 12:15	Э76ХФ	Р65	23	42,55	18,25	42,55	2,7172939	0,263845	0,104127	0,060626	0,097543	0,0402496	1581	1583	13,6829612		11852,05479	115,9	1	1	1	19,407			0,078		0,05		0,261	0,079	0,02				0,050673	0,125		0,094		0,183	3605	0,002	0,534	0,334	0,082	0,734	0,007	0,007	0,058	0,012	0,018	0,478	0,002	0,003	0,003	0,767	0,0001	0,42	0,08	0,785	0,006	0,009	0,058	0,013	0,014	0,562	0,003	0,037	4,6	57,6	0,5	19,9	0,13	2,9	20,1	6,7	51,6	0,9	32,4	0,07	2,7	18,8
3933	"г68386367;;"	02.12.2070 13:07	Э76ХФ	Р65	22	41,2166667	22,4666667	41,2166667	3,5783972	0,220455	0,069987	0,001104	0,059892	0,0380946	1546	1579	12,9752161		12650,74184	109	1	1	1	15,008					0,3			0,094	0,02				0,04796	0,092				0,123	4737	0,002	0,575	0,362	0,083	0,841	0,006	0,008	0,055	0,014	0,014	0,511	0,003	0,004	0,004	0,79	0,0004	0,423	0,082	0,837	0,005	0,009	0,055	0,014	0,013	0,571	0,004	0,038	3,7	61,1	0,5	11,4	0,18	2,9	21	4,6	63,2	0,5	4,9	0,1	2,7	23,6
3934	"г68386367;<"	02.12.2070 14:01	Э76ХФ	Р65	18	40,7	18,2	40,7	3,5218045	0,21881	0,13087	0,072661	0,105368	0,0403639	1557	1580	12,044226		12827,47253	116,4	1	1	1	16,34			0,078		0,05		0,2	0,08	0,02				0,050817	0,132		0,113		0,23	3891	0,002	0,578	0,311	0,081	0,722	0,005	0,009	0,057	0,01	0,014	0,475	0,002	0,003	0,003	0,766	0,0002	0,42	0,082	0,788	0,004	0,01	0,059	0,011	0,012	0,568	0,003	0,037	3,5	64	0,1	7,7	0,08	2,8	23,2	4,5	62,3	0,7	6,5	0,05	2,8	22
3935	"г68386367;="	02.12.2070 14:55	Э76ХФ	Р65	16	42,6833333	16,6666667	42,6833333	1,7131783	0,34556	0,13087	0,110305	0,11048	0,0389278	1599	1592	10,8730964		11800,8	111,7	1	1	1	15,47			0,078		0,05		0,355	0,054	0,02				0,049009	0,124		0,173		0,23	3278	0,002	0,474	0,304	0,093	0,69	0,005	0,009	0,058	0,01	0,018	0,469	0,002	0,002	0,002	0,756	0,0001	0,418	0,093	0,789	0,004	0,011	0,059	0,011	0,015	0,569	0,003	0,037	2,5	58,9	0,2	12,2	0,08	2,3	25,8	3,4	54,4	0,6	9	0,07	2,6	21,3
3936	"г68386367;>"	02.12.2070 15:48	Э76ХФ	Р65	15	44,8333333	16,3166667	44,8333333	1,7602191	0,213825	0,129163	0,051083	0,089104	0,0394163	1589	1582	10,3991822		11976,71093	113,9	1	1	1	15,541			0,096		0,05		0,195	0,08	0,02				0,049624	0,116		0,079		0,227	3257	0,002	0,593	0,313	0,073	0,746	0,004	0,008	0,057	0,013	0,014	0,493	0,003	0,003	0,003	0,768	0,0003	0,419	0,073	0,787	0,003	0,009	0,057	0,013	0,008	0,566	0,003	0,037	3,7	62	0,8	8,7	0,07	2,9	21,5	4,3	61,4	0,7	6,7	0,06	2,8	22,1
3937	"г68386367;?"	02.12.2070 16:42	Э76ХФ	Р65	16	41,0333333	18,4333333	41,0333333	2,6660293	0,26218	0,13656	0,085061	0,099043	0,0399334	1567	1574	10,9330626		12577,21519	115,1	1	1	1	14,954			0,052		0,05		0,252	0,08	0,02				0,050275	0,117		0,133		0,24	3864	0,002	0,538	0,301	0,078	0,709	0,005	0,009	0,066	0,011	0,016	0,478	0,002	0,003	0,003	0,773	0,0002	0,414	0,077	0,782	0,004	0,01	0,066	0,012	0,012	0,565	0,003	0,036	3,4	64,3	0,2	8,4	0,07	2,9	22,5	4,6	62,5	0,5	5,5	0,1	2,6	23,7
3938	г68386367<6	02.12.2070 17:38	Э76ХФ	Р65	10	42,3333333	17,65	42,3333333	2,56875	0,38386	0,14225	0,140365	0,111575	0,0393592	1586	1572	6,9930709		12557,50708	113,5	1	1	1	9,868			0,078		0,05		0,399	0,053	0,02				0,049552	0,113		0,221		0,25	3694	0,001	0,433	0,303	0,092	0,665	0,006	0,01	0,065	0,008	0,017	0,462	0,002	0,003	0,003	0,775	0,0003	0,421	0,091	0,786	0,005	0,012	0,065	0,009	0,014	0,576	0,003	0,037	3,4	49,3	0,7	6,3	0,09	2,9	17,2	5,2	56,2	0,9	5,9	0,06	2,5	22,2
3939	г68386367<7	02.12.2070 18:29	Э76ХФ	Р65	11	42,2166667	17,3666667	42,2166667	2	0,30526	0,124042	0,097797	0,110946	0,0396459	1581	1581	9,9671536		12033,39731	114,8	1	1	1	14,026			0,052		0,05		0,307	0,052	0,02				0,049913	0,13		0,153		0,218	3483	0,002	0,498	0,319	0,08	0,704	0,006	0,008	0,06	0,011	0,015	0,469	0,002	0,003	0,003	0,757	0,0003	0,419	0,078	0,788	0,005	0,011	0,06	0,012	0,012	0,56	0,003	0,036	3,8	64,1	0,2	8,2	0,08	2,8	22,7	5	57,1	0,7	14,5	0,11	2,4	24
3940	г68386367<8	02.12.2070 19:23	Э76ХФ	Р65	8	46,2166667	22,3333333	46,2166667	2,6401961	0,285585	0,117783	0,119092	0,077906	0,0386403	1568	1583	13,6069016		12608,0597	111,7	1	1	1	20,811			0,137		0,05		0,283	0,097	0,02				0,048647	0,07		0,188		0,207	4693	0,002	0,512	0,317	0,082	0,686	0,005	0,009	0,062	0,008	0,013	0,499	0,002	0,002	0,003	0,767	0,0002	0,416	0,081	0,791	0,004	0,01	0,062	0,008	0,009	0,573	0,003	0,036	2,9	63,8	0,6	12,3	0,08	3,1	20,4	2,6	60	0,4	9,1	0,07	2,2	26,8
3941	г68386367<9	02.12.2070 20:32	Э76ХФ	Р65	6	39,8666667	23,1666667	39,8666667	4,7829787	0,37856	0,145664	0,186695	0,112585	0,0401344	1542	1579	12,3304752		13493,52518	113,8	1	1	1	16,218			0,159		0,05		0,39	0,096	0,02				0,050528	0,095		0,295		0,256	5210	0,002	0,441	0,299	0,096	0,625	0,005	0,01	0,062	0,007	0,018	0,468	0,002	0,002	0,003	0,759	0,0002	0,424	0,098	0,803	0,004	0,01	0,063	0,008	0,012	0,555	0,003	0,037	3,4	62,3	0,3	7	0,08	2,7	22,8	3,9	57,3	0,6	5,6	0,09	2,8	19,9
3942	г68386367<:	02.12.2070 21:30	Э76ХФ	Р65	5	43,5333333	25,6666667	43,5333333	5,4385368	0,3906013	0,175252	0,217504	0,120362	0,0395601	1549	1592	9,5833072		13822,5974	115,3	1	1	1	13,587		0,015276	0,147		0,05		0,38	0,073	0,02				0,049805	0,094		0,344		0,308	5913	0,002	0,437	0,276	0,084	0,602	0,005	0,009	0,054	0,006	0,016	0,463	0,002	0,002	0,003	0,763	0,0002	0,42	0,084	0,792	0,004	0,012	0,055	0,008	0,011	0,56	0,003	0,036	3,6	63,5	0,2	7	0,06	2,8	22,6	4,8	53,9	0,8	13,9	0,12	2,2	24,7
3943	"г68386367<;"	02.12.2070 22:22	Э76ХФ	Р65	5	45,5333333	22,9333333	45,5333333	4,5575604	0,344215	0,123473	0,102385	0,088235	0,0403639	1568	1596	9,7536404		13029,06977	112,2	1	1	1	14,178			0,147		0,05		0,355	0,09	0,02				0,050817	0,093		0,161		0,217	4980	0,002	0,457	0,322	0,106	0,698	0,006	0,009	0,064	0,011	0,017	0,487	0,002	0,003	0,003	0,782	0,0002	0,426	0,105	0,789	0,005	0,011	0,064	0,012	0,014	0,565	0,003	0,038	3,5	64,9	0,3	7,4	0,08	3,1	21,1	4,9	55,2	0,6	13,9	0,11	2,4	23,1
3944	г68386367<<	02.12.2070 23:17	Э76ХФ	Р65	5	45,5333333	21,1666667	45,5333333	4,7687617	0,357925	0,139405	0,128025	0,121155	0,0418008	1574	1595	9,7275168		13436,22047	115,2	1	1	1	14,494			0,159		0,05		0,368	0,093	0,02				0,052626	0,133		0,201		0,245	4740	0,002	0,495	0,304	0,102	0,681	0,006	0,01	0,064	0,01	0,017	0,469	0,002	0,002	0,003	0,749	0,0003	0,417	0,101	0,788	0,005	0,012	0,065	0,01	0,011	0,555	0,003	0,037	3,6	63,5	0,7	8	0,11	3	21,2	4,2	62,5	1	6,8	0,11	2,7	22,9
3945	г68386367<=	03.12.2070 0:33	Э76ХФ	Р65	6	39,8833333	19,85	39,8833333	3,3114013	0,31647	0,134284	0,147188	0,108259	0,0388413	1583	1596	12,3254492		12592,44332	112	1	1	1	16,386			0,086		0,05		0,317	0,096	0,02				0,0489	0,105		0,232		0,236	4166	0,002	0,518	0,304	0,093	0,658	0,005	0,008	0,062	0,01	0,018	0,476	0,002	0,003	0,004	0,754	0,0006	0,418	0,092	0,793	0,005	0,01	0,062	0,011	0,015	0,573	0,004	0,037	3,2	63,6	0,4	7,8	0,1	2,9	22	3,6	63,4	0,2	5,1	0,05	2,8	22,9
3946	г68386367<>	03.12.2070 1:23	Э76ХФ	Р65	4	41,8666667	19,8166667	41,8666667	3,4812325	0,397825	0,153061	0,197628	0,128529	0,0400772	1598	1596	14,121258		12262,40538	115,4	1	1	1	19,707			0,145		0,05		0,412	0,079	0,02				0,050456	0,115		0,312		0,269	4050	0,002	0,448	0,29	0,094	0,618	0,007	0,012	0,075	0,008	0,018	0,463	0,001	0,002	0,003	0,774	0,0004	0,42	0,1	0,798	0,007	0,013	0,076	0,008	0,012	0,564	0,003	0,036	3,2	49,6	0,4	7,4	0,09	2,9	17,1	4,7	56,4	0,6	13	0,1	2,4	23,7
3947	г68386367<?	03.12.2070 2:15	Э76ХФ	Р65	8	43,85	26,7333333	43,85	4,2177795	0,2868127	0,126318	0,127713	0,104229	0,0398762	1580	1632	12,4509245		13349,62594	113,8	1	1	1	17,957		0,007236	0,253		0,05		0,274	0,079	0,02				0,050203	0,107		0,201		0,222	5948	0,002	0,518	0,315	0,097	0,682	0,008	0,008	0,081	0,011	0,015	0,484	0,002	0,003	0,004	0,758	0,0005	0,422	0,096	0,796	0,007	0,011	0,081	0,012	0,01	0,554	0,003	0,038	3,5	54	0,4	9,9	0,06	3	18,1	4,5	58,4	0,3	11	0,07	2,7	20,2
3948	г68386367=6	03.12.2070 3:07	Э76ХФ	Р65	7	47,3833333	27,9833333	47,3833333	2,5396992	0,34868	0,120628	0,07783	0,080225	0,0395601	1568	1602	9,0336174		12090,76831	113,2	1	1	1	13,839			0,072		0,05		0,362	0,124	0,02				0,049805	0,091		0,122		0,212	5639	0,002	0,503	0,32	0,102	0,73	0,007	0,008	0,079	0,014	0,017	0,497	0,002	0,003	0,003	0,763	0,0002	0,42	0,099	0,794	0,006	0,011	0,078	0,013	0,012	0,574	0,004	0,037	3,3	64,5	1,1	7,4	0,07	3,4	19,2	4,7	60,9	0,5	11,2	0,07	2,8	21,2
3949	г68386367=7	03.12.2070 3:57	Э76ХФ	Р65	13	46,3666667	26,8833333	46,3666667	5,0728963	0,2678922	0,121766	0,099924	0,124482	0,0399917	1538	1593	10,8847592		13953,62678	116,1	1	1	1	16,823		0,010251	0,171		0,05		0,249	0,105	0,02				0,050347	0,15		0,156		0,214	6252	0,002	0,537	0,321	0,101	0,711	0,007	0,009	0,07	0,011	0,015	0,476	0,002	0,003	0,003	0,75	0,0003	0,421	0,101	0,792	0,006	0,011	0,07	0,012	0,011	0,551	0,003	0,037	3,6	66	0,3	7,3	0,05	3,2	20,7	4,3	58,7	0,6	12	0,11	2,5	23,9
3950	г68386367=8	03.12.2070 4:48	Э76ХФ	Р65	14	49,5333333	19,95	49,5333333		0,3841802	0,132577	0,12579	0,10176	0,0392786	1599	1599	13,2874743		12929,32331	112,1	1	1	1	21,57		0,004824	0,125		0,05		0,396	0,073	0,02				0,049407	0,104		0,198		0,233	4299	0,001	0,458	0,308	0,097	0,679	0,01	0,009	0,1	0,008	0,014	0,473	0,002	0,002	0,003	0,763	0,0001	0,421	0,097	0,791	0,009	0,011	0,1	0,009	0,011	0,575	0,003	0,037	3	63,5	0,1	7,2	0,07	2,7	23,2	4,5	56,8	0,5	13,2	0,13	2,3	24,6
3951	г68386367=9	03.12.2070 5:50	Э76ХФ	Р65	13	47,5166667	24,05	47,5166667	3,9051546	0,450345	0,167855	0,226245	0,153195	0,0403137	1593	1601	9,6221198		13324,74012	118,1	1	1	1	15,08			0,252		0,05		0,473	0,074	0,02				0,050709	0,141		0,357		0,295	5341	0,001	0,433	0,281	0,099	0,601	0,009	0,009	0,085	0,007	0,015	0,435	0,001	0,002	0,003	0,75	0,0003	0,417	0,097	0,797	0,008	0,011	0,085	0,009	0,012	0,568	0,003	0,036	5,8	54	0,5	30,1	0,11	2,8	19,3	8	53,9	0,6	16,1	0,07	2,7	19,6
3952	г68386367=:	03.12.2070 6:41	Э76ХФ	Р65	17	47,8833333	20,8333333	47,8833333	3,8016777	0,4005516	0,142819	0,138848	0,110749	0,0410323	1590	1587	12,8629427		12876,48	117,8	1	1	1	20,277		0,042411	0,198		0,05		0,369	0,058	0,02				0,051613	0,111		0,22		0,251	4471	0,002	0,441	0,303	0,114	0,67	0,006	0,009	0,079	0,01	0,017	0,469	0,002	0,002	0,004	0,756	0,0004	0,417	0,111	0,783	0,006	0,012	0,079	0,011	0,011	0,557	0,003	0,037	4	62,9	0,2	8,5	0,07	2,7	23	5,9	58,3	0,7	10,1	0,08	2,7	21,6
3953	"г68386367=;"	03.12.2070 7:32	Э76ХФ	Р65	22	294,0833333	67,5833333	251	3,2363989	0,43056	0,149078	0,150933	0,193809	0,0388183	1571	1636	4,8434407		13278,71763	113,9	1	1	1	40,51			0,292		0,05		0,455	0,052	0,02				0,048828	0,234		0,237		0,262	14957	0,002	0,438	0,292	0,089	0,661	0,006	0,01	0,068	0,008	0,014	0,423	0,002	0,002	0,003	0,767		0,421	0,091	0,809	0,006	0,013	0,068	0,01	0,01	0,591	0,003	0,037	4	55,5	1,8	5,6	0,52	2,1	26,2	3,4	56,6	0,4	8,4	0,13	2,1	27
3954	г68386367=<	03.12.2070 11:57	Э76ХФ	Р65																																																																																
3955	г68386367==	03.12.2070 12:30	Э76ХФ	Р65	62	80,5666667	33,6666667	80,5666667	1,8488523	0,67455	0,154768	0,360172	0,379981	0,038761	1580	1597	6,8971613		11938,81188	114,7	1	1	1	18,425					0,05		0,747	0,182	0,02				0,048756	0,431		0,568		0,272	6699	0,002	0,249	0,291	0,11	0,479	0,007	0,007	0,08	0,007	0,013	0,243	0,001	0,002	0,005	0,765		0,424	0,11	0,804	0,007	0,012	0,08	0,01	0,006	0,597	0,003	0,037	2,8	66,3	4,2	5	0,81	3,3	19,9	4,4	59,1	0,2	4,3	0,11	2,2	26,6
3956	г68386367=>	03.12.2070 14:48	Э76ХФ	Р65	15	47,1666667	22,8666667	47,1666667	2	0,36643	0,09104	0,086945	0,095585	0,0400545	1586	1596	7,016753		10957,4344	118,5	1	1	1	10,913			0,063		0,05		0,389	0,117	0,02				0,050383	0,11		0,137		0,16	4176	0,002	0,483	0,344	0,096	0,71	0,006	0,011	0,07	0,013	0,016	0,482	0,002	0,003	0,003	0,758	0,0002	0,415	0,096	0,777	0,005	0,011	0,071	0,014	0,011	0,557	0,003	0,037	3,6	55,3	0,7	4,7	0,09	2,9	18,9	4,5	58,7	0,6	6,4	0,13	2,3	25,5
3957	г68386367=?	03.12.2070 15:39	Э76ХФ	Р65	18	42,1833333	26,6666667	42,1833333	2,6731172	0,28025	0,111524	0,083302	0,134071	0,0386171	1560	1588	12,0565157		12145,5	113	1	1	1	16,782			0,17		0,05		0,279	0,107	0,02				0,048575	0,171		0,13		0,196	5398	0,001	0,503	0,321	0,09	0,699	0,007	0,012	0,07	0,011	0,016	0,437	0,001	0,004	0,003	0,776	0,0007	0,416	0,091	0,779	0,006	0,011	0,071	0,012	0,012	0,556	0,003	0,038	3,1	43,1	1,3	6,8	0,31	2,6	16,8	3,4	59,9	0,4	4,6	0,11	2,6	22,6
3958	г68386367>6	03.12.2070 16:26	Э76ХФ	Р65	23	45,3666667	23,9666667	45,3666667	3,1904993	0,3378272	0,124042	0,097631	0,068138	0,0389908	1532	1586	7,8685525		12772,73992	115,1	1	1	1	11,899		0,01608	0,141		0,05		0,328	0,119	0,02				0,049045	0,063		0,155		0,218	5102	0,002	0,479	0,312	0,097	0,698	0,009	0,014	0,098	0,01	0,014	0,506	0,002	0,003	0,003	0,751	0,0001	0,415	0,098	0,778	0,008	0,01	0,099	0,011	0,01	0,554	0,003	0,036	3,4	65,2	0,6	10,5	0,09	3,2	20,3	4,3	56,8	1	9,4	0,22	2,3	24,3
3959	г68386367>7	03.12.2070 17:15	Э76ХФ	Р65	29	47,55	21,1833333	47,55	2,4039155	0,3136917	0,130301	0,084445	0,094885	0,0389908	1553	1586	9,8784765		11864,9882	115,9	1	1	1	15,49		0,019095	0,118		0,05		0,294	0,076	0,02				0,049045	0,11		0,133		0,229	4189	0,002	0,498	0,313	0,087	0,711	0,007	0,009	0,066	0,012	0,013	0,485	0,002	0,003	0,004	0,759	0,0003	0,42	0,087	0,781	0,006	0,01	0,067	0,013	0,011	0,564	0,003	0,036	3,4	56,9	0,4	7,4	0,11	2,9	19,8	4,1	61,1	0,3	4,5	0,08	2,6	23,8
3960	г68386367>8	03.12.2070 18:05	Э76ХФ	Р65	34	42,5333333	24,45	42,5333333	3,4589316	0,392385	0,124611	0,133436	0,087878	0,0391633	1543	1588	9,9126959		12851,53374	115,5	1	1	1	14,054					0,05		0,413	0,076	0,02				0,049262	0,078		0,212		0,219	5237	0,002	0,446	0,312	0,086	0,669	0,01	0,01	0,104	0,008	0,012	0,477	0,002	0,002	0,003	0,762	0,0002	0,413	0,086	0,782	0,009	0,013	0,104	0,008	0,007	0,554	0,003	0,035	3,5	61,7	0,3	10,7	0,14	2,8	22,3	5	59,4	0,8	5,7	0,09	2,6	23,2
3961	г68386367>9	03.12.2070 18:56	Э76ХФ	Р65	40	45,7	13,6666667	45,7	2,1780523	0,390835	0,133715	0,119	0,114275	0,0404289	1567	1578	8,3048593		11296,09756	118,9	1	1	1	12,628					0,05		0,41		0,02				0,050854	0,125		0,188		0,235	2573	0,002	0,425	0,311	0,093	0,689	0,008	0,01	0,074	0,012	0,016	0,468	0,002	0,003	0,003	0,764	0,0001	0,416	0,096	0,782	0,007	0,011	0,074	0,013	0,014	0,557	0,003	0,036	3,5	56	0,8	8,6	0,1	3	18,7	4,2	59,3	1	8,9	0,21	2,4	25
3962	г68386367>:	03.12.2070 19:48	Э76ХФ	Р65	43	41,5333333	18,9833333	41,5333333	2,7212367	0,39772	0,10811	0,124241	0,095018	0,0388469	1571	1580	12,3204655		11893,59087	111,5	1	1	1	17,057			0,052		0,05		0,423	0,051	0,02				0,048864	0,093		0,197		0,19	3763	0,002	0,437	0,325	0,105	0,676	0,007	0,009	0,084	0,01	0,015	0,476	0,002	0,002	0,003	0,76	0,0004	0,417	0,106	0,788	0,006	0,011	0,084	0,011	0,012	0,573	0,003	0,037	3,6	61,4	0,4	7,6	0,12	2,5	24,2	4,1	54	0,5	3,8	0,06	2,8	19,1
3963	"г68386367>;"	03.12.2070 20:39	Э76ХФ	Р65	41	46,7	20,2	46,7	2,6202028	0,419175	0,137129	0,154431	0,181188	0,0397095	1569	1570	8,7860814		12359,40594	114,7	1	1	1	13,677			0,174		0,05		0,443	0,052	0,02				0,049949	0,213		0,243		0,241	4161	0,002	0,416	0,306	0,119	0,653	0,009	0,008	0,08	0,01	0,018	0,461	0,001	0,002	0,003	0,765	0,0002	0,417	0,118	0,786	0,008	0,01	0,08	0,011	0,012	0,567	0,003	0,036	4,3	55,9	0,7	10,8	0,11	2,7	20,9	4,9	53,2	0,9	6,4	0,09	2,6	20,4
3964	г68386367><	03.12.2070 21:28	Э76ХФ	Р65	47	44,7	20,6666667	44,7	2,6458797	0,421425	0,134853	0,158663	0,140924	0,0397389	1568	1575	10,4912752		12774,19355	115,5	1	1	1	15,632			0,096		0,05		0,446	0,051	0,02				0,049986	0,149		0,251		0,237	4400	0,001	0,453	0,309	0,126	0,642	0,011	0,009	0,109	0,01	0,018	0,439	0,001	0,002	0,002	0,686		0,412	0,124	0,781	0,01	0,01	0,109	0,01	0,014	0,558	0,003	0,036	2,9	58,4	0,5	11	0,12	2,2	26,3	3,9	59,1	0,7	5,9	0,15	2,2	27
3965	г68386367>=	03.12.2070 22:18	Э76ХФ	Р65	51	41,6833333	23,7	41,6833333	2	0,40068	0,151354	0,166825	0,111475	0,0404289	1543	1576	9,564974		12949,36709	116,4	1	1	1	13,29			0,097		0,05		0,417	0,03	0,02				0,050854	0,1		0,265		0,266	5115	0,001	0,424	0,296	0,113	0,633	0,007	0,009	0,072	0,009	0,017	0,461	0,002	0,003	0,003	0,775	0,0001	0,419	0,112	0,779	0,006	0,011	0,071	0,01	0,013	0,567	0,003	0,037	3,9	53,2	0,4	10,8	0,14	2,6	20,4	4,1	54,4	0,8	12,2	0,21	2,2	26,9
3966	г68386367>>	03.12.2070 23:14	Э76ХФ	Р65	47	40,55	19,5666667	40,55	2,9768069	0,34905	0,116076	0,084902	0,085946	0,0401411	1555	1578	8,134402		12741,05622	116,4	1	1	1	10,995			0,024		0,05		0,363	0,052	0,02				0,050492	0,096		0,134		0,204	4155	0,002	0,46	0,322	0,092	0,717	0,007	0,008	0,08	0,013	0,016	0,484	0,002	0,003	0,003	0,771	0,0001	0,414	0,091	0,783	0,007	0,01	0,08	0,013	0,013	0,564	0,003	0,037	3,6	60,5	1,1	12,9	0,12	2,7	22,1	4,8	55,4	0,9	4,9	0,09	2,8	19,6
3967	г68386367>?	04.12.2070 0:05	Э76ХФ	Р65	45	42,3833333	18,7	42,3833333	2,6210826	0,16485	0,104696	0,000984	0,053382	0,0386744	1554	1585	9,7573732		12670,58824	111,4	1	1	1	13,785					0,05		0,141	0,08	0,02				0,048647	0,082				0,184	3949	0,003	0,634	0,332	0,097	0,784	0,007	0,007	0,065	0,017	0,013	0,521	0,003	0,005	0,004	0,768	0,0004	0,419	0,096	0,779	0,006	0,007	0,065	0,017	0,01	0,565	0,003	0,038	3,8	61,4	1,9	9	0,18	3	20,7	3,9	63,2	0,7	4,3	0,08	2,8	21,9
3968	г68386367?6	04.12.2070 0:55	Э76ХФ	Р65	47	43,8666667	16,5	43,8666667	2,1382453	0,347475	0,120059	0,093471	0,112308	0,0399972	1586	1579	9,4424772		11756,36364	115,8	1	1	1	13,807			0,063		0,05		0,36	0,063	0,02				0,050311	0,133		0,147		0,211	3233	0,002	0,457	0,318	0,104	0,702	0,01	0,008	0,092	0,01	0,014	0,456	0,002	0,003	0,003	0,762	0,0002	0,416	0,104	0,784	0,01	0,01	0,093	0,011	0,01	0,556	0,003	0,037	3,8	59,6	0,6	10,8	0,12	2,7	22,4	4,2	51,3	0,7	5,7	0,09	2,6	19,4
3969	г68386367?7	04.12.2070 1:50	Э76ХФ	Р65	48	41,85	20,4833333	41,85	2	0,34348	0,126318	0,11632	0,10381	0,0398534	1550	1576	16,0157706		13336,6965	115,2	1	1	1	22,342			0,158		0,05		0,353	0,053	0,02				0,05013	0,11		0,184		0,222	4553	0,002	0,462	0,314	0,103	0,679	0,007	0,008	0,071	0,01	0,015	0,465	0,002	0,003	0,004	0,775	0,0003	0,417	0,104	0,784	0,006	0,01	0,072	0,011	0,009	0,552	0,003	0,037	3,3	60,4	0,3	9,1	0,14	2,5	24,2	3,4	56,3	1	7,8	0,21	2,2	25,9
3970	г68386367?8	04.12.2070 2:40	Э76ХФ	Р65	50	45,4166667	18,8666667	45,4166667	2,7526116	0,32115	0,12518	0,081861	0,089628	0,0400545	1563	1571	8,7124104		12765,37102	115,7	1	1	1	13,163			0,08		0,05		0,327	0,051	0,02				0,050383	0,103		0,129		0,22	4014	0,002	0,511	0,318	0,104	0,715	0,006	0,008	0,067	0,013	0,015	0,481	0,002	0,003	0,003	0,76	0,0003	0,422	0,107	0,789	0,006	0,01	0,068	0,015	0,014	0,555	0,003	0,036	4	60,8	0,4	8,3	0,1	2,6	23,5	4,6	61,1	0,7	5,8	0,06	2,7	22,7
3971	г68386367?9	04.12.2070 3:30	Э76ХФ	Р65	54	43,0166667	16,1833333	43,0166667	2,5984655	0,387949	0,142577	0,140478	0,132594	0,0394797	1582	1576	7,7042232		12142,12152	115,2	1	1	1	11,047					0,05		0,404	0,04	0,02				0,04966	0,144		0,222		0,251	3275	0,002	0,442	0,301	0,102	0,664	0,006	0,009	0,067	0,01	0,016	0,449	0,002	0,003	0,003	0,763	0,0002	0,417	0,101	0,781	0,005	0,01	0,067	0,011	0,013	0,565	0,003	0,036	3,4	40,9	0,6	8,7	0,12	2,5	16,7	4,3	58,8	0,6	9,5	0,09	2,3	25,7
3972	г68386367?:	04.12.2070 4:39	Э76ХФ	Р65	39	46,8833333	22,0333333	46,8833333	2	0,367108	0,119412	0,090359	0,078407	0,0380423	1552	1582	12,4910256		12534,64448	110,6	1	1	1	19,486					0,287		0,18	0,038	0,02				0,047852	0,082		0,143		0,214	4603	0,002	0,422	0,312	0,102	0,703	0,007	0,009	0,087	0,01	0,017	0,481	0,002	0,003	0,003	0,799	0,0002	0,418	0,102	0,791	0,006	0,01	0,088	0,011	0,014	0,57	0,003	0,036	3,5	57,7	1	9,6	0,13	2,8	20,7	4,1	59,1	0,7	8,5	0,09	2,3	26
3973	"г68386367?;"	04.12.2070 5:29	Э76ХФ	Р65	45	43,7166667	17,2166667	43,7166667	2	0,337284	0,121086	0,108459	0,115857	0,0391919	1581	1579	10,0828822		12333,39787	115,6	1	1	1	14,693			0,058		0,05		0,347	0,052	0,02				0,049298	0,132		0,171		0,217	3539	0,002	0,45	0,317	0,098	0,694	0,007	0,008	0,068	0,012	0,015	0,466	0,002	0,003	0,003	0,753	0,0002	0,418	0,098	0,788	0,006	0,009	0,068	0,013	0,011	0,563	0,003	0,036	3,6	61	0,4	8,3	0,12	2,5	24,3	4,3	63	0,8	3,9	0,09	2,5	25,2
3974	г68386367?<	04.12.2070 6:25	09Г2С	Швеллер 40У (12 категория)																																																																																
3975	г68386367?=	04.12.2070 7:26	09Г2С	Швеллер 40У (12 категория)	6	72,8666667	32,5833333	72,8666667	3,6820858	0,01138		0,358085	0,27018		1643	1691	10,1736975		13969,10486	111,1	1	1	1	24,626			0,73								0,05			0,205		0,569			7586	0,004	0,073	0,05	0,104	1,348		0,01	0,08	0,011	0,016	0,495	0,001	0,003	0,021	0,084		0,054	0,107	1,664	0,005	0,011	0,082	0,012	0,005	0,699	0,002	0,003	10,9	47,4	2,9	15,9	1,2	2,2	21,3	3,6	55,8	1	8	0,16	2,1	26,4
3976	г68386367?>	04.12.2070 8:26	С345	Швеллер 40У																																																																																
3977	г68386367??	04.12.2070 9:30	С345	Швеллер 40У	17	22,1833333	9,1833333	22,1833333	2			0,002472	0,148966		1673	1676	15,7569444		12851,54265	106,6	1	1	1	11,345			0,128								0,02			0,206					1967	0,001	0,064	0,045	0,101	1,209	0,005	0,01	0,086	0,014	0,019	0,303	0,001	0,002	0,025	0,071		0,048	0,101	1,41	0,005	0,01	0,084	0,015	0,008	0,597	0,002	0,003	9,9	43,5	2	19,5	3	1,9	23,1	4,5	57,6	0,9	9,4	0,19	2,3	25
3978	г6838636866	04.12.2070 15:52	Э76	Рельсы трамвайные	7	76,8666667	36,7166667	76,8666667	2,3066943	0,59123		0,297678	0,160419		1577	1635	7,442528		11935,72401	113,4	1	1	1	18,842			0,255		0,05		0,675	0,04	0,02					0,119		0,474			7304	0,001	0,266	0,04	0,111	0,502	0,006	0,015	0,072	0,009	0,024	0,14	0	0,001	0,002	0,753	0,0002	0,043	0,11	0,812	0,006	0,012	0,071	0,011	0,016	0,265	0,001	0,003	5,2	47,7	2,3	16,1	5,1	2	23,3	4,3	57,6	0,8	10,9	0,29	2,3	25,6
3979	г6838636867	04.12.2070 16:48	Э76	Рельсы трамвайные	34	52,0333333	25,65	52,0333333		0,48543		0,179375	0,050225		1578	1593	8,914342		12954,38596	111,3	1	1	1	15,09			0,192		0,05		0,549	0,042	0,02							0,287			5538	0,001	0,375	0,08	0,099	0,649	0,008	0,007	0,071	0,01	0,02	0,206	0,001	0,002	0,004	0,748	0,0001	0,08	0,097	0,812	0,007	0,01	0,07	0,011	0,012	0,265	0,002	0,002	6,4	49,2	0,7	17,2	0,87	2,1	23,1	9,2	50	0,6	9,5	0,17	2,5	19,7
3980	г6838636868	04.12.2070 17:45	Э76	Рельсы трамвайные	32	59,3833333	31,2166667	59,3833333		0,51115		0,173125	0,048475		1576	1600	25,8607083		12020,50187	115,9	1	1	1	51,118			0,32		0,05		0,581	0,04	0,02							0,277			6254	0,001	0,357	0,109	0,101	0,668	0,008	0,007	0,099	0,014	0,023	0,219	0,001	0,002	0,003	0,748	0,0002	0,109	0,102	0,811	0,007	0,009	0,099	0,015	0,015	0,26	0,002	0,002	7,1	46,9	1	14,4	0,55	2,4	19,5	7,9	59,5	0,7	10,1	0,11	2,8	20,9
3981	г6838636869	04.12.2070 18:45	Э76	Рельсы трамвайные	32	49,7	22,7333333	49,7	3	0,49034		0,20625	0,05775		1602	1605	16,1609756		12027,27273	116,1	1	1	1	26,504			0,32		0,05		0,554	0,041	0,02							0,33			4557	0,001	0,359	0,092	0,105	0,629	0,007	0,008	0,082	0,009	0,017	0,2	0,001	0,001	0,002	0,773	0,0002	0,096	0,109	0,823	0,008	0,011	0,082	0,01	0,011	0,242	0,001	0,003	7,5	50,1	2	16,2	0,76	2,2	23	7,7	58	0,7	10,5	0,15	2,8	20,8
3982	г683863686:	04.12.2070 19:34	Э76ХФ	Р65	40	50,2333333	33,8833333	50,2333333	3,7692011	0,327916	0,074214	0,046741	0,073318	0,0429014	1514	1591	9,176435		12430,89031	115,1	1	1	1	15,187					0,05		0,355	0,062	0,02				0,053964	0,093		0,073		0,133	7020	0,002	0,468	0,366	0,097	0,727	0,006	0,008	0,086	0,009	0,015	0,49	0,002	0,003	0,003	0,797	0,0003	0,429	0,098	0,773	0,006	0,01	0,087	0,01	0,011	0,538	0,003	0,039	4,5	60,7	0,8	11,8	0,16	2,7	22,4	7,3	59,1	0,8	9,4	0,23	2,7	21,6
3983	"г683863686;"	04.12.2070 20:23	Э76ХФ	Р65	50	44,6833333	30,1666667	44,6833333	4,199476	0,326592	0,075888	0,056994	0,056112	0,0392786	1513	1588	14,0610499		12822,76243	115,1	1	1	1	20,908					0,05		0,344	0,113	0,02				0,049407	0,062		0,09		0,136	6447	0,002	0,489	0,355	0,092	0,731	0,011	0,008	0,124	0,01	0,015	0,504	0,003	0,004	0,003	0,765	0,0003	0,415	0,094	0,779	0,011	0,01	0,125	0,012	0,01	0,553	0,004	0,036	3,7	47,3	1,1	7,3	0,17	2,9	16,3	9,4	55,9	0,9	10,3	0,1	2,6	21,8
3984	г683863686<	04.12.2070 21:15	Э76ХФ	Р65	50	45,0166667	24,3	45,0166667	3,3123317	0,3426985	0,123876	0,140239	0,085897	0,0382721	1536	1581	10,7696174		12155,55556	112,8	1	1	1	15,951		0,008844	0,063		0,05		0,35	0,051	0,02				0,048141	0,072		0,223		0,222	4923	0,002	0,449	0,309	0,121	0,649	0,006	0,008	0,08	0,007	0,015	0,484	0,002	0,002	0,003	0,779	0,0002	0,414	0,121	0,774	0,005	0,01	0,08	0,008	0,009	0,549	0,003	0,034	5,9	56,6	0,5	11,8	0,16	2,5	22,4	5,6	48	0,8	9	0,19	2,4	19,7
3985	г683863686=	04.12.2070 22:08	Э76ХФ	Р65																																																																																
3986	г683863686>	04.12.2070 23:01	Э76ХФ	Р65	28	57,85	35,1833333	57,85	3,0564455	0,299082	0,120528	0,131897	0,105581	0,0393938	1523	1579	7,332962		11463,38228	116,4	1	1	1	13,898					0,05		0,299	0,062	0,02				0,049552	0,106		0,209		0,216	6722	0,002	0,524	0,311	0,11	0,659	0,006	0,01	0,094	0,009	0,014	0,466	0,002	0,003	0,003	0,768	0,0003	0,415	0,11	0,783	0,006	0,012	0,094	0,01	0,009	0,561	0,003	0,036	6	57,6	0,7	10,9	0,18	2,6	22,4	6,4	56,7	0,9	6,5	0,09	2,6	21,6
3987	г683863686?	04.12.2070 23:54	Э76ХФ	Р65	40	45,35	28,9833333	45,35	4,0900256	0,316978	0,097092	0,090034	0,094507	0,039595	1516	1576	7,2623494		12644,50834	116,9	1	1	1	10,716					0,05		0,327	0,074	0,02				0,049805	0,107		0,142		0,174	6108	0,002	0,506	0,337	0,109	0,705	0,01	0,011	0,088	0,014	0,017	0,471	0,002	0,003	0,003	0,758	0,0002	0,417	0,108	0,777	0,009	0,011	0,087	0,014	0,014	0,548	0,003	0,036	3,7	59,2	0,7	6,1	0,08	2,9	20,5	4,8	61,4	1	4,8	0,15	2,8	22,2
3988	г6838636876	05.12.2070 0:46	Э76ХФ	Р65	45	41,5333333	23,2333333	41,5333333	3,8125	0,347484	0,118296	0,16156	0,12943	0,0401411	1526	1578	10,1734085		12587,08752	117,5	1	1	1	14,028					0,05		0,358	0,063	0,02				0,050492	0,13		0,256		0,212	4874	0,002	0,465	0,317	0,113	0,644	0,007	0,009	0,082	0,009	0,016	0,456	0,002	0,002	0,003	0,768	0,0007	0,414	0,113	0,783	0,006	0,012	0,081	0,01	0,011	0,56	0,003	0,037	4	53,1	0,5	7,1	0,16	2,9	18,6	4,7	50,8	1	7,4	0,16	2,4	20,9
3989	г6838636877	05.12.2070 1:38	Э76ХФ	Р65	42	40,7	19,0333333	40,7	2,355948	0,392654	0,135036	0,154109	0,096257	0,0394225	1561	1577	13,763145		11190,89317	115	1	1	1	18,672					0,05		0,411		0,02				0,049588	0,082		0,245		0,242	3550	0,002	0,425	0,302	0,093	0,645	0,009	0,01	0,088	0,008	0,015	0,462	0,002	0,002	0,003	0,766	0,0001	0,418	0,094	0,781	0,009	0,011	0,088	0,009	0,013	0,562	0,003	0,035	4,6	56,3	0,9	11	0,19	2,6	21,7	5,5	57	0,4	9,7	0,1	2,6	22,3
3990	г6838636878	05.12.2070 2:32	Э76ХФ	Р65	36	44,85	25,1166667	44,85	2,5523614	0,310964	0,123876	0,158988	0,124824	0,0393938	1539	1582	22,1598946		11757,92966	116,8	1	1	1	32,692			0,042		0,05		0,312	0,063	0,02				0,049552	0,124		0,252		0,222	4922	0,002	0,497	0,318	0,091	0,646	0,01	0,009	0,087	0,007	0,012	0,449	0,002	0,003	0,003	0,757	0,0002	0,42	0,091	0,78	0,009	0,01	0,086	0,008	0,008	0,559	0,003	0,035	5	51,7	0,8	12,8	0,25	2,3	22,1	8,3	50,8	0,6	8,7	0,08	2,5	20,1
3991	г6838636879	05.12.2070 3:22	Э76ХФ	Р65	39	44,2	23,3833333	44,2	3,3411897	0,381376	0,124434	0,154601	0,122948	0,0395664	1541	1578	10,6513889		12301,06914	116,6	1	1	1	15,338					0,05		0,399		0,02				0,049769	0,123		0,245		0,223	4794	0,002	0,452	0,316	0,09	0,651	0,014	0,009	0,119	0,008	0,015	0,46	0,002	0,003	0,003	0,762	0,0001	0,416	0,089	0,776	0,013	0,011	0,118	0,009	0,013	0,566	0,003	0,036	5,6	57,8	0,5	9,1	0,08	2,5	22,9	5,8	53,1	1	5,5	0,1	2,4	21,7
