Repository: Siella/alloy_building

# Прогнозирование химического состава шлака
Задание по Data science от компании EVRAZ (оптимизация сталеплавильного производства) в рамках хакатона ```</beCoder>```.

Мы реализовали наше решение как простой и лаконичный веб-сервис!
В папке `EDA` результаты анализа данных в рамках отборочного задания, в `modelling` — результаты моделирования целевых показателей химического состава шлака и `сыпуч известь РП`.

File: _data/Исходные данные.txt (part 46 of 78)
оком	t продувка	ПСН гр.	чист расход C	чист расход Cr	чист расход Mn	чист расход Si	чист расход V	температура первая	температура последняя	Ar (интенс.)	N2 (интенс.)	эл. энергия (интенс.)	произв жидкая сталь	произв количество обработок	произв  количество плавок	произв количество плавок (цел)	расход газ Ar	расход газ  N2	расход C пров.	сыпуч известь РП	сыпуч кварцит	сыпуч кокс пыль УСТК	сыпуч  кокс. мелочь (сух.)	сыпуч  кокс. мелочь КМ1	сыпуч  шпат плав.	ферспл CaC2	ферспл FeMo	ферспл FeSi-75	ферспл FeV азот.	ферспл  FeV-80	ферспл  Mn5Si65Al0.5	ферспл  Ni H1 пласт.	ферспл SiMn18	ферспл  ферванит	ферспл  фх850А	эл. энергия	химсталь первый Al_1	химсталь первый C_1	химсталь первый Cr_1	химсталь первый Cu_1	химсталь первый Mn_1	химсталь первый Mo_1	химсталь первый N_1	химсталь первый Ni_1	химсталь первый P_1	химсталь первый S_1	химсталь первый Si_1	химсталь первый Ti_1	химсталь первый V_1	химсталь последний Al	химсталь последний C	химсталь последний Ca	химсталь последний Cr	химсталь последний Cu	химсталь последний Mn	химсталь последний Mo	химсталь последний N	химсталь последний Ni	химсталь последний P	химсталь последний S	химсталь последний Si	химсталь последний Ti	химсталь последний V	химшлак первый Al2O3_1	химшлак первый CaO_1	химшлак первый FeO_1	химшлак первый MgO_1	химшлак первый MnO_1	химшлак первый R_1	химшлак первый SiO2_1	химшлак последний Al2O3	химшлак последний CaO	химшлак последний FeO	химшлак последний MgO	химшлак последний MnO	химшлак последний R	химшлак последний SiO2
3992	г683863687:	05.12.2070 4:10	Э76ХФ	Р65	43	48,55	29,55	48,55	3,9050214	0,3067168	0,107694	0,094049	0,076202	0,039595	1494	1577	10,0920292		13167,51269	115	1	1	1	16,108		0,018291			0,194		0,166	0,051	0,02				0,049805	0,077		0,149		0,193	6485	0,002	0,502	0,331	0,092	0,709	0,008	0,009	0,081	0,009	0,015	0,502	0,002	0,003	0,003	0,775	0,0002	0,419	0,092	0,78	0,007	0,01	0,081	0,009	0,013	0,545	0,003	0,037	2,8	49,3	0,8	4,6	0,2	3,2	15,2	5,3	60	0,9	5,8	0,1	2,6	22,7
3993	"г683863687;"	05.12.2070 5:01	Э76ХФ	Р65	50	48,05	19,35	48,05		0,450882	0,128898	0,161247	0,146181	0,0398247	1562	1580	8,0801987		11218,60465	117,5	1	1	1	12,65					0,177		0,374		0,02				0,050094	0,156		0,255		0,231	3618	0,001	0,37	0,31	0,085	0,642	0,014	0,009	0,093	0,009	0,016	0,435	0,001	0,002	0,002	0,767	0,0001	0,414	0,084	0,778	0,013	0,012	0,093	0,01	0,015	0,571	0,003	0,036	3,9	51,4	0,6	13	0,1	2,2	23,5	6,2	55,8	0,6	11,3	0,09	2,4	23,7
3994	г683863687<	05.12.2070 5:51	Э76ХФ	Р65	54	46,2166667	22,8833333	46,2166667	2	0,3873273	0,092628	0,146488	0,121324	0,039048	1542	1579	9,1674267		11945,81209	114,3	1	1	1	14,072		0,015477	0,03		0,05		0,394		0,02				0,049117	0,124		0,232		0,166	4556	0,002	0,439	0,34	0,099	0,649	0,006	0,01	0,096	0,009	0,017	0,454	0,001	0,003	0,003	0,763	0,0002	0,418	0,102	0,776	0,006	0,01	0,097	0,01	0,014	0,568	0,003	0,037	4	49,2	0,7	10,9	0,15	2,3	21,7	4,6	54,7	0,8	8,1	0,09	2,2	25,1
3995	г683863687=	05.12.2070 6:43	Э76ХФ	Р65	56	45,4	20,1833333	45,4	2,8072888	0,383622	0,123318	0,154528	0,152719	0,0395664	1558	1580	14,5445891		11201,32122	116,8	1	1	1	21,728			0,086		0,05		0,402		0,02				0,049769	0,169		0,244		0,221	3768	0,002	0,444	0,319	0,086	0,663	0,013	0,007	0,098	0,008	0,015	0,439	0,001	0,003	0,003	0,756	0,0002	0,422	0,089	0,801	0,012	0,011	0,102	0,011	0,016	0,558	0,003	0,035	4,5	55,3	1	15	0,27	2,6	21,1	5,8	57,8	0,8	7,5	0,13	2,2	26,5
3996	г683863687>	05.12.2070 7:34	Э76ХФ	Р65																																																																																
3997	г683863687?	05.12.2070 8:25	Э76ХФ	Р65	53	42,0166667	20,9666667	42,0166667	3,666089	0,4008409	0,130572	0,188519	0,141512	0,0408312	1571	1585	11,5190004		12545,62798	116,2	1	1	1	16,133		0,018117	0,085		0,05		0,399	0,052	0,02				0,05136	0,137		0,299		0,234	4384	0,002	0,435	0,312	0,095	0,63	0,012	0,009	0,092	0,008	0,016	0,448	0,002	0,002	0,003	0,76	0,0004	0,42	0,095	0,788	0,011	0,011	0,092	0,009	0,013	0,565	0,003	0,037	4	57,2	0,3	13,6	0,08	2,3	25,4	4,4	57,6	0,5	10,9	0,13	2,2	25,7
3998	г6838636886	05.12.2070 9:55	Э76ХФ	Р65	15	47,5166667	21,2166667	47,5166667	3,0887661	0,410672	0,145638	0,213627	0,154371	0,0397675	1591	1592	6,7330278		12932,28594	113,3	1	1	1	10,612			0,22		0,05		0,429	0,053	0,02				0,050022	0,146		0,339		0,261	4573	0,001	0,428	0,295	0,101	0,602	0,007	0,008	0,07	0,007	0,018	0,437	0,002	0,002	0,003	0,75	0,0005	0,418	0,101	0,787	0,006	0,01	0,07	0,008	0,015	0,56	0,003	0,036	3	58,3	0,2	12,2	0,09	2,2	26,6	3,1	58,3	0,3	11,2	0,11	2,2	26,7
3999	г6838636887	05.12.2070 13:43	Э76ХФ	Р65	11	89,05	34,3	82,5333333	3,7808106	0,4047226	0,129456	0,167305	0,137515	0,039048	1624	1637	8,4533198		12456,55977	110,4	1	1	1	23,094		0,020496	0,222		0,05		0,402	0,065	0,02				0,049117	0,14		0,265		0,232	7121	0,001	0,465	0,307	0,104	0,633	0,006	0,008	0,074	0,01	0,021	0,443	0,001	0,002	0,003	0,784		0,419	0,108	0,788	0,006	0,011	0,076	0,011	0,01	0,552	0,003	0,037	3,1	57,5	0,3	16	0,09	2,2	26,2	3,8	57,8	0,5	11,7	0,06	2,6	22,5
4000	г6838636888	05.12.2070 14:45	Э76ХФ	Р65																																																																																
4001	г6838636889	05.12.2070 15:53	Э76ХФ	Р65	14	60,8666667	28,4833333	60,8666667	3,3600248	0,389342	0,141732	0,145946	0,159383	0,0403995	1590	1591	9,0517968		11876,41896	114,7	1	1	1	18,262		0,006771	0,127		0,05		0,398	0,051	0,02				0,050817	0,183		0,23		0,254	5638	0,002	0,478	0,3	0,099	0,656	0,011	0,009	0,097	0,009	0,018	0,448	0,001	0,002	0,003	0,78	0,0003	0,425	0,101	0,801	0,011	0,012	0,097	0,011	0,012	0,587	0,003	0,038	3,6	59,1	0,4	11,2	0,09	2,4	24,9	3,9	57,4	0,7	11,2	0,16	2,2	25,8
4002	г683863688:	05.12.2070 16:43	Э76ХФ	Р65	32	48,55	19,0666667	48,55		0,391868	0,133362	0,138182	0,142961	0,0399282	1583	1599	13,5639547		14843,70629	113	1	1	1	21,951			0,111		0,05		0,411	0,077	0,02				0,050492	0,161		0,218		0,239	4717	0,002	0,468	0,307	0,093	0,669	0,007	0,009	0,139	0,009	0,015	0,446	0,002	0,003	0,003	0,767	0,0003	0,419	0,091	0,79	0,006	0,011	0,137	0,01	0,01	0,566	0,003	0,038	3,7	54,3	0,7	14,5	0,17	2,1	26	4,2	55,2	0,8	14,1	0,17	2,1	26
4003	"г683863688;"	05.12.2070 17:36	Э76ХФ	Р65	38	48,35	25,15	48,35	3,5218295	0,453092	0,167958	0,2218	0,15925	0,0406183	1573	1594	13,8961737		12522,46521	117,7	1	1	1	22,396			0,256		0,05		0,477	0,053	0,02				0,051396	0,15		0,352		0,301	5249	0,001	0,419	0,281	0,094	0,601	0,011	0,008	0,089	0,007	0,019	0,425	0,001	0,002	0,003	0,75	0,0005	0,418	0,094	0,787	0,01	0,009	0,089	0,008	0,014	0,557	0,003	0,036	5,6	55,7	0,6	13,4	0,09	2,1	25,9	6,4	57,3	1	8,3	0,14	2,2	25,8
4004	г683863688<	05.12.2070 18:29	Э76ХФ	Р65	43	43,1833333	24,5333333	43,1833333	4,0801582	0,380284	0,132246	0,134878	0,098644	0,0390748	1550	1582	10,2640686		12851,90217	111,1	1	1	1	14,632			0,114		0,05		0,397	0,07	0,02				0,049443	0,094		0,214		0,237	5255	0,002	0,457	0,303	0,092	0,669	0,008	0,009	0,096	0,009	0,018	0,479	0,002	0,002	0,002	0,748	0,0002	0,417	0,091	0,784	0,007	0,01	0,095	0,009	0,013	0,564	0,003	0,037	2,7	61,1	0,2	9,4	0,08	2,4	25,9	4,1	56,6	0,7	12,9	0,16	2,1	26,5
4005	г683863688=	05.12.2070 19:19	Э76ХФ	Р65	42	46,7	26	46,7	3,6200407	0,424138	0,130572	0,146404	0,116767	0,0393893	1537	1577	8,959384		12267,69231	115,8	1	1	1	13,897			0,104		0,05		0,451	0,042	0,02				0,049841	0,117		0,232		0,234	5316	0,002	0,413	0,314	0,099	0,666	0,015	0,011	0,104	0,008	0,02	0,466	0,002	0,003	0,003	0,776	0,0002	0,416	0,099	0,782	0,013	0,013	0,1	0,009	0,015	0,548	0,003	0,036	4,4	58,6	0,3	13	0,1	2,3	25,7	6,2	59,2	0,5	8,5	0,1	2,7	21,6
4006	г683863688>	05.12.2070 20:09	Э76ХФ	Р65	43	51,7166667	28,4	51,7166667		0,511266	0,152334	0,187294	0,108787	0,0399038	1550	1581	5,0535184		11987,32394	116,4	1	1	1	8,598					0,19		0,432	0,042	0,02				0,050492	0,087		0,298		0,273	5674	0,002	0,374	0,296	0,095	0,628	0,009	0,011	0,112	0,009	0,02	0,469	0,002	0,002	0,003	0,754	0,0001	0,42	0,094	0,784	0,008	0,014	0,111	0,01	0,018	0,581	0,004	0,036	3,9	50	0,4	4,4	0,09	2,7	18,6	3,6	62,2	0,4	4,1	0,1	2,4	26,2
4007	г683863688?	05.12.2070 21:00	Э76ХФ	Р65	49	45,35	22,9833333	45,35	3,5160407	0,368722	0,103788	0,106669	0,086212	0,0368169	1527	1580	10,5971175		12666,56998	113,8	1	1	1	15,931					0,05		0,389	0,041	0,02				0,046586	0,087		0,169		0,186	4852	0,002	0,447	0,333	0,09	0,697	0,011	0,011	0,085	0,01	0,017	0,49	0,002	0,003	0,003	0,765	0,0001	0,419	0,09	0,786	0,01	0,013	0,085	0,01	0,012	0,562	0,003	0,034	4,1	60,8	0,4	10,6	0,08	2,7	22,3	5,3	59,7	0,9	9	0,08	2,6	22,7
4008	г6838636896	05.12.2070 21:52	Э76ХФ	Р65	47	45,8666667	18,8333333	45,8666667	2,4792899	0,42079	0,1116	0,129996	0,171108	0,0390464	1585	1576	9,9252212		11338,40708	118,2	1	1	1	14,954					0,05		0,451	0,042	0,02				0,049407	0,208		0,204		0,2	3559	0,001	0,435	0,327	0,094	0,672	0,008	0,01	0,069	0,011	0,019	0,421	0,001	0,003	0,003	0,784	0,0003	0,417	0,094	0,783	0,007	0,011	0,069	0,013	0,016	0,566	0,003	0,035	4,5	50,3	0,3	10,9	0,13	2,6	19,7	5,3	56,7	0,6	13,2	0,14	2,2	25,4
4009	г6838636897	05.12.2070 22:46	Э76ХФ	Р65	45	44,2	18,9	44,2		0,36963	0,10323	0,11215	0,079975	0,0385319	1563	1575	8,6817031		12406,34921	111,8	1	1	1	12,574			0,074		0,05		0,39	0,045	0,02				0,048756	0,075		0,178		0,185	3908	0,002	0,444	0,331	0,116	0,679	0,009	0,011	0,078	0,009	0,02	0,489	0,001	0,002	0,002	0,774	0,0002	0,418	0,115	0,78	0,008	0,014	0,078	0,009	0,016	0,56	0,003	0,036	3,9	57,1	0,6	11,2	0,08	2,5	23,3	4,3	55,2	0,9	8	0,1	2,5	22,2
4010	г6838636898	05.12.2070 23:39	Э76ХФ	Р65	39	50,9	30,4166667	50,9	5,7153846	0,369414	0,112716	0,137583	0,076734	0,0399323	1511	1581	10,3375872		13299,28767	120,1	1	1	1	17,281			0,104		0,05		0,387	0,041	0,02				0,050528	0,059		0,219		0,202	6742	0,002	0,474	0,326	0,104	0,675	0,007	0,011	0,066	0,01	0,02	0,505	0,002	0,003	0,003	0,771	0,0002	0,416	0,105	0,785	0,007	0,013	0,067	0,011	0,015	0,539	0,003	0,036	4	57,6	0,5	11,8	0,11	2,8	20,8	4	57,1	0,4	13,3	0,11	2,7	20,8
4011	г6838636899	06.12.2070 0:32	Э76ХФ	Р65	42	48,0166667	24,5	48,0166667	3,776072	0,482014	0,121086	0,136536	0,121128	0,0399323	1534	1579	6,0104131		12977,14286	117	1	1	1	9,62			0,127		0,657			0,041	0,02				0,050528	0,128		0,216		0,217	5299	0,002	0,392	0,323	0,111	0,675	0,007	0,01	0,076	0,01	0,024	0,467	0,002	0,003	0,003	0,776	0,0003	0,42	0,11	0,787	0,006	0,013	0,076	0,01	0,018	0,577	0,004	0,037	4	57,2	0,3	14,9	0,29	2,2	25,7	5,9	60,1	0,6	8,7	0,09	2,7	22,2
4012	г683863689:	06.12.2070 1:23	Э76ХФ	Р65	45	43,0333333	19,6333333	43,0333333		0,402282	0,103788	0,142703	0,084644	0,0390464	1565	1582	9,9745178		11930,73005	113,5	1	1	1	14,222			0,052		0,05		0,429	0,04	0,02				0,049407	0,069		0,227		0,186	3904	0,002	0,436	0,333	0,113	0,665	0,008	0,01	0,084	0,009	0,022	0,481	0,002	0,002	0,003	0,781	0,0009	0,419	0,111	0,786	0,007	0,014	0,084	0,01	0,015	0,554	0,003	0,036	3,6	58,3	0,4	14,3	0,13	2,3	25,5	3,5	57,8	0,3	13,1	0,12	2,3	25,1
4013	"г683863689;"	06.12.2070 2:21	Э76ХФ	Р65	37	49,55	24,3833333	49,55		0,395324	0,104346	0,125779	0,110992	0,0392463	1564	1583	9,6192049		11690,77239	116,6	1	1	1	15,861			0,075		0,05		0,421	0,04	0,02				0,04966	0,117		0,199		0,187	4751	0,002	0,447	0,337	0,114	0,679	0,01	0,01	0,075	0,011	0,023	0,468	0,002	0,002	0,003	0,784	0,0001	0,422	0,114	0,787	0,01	0,012	0,076	0,012	0,017	0,557	0,003	0,036	4,4	57,2	0,6	12,9	0,14	2,6	21,9	4,4	52,2	0,5	10,6	0,13	2,8	18,9
4014	г683863689<	06.12.2070 3:12	Э76ХФ	Р65	40	46,5333333	18,3333333	46,5333333		0,319636	0,029574	0,027282	0,063336	0,0380458	1562	1581	9,2536305		12004,36364	112,8	1	1	1	14,302			0,103		0,05		0,345	0,041	0,02				0,048141	0,086		0,042		0,053	3668	0,002	0,471	0,394	0,1	0,761	0,01	0,009	0,077	0,012	0,02	0,505	0,002	0,003	0,003	0,773	0,0002	0,415	0,098	0,778	0,009	0,011	0,076	0,013	0,016	0,558	0,003	0,036	3,4	51,7	0,6	12,2	0,13	2,7	19,4	3,5	61,7	0,4	6	0,08	2,8	22
4015	г683863689=	06.12.2070 4:02	Э76ХФ	Р65	42	47,7333333	23,1833333	47,7333333		0,364122	0,095418	0,077906	0,111188	0,0398754	1553	1577	9,3617694		12596,1179	119,3	1	1	1	14,815			0,105		0,05		0,386	0,04	0,02				0,050456	0,138		0,122		0,171	4867	0,002	0,468	0,339	0,121	0,721	0,013	0,011	0,078	0,012	0,02	0,473	0,002	0,003	0,003	0,77	0,0002	0,415	0,123	0,783	0,013	0,012	0,078	0,013	0,014	0,556	0,003	0,035	4,3	57,8	0,3	14,4	0,18	2,3	24,9	6,2	49,3	1	6,8	0,07	2,6	19
4016	г683863689>	06.12.2070 4:53	Э76ХФ	Р65	44	47,5333333	24,0333333	47,5333333		0,395888	0,091512	0,118279	0,108892	0,0391894	1549	1581	14,2677986		12495,14563	115,6	1	1	1	20,074			0,18		0,541			0,059	0,02				0,049588	0,117		0,187		0,164	5005	0,002	0,396	0,347	0,107	0,69	0,008	0,011	0,091	0,011	0,024	0,466	0,002	0,003	0,003	0,782	0,0002	0,421	0,105	0,791	0,007	0,014	0,09	0,012	0,016	0,567	0,003	0,036	4,2	49,9	0,7	10,5	0,15	2,4	20,7	4,2	64,4	0,3	5,9	0,05	2,8	23
4017	г683863689?	06.12.2070 5:56	Э76ХФ	Р65	34	47,1833333	20,9666667	47,1833333		0,401874	0,082026	0,103916	0,105518	0,0386172	1565	1582	7,3953042		12348,1717	113,6	1	1	1	11,549			0,052		0,05		0,434	0,04	0,02				0,048864	0,118		0,164		0,147	4315	0,002	0,434	0,348	0,113	0,693	0,014	0,011	0,1	0,01	0,024	0,469	0,001	0,002	0,003	0,772	0,0002	0,419	0,116	0,789	0,013	0,014	0,101	0,011	0,017	0,558	0,003	0,036	3,9	55,9	0,4	12,1	0,15	2,3	24,1	4,7	58,2	0,5	9,2	0,06	2,3	25,1
4018	г68386368:6	06.12.2070 6:47	Э76ХФ	Р65	37	44,8666667	20,1833333	44,8666667	3	0,422452	0,098208	0,166584	0,132132	0,0399038	1569	1586	12,3840267		12946,32535	118,8	1	1	1	18,521			0,189		0,05		0,454	0,04	0,02				0,050492	0,132		0,264		0,176	4355	0,001	0,426	0,344	0,115	0,646	0,01	0,01	0,098	0,011	0,027	0,449	0,001	0,002	0,003	0,771	0,0002	0,42	0,116	0,785	0,009	0,014	0,099	0,013	0,02	0,556	0,003	0,036	4,6	56	0,4	13,3	0,11	2,4	23,3	5,5	59,9	0,8	8,8	0,1	2,8	21,7
4019	г68386368:7	06.12.2070 7:44	Э90ХАФ	Р65	34	47,0666667	21,0666667	46,7333333	2	0,455176	0,079794	0,082656	0,031563	0,087056	1605	1624	11,7864734	12,8333688	12779,43038	107,9	1	1	1	12,199	6,709				0,05		0,501	0,08	0,02				0,097295	0,013		0,132	0,023365	0,143	4487	0,001	0,422	0,217	0,125	0,707	0,007	0,008	0,088	0,011	0,023	0,495	0,001	0,003	0,003	0,85	0,0002	0,298	0,122	0,792	0,006	0,017	0,085	0,012	0,014	0,529	0,003	0,083	3	55,5	0,5	10,5	0,08	2,6	21	4	54,8	0,5	7,7	0,08	2,4	23,1
4020	г68386368:8	06.12.2070 8:50	Э90ХАФ	Р65	24	49,8666667	26,7	49,5166667	2	0,522416	0,099324	0,197461	0,154378	0,0920959	1561	1598	11,1007243	11,2505028	12977,52809	115,3	1	1	1	12,772	5,594		0,376		0,05		0,576	0,051	0,02				0,103733	0,153		0,313	0,022823	0,178	5775	0,001	0,431	0,203	0,125	0,615	0,009	0,011	0,117	0,01	0,027	0,404	0,001	0,002	0,003	0,849	0,0011	0,287	0,124	0,791	0,007	0,017	0,117	0,011	0,016	0,53	0,003	0,082	4	47,7	1,1	17,8	0,47	1,9	25,3	5,1	50	1	16,1	0,19	2,2	25
4021	г68386368:9	06.12.2070 9:44	Э90ХАФ	Р65	29	55,0666667	29,55	54,7333333	3,4789357	0,550476	0,118854	0,199205	0,114065	0,0941332	1559	1577	8,7099222	13,572	12270,05076	117,1	1	1	1	14,923	0,754		0,214		0,05		0,607	0,03	0,02				0,105107	0,09		0,317	0,024306	0,213	6043	0,001	0,379	0,193	0,11	0,62	0,009	0,011	0,077	0,008	0,026	0,437	0,001	0,002	0,003	0,871	0,0003	0,292	0,109	0,793	0,007	0,016	0,076	0,009	0,017	0,537	0,003	0,082	4	52,5	0,3	15,4	0,11	2,1	25,3	4	57,4	0,5	10,2	0,13	2,2	26,5
4022	г68386368::	06.12.2070 10:50	Э90ХАФ	Р65	29	42,5333333	23,0833333	42,3666667	3,5157762	0,522268	0,071982	0,140371	0,093058	0,0916432	1562	1584	8,7998593	10,7225806	13225,12635	114,4	1	1	1	6,947	6,648		0,177		0,05		0,583	0,039	0,02				0,102648	0,083		0,223	0,023076	0,129	5088	0,001	0,427	0,228	0,11	0,669	0,007	0,01	0,084	0,01	0,025	0,452	0,001	0,002	0,002	0,837	0,0002	0,285	0,112	0,799	0,007	0,015	0,085	0,012	0,017	0,551	0,003	0,083	4,6	53,6	1,6	13	0,13	2,1	25	3,6	55,4	0,3	13,8	0,14	2,2	26,7
4023	"г68386368:;"	06.12.2070 11:38	Э90ХАФ	Р65	35	45,3666667	23,5333333	45,0166667	3,5719361	0,504796	0,085374	0,140227	0,085246	0,0936516	1547	1580	15,0099338	17,0929134	12625,49575	116,7	1	1	1	15,11	8,442		0,088		0,05		0,559	0,04	0,02				0,104818	0,071		0,223	0,023727	0,153	4952	0,001	0,411	0,217	0,102	0,659	0,005	0,009	0,064	0,01	0,018	0,452	0,001	0,002	0,003	0,85	0,0008	0,289	0,102	0,782	0,004	0,015	0,064	0,011	0,014	0,53	0,003	0,082	4,2	55,3	0,7	14,1	0,2	2,3	24	4,7	57,2	0,6	10,7	0,08	2,2	25,6
4024	г68386368:<	06.12.2070 12:27	Э90ХАФ	Р65	40	45,8833333	17,0333333	45,5		0,51552	0,07533	0,167354	0,106442	0,0903118	1589	1578	14,2832061	15,7474286	11705,28376	112,3	1	1	1	10,395	12,248		0,169		0,05		0,573	0,051	0,02				0,101092	0,092		0,266	0,022859	0,135	3323	0,001	0,433	0,224	0,092	0,643	0,006	0,01	0,099	0,009	0,018	0,445	0,001	0,002	0,003	0,842	0,0007	0,288	0,092	0,792	0,004	0,016	0,099	0,011	0,014	0,542	0,003	0,082	3,5	52,9	0,6	16,8	0,2	2,1	25,2	3,7	55,1	0,3	13,5	0,16	2,2	25,7
4025	г68386368:=	06.12.2070 13:21	Э90ХАФ	Р65	39	50,5333333	24,3666667	50,3833333	2	0,49113	0,10323	0,162787	0,094801	0,0932829	1545	1576	10,2898678	12,373913	12715,73187	116,3	1	1	1	7,786	11,384		0,109		0,05		0,538	0,041	0,02				0,104275	0,076		0,259	0,023872	0,185	5164	0,002	0,432	0,2	0,098	0,642	0,004	0,007	0,06	0,009	0,016	0,443	0,001	0,003	0,003	0,848	0,0002	0,298	0,097	0,793	0,003	0,017	0,058	0,01	0,014	0,54	0,003	0,082	4	57,2	0,5	14,9	0,2	2,3	25,3	3,8	55	1	12,6	0,21	2,2	25,8
4026	г68386368:>	06.12.2070 14:24	Э90ХАФ	Р65	37	53,2166667	29,1833333	52,8666667	1,6360559	0,42934	0,07812	0,109433	0,101234	0,0928683	1540	1572	9,2459778	16,1263158	11207,08167	115,4	1	1	1	15,261	0,766				0,592			0,053	0,02				0,103516	0,109		0,173	0,024306	0,14	5451	0,002	0,458	0,223	0,103	0,69	0,005	0,01	0,067	0,012	0,02	0,445	0,002	0,003	0,003	0,86	0,0003	0,29	0,103	0,787	0,003	0,013	0,067	0,013	0,015	0,541	0,003	0,083	5,2	58,7	1,3	8,6	0,1	2,6	22,5	4	56,2	0,6	11,3	0,14	2,2	26,3
4027	г68386368:?	06.12.2070 15:14	Э90ХАФ	Р65	48	49,1833333	18,0333333	49,0166667		0,421366	0,068634	0,065167	0,060991	0,0905378	1565	1570	14,8964706	11,4475649	12643,25323	112,6	1	1	1	12,662	8,945				0,05		0,462	0,064	0,02				0,10102	0,066		0,103	0,02351	0,123	3800	0,002	0,463	0,229	0,108	0,726	0,005	0,009	0,063	0,014	0,018	0,471	0,002	0,003	0,003	0,87	0,0002	0,288	0,108	0,785	0,003	0,013	0,063	0,016	0,014	0,535	0,003	0,083	4,6	51,4	0,9	8,6	0,08	2,5	20,5	4,6	51,4	0,9	8,6	0,08	2,5	20,5
4028	"г68386368;6"	06.12.2070 16:06	Э90ХАФ	Р65	54	44,5333333	19,4666667	44,3666667	2	0,500996	0,077004	0,085455	0,082215	0,0935584	1556	1576	13,3721278	14,6040302	13527,73973	115,8	1	1	1	10,928	9,663		0,068		0,05		0,558	0,052	0,02				0,104384	0,09		0,135	0,024306	0,138	4389	0,001	0,437	0,224	0,085	0,71	0,005	0,009	0,055	0,011	0,016	0,464	0,001	0,003	0,003	0,847	0,0002	0,285	0,088	0,79	0,004	0,015	0,057	0,013	0,013	0,541	0,003	0,084	5	56,7	0,4	13,1	0,09	2,2	25,4	4,8	55,1	0,5	12	0,09	2,2	24,9
4029	"г68386368;7"	06.12.2070 17:19	Э90ХАФ	Р65	36	46,6833333	20,1333333	46,5166667	2,6474919	0,464364	0,087606	0,132318	0,094689	0,0903757	1569	1577	11,6314465	12,5417647	11908,60927	111,4	1	1	1	9,247	9,476		0,082		0,05		0,509	0,041	0,02				0,100658	0,089		0,21	0,023799	0,157	3996	0,001	0,451	0,21	0,096	0,664	0,005	0,01	0,062	0,009	0,017	0,448	0,001	0,002	0,002	0,848	0,0001	0,289	0,096	0,794	0,003	0,014	0,061	0,01	0,013	0,542	0,003	0,082	3,6	52,3	1,1	16,6	0,5	2,1	25,2	3,6	55,6	0,3	13,8	0,15	2,2	26,2
4030	"г68386368;8"	06.12.2070 18:24	Э90ХАФ	Р65	27	46,2	16,4833333	46,0333333	2	0,413546	0,074214	0,049456	0,119413	0,0932779	1573	1573	10,1910871	12,0269185	12700,10111	116,2	1	1	1	8,385	8,489		0,054		0,05		0,452	0,064	0,02				0,104348	0,163		0,076	0,023727	0,133	3489	0,002	0,5	0,226	0,074	0,741	0,003	0,01	0,047	0,012	0,013	0,435	0,002	0,005	0,003	0,845	0,0003	0,289	0,074	0,783	0,002	0,015	0,047	0,014	0,011	0,539	0,003	0,085	4,1	53,1	0,5	16,7	0,29	2,2	24,5	4,6	53,6	0,9	12	0,1	2,2	26,6
4031	"г68386368;9"	06.12.2070 19:19	Э90ХАФ	Р65	27	46,8833333	18,2166667	46,2	2,2443878	0,4545178	0,077562	0,072101	0,099848	0,0907572	1599	1584	10,8781579	11,8888283	11844,09881	111,5	1	1	1	13,779	2,424	0,00915	0,22		0,255		0,313	0,064	0,02				0,100188	0,123		0,113	0,025535	0,139	3596	0,002	0,455	0,222	0,077	0,725	0,003	0,009	0,052	0,012	0,015	0,463	0,001	0,003	0,003	0,84	0,0002	0,29	0,077	0,797	0,002	0,013	0,052	0,014	0,009	0,547	0,003	0,085	3,5	57,3	0,3	12,1	0,37	2,2	26,2	3,4	56,5	0,4	11,9	0,36	2,1	26,3
4032	"г68386368;:"	06.12.2070 20:16	Э90ХАФ	Р65	28	42,8666667	17,65	42,6833333	3,5507937	0,4564401	0,089838	0,130203	0,081144	0,0915045	1594	1584	11,1662125	12,6788548	12326,34561	112	1	1	1	6,83	10,21	0,004941	0,087		0,05		0,493	0,068	0,02				0,101128	0,069		0,207	0,025535	0,161	3626	0,001	0,472	0,208	0,101	0,674	0,011	0,01	0,086	0,009	0,016	0,459	0,002	0,003	0,003	0,853	0,0001	0,286	0,099	0,793	0,009	0,018	0,086	0,011	0,015	0,544	0,003	0,084	3,8	53,6	0,7	18,7	0,13	2,5	21,2	5	59,1	0,7	9,5	0,07	2,6	23,2
4033	"г68386368;;"	06.12.2070 21:15	Э90ХАФ	Р65	21	66,2166667	23,0166667	66,2166667		0,8800512	0,077004	0,211783	0,324184	0,0911789	1603	1579	19,1358168		13451,12238	115,6	1	1	1	42,237		0,037881	0,087		0,05		0,976	0,106	0,02				0,100441	0,409		0,331	0,026042	0,138	5160	0,001	0,127	0,219	0,095	0,533	0,006	0,008	0,064	0,01	0,021	0,317	0,001	0,002	0,003	0,841	0,0004	0,29	0,092	0,8	0,004	0,014	0,062	0,015	0,009	0,553	0,003	0,089	3,7	52,8	3,3	12,5	4,1	2,5	21,3	4,1	56,9	0,6	11,4	0,14	2,2	25,7
4034	"г68386368;<"	19.12.2070 11:47	Э76	Рельсы трамвайные																																																																																
4035	"г68386368;="	19.12.2070 14:22	Э76	Рельсы трамвайные	24	83,9	34,1833333	81,8833333	2,5372671	0,48008		0,241272	0,263502		1597	1608	14,7581953		12165,57777	110,3	1	1	1	37,617			0,123		0,05		0,54	0,096	0,02					0,298		0,384			6931	0,001	0,448	0,046	0,086	0,599	0,005	0,013	0,061	0,02	0,026	0,077	0,001	0,001	0,002	0,748		0,053	0,085	0,812	0,004	0,014	0,061	0,022	0,022	0,283	0,001	0,002	3,6	39,7	7,4	37,4	1,88	2,2	17,9	4,2	57,5	0,2	12,2	0,15	2,3	25,2
4036	"г68386368;>"	19.12.2070 15:20	Э76	Рельсы трамвайные	55	46,1833333	31,1333333	46,1833333	2,7924459	0,34138		0,059629	0,195496		1552	1605	10,1582998		12098,92934	111,1	1	1	1	14,738					0,05		0,376	0,103	0,02					0,275		0,091			6278	0,001	0,45	0,099	0,081	0,766	0,008	0,011	0,06	0,013	0,018	0,125	0,001	0,002	0,003	0,759		0,099	0,08	0,812	0,008	0,014	0,059	0,014	0,015	0,292	0,002	0,002	4,6	55	2,1	24,9	0,55	3,1	17,8	4,1	56,9	0,2	12,3	0,14	2,3	25,1
4037	"г68386368;?"	19.12.2070 16:34	Э76	Рельсы трамвайные	35	48,7	21,3	48,7	2,4606574	0,39128		0,199818	0,219006		1597	1600	15,0477839		13090,14085	110,4	1	1	1	23,671			0,114		0,05		0,432	0,138	0,02					0,248		0,318			4647	0,002	0,425	0,056	0,084	0,642	0,005	0,014	0,064	0,009	0,015	0,109	0,001	0,001	0,003	0,728		0,059	0,085	0,823	0,004	0,014	0,065	0,01	0,013	0,304	0,002	0,002	13,9	51,7	1	24,8	0,34	3,5	14,9	4,8	54,8	0,5	12,3	0,13	2,2	24,8
4038	г68386368<6	19.12.2070 17:29	Э76ХФ	Р65																																																																																
4039	г68386368<7	19.12.2070 18:26	Э76ХФ	Р65	13	47,8666667	23,25	47,8666667	2,5616387	0,252698	0,094302	0,093604	0,134854	0,0371504	1553	1598	10,0230715		12655,48387	110,3	1	1	1	15,881					0,05		0,248	0,075	0,02				0,04673	0,166		0,148		0,169	4904	0,002	0,555	0,333	0,11	0,698	0,005	0,011	0,072	0,009	0,019	0,455	0,002	0,002	0,003	0,773	0,0015	0,415	0,108	0,785	0,004	0,013	0,071	0,01	0,015	0,571	0,003	0,036	3	52,6	1,1	9,1	0,25	2,6	20,2	3,5	57,4	0,5	12	0,1	2,2	26
4040	г68386368<8	19.12.2070 19:27	Э76ХФ	Р65	7	56,2	22,6833333	56,2	2,1945289	0,327462	0,131688	0,156682	0,150061	0,0391061	1591	1590	14,0749436		12929,31668	116,1	1	1	1	25,98			0,102		0,05		0,331	0,075	0,02				0,04919	0,161		0,25		0,236	4888	0,001	0,52	0,31	0,104	0,644	0,011	0,01	0,073	0,009	0,02	0,429	0,001	0,002	0,003	0,763	0,0001	0,422	0,104	0,782	0,01	0,012	0,074	0,009	0,011	0,561	0,003	0,035	2,8	58,6	0,3	12	0,09	2,4	24,7	3,6	58	0,6	9,7	0,08	2,5	23
4041	г68386368<9	19.12.2070 20:22	Э76ХФ	Р65	18	45,9	20,0333333	45,9	2	0,32443	0,11439	0,116639	0,148712	0,0391061	1583	1593	11,4699346		12054,90849	113,1	1	1	1	17,549			0,078		0,05		0,332	0,04	0,02				0,04919	0,177		0,185		0,205	4025	0,002	0,5	0,319	0,099	0,676	0,006	0,009	0,066	0,01	0,018	0,432	0,002	0,002	0,003	0,757	0,0001	0,419	0,098	0,784	0,005	0,012	0,066	0,01	0,015	0,562	0,003	0,036	3,7	57	0,7	13	0,14	2,5	22,5	3,4	57,5	0,5	12,3	0,1	2,2	26,2
4042	г68386368<:	19.12.2070 21:29	Э76ХФ	Р65	10	43,35	20,6	43,35	2	0,32434	0,12276	0,125684	0,126473	0,0391061	1586	1592	13,4754325		12538,83495	113,1	1	1	1	19,472			0,092		0,05		0,33	0,053	0,02				0,04919	0,139		0,2		0,22	4305	0,002	0,487	0,313	0,098	0,669	0,011	0,011	0,07	0,008	0,018	0,456	0,002	0,002	0,003	0,761	0,0002	0,413	0,1	0,782	0,012	0,013	0,072	0,009	0,014	0,561	0,003	0,037	6,7	56,2	1,1	12,3	0,1	2,6	21,2	7,2	56,7	0,6	12,1	0,1	2,7	21,4
4043	"г68386368<;"	19.12.2070 22:22	Э76ХФ	Р65	11	44,1666667	15,65	44,1666667	2	0,304248	0,122202	0,083495	0,11081	0,0385806	1575	1582	10,7952453		18529,07348	110,9	1	1	1	15,893			0,079		0,05		0,307	0,079	0,02				0,048575	0,135		0,131		0,219	4833	0,002	0,519	0,31	0,089	0,709	0,006	0,01	0,064	0,011	0,019	0,465	0,002	0,003	0,003	0,767	0,0002	0,42	0,089	0,788	0,005	0,012	0,064	0,012	0,015	0,566	0,003	0,036	3,6	58,8	0,4	11,2	0,1	2,6	22,7	3,6	62,4	0,5	3,5	0,08	2,4	26
4044	г68386368<<	19.12.2070 23:14	Э76ХФ	Р65	16	42,35	16,7	42,35	2,6418953	0,232416	0,082584	0,020382	0,093786	0,0381328	1591	1594	11,0656434		12758,08383	109	1	1	1	15,621			0,051		0,05		0,228	0,079	0,02				0,048105	0,136		0,03		0,148	3551	0,002	0,58	0,345	0,091	0,762	0,01	0,01	0,072	0,015	0,016	0,479	0,002	0,003	0,003	0,775	0,0001	0,419	0,091	0,781	0,009	0,011	0,072	0,016	0,012	0,566	0,003	0,037	2,8	61,1	0,3	9,9	0,08	2,5	24,8	3,5	59,8	0,8	11,2	0,07	2,6	22,8
4045	г68386368<=	20.12.2070 0:03	Э76ХФ	Р65	18	85,2333333	22,35	44,3666667	2,6854839	0,377784	0,162936	0,245718	0,175014	0,039566	1571	1588	14,4047333		12456,37584	114,8	2	1	1	21,303			0,146		0,05		0,384	0,039	0,02				0,049913	0,164		0,39		0,292	4640	0,001	0,46	0,278	0,103	0,568	0,005	0,011	0,066	0,007	0,02	0,408	0,002	0,002	0,002	0,772	0,0001	0,418	0,102	0,782	0,005	0,012	0,066	0,009	0,015	0,558	0,003	0,036	3,6	52,9	0,6	16,2	0,16	2,1	25,3	3,4	57,4	0,5	12,4	0,1	2,2	26,2
4046	г68386368<>	20.12.2070 0:53	Э76ХФ	Р65	24	42,5166667	22,8166667	42,5166667	3,3719926	0,354398	0,172422	0,180633	0,185934	0,0385054	1553	1585	12,6656213		13676,84441	110,6	1	1	1	17,95			0,077		0,05		0,356	0,03	0,02				0,048575	0,209		0,285		0,309	5201	0,001	0,448	0,265	0,093	0,608	0,005	0,011	0,066	0,009	0,019	0,381	0,002	0,003	0,002	0,771	0,0001	0,434	0,092	0,802	0,004	0,013	0,066	0,01	0,014	0,574	0,003	0,038	3,3	50,9	1,2	19,8	0,67	2	25,3	3,3	57,6	0,5	11,8	0,11	2,2	26,2
4047	г68386368<?	20.12.2070 2:01	Э76ХФ	Р65	9	56,8833333	20,6666667	56,8833333	2,1612255	0,388818	0,130572	0,158348	0,225029	0,0387924	1606	1597	20,3929474		12518,70968	110,4	1	1	1	38,554			0,156		0,05		0,407	0,03	0,02				0,048937	0,279		0,248		0,234	4312	0,001	0,453	0,3	0,105	0,627	0,005	0,01	0,068	0,011	0,02	0,36	0,001	0,004	0,003	0,761	0,0003	0,418	0,105	0,787	0,004	0,012	0,068	0,012	0,015	0,565	0,003	0,039	3,8	48,6	0,8	20,7	0,41	1,9	25,2	4,3	55,3	0,4	11,8	0,14	2,2	26,1
4048	г68386368=6	20.12.2070 2:50	Э76ХФ	Р65	27	51,0333333	24,7333333	51,0333333	2	0,353126	0,135594	0,158061	0,175728	0,037903	1573	1604	9,6286462		13068,19407	110	1	1	1	16,358			0,085		0,05		0,362	0,029	0,02				0,047815	0,203		0,249		0,243	5387	0,001	0,486	0,295	0,081	0,639	0,01	0,011	0,064	0,008	0,018	0,418	0,002	0,002	0,002	0,763	0,0001	0,417	0,082	0,787	0,01	0,012	0,065	0,009	0,014	0,563	0,003	0,036	3,2	50,6	0,8	18,4	0,2	2	25,6	3,2	56,2	0,5	12,2	0,12	2,1	26,4
4049	г68386368=7	20.12.2070 3:58	Э76ХФ	Р65	26	82,5333333	40,5333333	82,5333333	2,8738414	0,368682	0,117738	0,169743	0,202314	0,0378744	1583	1624	10,4383279		13276,48026	109,4	2	1	1	28,717			0,295		0,05		0,384	0,052	0,02				0,047779	0,239		0,267		0,211	8969	0,001	0,485	0,314	0,114	0,625	0,005	0,012	0,067	0,009	0,02	0,397	0,001	0,002	0,003	0,76	0,0002	0,42	0,116	0,781	0,004	0,012	0,067	0,011	0,009	0,562	0,002	0,036	2,6	49,5	0,7	17,9	0,32	1,8	27,1	3,4	57,4	0,6	12,7	0,11	2,2	26,3
4050	г68386368=8	20.12.2070 5:00	Э76ХФ	Р65	31	150,6166667	53,8666667	150,6166667	3,6828293	0,393714	0,168516	0,237748	0,214879	0,0393369	1537	1606	13,7436981		12775,9901	114,9	2	1	1	69,001			0,257		0,0500001		0,403	0,017	0,03				0,049624	0,229		0,376		0,302	11470	0,001	0,429	0,276	0,087	0,584	0,005	0,011	0,06	0,006	0,017	0,387	0,002	0,003	0,002	0,778	0,0002	0,422	0,089	0,789	0,005	0,013	0,062	0,008	0,014	0,546	0,003	0,036	3,2	52,3	0,5	17	0,13	2	26,7	3,3	57,7	0,5	12,1	0,12	2,2	26,5
4051	г68386368=9	20.12.2070 8:08	Э76ХФ	Р65	40	46,2166667	23,3833333	46,2166667		0,424898	0,164052	0,221112	0,256851	0,0376453	1584	1602	13,3538685		13011,83179	111,6	1	1	1	20,424			0,485		0,05		0,443	0,041	0,02				0,04749	0,301		0,348		0,294	5071	0,001	0,438	0,273	0,1	0,581	0,007	0,012	0,068	0,01	0,018	0,34	0,001	0,003	0,002	0,761	0,0001	0,42	0,101	0,792	0,006	0,014	0,068	0,011	0,015	0,551	0,002	0,036	2,3	43,7	1,8	17,8	1,21	1,5	29,7	3,2	54,6	0,8	11,3	0,13	2,1	25,5
4052	г68386368=:	20.12.2070 9:33	Э76ХФ	Р65	10	65,0333333	31,0333333	65,0333333		0,346082	0,145638	0,194745	0,14196	0,0381899	1542	1596	10,2976422		13326,96026	112,2	1	1	1	22,323			0,126		0,05		0,35	0,04	0,02				0,048177	0,135		0,309		0,261	6893	0,001	0,479	0,288	0,097	0,614	0,007	0,011	0,069	0,007	0,02	0,432	0,002	0,002	0,002	0,759	0,0001	0,416	0,096	0,787	0,006	0,013	0,069	0,007	0,013	0,561	0,003	0,035	2,6	50,7	1,4	17,9	0,19	2,1	24,7	3	57,1	0,5	12,4	0,11	2,1	26,7
4053	"г68386368=;"	20.12.2070 10:30	Э76ХФ	Р65																																																																																
4054	г68386368=<	20.12.2070 11:22	Э76ХФ	Р65	7	74,6666667	23,8166667	74,6666667		0,258256	0,102114	0,104506	0,070063	0,0377603	1573	1599	9,5036437		13029,53114	110,8	1	1	1	23,474			0,156		0,05		0,253	0,041	0,02				0,047635	0,063		0,166		0,183	5172	0,001	0,571	0,328	0,083	0,688	0,007	0,011	0,059	0,008	0,016	0,502	0,001	0,002	0,002	0,77	0,0001	0,418	0,084	0,784	0,006	0,011	0,059	0,009	0,013	0,553	0,002	0,036	2,7	57,9	0,2	14,7	0,08	2,2	25,8	3	56,7	0,4	12,7	0,1	2,2	25,6
4055	г68386368==	20.12.2070 12:13	Э76ХФ	Р65	37	45,3666667	20,8666667	45,3666667		0,34191	0,15345	0,130453	0,162169	0,0393655	1564	1577	12,4251582		12453,35463	116,6	1	1	1	18,548			0,105		0,05		0,346	0,041	0,02				0,04966	0,194		0,205		0,275	4331	0,001	0,491	0,287	0,073	0,676	0,004	0,011	0,045	0,008	0,015	0,429	0,002	0,002	0,002	0,763	0,0001	0,416	0,075	0,787	0,003	0,012	0,046	0,009	0,012	0,56	0,003	0,035	3,1	45	0,6	11,4	0,09	2,2	20,5	3	42,8	0,6	10,5	0,08	2,2	19,3
4056	г68386368=>	20.12.2070 13:10	Э76ХФ	Р65	35	44,7	16,5166667	44,7		0,391288	0,130572	0,159214	0,204547	0,0385625	1567	1582	11,8402685		13204,84359	113,8	1	1	1	17,642			0,378		0,05		0,41	0,042	0,02				0,048647	0,247		0,25		0,234	3635	0,001	0,467	0,311	0,073	0,637	0,01	0,011	0,061	0,011	0,02	0,384	0,001	0,002	0,002	0,766	0,0001	0,421	0,073	0,78	0,009	0,012	0,062	0,011	0,015	0,558	0,002	0,035	2,5	45,4	2,6	18,3	0,64	1,7	27	3,2	57,5	0,7	11,8	0,12	2,2	26,7
4057	г68386368=?	20.12.2070 14:01	Э76ХФ	Р65	37	41,5333333	21,1833333	41,5333333		0,396948	0,150102	0,169732	0,167986	0,0377024	1563	1574	14,8507293		13261,369	111,1	1	1	1	20,362			0,124		0,05		0,413	0,041	0,02				0,047562	0,186		0,268		0,269	4682	0,001	0,414	0,281	0,072	0,614	0,004	0,01	0,045	0,007	0,019	0,388	0,001	0,002	0,003	0,761	0,0002	0,423	0,075	0,797	0,003	0,012	0,045	0,008	0,01	0,591	0,003	0,036	2,8	46,3	1,2	17,5	0,59	1,8	26,4	3,2	56,4	0,6	11,9	0,13	2,2	25,9
4058	г68386368>6	20.12.2070 15:03	Э76ХФ	Р65	26	41,2166667	23,9	41,2166667		0,287064	0,129456	0,095202	0,105021	0,0386203	1546	1583	11,7221998		12760,66946	113,3	1	1	1	16,105			0,125		0,05		0,284	0,041	0,02				0,04872	0,121		0,15		0,232	5083	0,001	0,518	0,311	0,078	0,696	0,007	0,009	0,054	0,01	0,022	0,463	0,002	0,003	0,002	0,774	0,0002	0,421	0,077	0,776	0,006	0,012	0,054	0,011	0,015	0,546	0,003	0,036	2,8	45,1	0,5	9,4	0,15	2,6	17,6	4,2	57,6	0,9	12,2	0,13	2,2	25,8
4059	г68386368>7	20.12.2070 15:54	Э76ХФ	Р65	23	44,05	14,8166667	44,05		0,313948	0,111042	0,083387	0,104951	0,0374448	1587	1583	14,2157184		13063,66704	111	1	1	1	20,751			0,101		0,05		0,321	0,041	0,02				0,047237	0,126		0,131		0,199	3226	0,001	0,522	0,32	0,078	0,703	0,005	0,011	0,055	0,008	0,017	0,465	0,002	0,002	0,002	0,768	0,0001	0,417	0,077	0,778	0,004	0,012	0,056	0,009	0,013	0,563	0,003	0,036	2,8	44,9	0,7	9,6	0,1	2,2	20,9	4,3	58	1	12,2	0,14	2,2	26
4060	г68386368>8	20.12.2070 16:46	Э76ХФ	Р65	22	43,6833333	17,6833333	43,6833333		0,370954	0,104346	0,149753	0,149534	0,0396524	1582	1584	16,123071		13110,65033	116,1	1	1	1	23,159			0,187		0,05		0,39	0,042	0,02				0,050022	0,165		0,236		0,187	3864	0,001	0,464	0,33	0,089	0,66	0,01	0,011	0,067	0,008	0,019	0,429	0,002	0,002	0,003	0,769	0,0001	0,417	0,088	0,792	0,009	0,011	0,067	0,009	0,014	0,566	0,003	0,035	2,8	37,6	1	8,7	0,09	1,4	26,7	4,5	58,5	0,8	11,4	0,08	2,3	25,8
4061	г68386368>9	20.12.2070 17:43	Э76ХФ	Р65	15	45,5333333	13,55	45,5333333		0,314922	0,117738	0,10971	0,154665	0,0387924	1601	1579	13,7326733		13018,45018	113,2	1	1	1	20,805			0,1		0,05		0,32	0,042	0,02				0,048937	0,189		0,171		0,211	2940	0,001	0,523	0,318	0,088	0,687	0,008	0,011	0,065	0,008	0,018	0,437	0,001	0,002	0,002	0,754	0,0001	0,422	0,089	0,791	0,008	0,011	0,065	0,009	0,013	0,564	0,002	0,036	2,8	50,4	1	21,9	0,26	2	25,4	3,2	57,7	0,5	12,4	0,12	2,2	26,6
4062	г68386368>:	20.12.2070 18:33	Э76ХФ	Р65	17	43,7	18,5333333	43,7		0,32649	0,09765	0,107355	0,13302	0,0377888	1564	1581	14,7761503		13260,43165	111,7	1	1	1	21,409			0,124		0,05		0,338	0,043	0,02				0,047671	0,157		0,168		0,175	4096	0,001	0,509	0,331	0,108	0,674	0,008	0,01	0,076	0,008	0,019	0,433	0,001	0,003	0,002	0,773	0,0001	0,416	0,107	0,774	0,007	0,013	0,077	0,009	0,014	0,557	0,003	0,036	2,7	47,4	1,2	15,6	0,09	2,1	22,2	3	57	0,6	12,8	0,07	2,2	25,9
4063	"г68386368>;"	20.12.2070 19:28	Э76ХФ	Р65	11	44,7	15,8666667	44,7	2,5102445	0,310718	0,133362	0,108785	0,14129	0,0382763	1615	1593	13,4872006		12323,94958	112,6	1	1	1	20,021					0,05		0,312	0,042	0,02				0,048286	0,169		0,17		0,239	3259	0,001	0,557	0,308	0,055	0,689	0,002	0,009	0,039	0,009	0,015	0,441	0,001	0,002	0,002	0,742	0,0002	0,424	0,058	0,787	0,002	0,012	0,039	0,009	0,01	0,563	0,002	0,036	2,6	42,9	0,9	13,9	0,25	2,1	20,8	4,3	58,2	0,8	10,4	0,08	2,3	25,7
4064	г68386368><	20.12.2070 20:21	Э76ХФ	Р65	9	46,55	18,8666667	46,55	2,3204587	0,369574	0,165726	0,181675	0,260725	0,0383334	1570	1591	10,7417999		12625,4417	111,8	1	1	1	16,611			0,072		0,05		0,376	0,034	0,02				0,048358	0,32		0,283		0,297	3970	0,001	0,44	0,279	0,075	0,616	0,004	0,011	0,054	0,006	0,014	0,33	0,001	0,002	0,003	0,722	0,0002	0,422	0,064	0,778	0,003	0,012	0,054	0,007	0,013	0,537	0,003	0,036	3	53,4	1,1	18,3	0,17	2,2	24,6	4,5	57,4	1	11,2	0,11	2,2	25,7
4065	г68386368>=	20.12.2070 21:23	Э76ХФ	Р65	9	40,8833333	14,5333333	40,8833333	1,8782222	0,357172	0,148428	0,125175	0,179325	0,0389897	1605	1594	14,3727941		12459,63303	114,9	1	1	1	19,547			0,124		0,05		0,366	0,033	0,02				0,049117	0,22		0,195		0,266	3018	0,001	0,484	0,29	0,063	0,668	0,003	0,009	0,048	0,008	0,016	0,402	0,002	0,003	0,003	0,771	0,0003	0,42	0,066	0,784	0,002	0,011	0,049	0,009	0,012	0,57	0,003	0,037	3,4	51,6	0,6	16,6	0,14	2,1	24,4	3,6	46,3	0,6	11,9	0,08	2,2	22,3
4066	г68386368>>	20.12.2070 22:19	Э76ХФ	Р65	6	42,1833333	19,3	42,1833333	1,3918129	0,307946	0,118854	0,089175	0,15285	0,0385545	1575	1593	13,0380877		11978,23834	113,2	1	1	1	18,333			0,062		0,05		0,312	0,078	0,02				0,048539	0,195		0,138		0,213	3853	0,001	0,51	0,32	0,072	0,703	0,009	0,01	0,067	0,008	0,015	0,436	0,002	0,002	0,002	0,76	0,0002	0,422	0,079	0,782	0,008	0,01	0,066	0,009	0,012	0,573	0,003	0,036	3	48,8	0,6	13,7	0,09	2,3	21	3,2	56,5	0,6	11,5	0,13	2,2	25,8
4067	г68386368>?	20.12.2070 23:27	Э76ХФ	Р65	6	42,55	26,5333333	42,55	4,5233556	0,35638	0,17856	0,215826	0,189678	0,0384965	1538	1596	11,9608337		13891,20603	112,8	1	1	1	16,898			0,213		0,05		0,356	0,042	0,02				0,048466	0,198		0,339		0,32	6143	0,001	0,509	0,261	0,042	0,601	0,002	0,01	0,03	0,005	0,014	0,412	0,002	0,002	0,003	0,762	0,0001	0,418	0,044	0,791	0,001	0,012	0,03	0,005	0,011	0,562	0,003	0,036	3	53,1	0,4	14,7	0,09	2,1	25,8	3,2	58,1	0,7	10,5	0,14	2,2	26,4
4068	г68386368?6	21.12.2070 0:21	Э76ХФ	Р65	6	40,2	22,8833333	40,2	3	0,24087	0,11997	0,063523	0,105784	0,040163	1557	1591	10,1059701		12900,2185	114	1	1	1	13,542					0,05		0,23	0,068	0,02				0,050564	0,135		0,097		0,215	4920	0,001	0,569	0,315	0,066	0,713	0,008	0,008	0,062	0,008	0,014	0,455	0,002	0,002	0,003	0,772	0,0003	0,422	0,066	0,775	0,008	0,009	0,062	0,009	0,012	0,554	0,003	0,037	2,9	57	0,4	13,4	0,08	2,5	23,2	3,4	59	0,5	8,2	0,1	2,2	26,4
4069	г68386368?7	21.12.2070 1:08	Э76ХФ	Р65	6	44,0333333	29,0166667	44,0333333	4,0332012	0,314098	0,124992	0,128307	0,156156	0,0380946	1560	1647	14,4967449		14360,71223	110,5	1	1	1	21,278			0,125		0,05		0,317	0,042	0,02				0,04796	0,185		0,198		0,224	6945	0,001	0,525	0,314	0,068	0,678	0,003	0,01	0,046	0,008	0,018	0,449	0,002	0,003	0,003	0,79	0,0004	0,427	0,071	0,798	0,003	0,01	0,046	0,009	0,013	0,568	0,003	0,037	2,8	51,9	0,5	11,3	0,1	2,4	21,9	3,7	57,5	0,4	8,4	0,07	2,5	22,7
4070	г68386368?8	21.12.2070 2:03	Э76ХФ	Р65	7	46,8666667	24,7	46,8666667	2	0,36441	0,0837	0,169907	0,184496	0,0389564	1561	1614	18,5786629		13044,53441	114,5	1	1	1	29,024			0,05		0,05		0,385	0,064	0,02				0,049045	0,211		0,263		0,15	5370	0,001	0,462	0,348	0,082	0,622	0,009	0,008	0,076	0,009	0,016	0,393	0,001	0,004	0,003	0,778	0,0001	0,431	0,083	0,796	0,008	0,013	0,077	0,01	0,013	0,58	0,003	0,038	2,8	45,7	0,9	8,1	0,18	2,4	19,2	3,8	58	0,8	11,3	0,14	2,4	24,4
4071	г68386368?9	21.12.2070 2:55	Э76ХФ	Р65	8	55,0333333	28,5166667	55,0333333	3,9566069	0,32936	0,15624	0,184369	0,183172	0,0389564	1541	1598	10,5914468		13913,96844	113,7	1	1	1	19,4			0,083		0,05		0,328	0,062	0,02				0,049045	0,203		0,286		0,28	6613	0,001	0,487	0,283	0,075	0,616	0,005	0,013	0,053	0,006	0,015	0,412	0,002	0,003	0,002	0,755	0,0003	0,419	0,076	0,774	0,004	0,013	0,054	0,007	0,013	0,528	0,003	0,036	2,7	54,3	0,8	12,2	0,12	2,2	24,5	3,1	56,7	0,6	10,9	0,15	2,2	26,3
4072	г68386368?:	21.12.2070 3:45	Э76ХФ	Р65	20	44,85	22,7	44,85	3,2534125	0,266656	0,104904	0,129504	0,125652	0,0385259	1548	1603	10,3525084		13189,42731	111,7	1	1	1	15,477					0,05		0,262	0,042	0,02				0,048503	0,138		0,201		0,188	4990	0,001	0,559	0,326	0,091	0,662	0,007	0,011	0,064	0,007	0,017	0,461	0,002	0,002	0,002	0,771	0,0001	0,419	0,091	0,778	0,006	0,012	0,065	0,008	0,013	0,56	0,003	0,036	2,8	57,2	0,4	14,7	0,2	2,2	25,8	3,2	57,8	0,6	10,4	0,19	2,2	26
4073	"г68386368?;"	21.12.2070 4:37	Э76ХФ	Р65	21	48,0833333	20,5333333	48,0833333	3,1940904	0,366878	0,130572	0,133566	0,221208	0,0385545	1560	1587	11,4932773		13491,23377	113,4	1	1	1	18,236					0,05		0,381	0,141	0,02				0,048539	0,282		0,204		0,234	4617	0,001	0,45	0,298	0,093	0,644	0,006	0,012	0,068	0,008	0,014	0,355	0,002	0,005	0,003	0,76	0,0005	0,419	0,098	0,778	0,006	0,013	0,07	0,011	0,012	0,546	0,003	0,04	2,8	52,5	2,5	16,2	0,87	2,3	23,2	3	53,5	0,7	16,6	0,39	2,2	24,4
4074	г68386368?<	21.12.2070 5:30	Э76ХФ	Р65	23	47,3833333	14,2333333	47,3833333	3	0,336966	0,068634	0,012056	0,142328	0,0380946	1612	1590	9,0966228		12132,08431	112,2	1	1	1	14,216			0,072		0,05		0,36	0,079	0,02				0,04796	0,212		0,014		0,123	2878	0,002	0,491	0,362	0,093	0,776	0,008	0,011	0,079	0,017	0,019	0,444	0,002	0,003	0,003	0,781	0,0003	0,422	0,097	0,78	0,008	0,01	0,08	0,018	0,015	0,561	0,002	0,035	2,6	57	0,7	11,9	0,09	2,1	26,7	3,5	56,2	0,5	10,9	0,19	2,4	23,4
4075	г68386368?=	21.12.2070 6:25	Э76ХФ	Р65	21	49,1666667	24,7	49,1666667	2,3321719	0,375414	0,165726	0,161969	0,167912	0,0400192	1550	1597	18,2269831		13042,10526	117,8	1	1	1	29,872			0,028		0,05		0,384	0,042	0,02				0,050383	0,189		0,251		0,297	5369	0,002	0,435	0,275	0,071	0,633	0,004	0,011	0,052	0,007	0,016	0,411	0,002	0,002	0,003	0,766	0,0002	0,419	0,073	0,779	0,003	0,013	0,053	0,008	0,014	0,561	0,003	0,036	3	47,2	0,5	6	0,09	2,5	18,7	3,3	58,4	1	4,6	0,09	2,2	27,1
4076	г68386368??	21.12.2070 8:17	Э76ХФ	Р65	7	40,7	10,1666667	40,7	3	0,388622	0,220968	0,247266	0,233688	0,0362558	1649	1606	18,5019656		12240	109,5	1	1	1	25,101					0,05		0,387	0,11	0,02				0,045645	0,254		0,384		0,396	2074	0,002	0,438	0,205	0,089	0,536	0,012	0,006	0,084	0,01	0,019	0,314	0,001	0,002	0,003	0,747		0,426	0,089	0,784	0,01	0,011	0,083	0,012	0,008	0,523	0,002	0,036	2,2	55,6	5,2	8,1	3,3	2,9	19	4	57,2	1	11,9	0,16	2,2	25,7
4077	г6838636966	21.12.2070 9:07	Э76ХФ	Р65	4	45,3666667	25,85	45,3666667	4,8351339	0,320054	0,076446	0,107921	0,201788	0,0343312	1538	1594	20,3832476		14137,7176	109,3	1	1	1	30,824			0,077		0,05		0,334	0,191	0,02				0,043222	0,263		0,164		0,137	6091	0,002	0,483	0,342	0,082	0,685	0,005	0,01	0,058	0,008	0,012	0,377	0,003	0,006	0,003	0,758	0,0006	0,413	0,081	0,791	0,005	0,011	0,058	0,009	0,007	0,57	0,004	0,037	2,1	58,5	0,2	2,9	0,18	2,1	27,8	2,4	57,3	0,3	11	0,18	2,1	27,3
4078	г6838636967	21.12.2070 10:02	Э76ХФ	Р65	6	40,35	20,35	40,35	3,6057692	0,321586	0,116064	0,149792	0,131156	0,0390716	1588	1589	10,7836431		12445,20885	111,3	1	1	1	14,504			0,14		0,05		0,327	0,095	0,02				0,04919	0,138		0,233		0,208	4221	0,002	0,502	0,322	0,095	0,667	0,01	0,012	0,074	0,006	0,018	0,452	0,002	0,002	0,003	0,756	0,0004	0,422	0,092	0,791	0,008	0,014	0,073	0,007	0,01	0,56	0,003	0,037	2,8	60	0,3	11,4	0,09	2,3	26,2	2,5	59,6	0,2	10,3	0,07	2,2	26,8
4079	г6838636968	21.12.2070 10:53	Э76ХФ	Р65	6	43,7333333	21,7	43,7333333	3,7313916	0,33633	0,12434	0,158878	0,142804	0,0393592	1576	1590	10,8404726		13183,41014	111,8	1	1	1	15,803			0,201		0,05		0,343	0,063	0,02				0,049552	0,152		0,247		0,221	4768	0,002	0,515	0,308	0,098	0,65	0,006	0,011	0,071	0,006	0,018	0,445	0,002	0,002	0,003	0,745	0,0003	0,416	0,099	0,79	0,005	0,011	0,071	0,007	0,01	0,569	0,003	0,037	2,7	50,5	1,9	7,1	0,3	2,5	20,2	2,8	60	0,5	8,5	0,12	2,3	26,5
