Repository: Siella/alloy_building

# Прогнозирование химического состава шлака
Задание по Data science от компании EVRAZ (оптимизация сталеплавильного производства) в рамках хакатона ```</beCoder>```.

Мы реализовали наше решение как простой и лаконичный веб-сервис!
В папке `EDA` результаты анализа данных в рамках отборочного задания, в `modelling` — результаты моделирования целевых показателей химического состава шлака и `сыпуч известь РП`.

File: _data/Исходные данные.txt (part 47 of 78)
оком	t продувка	ПСН гр.	чист расход C	чист расход Cr	чист расход Mn	чист расход Si	чист расход V	температура первая	температура последняя	Ar (интенс.)	N2 (интенс.)	эл. энергия (интенс.)	произв жидкая сталь	произв количество обработок	произв  количество плавок	произв количество плавок (цел)	расход газ Ar	расход газ  N2	расход C пров.	сыпуч известь РП	сыпуч кварцит	сыпуч кокс пыль УСТК	сыпуч  кокс. мелочь (сух.)	сыпуч  кокс. мелочь КМ1	сыпуч  шпат плав.	ферспл CaC2	ферспл FeMo	ферспл FeSi-75	ферспл FeV азот.	ферспл  FeV-80	ферспл  Mn5Si65Al0.5	ферспл  Ni H1 пласт.	ферспл SiMn18	ферспл  ферванит	ферспл  фх850А	эл. энергия	химсталь первый Al_1	химсталь первый C_1	химсталь первый Cr_1	химсталь первый Cu_1	химсталь первый Mn_1	химсталь первый Mo_1	химсталь первый N_1	химсталь первый Ni_1	химсталь первый P_1	химсталь первый S_1	химсталь первый Si_1	химсталь первый Ti_1	химсталь первый V_1	химсталь последний Al	химсталь последний C	химсталь последний Ca	химсталь последний Cr	химсталь последний Cu	химсталь последний Mn	химсталь последний Mo	химсталь последний N	химсталь последний Ni	химсталь последний P	химсталь последний S	химсталь последний Si	химсталь последний Ti	химсталь последний V	химшлак первый Al2O3_1	химшлак первый CaO_1	химшлак первый FeO_1	химшлак первый MgO_1	химшлак первый MnO_1	химшлак первый R_1	химшлак первый SiO2_1	химшлак последний Al2O3	химшлак последний CaO	химшлак последний FeO	химшлак последний MgO	химшлак последний MnO	химшлак последний R	химшлак последний SiO2
4080	г6838636969	21.12.2070 11:45	Э76ХФ	Р65	10	45,1833333	23,55	45,1833333	2,6892911	0,37501	0,14238	0,164884	0,157552	0,0385831	1581	1588	21,028993		12499,36306	112,9	1	1	1	31,672			0,244		0,05		0,387	0,107	0,02				0,048575	0,172		0,256		0,252	4906	0,002	0,46	0,298	0,089	0,65	0,009	0,011	0,065	0,007	0,017	0,431	0,002	0,002	0,003	0,75	0,0002	0,421	0,088	0,796	0,008	0,012	0,065	0,008	0,01	0,569	0,003	0,036	2,5	57,2	1	9,7	0,16	2,2	26,5	3,6	58,4	0,8	10,4	0,12	2,3	25,8
4081	г683863696:	21.12.2070 12:38	Э76ХФ	Р65	11	40,5166667	15,3833333	40,5166667	2,1771348	0,388695	0,136165	0,166122	0,156576	0,0395315	1598	1588	12,38584		12422,53521	111,7	1	1	1	16,425			0,053		0,05		0,405	0,062	0,02				0,049769	0,17		0,258		0,241	3185	0,001	0,463	0,301	0,087	0,647	0,006	0,011	0,067	0,007	0,016	0,428	0,001	0,002	0,003	0,764	0,0002	0,419	0,085	0,798	0,006	0,012	0,066	0,008	0,01	0,578	0,003	0,037	2,7	56,6	0,3	14,4	0,12	2,1	27,4	3,3	53,1	0,7	12,1	0,11	2,1	27,2
4082	"г683863696;"	21.12.2070 13:38	Э76ХФ	Р65	5	42,7	23,6833333	42,7	3,6014047	0,339765	0,147465	0,178382	0,141536	0,039962	1549	1590	13,6104642		13472,76566	112,4	1	1	1	19,221			0,063		0,05		0,342	0,046	0,02				0,050311	0,142		0,278		0,261	5318	0,002	0,495	0,294	0,091	0,635	0,005	0,011	0,062	0,006	0,016	0,45	0,002	0,002	0,003	0,748	0,0002	0,422	0,092	0,793	0,004	0,012	0,062	0,006	0,011	0,558	0,003	0,037	2,7	60	0,3	12,1	0,09	2,3	26,2	3,1	59	1	8,6	0,19	2,2	26,7
4083	г683863696<	21.12.2070 14:34	Э76ХФ	Р65	8	41,7333333	23,85	41,7333333	3,7879046	0,276215	0,105655	0,058222	0,122056	0,0398183	1557	1593	12,479566		13333,33333	112,1	1	1	1	17,253			0,075		0,05		0,276	0,108	0,02				0,05013	0,162		0,088		0,187	5300	0,002	0,565	0,33	0,087	0,742	0,009	0,01	0,069	0,009	0,014	0,471	0,002	0,003	0,003	0,753	0,0007	0,42	0,086	0,79	0,008	0,011	0,069	0,009	0,009	0,56	0,003	0,037	3,1	63,2	0,7	8,2	0,11	2,6	24,1	2,7	59,7	0,5	9,6	0,11	2,2	26,7
4084	г683863696=	21.12.2070 15:38	Э76ХФ	Р65	6	38,3833333	18,6833333	38,3833333	3,4012059	0,398605	0,131645	0,168549	0,180192	0,0398762	1590	1591	13,6445227		13067,26137	114,2	1	1	1	17,23			0,21		0,05		0,418	0,05	0,02				0,050203	0,205		0,261		0,233	4069	0,001	0,476	0,309	0,097	0,647	0,006	0,01	0,062	0,008	0,017	0,419	0,001	0,002	0,003	0,753	0,0001	0,421	0,097	0,794	0,005	0,011	0,062	0,009	0,012	0,567	0,003	0,036	2,6	57,3	0,3	12,4	0,11	2,1	26,7	3	58,4	0,5	10,2	0,11	2,2	26,2
4085	г683863696>	21.12.2070 16:27	Э76ХФ	Р65	8	40,8666667	20,7	40,8666667		0,38248	0,11752	0,134936	0,142868	0,0405693	1580	1601	18,0910277		12739,13043	115,1	1	1	1	24,644			0,148		0,05		0,402	0,045	0,02				0,051107	0,162		0,209		0,208	4395	0,002	0,462	0,318	0,081	0,674	0,007	0,01	0,064	0,008	0,015	0,442	0,002	0,002	0,003	0,756	0,0002	0,419	0,082	0,793	0,006	0,011	0,065	0,009	0,01	0,56	0,003	0,036	3,3	51,6	0,5	7,8	0,08	2,6	20,1	2,7	59,7	0,2	10,5	0,09	2,3	26,1
4086	г683863696?	21.12.2070 17:18	Э76ХФ	Р65	7	42,7	18,6666667	42,7	2,6510903	0,3691	0,14125	0,137018	0,151304	0,0397315	1600	1592	13,3675846		12725,35714	112,2	1	1	1	18,878			0,146		0,05		0,381	0,04	0,02				0,050166	0,174		0,212		0,25	3959	0,002	0,481	0,298	0,081	0,669	0,004	0,01	0,054	0,008	0,014	0,437	0,002	0,002	0,003	0,767	0,0004	0,42	0,082	0,79	0,003	0,011	0,054	0,008	0,009	0,568	0,003	0,036	2,9	59,3	2,5	7,3	0,11	2,3	25,9	3	59,6	1	7,6	0,11	2,3	25,9
4087	г6838636976	21.12.2070 18:10	Э76ХФ	Р65	7	46,0333333	18,1666667	46,0333333	2,757265	0,347485	0,136165	0,169367	0,160736	0,0394741	1620	1602	13,0176994		12930,27523	112,6	1	1	1	19,899			0,137		0,05		0,354	0,042	0,02				0,049841	0,175		0,263		0,241	3915	0,001	0,472	0,304	0,084	0,642	0,007	0,009	0,063	0,007	0,016	0,431	0,001	0,002	0,003	0,71	0,0002	0,421	0,086	0,793	0,007	0,011	0,064	0,008	0,008	0,557	0,002	0,036	3	46,1	0,8	10,4	0,12	2,2	21,3	2,7	58,5	0,4	9,3	0,12	2,2	26,4
4088	г6838636977	21.12.2070 18:58	Э76ХФ	Р65	19	40,85	24,3333333	40,85	4,4193811	0,34508	0,13673	0,16676	0,1292	0,0391303	1582	1634	13,7156964		13941,36986	109,2	1	1	1	18,52			0,253		0,05		0,351		0,02				0,049407	0,128		0,26		0,242	5654	0,002	0,482	0,3	0,079	0,649	0,005	0,011	0,059	0,006	0,014	0,469	0,002	0,002	0,003	0,761	0,0002	0,421	0,084	0,787	0,004	0,01	0,061	0,007	0,009	0,547	0,003	0,036	2,5	59,2	0,2	12,9	0,09	2,2	26,8	2,7	59,3	0,4	11,1	0,12	2,2	26,8
4089	г6838636978	21.12.2070 19:50	Э76ХФ	Р65	15	48,3833333	21,8833333	48,3833333		0,38039	0,14464	0,170665	0,1624	0,0387288	1594	1606	12,36538		13064,73724	113,7	1	1	1	19,843			0,192		0,05		0,393	0,042	0,02				0,0489	0,177		0,265		0,256	4765	0,001	0,467	0,297	0,081	0,644	0,008	0,01	0,067	0,007	0,017	0,432	0,001	0,002	0,003	0,762	0,0001	0,422	0,08	0,791	0,007	0,011	0,067	0,008	0,01	0,563	0,003	0,035	3,1	51,8	0,7	14,3	0,07	2,2	24	2,9	56,6	0,5	11,3	0,09	2,1	26,6
4090	г6838636979	21.12.2070 20:44	Э76ХФ	Р65	16	48,85	25,4	48,85		0,40285	0,12656	0,146682	0,132936	0,0393877	1575	1592	18,21289		12829,13386	115,2	1	1	1	29,515			0,187		0,05		0,425	0,043	0,02				0,049732	0,142		0,228		0,224	5431	0,002	0,496	0,322	0,096	0,679	0,006	0,008	0,067	0,008	0,017	0,485	0,002	0,002	0,003	0,755	0,0001	0,418	0,095	0,78	0,006	0,01	0,068	0,009	0,013	0,55	0,003	0,036	3,9	59,7	0,7	10,7	0,07	2,4	25,4	3,9	59,7	0,2	9,5	0,06	2,3	26,2
4091	г683863697:	21.12.2070 21:48	Э76ХФ	Р65	9	49,8833333	19,9666667	49,8833333		0,363015	0,144075	0,212783	0,158084	0,0378695	1568	1598	11,2404418		12963,60601	111	1	1	1	18,375			0,251		0,05		0,37	0,042	0,02				0,047815	0,153		0,332		0,255	4314	0,001	0,483	0,294	0,106	0,599	0,006	0,01	0,074	0,006	0,019	0,422	0,001	0,002	0,003	0,748	0,0002	0,421	0,108	0,794	0,005	0,012	0,075	0,008	0,011	0,565	0,003	0,036	3,1	53,5	1,7	12,6	0,17	2,1	26,1	3,3	54,9	0,6	11,9	0,12	2,1	25,6
4092	"г683863697;"	21.12.2070 22:37	Э76ХФ	Р65	16	43,0333333	24,25	43,0333333		0,280485	0,104525	0,095272	0,088816	0,0379843	1546	1585	12,3120837		13306,39175	110,6	1	1	1	17,661			0,148		0,05		0,28	0,042	0,02				0,04796	0,096		0,148		0,185	5378	0,001	0,54	0,331	0,108	0,698	0,005	0,009	0,068	0,007	0,018	0,472	0,002	0,002	0,003	0,759	0,0003	0,422	0,107	0,78	0,005	0,012	0,068	0,008	0,015	0,566	0,003	0,035	3	51,2	0,7	10,1	0,07	2,3	22,2	3,6	64	0,3	4	0,06	2,5	26
4093	г683863697<	21.12.2070 23:28	Э76ХФ	Р65	15	46,5	16,3166667	46,5		0,288245	0,093225	0,08787	0,12354	0,0387581	1582	1588	10,8796403		13392,44127	113,1	1	1	1	16,803			0,121		0,05		0,292	0,043	0,02				0,048937	0,152		0,135		0,165	3642	0,001	0,535	0,34	0,101	0,711	0,006	0,011	0,063	0,01	0,018	0,471	0,002	0,002	0,003	0,762	0,0001	0,421	0,101	0,785	0,005	0,012	0,064	0,011	0,012	0,556	0,003	0,036	3,2	55,6	0,3	10,2	0,07	2,4	23	2,9	60,5	0,3	11,5	0,07	2,4	25,6
4094	г683863697=	22.12.2070 0:20	Э76ХФ	Р65	19	44,3666667	20,1833333	44,3666667		0,32333	0,14464	0,159028	0,149404	0,0388151	1546	1570	9,350263		13329,81007	113,7	1	1	1	13,828			0,126		0,05		0,323	0,042	0,02				0,049009	0,162		0,247		0,256	4484	0,001	0,517	0,296	0,082	0,644	0,005	0,013	0,052	0,006	0,015	0,436	0,001	0,002	0,002	0,762	0,0001	0,421	0,082	0,789	0,004	0,013	0,053	0,006	0,01	0,565	0,003	0,036	3,2	55,4	0,9	14,4	0,14	2,2	25,5	3	57,2	0,4	11,5	0,13	2,1	27,1
4095	г683863697>	22.12.2070 1:19	Э76ХФ	Р65	10	44,3666667	18,1333333	44,3666667		0,312095	0,104525	0,096596	0,119348	0,0390155	1565	1589	10,8636928		13404,04412	113,9	1	1	1	16,033			0,126		0,05		0,319	0,042	0,02				0,049262	0,142		0,149		0,185	4051	0,002	0,524	0,326	0,088	0,705	0,006	0,013	0,064	0,007	0,017	0,469	0,002	0,002	0,003	0,776	0,0001	0,416	0,089	0,784	0,005	0,012	0,065	0,008	0,012	0,569	0,003	0,035	4,2	56,7	1,1	10,4	0,08	2,5	22,7	5	61,7	0,6	6,1	0,05	2,7	22,7
4096	г683863697?	22.12.2070 2:11	Э76ХФ	Р65	10	48,9	14,9166667	48,9	2,5824487	0,34013	0,13108	0,088729	0,133612	0,0385284	1571	1575	12,6902001		12750,83799	112,6	1	1	1	20,611			0,126		0,05		0,349	0,041	0,02				0,048647	0,167		0,136		0,232	3170	0,001	0,504	0,308	0,067	0,708	0,004	0,012	0,048	0,007	0,016	0,446	0,001	0,003	0,003	0,764	0,0001	0,42	0,065	0,782	0,003	0,013	0,049	0,008	0,01	0,571	0,003	0,035	3,3	52,8	0,5	8,8	0,06	2,3	22,9	3,4	58,1	0,5	7,4	0,06	2,1	27,7
4097	г6838636986	22.12.2070 2:58	Э76ХФ	Р65	19	47,05	27,5	47,05		0,214165	0,110175	0,04663	0,11104	0,038328	1527	1576	15,9229293		13315,63636	112	1	1	1	24,884			0,125		0,05		0,199	0,07	0,02				0,048394	0,15		0,07		0,195	6103	0,002	0,607	0,321	0,071	0,753	0,005	0,011	0,053	0,008	0,015	0,474	0,003	0,004	0,003	0,774	0,0002	0,418	0,072	0,791	0,004	0,012	0,054	0,009	0,012	0,571	0,004	0,035	3,1	59	0,5	6,9	0,08	2,6	23,1	4,2	64,5	0,8	3,7	0,17	2,7	24,2
4098	г6838636987	22.12.2070 3:49	Э76ХФ	Р65	22	42,5333333	15,7166667	42,5333333	3	0,327155	0,154245	0,132201	0,161148	0,0396744	1566	1578	10,7079646		13182,18452	114,2	1	1	1	15,125			0,125		0,05		0,327	0,041	0,02				0,050094	0,191		0,204		0,273	3453	0,001	0,516	0,285	0,054	0,666	0,002	0,011	0,032	0,006	0,013	0,418	0,001	0,003	0,002	0,756	0,0001	0,418	0,054	0,783	0,001	0,012	0,033	0,007	0,009	0,555	0,003	0,034	2,9	50,2	0,6	13,9	0,11	2,1	24	2,9	57	0,4	11,9	0,08	2,1	27,4
4099	г6838636988	22.12.2070 4:40	Э76ХФ	Р65	21	43,2166667	17,85	43,2166667	3	0,27295	0,14351	0,133083	0,116784	0,0402764	1545	1578	8,8195122		13297,47899	112,8	1	1	1	12,656					0,05		0,262	0,04	0,02				0,050854	0,123		0,207		0,254	3956	0,001	0,551	0,295	0,072	0,668	0,004	0,011	0,052	0,006	0,012	0,455	0,002	0,003	0,003	0,764	0,0002	0,419	0,071	0,784	0,004	0,012	0,052	0,007	0,01	0,566	0,003	0,035	2,9	58,1	0,3	11,9	0,09	2,3	25	3,3	58,7	0,3	8,3	0,09	2,2	26,3
4100	г6838636989	22.12.2070 5:34	Э76ХФ	Р65	18	48,05	20,5166667	48,05		0,315765	0,136165	0,08844	0,14862	0,0398748	1538	1585	12,4229765		13443,70431	114,1	1	1	1	19,825			0,073		0,05		0,318	0,039	0,02				0,050347	0,19		0,135		0,241	4597	0,001	0,501	0,301	0,077	0,705	0,004	0,009	0,046	0,01	0,015	0,43	0,002	0,003	0,003	0,772	0,0001	0,418	0,065	0,781	0,003	0,011	0,047	0,01	0,01	0,558	0,003	0,035	3,6	49,5	0,7	8,3	0,12	2,4	20,4	5	59,4	0,5	7,4	0,07	2,3	25,9
4101	г683863698:	22.12.2070 6:29	Э76ХФ	Р65	19	44,55	15,65	44,55		0,27584	0,12091	0,152917	0,130036	0,0395889	1558	1576	10,8102936		13514,377	111,2	1	1	1	15,753			0,074		0,05		0,269	0,039	0,02				0,049986	0,135		0,238		0,214	3525	0,001	0,536	0,313	0,094	0,651	0,007	0,011	0,075	0,007	0,016	0,444	0,002	0,003	0,002	0,758	0,0001	0,42	0,094	0,784	0,007	0,011	0,075	0,008	0,012	0,561	0,003	0,035	3,4	55,7	0,4	11,4	0,08	2,3	24,4	4,1	58,6	0,7	9,4	0,08	2,3	26
4102	"г683863698;"	22.12.2070 7:23	Э76ХФ	Р65	14	43,2	15,0166667	43,2	2,4982491	0,28012	0,09153	0,069199	0,106012	0,039703	1590	1583	16,3822961		13025,52719	112,2	1	1	1	23,545			0,078		0,05		0,283	0,04	0,02				0,05013	0,133		0,106		0,162	3260	0,001	0,538	0,341	0,109	0,721	0,01	0,008	0,08	0,013	0,018	0,468	0,002	0,003	0,003	0,781	0,0001	0,42	0,109	0,784	0,009	0,01	0,08	0,013	0,014	0,566	0,003	0,037	3,4	52,4	0,6	9	0,07	2,5	20,7	6,3	54,4	0,8	5,8	0,07	2,6	21
4103	г683863698<	22.12.2070 8:15	Э76ХФ	Р65	14	40,85	15	40,85	2	0,19949	0,05311	0,032716	0,081028	0,0388151	1585	1582	10,8058752		12516	109,7	1	1	1	14,714			0,135		0,05		0,192	0,05	0,02				0,049009	0,11		0,049		0,094	3129	0,002	0,605	0,371	0,099	0,752	0,007	0,008	0,069	0,011	0,015	0,489	0,002	0,003	0,003	0,768	0,0003	0,417	0,099	0,778	0,007	0,01	0,069	0,012	0,012	0,563	0,003	0,037	3,5	62	0,6	5,4	0,06	2,6	23,8	3	63,5	0,5	3,7	0,07	2,4	26,2
4104	г683863698=	22.12.2070 9:17	Э76ХФ	Р65	9	42,8833333	12,0166667	42,8833333	1,9442685	0,31949	0,0904	0,14245	0,16852	0,0385862	1619	1583	12,5839098		12392,78779	111,4	1	1	1	17,988			0,12		0,05		0,329	0,028	0,02				0,04872	0,198		0,22		0,16	2482	0,001	0,516	0,342	0,102	0,658	0,01	0,011	0,078	0,009	0,016	0,419	0,001	0,003	0,002	0,752	0,0002	0,422	0,103	0,788	0,009	0,011	0,078	0,01	0,011	0,557	0,002	0,036	3	52,2	0,9	14,4	0,25	2,1	24,8	3,4	60,9	0,2	8,1	0,08	2,3	26,2
4105	г683863698>	22.12.2070 14:55	Э76ХФ	Р65	8	69,55	40,65	69,55	3,518458	0,29392	0,12543	0,191377	0,158836	0,0397315	1545	1629	9,0728972		13427,30627	111,9	1	1	1	21,034			0,145		0,05		0,289		0,02				0,050166	0,163		0,298		0,222	9097	0,001	0,508	0,307	0,085	0,617	0,007	0,013	0,066	0,006	0,018	0,42	0,002	0,002	0,002	0,761	0,0002	0,42	0,085	0,792	0,006	0,014	0,066	0,006	0,012	0,558	0,003	0,037	3,1	51,2	1	16	0,2	1,9	26,9	3,2	58,6	0,8	10,1	0,15	2,2	26,5
4106	г683863698?	22.12.2070 15:47	Э76ХФ	Р65	35	44,1833333	25,95	44,1833333	2,7835232	0,33807	0,16046	0,191287	0,154876	0,0391959	1566	1597	10,4421728		13040,46243	112,4	1	1	1	15,379			0,086		0,05		0,337		0,02				0,049732	0,157		0,298		0,284	5640	0,001	0,487	0,283	0,085	0,618	0,007	0,012	0,065	0,007	0,017	0,418	0,002	0,002	0,002	0,755	0,0002	0,423	0,086	0,785	0,006	0,013	0,065	0,008	0,014	0,57	0,003	0,037	2,6	55,5	0,3	13,4	0,08	2,1	26,1	2,9	60,4	0,3	6,1	0,07	2,2	28
4107	г6838636996	22.12.2070 16:38	Э76ХФ	Р65	36	42,8833333	23,5666667	42,8833333	3,3939394	0,30126	0,15255	0,191591	0,140528	0,0385048	1552	1591	11,3155849		13539,46252	111,9	1	1	1	16,175			0,095		0,05		0,293	0,027	0,02				0,048864	0,135		0,299		0,27	5318	0,001	0,515	0,284	0,082	0,615	0,006	0,013	0,065	0,006	0,016	0,428	0,002	0,002	0,002	0,767	0,0001	0,419	0,081	0,787	0,005	0,014	0,065	0,007	0,011	0,565	0,003	0,036	2,9	55,2	0,3	13,4	0,09	2,1	26,1	3,4	60,6	0,3	7,6	0,08	2,3	26,2
4108	г6838636997	22.12.2070 17:36	Э76ХФ	Р65	31	43,5333333	21,35	43,5333333	2	0,369765	0,156505	0,214137	0,189936	0,0393314	1580	1592	13,1561256		13278,68852	114,2	1	1	1	19,091			0,145		0,05		0,376	0,029	0,02				0,049913	0,201		0,333		0,277	4725	0,001	0,486	0,283	0,09	0,597	0,007	0,013	0,073	0,008	0,019	0,399	0,001	0,003	0,002	0,76	0,0001	0,419	0,091	0,78	0,006	0,013	0,074	0,008	0,014	0,557	0,003	0,033	3,4	43,4	0,9	8,9	0,1	2	21,7	3,5	57,5	0,4	8	0,08	2,1	27,7
4109	г6838636998	22.12.2070 18:33	Э76ХФ	Р65	26	41,8666667	20,8666667	41,8666667	2,741034	0,3011	0,1356	0,190668	0,162756	0,0429224	1568	1586	16,7875796		12887,53994	111,1	1	1	1	23,428			0,229		0,05		0,296	0,038	0,02				0,05447	0,169		0,297		0,24	4482	0,001	0,528	0,299	0,111	0,615	0,006	0,012	0,074	0,007	0,02	0,422	0,002	0,002	0,003	0,766	0,0001	0,418	0,11	0,783	0,006	0,013	0,074	0,007	0,013	0,55	0,003	0,037	4,1	54,2	1,5	12,1	0,07	2,2	25	3,1	58,4	0,7	9,5	0,14	2,3	25,9
4110	г6838636999	22.12.2070 19:24	Э76ХФ	Р65	25	40,2	17	40,2	3,2896996	0,295305	0,131645	0,178645	0,14806	0,0399587	1577	1587	12,469403		12924,70588	113,2	1	1	1	16,709			0,073		0,05		0,29	0,04	0,02				0,050709	0,15		0,28		0,233	3662	0,001	0,522	0,299	0,093	0,632	0,006	0,014	0,067	0,007	0,019	0,436	0,002	0,002	0,002	0,757	0,0001	0,416	0,094	0,795	0,006	0,012	0,067	0,008	0,015	0,573	0,003	0,037	3,2	58,7	0,2	13,1	0,09	2,3	25,8	3,8	59,7	0,3	12,6	0,08	2,3	25,8
4111	г683863699:	22.12.2070 20:17	Э76ХФ	Р65	23	40,7	18,4833333	40,7	3,3302433	0,348885	0,182495	0,2228335	0,199222	0,0397018	1572	1586	12,7743127		13338,50316	112,1	1	1	1	17,295			0,127		0,05		0,345	0,051	0,02				0,050383	0,209		0,349		0,323	4109	0,001	0,502	0,264	0,077	0,597	0,004	0,012	0,054	0,006	0,016	0,396	0,001	0,002	0,003	0,766	0,0002	0,42	0,079	0,791	0,004	0,013	0,055	0,007	0,012	0,568	0,003	0,037	3	59,2	0,3	14,8	0,07	2,3	25,6	3,3	53,8	0,5	7,7	0,07	2,6	20,9
4112	"г683863699;"	22.12.2070 21:16	Э76ХФ	Р65	11	43,6833333	19,4333333	43,6833333	2,6666667	0,30119	0,17854	0,2185195	0,152902	0,0403858	1581	1583	16,0235025		13050,77187	114,6	1	1	1	23,332			0,113		0,05		0,287	0,052	0,02				0,051251	0,141		0,343		0,316	4227	0,001	0,538	0,265	0,08	0,595	0,005	0,012	0,053	0,006	0,016	0,432	0,001	0,003	0,002	0,746	0,0003	0,419	0,08	0,787	0,004	0,013	0,054	0,006	0,011	0,563	0,003	0,037	2,6	59,9	0,5	9,2	0,11	2,3	25,6	3,2	61,5	0,6	8,6	0,08	2,4	26
4113	г683863699<	22.12.2070 22:13	Э76ХФ	Р65	10	41	16,5166667	41	3,6257089	0,34827	0,1695	0,162356	0,160904	0,039902	1606	1587	14,0158537		12569,1221	113,3	1	1	1	19,155			0,191		0,05		0,349	0,048	0,02				0,050637	0,176		0,254		0,3	3460	0,002	0,497	0,273	0,075	0,653	0,003	0,01	0,044	0,007	0,017	0,435	0,002	0,002	0,003	0,762	0,0004	0,422	0,063	0,796	0,003	0,011	0,045	0,008	0,011	0,569	0,003	0,036	3,5	58,1	0,2	11,8	0,06	2,3	25,6	3,1	58,9	0,3	12,2	0,08	2,3	25,6
4114	г683863699=	22.12.2070 23:07	Э76ХФ	Р65	11	41,0666667	22,7166667	41,0666667	3,1549567	0,319605	0,148595	0,174751	0,139036	0,0404149	1552	1582	19,0066558		13148,05576	113,3	1	1	1	26,018			0,13		0,05		0,317	0,046	0,02				0,051288	0,138		0,274		0,263	4978	0,001	0,508	0,291	0,073	0,637	0,007	0,01	0,059	0,006	0,016	0,448	0,002	0,003	0,004	0,762	0,0007	0,419	0,073	0,793	0,006	0,012	0,06	0,007	0,009	0,564	0,003	0,037	3,1	59,2	0,3	10,2	0,08	2,3	25,3	4,5	64	0,5	6	0,07	2,5	25,2
4115	г683863699>	22.12.2070 23:57	Э76ХФ	Р65	14	42,3333333	19,2833333	42,3333333	3,7464789	0,330645	0,138425	0,0857545	0,150082	0,0405284	1571	1581	17,1395644		13681,2446	115,1	1	1	1	24,043			0,131		0,05		0,336	0,041	0,02				0,051432	0,191		0,133		0,245	4397	0,001	0,502	0,302	0,055	0,718	0,003	0,01	0,037	0,009	0,012	0,443	0,002	0,003	0,003	0,764	0,0004	0,42	0,056	0,788	0,003	0,012	0,038	0,009	0,01	0,559	0,003	0,037	2,7	51	0,5	7,6	0,07	2,7	18,6	3,4	58,4	0,4	6,8	0,08	2,7	21,5
4116	г683863699?	23.12.2070 0:46	Э76ХФ	Р65	23	39,8333333	16,8166667	39,8333333	3,9430836	0,315275	0,146335	0,125449	0,13894	0,0402148	1570	1579	13,4502929		13615,06442	113,6	1	1	1	17,859			0,112		0,05		0,314	0,045	0,02				0,051034	0,158		0,196		0,259	3816	0,001	0,519	0,291	0,065	0,684	0,004	0,01	0,047	0,007	0,012	0,449	0,002	0,003	0,002	0,763	0,0002	0,418	0,066	0,79	0,003	0,011	0,048	0,008	0,01	0,571	0,003	0,037	3	61,8	0,3	9,6	0,08	2,5	24,3	3,5	61,8	0,6	9	0,06	2,5	24,9
4117	г68386369:6	23.12.2070 1:44	Э76ХФ	Р65	8	40,3666667	19,15	40,3666667	3,1143099	0,35371	0,17402	0,159201	0,161376	0,040073	1584	1583	18,8586811		13225,06527	113,8	1	1	1	25,103			0,147		0,05		0,355	0,04	0,02				0,050854	0,178		0,249		0,308	4221	0,001	0,505	0,266	0,053	0,649	0,002	0,011	0,031	0,007	0,011	0,427	0,001	0,003	0,002	0,767	0,0002	0,417	0,055	0,788	0,001	0,012	0,032	0,007	0,009	0,553	0,003	0,037	2,4	47,8	0,4	8,2	0,1	2,8	17,1	3	60,4	1	9,2	0,15	2,3	25,8
4118	г68386369:7	23.12.2070 2:29	Э76ХФ	Р65	12	42	19,8166667	42	4,1005165	0,349205	0,163285	0,1444315	0,14077	0,0389895	1546	1582	15,0365197		13603,70059	113,1	1	1	1	20,93			0,109		0,05		0,352	0,04	0,02				0,049479	0,153		0,226		0,289	4493	0,002	0,5	0,281	0,071	0,669	0,005	0,01	0,05	0,007	0,013	0,447	0,003	0,003	0,003	0,767	0,0003	0,42	0,068	0,79	0,003	0,012	0,05	0,008	0,009	0,569	0,003	0,037	3	57,9	0,3	8	0,07	2,7	21,1	3,7	63	0,3	6	0,06	2,5	25,6
4119	г68386369:8	23.12.2070 3:17	Э76ХФ	Р65	15	40,8333333	21,6666667	40,8333333	3,6427061	0,34005	0,17402	0,18829	0,162628	0,039902	1547	1584	16,7414815		14112	113,2	1	1	1	22,601			0,133		0,05		0,337	0,048	0,02				0,050637	0,168		0,295		0,308	5096	0,001	0,491	0,268	0,062	0,625	0,003	0,011	0,037	0,006	0,014	0,431	0,002	0,003	0,003	0,746	0,0001	0,42	0,066	0,791	0,002	0,012	0,037	0,007	0,009	0,564	0,003	0,038	4,2	61,6	0,4	9,8	0,1	2,6	23,7	3,4	56,8	0,6	7,3	0,08	2,7	21
4120	г68386369:9	23.12.2070 4:07	Э76ХФ	Р65	14	41,0333333	21,8166667	41,0333333	3,2829006	0,350275	0,153115	0,175535	0,152528	0,040073	1556	1584	14,2457352		13360,42781	113,1	1	1	1	19,485			0,129		0,05		0,354	0,04	0,02				0,050854	0,158		0,275		0,271	4858	0,001	0,483	0,286	0,073	0,639	0,007	0,011	0,057	0,006	0,015	0,44	0,002	0,003	0,002	0,767	0,0002	0,418	0,073	0,792	0,005	0,011	0,057	0,007	0,01	0,564	0,003	0,038	3,1	64,9	0,2	9	0,06	2,6	24,8	3,6	67,5	0,4	5,9	0,07	2,8	24
4121	г68386369::	23.12.2070 4:59	Э76ХФ	Р65	13	42,6666667	20,8333333	42,6666667	3,4797235	0,362105	0,167805	0,121191	0,15372	0,0395308	1562	1581	14,7142969		13576,32	113,4	1	1	1	20,927			0,122		0,05		0,368	0,041	0,02				0,050166	0,182		0,189		0,297	4714	0,001	0,491	0,273	0,051	0,685	0,002	0,011	0,031	0,008	0,013	0,436	0,002	0,003	0,002	0,759	0,0001	0,418	0,052	0,789	0,001	0,012	0,032	0,008	0,01	0,565	0,003	0,037	2,8	63	0,3	11,3	0,12	2,5	25,3	3	60,2	1	9,7	0,16	2,3	26,2
4122	"г68386369:;"	23.12.2070 5:54	Э76ХФ	Р65	10	42,0333333	22,3666667	42,0333333	3,4793337	0,37347	0,14012	0,125449	0,13894	0,0397593	1555	1588	16,1637343		13198,21162	112,7	1	1	1	22,508			0,193		0,05		0,387	0,043	0,02				0,050456	0,158		0,196		0,248	4920	0,001	0,487	0,298	0,074	0,678	0,005	0,01	0,053	0,008	0,014	0,438	0,002	0,003	0,003	0,77	0,0004	0,419	0,073	0,785	0,005	0,012	0,053	0,008	0,011	0,552	0,003	0,038	2,7	53,5	0,5	10,1	0,1	2,7	20,1	3,5	63	0,5	4,4	0,06	2,4	26
4123	г68386369:<	23.12.2070 6:46	Э76ХФ	Р65	8	41,7166667	20,8833333	41,7166667	3,8533497	0,34106	0,14238	0,0885045	0,113646	0,0386758	1613	1632	19,2508104		14216,12131	109,4	1	1	1	26,395			0,194		0,05		0,348	0,043	0,02				0,049081	0,135		0,138		0,252	4948	0,002	0,506	0,292	0,074	0,71	0,003	0,011	0,042	0,009	0,011	0,471	0,002	0,003	0,004	0,754	0,0003	0,424	0,076	0,799	0,003	0,012	0,044	0,011	0,005	0,569	0,003	0,038	3,8	62,1	0,7	10,5	0,1	2,7	23,3	4,2	58	0,6	6,5	0,08	2,7	21,5
4124	г68386369:=	23.12.2070 7:37	Э76ХФ	Р65	6	50,85	21,4833333	50,85	2,6479279	0,33428	0,11187	0,045156	0,137076	0,0400438	1605	1606	13,2855154		13266,09775	112,9	1	1	1	22,268			0,147		0,05		0,347	0,045	0,02				0,050817	0,188		0,069		0,198	4750	0,002	0,511	0,321	0,084	0,744	0,005	0,01	0,062	0,013	0,016	0,454	0,002	0,003	0,004	0,772	0,0004	0,416	0,082	0,782	0,004	0,011	0,061	0,013	0,008	0,562	0,003	0,038	4,2	60,6	1	9	0,07	2,7	22,3	3,6	59,6	0,4	9,4	0,08	2,3	25,8
4125	г68386369:>	23.12.2070 8:30	Э76ХФ	Р65	11	46,35	20,2666667	46,35	2,4720708	0,30984	0,11074	0,071859	0,15096	0,0388851	1575	1609	8,4102322		12913,81579	114,4	1	1	1	12,877			0,134		0,05		0,316	0,043	0,02				0,049298	0,198		0,111		0,196	4362	0,002	0,521	0,324	0,096	0,727	0,006	0,008	0,067	0,013	0,016	0,452	0,002	0,004	0,003	0,767	0,0005	0,421	0,097	0,791	0,005	0,01	0,067	0,015	0,011	0,575	0,003	0,037	3,5	59,6	0,5	14,1	0,09	2,7	21,9	3,6	61,8	0,9	8,1	0,43	2,8	22,3
4126	г68386369:?	23.12.2070 9:20	Э76ХФ	Р65	14	51,8666667	21,1666667	51,8666667	2,7217217	0,270885	0,084185	0,041896	0,128224	0,0391018	1573	1610	10,3421663		12991,1811	114,6	1	1	1	17,823			0,051		0,05		0,274	0,039	0,02				0,049371	0,176		0,064		0,149	4583	0,002	0,548	0,346	0,089	0,746	0,01	0,009	0,083	0,015	0,016	0,457	0,002	0,004	0,003	0,765	0,0002	0,419	0,088	0,782	0,01	0,01	0,083	0,015	0,014	0,561	0,003	0,037	3,1	58,7	0,5	7,4	0,11	2,9	20,1	4,3	64,3	0,5	5,4	0,08	2,7	24
4127	"г68386369;6"	23.12.2070 10:10	Э76ХФ	Р65	24	41,6833333	16,0166667	41,6833333	2	0,354315	0,124865	0,1561135	0,167842	0,0382995	1574	1584	11,5758497		12238,50156	113	1	1	1	16,084			0,146		0,05		0,365	0,067	0,02				0,048358	0,189		0,244		0,221	3267	0,001	0,499	0,311	0,119	0,644	0,007	0,01	0,079	0,009	0,02	0,43	0,001	0,003	0,003	0,747	0,0003	0,421	0,121	0,783	0,006	0,013	0,079	0,01	0,012	0,573	0,003	0,036	3,2	58	0,2	15,1	0,13	2,3	25	3,3	58,9	0,3	12,3	0,09	2,3	25,8
4128	"г68386369;7"	23.12.2070 11:08	Э76ХФ	Р65	18	45,8666667	22	45,8666667	3,3624511	0,333135	0,103395	0,074939	0,143828	0,0382425	1548	1583	10,2683321		13101,81818	112,5	1	1	1	15,528			0,05		0,05		0,346	0,049	0,02				0,048286	0,186		0,116		0,183	4804	0,002	0,514	0,329	0,089	0,719	0,008	0,01	0,07	0,012	0,017	0,453	0,002	0,003	0,003	0,755	0,0001	0,419	0,089	0,781	0,007	0,012	0,07	0,013	0,015	0,574	0,003	0,037	4,3	59,9	0,2	8,7	0,1	2,4	24,6	4,1	62,2	0,4	10,7	0,14	2,9	21,7
4129	"г68386369;8"	23.12.2070 11:57	Э76ХФ	Р65	26	42,2	21,5333333	42,2	2,3243616	0,361555	0,149725	0,164318	0,166748	0,0384429	1558	1581	10,2513465		12825,69659	113,6	1	1	1	14,275			0,095		0,05		0,369		0,02				0,048539	0,184		0,257		0,265	4603	0,001	0,496	0,287	0,069	0,638	0,005	0,012	0,05	0,007	0,017	0,428	0,002	0,003	0,003	0,758	0,0001	0,42	0,071	0,791	0,004	0,012	0,05	0,008	0,015	0,574	0,003	0,036	4,5	59,9	0,4	12,7	0,12	2,8	21,6	4,8	61	0,5	6,6	0,07	2,8	21,8
4130	"г68386369;9"	23.12.2070 12:47	Э76ХФ	Р65	26	42	14,65	42	1,5101758	0,28627	0,11639	0,067995	0,1446	0,0381562	1572	1589	9,2664286		11987,71331	111,3	1	1	1	12,973			0,061		0,05		0,286	0,042	0,02				0,048177	0,19		0,105		0,206	2927	0,002	0,536	0,315	0,082	0,725	0,006	0,009	0,057	0,012	0,016	0,449	0,002	0,003	0,003	0,758	0,0007	0,42	0,082	0,787	0,005	0,012	0,058	0,013	0,011	0,577	0,003	0,037	2,8	49,5	0,7	8,6	0,1	2,8	17,5	4,1	58,9	0,7	8,6	0,08	2,6	22,7
4131	"г68386369;:"	23.12.2070 16:29	Э76ХФ	Р65	9	47,3833333	25,1833333	47,3833333	3,3657864	0,353785	0,148595	0,1288065	0,15645	0,0379558	1579	1633	12,8038753		13461,28392	111,8	1	1	1	20,191			0,122		0,05		0,361	0,032	0,02				0,047924	0,183		0,201		0,263	5650	0,001	0,483	0,292	0,116	0,666	0,007	0,01	0,074	0,008	0,017	0,439	0,001	0,003	0,003	0,762	0,0003	0,425	0,112	0,781	0,006	0,012	0,074	0,009	0,011	0,584	0,003	0,037	3,4	58,9	0,4	13,2	0,07	2,6	22,9	3,9	60,6	0,7	8,1	0,08	2,6	23,6
4132	"г68386369;;"	23.12.2070 17:21	Э76ХФ	Р65	10	50,1833333	20,2	50,1833333	1,5058926	0,366815	0,103395	0,064296	0,152892	0,0388436	1577	1606	6,9071309		12383,16832	113,3	1	1	1	11,462			0,156		0,05		0,388		0,02				0,049045	0,204		0,099		0,183	4169	0,001	0,455	0,329	0,101	0,728	0,007	0,01	0,081	0,017	0,022	0,444	0,002	0,003	0,003	0,774	0,0001	0,419	0,102	0,783	0,007	0,011	0,081	0,017	0,018	0,584	0,003	0,037	4,2	57,2	0,4	11,7	0,08	2,5	22,6	4,5	58,6	0,5	8,7	0,06	2,6	22,7
4133	"г68386369;<"	23.12.2070 18:11	Э76ХФ	Р65	21	41,3666667	12,4666667	41,3666667	1,2471671	0,37107	0,11413	0,0968925	0,184974	0,0389007	1592	1600	10,7550363		12330,48128	114,2	1	1	1	14,83			0,123		0,05		0,39	0,041	0,02				0,049117	0,239		0,15		0,202	2562	0,001	0,479	0,321	0,109	0,697	0,008	0,01	0,069	0,013	0,018	0,418	0,001	0,004	0,003	0,766	0,0004	0,419	0,107	0,784	0,007	0,011	0,069	0,015	0,014	0,572	0,003	0,037	3,7	50,8	0,6	13	0,14	2,4	21	3,6	50,7	0,6	14,4	0,15	2,3	22,4
4134	"г68386369;="	23.12.2070 19:06	Э76ХФ	Р65	15	54,0166667	25,9	54,0166667	3,5668187	0,33574	0,12317	0,140601	0,193512	0,0386718	1554	1597	15,2502931		14061,77606	113	1	1	1	27,459			0,178		0,05		0,343	0,038	0,02				0,048828	0,234		0,219		0,218	6070	0,001	0,463	0,31	0,104	0,656	0,007	0,008	0,066	0,01	0,022	0,403	0,002	0,004	0,003	0,773	0,0003	0,417	0,105	0,786	0,006	0,01	0,066	0,01	0,012	0,56	0,003	0,036	3,3	48,2	0,7	16,1	0,2	2,1	23,4	3,3	58,1	0,7	10,7	0,17	2,3	25,7
4135	"г68386369;>"	23.12.2070 19:58	Э76ХФ	Р65	25	40,55	16,7166667	40,55	3	0,382825	0,130515	0,108736	0,17026	0,0397608	1590	1587	17,8705302		13527,81655	113,5	1	1	1	24,155			0,162		0,05		0,401	0,041	0,02				0,050203	0,212		0,169		0,231	3769	0,001	0,466	0,306	0,093	0,686	0,006	0,008	0,064	0,012	0,019	0,417	0,002	0,003	0,003	0,761	0,0002	0,419	0,092	0,781	0,005	0,012	0,064	0,013	0,014	0,571	0,003	0,037	4	59,1	0,4	9,2	0,07	2,3	26,2	4,1	58,3	0,3	9,8	0,07	2,2	26
4136	"г68386369;?"	23.12.2070 20:48	Э76ХФ	Р65	24	44,2	25,5833333	44,2	3,2252964	0,28944	0,10509	0,0424625	0,122402	0,0398748	1534	1585	15,8334842		13020,9772	111,7	1	1	1	23,328			0,084		0,05		0,293	0,038	0,02				0,050347	0,167		0,065		0,186	5552	0,002	0,532	0,326	0,094	0,751	0,008	0,009	0,075	0,011	0,017	0,453	0,002	0,004	0,003	0,763	0,0002	0,421	0,095	0,785	0,008	0,01	0,076	0,011	0,014	0,571	0,004	0,035	3,5	62,8	0,2	10	0,07	2,5	24,8	4	64,2	0,2	3,7	0,06	2,5	25,9
4137	г68386369<6	23.12.2070 21:39	Э76ХФ	Р65	31	40,8333333	20,3	40,8333333	2,7550916	0,36406	0,13334	0,142128	0,160728	0,041565	1561	1586	19,1423431		13613,7931	113,1	1	1	1	26,007			0,095		0,05		0,376	0,03	0,02				0,052481	0,184		0,222		0,236	4606	0,001	0,482	0,301	0,109	0,653	0,01	0,011	0,075	0,009	0,019	0,419	0,002	0,003	0,003	0,753	0,0001	0,417	0,109	0,783	0,01	0,013	0,076	0,009	0,014	0,56	0,003	0,036	4	60,2	0,6	8,5	0,07	2,3	26,1	3,7	53,6	0,6	7,3	0,07	2,4	22,4
4138	г68386369<7	23.12.2070 22:28	Э76ХФ	Р65	30	55,9	32,65	55,9	3,361727	0,35256	0,10848	0,1010495	0,105098	0,039417	1517	1586	13,5139535		13821,13323	112,4	1	1	1	25,181			0,084		0,05		0,368	0,04	0,02				0,049769	0,117		0,158		0,192	7521	0,002	0,5	0,324	0,094	0,7	0,009	0,01	0,078	0,009	0,017	0,461	0,002	0,003	0,003	0,762	0,0001	0,418	0,094	0,787	0,008	0,011	0,078	0,009	0,014	0,575	0,003	0,037	4,2	58,1	0,6	10,2	0,08	2,5	23,7	4,1	63	0,4	4,1	0,07	2,4	26,3
4139	г68386369<8	23.12.2070 23:23	Э76ХФ	Р65	40	40,3333333	18,2166667	40,3333333	2,7782167	0,377065	0,113565	0,134959	0,14152	0,0400182	1571	1579	14,8767769		13566,69716	114	1	1	1	20,001			0,234		0,05		0,396	0,08	0,02				0,050528	0,158		0,211		0,201	4119	0,002	0,464	0,321	0,139	0,663	0,007	0,011	0,074	0,009	0,022	0,449	0,002	0,003	0,003	0,763	0,0007	0,417	0,139	0,784	0,006	0,013	0,074	0,01	0,013	0,569	0,003	0,038	2,7	34,1	0,4	8,4	0,18	1,8	19,3	4,2	58,3	0,2	8,2	0,07	2,2	26,7
4140	г68386369<9	24.12.2070 0:14	Э76ХФ	Р65	32	41,2166667	16,5333333	41,2166667	2,6670379	0,34277	0,13221	0,140076	0,146892	0,0398178	1570	1577	20,7302707		13242,33871	112,6	1	1	1	28,078			0,095		0,05		0,35	0,04	0,02				0,050275	0,164		0,219		0,234	3649	0,001	0,433	0,299	0,103	0,65	0,007	0,01	0,07	0,01	0,02	0,408	0,002	0,003	0,003	0,771	0,0002	0,427	0,102	0,793	0,006	0,012	0,07	0,012	0,015	0,572	0,003	0,038	3,4	51	1	16	0,35	2,1	23,9	3,6	57,9	0,7	10	0,16	2,2	26,3
4141	г68386369<:	24.12.2070 1:04	Э76ХФ	Р65	26	42,0333333	23,35	42,0333333	2	0,382885	0,139555	0,169664	0,136328	0,0387288	1558	1582	17,1599524		13639,40043	113,1	1	1	1	24,043			0,162		0,05		0,397	0,052	0,02				0,0489	0,136		0,266		0,247	5308	0,001	0,481	0,297	0,098	0,638	0,007	0,011	0,071	0,008	0,021	0,441	0,002	0,003	0,003	0,764	0,0001	0,418	0,096	0,784	0,006	0,013	0,071	0,009	0,016	0,572	0,003	0,037	4,1	54	0,5	6,6	0,06	2,3	23,2	4,1	58,3	0,4	6,5	0,07	2,2	26
4142	"г68386369<;"	24.12.2070 1:53	Э76ХФ	Р65	26	46,7	21,1166667	46,7	2,5091709	0,2839	0,08249	0,025911	0,111936	0,0388722	1564	1578	15,7993206		12811,68114	113	1	1	1	24,546			0,086		0,05		0,291	0,053	0,02				0,049081	0,158		0,039		0,146	4509	0,002	0,566	0,347	0,093	0,762	0,007	0,008	0,067	0,016	0,017	0,465	0,002	0,004	0,003	0,772	0,0003	0,419	0,093	0,787	0,007	0,01	0,067	0,016	0,013	0,561	0,003	0,037	3,8	60,4	0,2	9,2	0,07	2,6	23,7	3,9	58,5	1	8,1	0,07	2,5	23,5
4143	г68386369<<	24.12.2070 2:52	Э76ХФ	Р65	22	40,6833333	16,7166667	40,6833333		0,382395	0,149725	0,157374	0,16752	0,038328	1593	1581	13,6788202		12501,29611	113,3	1	1	1	18,55			0,084		0,05		0,395	0,041	0,02				0,048394	0,188		0,246		0,265	3483	0,001	0,468	0,289	0,088	0,646	0,004	0,01	0,051	0,009	0,017	0,42	0,002	0,003	0,002	0,758	0,0002	0,42	0,087	0,781	0,004	0,012	0,051	0,01	0,013	0,564	0,003	0,036	3,8	56,7	0,5	10,4	0,07	2,2	26	3,5	57,3	0,4	10	0,07	2,1	27,1
4144	г68386369<=	24.12.2070 3:40	Э76ХФ	Р65	24	43,5166667	25,5833333	43,5166667	2	0,34712	0,14238	0,126672	0,135288	0,0392737	1539	1577	12,9529547		13841,8241	114,5	1	1	1	18,753			0,135		0,05		0,354	0,041	0,02				0,049588	0,152		0,198		0,252	5902	0,002	0,492	0,295	0,078	0,676	0,006	0,009	0,058	0,009	0,016	0,446	0,002	0,003	0,003	0,779	0,0003	0,418	0,077	0,787	0,006	0,011	0,058	0,01	0,014	0,57	0,003	0,036	5,3	64,9	0,4	4,2	0,07	2,7	23,8	5,1	63	0,3	3,3	0,07	2,6	24,5
4145	г68386369<>	24.12.2070 4:31	Э76ХФ	Р65	26	40,7333333	17,0666667	40,7333333	2	0,39236	0,14803	0,173179	0,167824	0,0387288	1585	1578	11,5845304		13028,90625	114,8	1	1	1	15,726			0,085		0,05		0,407	0,04	0,02				0,0489	0,182		0,271		0,262	3706	0,001	0,484	0,292	0,091	0,635	0,006	0,011	0,058	0,009	0,018	0,415	0,002	0,003	0,003	0,746	0,0001	0,419	0,09	0,786	0,005	0,011	0,058	0,01	0,012	0,563	0,003	0,039	3,7	55,9	0,8	12	0,11	2,2	25,5	3,7	55,8	0,7	9,3	0,07	2,1	26,7
4146	г68386369<?	24.12.2070 5:28	Э76ХФ	Р65	18	43,5166667	20,35	43,5166667	2,7911275	0,379575	0,137295	0,152786	0,152996	0,0408821	1577	1588	16,6529299		13099,7543	115,9	1	1	1	24,156			0,162		0,05		0,394	0,041	0,02				0,051577	0,168		0,239		0,243	4443	0,002	0,471	0,302	0,09	0,656	0,005	0,009	0,058	0,008	0,017	0,433	0,002	0,003	0,003	0,771	0,0001	0,42	0,09	0,789	0,004	0,011	0,058	0,009	0,012	0,569	0,003	0,037	4,7	58,8	0,6	8,1	0,07	2,5	23,4	3,9	60,2	0,4	4,8	0,08	2,4	25,6
4147	г68386369=6	24.12.2070 6:19	Э76ХФ	Р65	21	48,7	24,8666667	48,7	2,9291274	0,362205	0,116955	0,135773	0,157676	0,0394226	1599	1626	17,7338809		13475,87131	112,5	1	1	1	28,788			0,157		0,05		0,377	0,031	0,02				0,049732	0,182		0,212		0,207	5585	0,001	0,482	0,316	0,111	0,666	0,01	0,01	0,078	0,009	0,017	0,428	0,001	0,003	0,003	0,771	0,0001	0,42	0,111	0,789	0,009	0,011	0,078	0,01	0,011	0,569	0,003	0,037	3,7	55,9	0,6	13,4	0,11	2,2	25,2	3,9	52,5	0,4	7,6	0,06	2,5	20,9
4148	г68386369=7	24.12.2070 7:09	Э76ХФ	Р65	27	44,8666667	25,3166667	44,8666667	3,2085696	0,32071	0,11413	0,0918695	0,131822	0,0396239	1563	1596	13,6677395		13726,92561	115,5	1	1	1	20,289			0,081		0,05		0,328	0,04	0,02				0,049986	0,161		0,143		0,202	5792	0,001	0,506	0,321	0,109	0,7	0,006	0,009	0,07	0,011	0,017	0,444	0,002	0,003	0,003	0,761	0,0003	0,421	0,109	0,78	0,006	0,009	0,07	0,012	0,013	0,568	0,003	0,034	3,2	64,1	0,3	3,6	0,06	2,4	26,2	3,2	62,6	0,3	3,3	0,06	2,4	26,1
4149	г68386369=8	24.12.2070 7:59	Э76ХФ	Р65	30	52,5666667	25,3833333	52,5666667		0,355015	0,123735	0,157813	0,150376	0,0400821	1571	1599	12,203009		13024,29416	114,8	1	1	1	21,179			0,155		0,05		0,366	0,041	0,02				0,050564	0,162		0,247		0,219	5510	0,002	0,477	0,31	0,109	0,65	0,01	0,009	0,086	0,009	0,018	0,441	0,002	0,003	0,004	0,75	0,0005	0,416	0,109	0,788	0,009	0,012	0,085	0,01	0,01	0,561	0,003	0,036	3,6	47,9	0,8	9,9	0,11	2,3	20,9	5,2	58	0,9	8,7	0,13	2,3	24,7
4150	г68386369=9	24.12.2070 8:47	Э76ХФ	Р65	40	57,05	24,8333333	57,05	3	0,390255	0,165545	0,228322	0,181456	0,0408851	1541	1599	9,1803681		13614,7651	115,4	2	1	1	17,458			0,126		0,05		0,399	0,042	0,02				0,051577	0,18		0,358		0,293	5635	0,001	0,471	0,274	0,113	0,587	0,007	0,011	0,07	0,007	0,02	0,403	0,001	0,003	0,003	0,757	0,0001	0,417	0,113	0,785	0,006	0,013	0,07	0,008	0,013	0,569	0,003	0,036	2,9	51,1	0,5	14,7	0,18	2,1	24,4	3,1	57,6	0,6	10,1	0,08	2,2	26,6
4151	г68386369=:	24.12.2070 9:41	Э76ХФ	Р65	48	49,3833333	27,3166667	49,3833333	3,7598548	0,363035	0,104525	0,11861	0,149036	0,0400821	1534	1582	13,8244648		13754,24039	115,1	1	1	1	22,603			0,058		0,05		0,381	0,041	0,02				0,050564	0,176		0,185		0,185	6262	0,002	0,474	0,327	0,094	0,675	0,008	0,011	0,088	0,008	0,015	0,435	0,002	0,003	0,003	0,763	0,0005	0,418	0,094	0,78	0,007	0,012	0,088	0,01	0,014	0,571	0,003	0,036	3,9	58,1	1,5	11,4	0,39	2,5	23,1	3,3	57	0,5	9,5	0,1	2,2	26,1
4152	"г68386369=;"	24.12.2070 10:33	Э76ХФ	Р65	49	45,0333333	15,15	45,0333333		0,33691	0,08475	0,0781465	0,148018	0,039509	1567	1582	12,3307034		12669,30693	113,3	1	1	1	18,407			0,102		0,05		0,354	0,041	0,02				0,049841	0,191		0,121		0,15	3199	0,001	0,5	0,346	0,112	0,713	0,008	0,01	0,069	0,011	0,017	0,428	0,001	0,004	0,003	0,772	0,0002	0,419	0,109	0,783	0,007	0,013	0,068	0,012	0,013	0,568	0,003	0,038	3,7	54,3	0,3	13,6	0,36	2,2	25	3,8	49,6	0,3	8,8	0,06	2,3	21,9
4153	г68386369=<	24.12.2070 11:30	Э76ХФ	Р65	43	44,85	23,65	44,85	3,4686684	0,296395	0,118085	0,149331	0,126828	0,0392799	1518	1577	12,1511706		13534,88372	113,7	1	1	1	18,166			0,102		0,05		0,295	0,042	0,02				0,049552	0,13		0,234		0,209	5335	0,001	0,509	0,314	0,109	0,653	0,01	0,009	0,081	0,008	0,018	0,452	0,002	0,003	0,002	0,763	0,0001	0,42	0,111	0,79	0,009	0,012	0,082	0,009	0,015	0,572	0,004	0,038	3,3	61,8	0,2	6,1	0,05	2,5	24,4	3,2	62,2	0,2	4,8	0,07	2,5	25,3
4154	г68386369==	24.12.2070 12:21	Э76ХФ	Р65	44	46,05	19,7	46,05		0,31499	0,08136	0,0925635	0,137322	0,0396239	1550	1584	11,5908692		13233,50254	114,8	1	1	1	17,631			0,107		0,05		0,327	0,041	0,02				0,049986	0,169		0,144		0,144	4345	0,002	0,507	0,35	0,096	0,711	0,007	0,009	0,061	0,011	0,017	0,448	0,003	0,004	0,003	0,764	0,0002	0,419	0,095	0,79	0,006	0,012	0,061	0,012	0,014	0,573	0,003	0,038	3,7	52,1	0,6	9,6	0,13	2,4	21,7	4,5	50,8	0,6	4,5	0,06	2,6	19,3
4155	г68386369=>	24.12.2070 13:11	Э76ХФ	Р65	47	44,5333333	21,3333333	44,5333333		0,23533	0,10283	0,05829	0,124704	0,0404547	1552	1578	9,7632485		13291,875	116	1	1	1	14,493			0,074		0,05		0,226	0,042	0,02				0,051034	0,164		0,09		0,182	4726	0,001	0,575	0,33	0,089	0,735	0,009	0,009	0,073	0,011	0,017	0,446	0,002	0,004	0,003	0,762	0,0003	0,418	0,089	0,786	0,009	0,011	0,073	0,012	0,013	0,568	0,003	0,038	2,5	58,7	0,2	13,2	0,23	2,3	25,9	3,2	60,7	0,3	6,8	0,05	2,5	24,7
4156	г68386369=?	24.12.2070 14:04	Э76ХФ	Р65	42	44,5166667	19,9833333	44,5166667		0,29591	0,08136	0,0016725	0,148518	0,0404261	1548	1577	11,1395716		13153,96163	118,4	1	1	1	16,468					0,05		0,307	0,042	0,02				0,050998	0,223				0,144	4381	0,002	0,517	0,349	0,105	0,78	0,007	0,009	0,073	0,014	0,019	0,436	0,002	0,004	0,003	0,766	0,0002	0,419	0,106	0,793	0,006	0,011	0,073	0,015	0,015	0,571	0,003	0,038	4,1	49,8	0,4	10,4	0,28	2,3	21,6	3,2	63,2	0,4	4	0,08	2,4	26,3
4157	г68386369>6	24.12.2070 15:01	Э76ХФ	Р65	37	44,5333333	20,3333333	44,5333333		0,29066	0,12995	0,116348	0,116552	0,03905	1537	1576	10,7905156		13443,93443	114,7	1	1	1	15,928			0,074		0,05		0,287	0,043	0,02				0,049262	0,128		0,182		0,23	4556	0,002	0,53	0,306	0,091	0,68	0,01	0,011	0,07	0,008	0,017	0,452	0,002	0,003	0,003	0,762	0,0001	0,418	0,092	0,783	0,01	0,011	0,07	0,009	0,012	0,564	0,003	0,037	3,4	51,7	0,6	11,7	0,13	2,3	22,8	3,8	60,6	0,3	8,6	0,07	2,3	26,2
4158	г68386369>7	24.12.2070 15:53	Э76ХФ	Р65	36	43,0333333	16,35	43,0333333		0,282305	0,105655	0,070546	0,14662	0,0391935	1554	1576	11,3246055		12946,78899	115,4	1	1	1	16,147			0,048		0,05		0,283	0,044	0,02				0,049443	0,192		0,109		0,187	3528	0,002	0,542	0,326	0,082	0,722	0,006	0,008	0,055	0,011	0,016	0,445	0,002	0,004	0,003	0,767	0,0005	0,416	0,083	0,785	0,005	0,01	0,056	0,013	0,014	0,57	0,003	0,037	3,3	57,8	0,3	12,8	0,17	2,3	25,3	4,3	55,7	0,4	9,2	0,08	2,4	22,9
4159	г68386369>8	24.12.2070 16:44	Э76ХФ	Р65	33	48,5333333	16,5	48,5333333		0,31074	0,0565	0,050892	0,141288	0,0394226	1556	1577	8,6835165		13683,63636	114,8	1	1	1	14,048					0,05		0,328	0,043	0,02				0,049732	0,192		0,078		0,1	3763	0,001	0,532	0,372	0,092	0,745	0,011	0,009	0,072	0,012	0,016	0,444	0,002	0,003	0,003	0,761	0,0003	0,42	0,092	0,788	0,01	0,009	0,072	0,013	0,013	0,567	0,003	0,037	3,6	51,9	0,3	11,6	0,1	2,3	22,4	4,6	59	0,8	8	0,09	2,3	25,9
4160	г68386369>9	24.12.2070 17:35	Э76ХФ	Р65	35	48,7	23,0333333	48,7		0,362935	0,139555	0,179624	0,178868	0,0394804	1532	1571	11,3817054		13279,88423	116,2	1	1	1	18,353			0,075		0,05		0,372	0,043	0,02				0,049805	0,196		0,281		0,247	5098	0,001	0,492	0,304	0,096	0,63	0,008	0,01	0,078	0,006	0,017	0,405	0,001	0,003	0,002	0,77	0,0001	0,423	0,096	0,785	0,008	0,012	0,079	0,007	0,012	0,571	0,003	0,036	3	48,1	0,7	9,6	0,18	2,2	22,1	3,1	55,8	0,7	6,9	0,08	2,2	25,6
4161	г68386369>:	24.12.2070 18:30	Э76ХФ	Р65	37	45,8666667	21,7	45,8666667		0,327415	0,092095	0,1016195	0,155714	0,0404261	1531	1569	13,0770295		13437,78802	118,4	1	1	1	19,957			0,073		0,05		0,34	0,043	0,02				0,050998	0,193		0,158		0,163	4860	0,001	0,481	0,341	0,105	0,701	0,01	0,008	0,069	0,009	0,019	0,431	0,002	0,003	0,002	0,757	0,0001	0,414	0,102	0,779	0,009	0,011	0,069	0,01	0,015	0,567	0,003	0,037	3,8	50,4	0,5	10,8	0,11	2,3	21,7	4,5	52,1	0,7	5,7	0,08	2,4	21,3
4162	"г68386369>;"	24.12.2070 19:18	Э76ХФ	Р65	43	40,8666667	18,8333333	40,8666667		0,26178	0,06893	0,0572245	0,142342	0,0392799	1553	1588	11,3175367		12628,67257	114,8	1	1	1	15,417			0,097		0,05		0,265	0,044	0,02				0,049552	0,191		0,088		0,122	3964	0,001	0,571	0,358	0,105	0,733	0,01	0,009	0,077	0,012	0,015	0,445	0,002	0,004	0,003	0,774	0,0002	0,417	0,103	0,784	0,009	0,011	0,077	0,013	0,011	0,578	0,003	0,038	3,5	56,2	0,3	13	0,1	2,6	21,9	3,6	57,5	0,4	14,7	0,11	2,6	22,3
4163	г68386369><	24.12.2070 20:08	Э76ХФ	Р65	40	42,2166667	17,6833333	42,2166667	2	0,29772	0,08701	0,134595	0,165324	0,038419	1557	1582	9,9493881		12845,99435	112,5	1	1	1	14,001			0,188		0,05		0,303	0,031	0,02				0,048466	0,194		0,21		0,154	3786	0,001	0,53	0,344	0,104	0,666	0,008	0,01	0,071	0,008	0,016	0,424	0,002	0,003	0,002	0,776	0,0001	0,42	0,105	0,782	0,007	0,01	0,072	0,008	0,014	0,562	0,003	0,037	3,1	53,9	0,2	15,7	0,07	2,2	25	3,2	58,2	0,4	11,7	0,09	2,2	26,3
4164	г68386369>=	24.12.2070 23:54	Э76ХФ	Р65	13	43,5166667	26,3166667	43,5166667	4,1704152	0,337315	0,105655	0,145793	0,205544	0,0381614	1551	1633	10,9399464		14575,55415	112,3	1	1	1	15,869			0,196		0,05		0,348	0,049	0,02				0,048141	0,25		0,227		0,187	6393	0,001	0,498	0,326	0,094	0,651	0,007	0,01	0,072	0,007	0,015	0,391	0,002	0,003	0,003	0,761	0,0002	0,419	0,097	0,783	0,007	0,012	0,073	0,009	0,01	0,555	0,003	0,036	3,5	56,3	0,3	11,4	0,07	2,4	23,5	4,1	57,4	0,6	7,1	0,1	2,5	23
