Repository: Siella/alloy_building

# Прогнозирование химического состава шлака
Задание по Data science от компании EVRAZ (оптимизация сталеплавильного производства) в рамках хакатона ```</beCoder>```.

Мы реализовали наше решение как простой и лаконичный веб-сервис!
В папке `EDA` результаты анализа данных в рамках отборочного задания, в `modelling` — результаты моделирования целевых показателей химического состава шлака и `сыпуч известь РП`.

File: _data/Исходные данные.txt (part 48 of 78)
оком	t продувка	ПСН гр.	чист расход C	чист расход Cr	чист расход Mn	чист расход Si	чист расход V	температура первая	температура последняя	Ar (интенс.)	N2 (интенс.)	эл. энергия (интенс.)	произв жидкая сталь	произв количество обработок	произв  количество плавок	произв количество плавок (цел)	расход газ Ar	расход газ  N2	расход C пров.	сыпуч известь РП	сыпуч кварцит	сыпуч кокс пыль УСТК	сыпуч  кокс. мелочь (сух.)	сыпуч  кокс. мелочь КМ1	сыпуч  шпат плав.	ферспл CaC2	ферспл FeMo	ферспл FeSi-75	ферспл FeV азот.	ферспл  FeV-80	ферспл  Mn5Si65Al0.5	ферспл  Ni H1 пласт.	ферспл SiMn18	ферспл  ферванит	ферспл  фх850А	эл. энергия	химсталь первый Al_1	химсталь первый C_1	химсталь первый Cr_1	химсталь первый Cu_1	химсталь первый Mn_1	химсталь первый Mo_1	химсталь первый N_1	химсталь первый Ni_1	химсталь первый P_1	химсталь первый S_1	химсталь первый Si_1	химсталь первый Ti_1	химсталь первый V_1	химсталь последний Al	химсталь последний C	химсталь последний Ca	химсталь последний Cr	химсталь последний Cu	химсталь последний Mn	химсталь последний Mo	химсталь последний N	химсталь последний Ni	химсталь последний P	химсталь последний S	химсталь последний Si	химсталь последний Ti	химсталь последний V	химшлак первый Al2O3_1	химшлак первый CaO_1	химшлак первый FeO_1	химшлак первый MgO_1	химшлак первый MnO_1	химшлак первый R_1	химшлак первый SiO2_1	химшлак последний Al2O3	химшлак последний CaO	химшлак последний FeO	химшлак последний MgO	химшлак последний MnO	химшлак последний R	химшлак последний SiO2
4165	г68386369>>	25.12.2070 0:46	Э76ХФ	Р65	14	45,85	21,5	45,85	1,8238771	0,35713	0,14577	0,198505	0,227812	0,038591	1583	1604	14,9541492		12421,39535	112,3	1	1	1	22,776			0,339		0,47			0,031	0,02				0,048683	0,262		0,31		0,258	4451	0,001	0,466	0,294	0,104	0,609	0,009	0,009	0,077	0,008	0,022	0,385	0,003	0,003	0,002	0,773	0,0004	0,419	0,103	0,775	0,008	0,011	0,077	0,009	0,013	0,552	0,003	0,036	3,1	48,8	3,7	11,9	0,29	2,3	21,7	3,7	56,5	0,3	14,3	0,1	2,5	22,6
4166	г68386369>?	25.12.2070 1:36	Э76ХФ	Р65	18	44,1833333	17,4	44,1833333	2,3086277	0,3448	0,10622	0,1233255	0,174882	0,0397268	1580	1600	11,5898936		13148,27586	115,9	1	1	1	16,947			0,115		0,05		0,358	0,033	0,02				0,050311	0,213		0,192		0,188	3813	0,001	0,475	0,328	0,106	0,674	0,012	0,01	0,083	0,01	0,017	0,422	0,002	0,003	0,003	0,77	0,0003	0,419	0,107	0,779	0,012	0,012	0,083	0,011	0,013	0,572	0,003	0,037	3,6	48,6	0,7	11,8	0,06	2,4	20,2	5,2	55,2	0,3	11,1	0,08	2,4	23,2
4167	г68386369?6	25.12.2070 2:34	Э76ХФ	Р65	13	43,9	20,95	43,9	2,3081642	0,340135	0,080795	0,0967125	0,16899	0,0389969	1552	1594	18,9811321		13171,36038	115,1	1	1	1	27,665			0,191		0,05		0,358	0,032	0,02				0,049407	0,215		0,15		0,143	4599	0,001	0,465	0,35	0,112	0,696	0,007	0,011	0,081	0,011	0,021	0,411	0,002	0,004	0,003	0,785	0,0002	0,423	0,112	0,789	0,007	0,012	0,08	0,013	0,014	0,579	0,003	0,038	3,8	47,1	2,2	14,8	0,47	2,1	22	4,5	55,2	0,2	13,2	0,06	2,2	25,3
4168	г68386369?7	25.12.2070 3:30	Э76ХФ	Р65	13	40	14,7833333	40	2,3126506	0,25425	0,08249	0,0525165	0,117162	0,0389109	1562	1587	13,93275		13222,99887	114,9	1	1	1	18,577			0,096		0,04		0,262	0,033	0,02				0,049298	0,155		0,081		0,146	3258	0,002	0,534	0,349	0,102	0,723	0,006	0,009	0,072	0,012	0,017	0,439	0,002	0,003	0,003	0,774	0,0004	0,432	0,102	0,782	0,005	0,011	0,071	0,011	0,012	0,552	0,003	0,036	4,2	53,3	0,7	16,1	0,09	2,4	22,7	4,5	57,6	0,7	10,9	0,09	2,3	25,3
4169	г68386369?8	25.12.2070 4:21	Э76ХФ	Р65	17	42,05	17,0666667	42,05	2	0,252815	0,123735	0,050697	0,123972	0,0383118	1571	1582	10,7136742		12610,54688	112,6	1	1	1	15,017			0,086		0,05		0,244	0,038	0,02				0,048539	0,166		0,078		0,219	3587	0,002	0,549	0,311	0,107	0,732	0,009	0,01	0,08	0,011	0,014	0,455	0,002	0,003	0,003	0,781	0,0002	0,42	0,107	0,774	0,009	0,012	0,08	0,011	0,012	0,564	0,003	0,037	3	38,7	0,5	6,6	0,11	2,6	14,8	4,1	60,6	0,3	7	0,05	2,7	22,5
4170	г68386369?9	25.12.2070 5:12	Э76ХФ	Р65	18	40,8666667	9,7	40,8666667	2,0626618	0,26865	0,10509	0,076796	0,140348	0,0384255	1586	1583	13,0749592		12736,08247	112,6	1	1	1	17,811			0,085		0,05		0,266	0,037	0,02				0,048683	0,18		0,119		0,186	2059	0,001	0,53	0,326	0,114	0,711	0,008	0,011	0,071	0,01	0,015	0,443	0,002	0,003	0,003	0,778	0,0001	0,419	0,116	0,778	0,008	0,011	0,072	0,012	0,013	0,569	0,003	0,036	3,4	51,6	0,4	17,4	0,09	2,4	21,9	3,9	55,5	0,4	12,9	0,07	2,4	23,5
4171	г68386369?:	25.12.2070 6:04	Э76ХФ	Р65	17	41,5333333	17,1833333	41,5333333	2,9550926	0,370885	0,147465	0,188485	0,179944	0,0398533	1550	1584	13,1330658		13373,42386	116,3	1	1	1	18,182			0,106		0,05		0,38	0,038	0,02				0,050492	0,194		0,295		0,261	3830	0,002	0,466	0,293	0,117	0,624	0,007	0,011	0,069	0,008	0,02	0,423	0,003	0,003	0,003	0,765	0,0001	0,417	0,116	0,776	0,006	0,013	0,069	0,009	0,015	0,57	0,003	0,037	4	55,7	0,4	13,4	0,08	2,5	22,5	4,6	59,2	0,2	8,5	0,05	2,5	23,6
4172	"г68386369?;"	25.12.2070 6:53	Э76ХФ	Р65	18	46,7166667	20,2333333	46,7166667	2,3293706	0,381605	0,119215	0,1240945	0,187042	0,0399962	1581	1586	16,1685337		13077,42998	117,7	1	1	1	25,178			0,086		0,05		0,401	0,041	0,02				0,050673	0,231		0,193		0,211	4410	0,002	0,486	0,32	0,103	0,675	0,011	0,009	0,076	0,01	0,018	0,405	0,002	0,004	0,003	0,768	0,0001	0,42	0,103	0,782	0,01	0,011	0,076	0,011	0,013	0,564	0,003	0,037	3,7	49,3	0,6	9,4	0,11	2,4	20,1	3,7	51,3	0,2	6,7	0,05	2,4	21,4
4173	г68386369?<	25.12.2070 8:00	Э76ХФ	Р65	12	43,7	17,1333333	43,7	2,5593137	0,339205	0,110175	0,106879	0,17374	0,0403388	1594	1586	17,6745995		12981,71206	112,3	1	1	1	25,746			0,191		0,05		0,351	0,041	0,02				0,051107	0,218		0,166		0,195	3707	0,002	0,504	0,322	0,092	0,7	0,006	0,009	0,063	0,012	0,018	0,428	0,002	0,004	0,003	0,753	0,0003	0,415	0,091	0,788	0,005	0,011	0,063	0,013	0,009	0,552	0,002	0,038	4,4	52,1	0,5	13,6	0,15	2,1	24,8	4,2	53,5	0,6	16,8	0,16	2,1	26,2
4174	г68386369?=	25.12.2070 8:56	Э76ХФ	Р65	8	41,7	23,3666667	41,7	3	0,320295	0,138425	0,142462	0,13426	0,0389109	1549	1581	12,0761329		13437,08987	112,9	1	1	1	16,655			0,064		0,05		0,321	0,082	0,02				0,049298	0,144		0,223		0,245	5233	0,002	0,515	0,294	0,091	0,666	0,005	0,01	0,058	0,008	0,016	0,448	0,002	0,004	0,003	0,761	0,0007	0,415	0,089	0,794	0,004	0,011	0,057	0,009	0,012	0,578	0,004	0,037	2,7	63,5	0,1	7,4	0,06	2,7	23,9	3,6	64,3	0,3	4	0,11	2,6	24,7
4175	г68386369?>	25.12.2070 9:45	Э76ХФ	Р65	9	41,8833333	19,1666667	41,8833333	3,1452581	0,4416	0,16272	0,2018585	0,301094	0,0391966	1586	1583	12,3965778		13038,26087	111,2	1	1	1	17,307			0,112		0,05		0,464	0,043	0,02				0,04966	0,371		0,314		0,288	4165	0,001	0,413	0,273	0,076	0,604	0,01	0,009	0,063	0,011	0,015	0,29	0,002	0,003	0,003	0,758	0,0008	0,415	0,076	0,78	0,009	0,011	0,064	0,012	0,011	0,539	0,003	0,038	3,3	61,1	0,3	8,8	0,08	2,5	24,7	5	52,7	0,8	6,7	0,14	2,6	20,1
4176	г68386369??	25.12.2070 10:37	Э76ХФ	Р65	8	40,3666667	17,6833333	40,3666667	3,2520743	0,262915	0,131645	0,051162	0,165264	0,0394824	1565	1579	12,1563171		12940,99906	114,1	1	1	1	16,357			0,112		0,05		0,255	0,052	0,02				0,050022	0,228		0,078		0,233	3814	0,002	0,561	0,308	0,084	0,739	0,007	0,008	0,063	0,013	0,016	0,424	0,002	0,004	0,003	0,755	0,0006	0,419	0,084	0,779	0,006	0,01	0,064	0,013	0,014	0,566	0,003	0,037	3,5	62,7	0,4	8,8	0,08	2,9	21,9	3,3	60,8	0,5	6,3	0,11	2,3	26,3
4177	г6838636:66	25.12.2070 11:37	Э76ХФ	Р65	7	49,2	18,0166667	49,2	3,635514	0,38606	0,13899	0,170928	0,192444	0,0396821	1596	1591	15,4025707		13301,01758	118,1	1	1	1	24,965			0,072		0,05		0,401	0,042	0,02				0,050275	0,22		0,267		0,246	3994	0,002	0,483	0,303	0,112	0,644	0,007	0,006	0,072	0,011	0,019	0,408	0,001	0,003	0,003	0,755	0,0004	0,42	0,111	0,787	0,007	0,008	0,073	0,011	0,013	0,566	0,003	0,035	3,4	44,8	0,5	17,1	0,19	2,1	21,7	3	56,3	0,5	10,4	0,12	2,1	26,3
4178	г6838636:67	25.12.2070 12:28	Э76ХФ	Р65	15	41,05	20,8833333	41,05	3,8006042	0,285545	0,139555	0,1142095	0,151162	0,0403956	1548	1583	16,6786845		13871,34876	114,2	1	1	1	22,822			0,136		0,05		0,279	0,041	0,02				0,051179	0,181		0,178		0,247	4828	0,002	0,551	0,302	0,092	0,688	0,005	0,009	0,063	0,009	0,016	0,435	0,002	0,004	0,003	0,758	0,0005	0,422	0,093	0,791	0,004	0,01	0,063	0,009	0,01	0,565	0,003	0,038	3,2	50,3	0,3	9,5	0,07	2,6	19,6	3,6	59,3	0,5	7,1	0,13	2,3	25,7
4179	г6838636:68	25.12.2070 13:20	Э76ХФ	Р65	7	43,2166667	16,0666667	43,2166667	3	0,35053	0,11639	0,102111	0,143232	0,0404524	1593	1585	15,0219823		12992,11618	114,6	1	1	1	21,64			0,073		0,05		0,364	0,048	0,02				0,051251	0,174		0,159		0,206	3479	0,002	0,513	0,314	0,094	0,699	0,005	0,011	0,062	0,01	0,015	0,44	0,002	0,003	0,003	0,777	0,0007	0,414	0,097	0,79	0,005	0,012	0,063	0,012	0,01	0,563	0,003	0,038	3,7	60,4	0,3	10	0,09	2,6	22,9	4,2	49,9	0,5	7,7	0,07	2,5	20,2
4180	г6838636:69	25.12.2070 14:11	Э76ХФ	Р65	10	45,8666667	17,65	45,8666667	3	0,24956	0,14012	0,074804	0,13184	0,0402811	1580	1583	14,7545058		12724,07932	113,9	1	1	1	22,558			0,106		0,05		0,236	0,076	0,02				0,051034	0,168		0,116		0,248	3743	0,002	0,593	0,298	0,094	0,725	0,005	0,009	0,059	0,012	0,017	0,455	0,002	0,004	0,004	0,772	0,0006	0,418	0,097	0,791	0,004	0,01	0,061	0,013	0,012	0,575	0,003	0,039	3,7	60,2	0,2	6,9	0,07	2,7	22,1	4,1	64,6	0,4	6,3	0,07	2,8	22,5
4181	г6838636:6:	25.12.2070 15:11	Э76ХФ	Р65	6	40,2166667	18,3666667	40,2166667	2,5731707	0,34221	0,12317	0,165751	0,181744	0,0411667	1578	1586	15,3988396		12603,26679	116,1	1	1	1	20,643			0,129		0,05		0,35	0,045	0,02				0,052156	0,206		0,259		0,218	3858	0,002	0,521	0,315	0,108	0,653	0,012	0,009	0,073	0,009	0,017	0,42	0,001	0,003	0,003	0,775	0,0003	0,415	0,107	0,788	0,011	0,012	0,073	0,01	0,011	0,565	0,003	0,038	3,5	59,2	0,4	8,2	0,07	2,4	24,7	4,1	50	0,8	7,9	0,08	2,6	19
4182	"г6838636:6;"	25.12.2070 16:02	Э76ХФ	Р65	8	45,3666667	20,2166667	45,3666667	3,0514815	0,36408	0,14351	0,171532	0,189952	0,0415661	1578	1579	16,7296841		12954,65787	117,9	1	1	1	25,299			0,074		0,05		0,373	0,042	0,02				0,052662	0,216		0,268		0,254	4365	0,001	0,483	0,301	0,087	0,645	0,008	0,01	0,061	0,008	0,017	0,415	0,001	0,003	0,003	0,771	0,0002	0,418	0,086	0,789	0,007	0,011	0,061	0,008	0,012	0,565	0,003	0,037	4	53	0,6	11,6	0,08	2,5	21	4,4	57,2	0,4	11,2	0,09	2,3	25
4183	г6838636:6<	25.12.2070 16:51	Э76ХФ	Р65	14	42,1833333	19,8333333	42,1833333	3,5998923	0,301475	0,109045	0,097309	0,165832	0,041252	1557	1592	18,3047695		13979,4958	116,4	1	1	1	25,586			0,148		0,05		0,305	0,044	0,02				0,052264	0,21		0,151		0,193	4621	0,001	0,537	0,33	0,102	0,713	0,009	0,009	0,086	0,013	0,016	0,432	0,002	0,004	0,003	0,771	0,0003	0,418	0,1	0,793	0,008	0,011	0,086	0,014	0,011	0,559	0,003	0,039	3,9	62,1	0,4	12,9	0,12	2,7	23,1	4	59,8	0,5	9,4	0,09	2,7	21,9
4184	г6838636:6=	25.12.2070 17:42	Э76ХФ	Р65	14	45,2	22,95	45,2	3,4113636	0,37501	0,10735	0,150914	0,155144	0,039596	1611	1628	13,5661618		13994,77124	111,4	1	1	1	20,402			0,138		0,05		0,394	0,069	0,02				0,050166	0,172		0,236		0,19	5353	0,002	0,484	0,33	0,1	0,669	0,006	0,01	0,078	0,01	0,017	0,429	0,002	0,004	0,004	0,748	0,0003	0,423	0,099	0,801	0,005	0,011	0,078	0,011	0,008	0,572	0,003	0,039	3,8	55,2	0,5	10,9	0,09	2,3	24	4,5	58,8	0,3	8,1	0,08	2,3	25,4
4185	г6838636:6>	25.12.2070 18:34	Э76ХФ	Р65	17	44,3833333	22,0333333	44,3833333	3,7926829	0,35353	0,10509	0,1483105	0,148462	0,0398196	1566	1599	13,6213445		14065,05295	112,4	1	1	1	19,925			0,147		0,05		0,368	0,041	0,02				0,050456	0,163		0,232		0,186	5165	0,002	0,501	0,323	0,096	0,653	0,014	0,011	0,083	0,008	0,018	0,434	0,002	0,003	0,003	0,765	0,0002	0,414	0,1	0,787	0,014	0,011	0,083	0,009	0,012	0,561	0,003	0,038	3,5	62,7	0,1	7,8	0,05	2,6	24,4	4,3	58,8	0,4	7,3	0,08	2,3	25,5
4186	г6838636:6?	25.12.2070 19:29	Э76ХФ	Р65	14	56,2	18,95	56,2	3,8891032	0,39542	0,11978	0,1743005	0,211286	0,0409847	1596	1596	13,147153		13583,11346	116,1	1	1	1	24,629			0,129		0,05		0,416	0,042	0,02				0,052011	0,247		0,272		0,212	4290	0,001	0,466	0,316	0,111	0,64	0,007	0,009	0,07	0,01	0,019	0,398	0,002	0,003	0,003	0,756	0,0004	0,416	0,11	0,789	0,006	0,012	0,071	0,011	0,01	0,567	0,003	0,038	3,2	58,9	0,2	11,9	0,06	2,2	26,5	4	57,5	0,5	10	0,11	2,2	26,3
4187	г6838636:76	25.12.2070 20:19	Э76ХФ	Р65	27	48,8333333	23,45	48,8333333		0,371965	0,124865	0,1250625	0,160746	0,0410989	1543	1600	15,008		13458,42217	118,4	1	1	1	24,388			0,075		0,05		0,388	0,043	0,02				0,052156	0,191		0,195		0,221	5260	0,001	0,491	0,317	0,112	0,676	0,008	0,009	0,073	0,013	0,021	0,433	0,002	0,004	0,003	0,759	0,0006	0,418	0,111	0,784	0,007	0,012	0,073	0,014	0,012	0,567	0,003	0,037	4	53,6	0,2	13	0,13	2,3	23,1	4,2	54,3	1	12,1	0,07	2,1	25,6
4188	г6838636:77	25.12.2070 21:10	Э76ХФ	Р65	31	49,55	15,1666667	49,55		0,39137	0,10396	0,095587	0,1813	0,0405284	1583	1586	10,2535497		12904,61538	115,1	1	1	1	16,85			0,128		0,05		0,417	0,041	0,02				0,051432	0,234		0,148		0,184	3262	0,002	0,467	0,33	0,112	0,699	0,014	0,01	0,092	0,015	0,019	0,408	0,001	0,004	0,003	0,77	0,0002	0,42	0,111	0,785	0,013	0,012	0,092	0,017	0,015	0,558	0,003	0,038	4,4	50	0,4	19,3	0,42	2,1	24	4,8	49,1	0,5	11,3	0,1	2,3	21,2
4189	г6838636:78	25.12.2070 22:06	Э76ХФ	Р65	33	45,2166667	19,2	45,2166667		0,324375	0,155375	0,1656985	0,177082	0,0399303	1549	1584	10,0237376		13359,375	115,1	1	1	1	15,108			0,064		0,05		0,322	0,041	0,02				0,050673	0,199		0,259		0,275	4275	0,001	0,514	0,29	0,122	0,639	0,013	0,009	0,095	0,009	0,02	0,416	0,001	0,003	0,003	0,768	0,0004	0,425	0,123	0,791	0,012	0,011	0,096	0,01	0,015	0,57	0,003	0,037	3,4	57,2	0,4	15,3	0,23	2,2	25,7	4,5	56,4	0,4	14,1	0,11	2,4	23,8
4190	г6838636:79	25.12.2070 22:59	Э76ХФ	Р65																																																																																
4191	г6838636:7:	25.12.2070 23:51	Э76ХФ	Р65	21	57,7	21,85	57,7		0,34573	0,08136	0,0915205	0,156958	0,0401297	1550	1582	8,5865576		13307,09382	115,5	1	1	1	16,324			0,065		0,05		0,365	0,041	0,02				0,050926	0,199		0,142		0,144	4846	0,002	0,487	0,35	0,115	0,707	0,01	0,008	0,08	0,01	0,02	0,431	0,002	0,003	0,003	0,777	0,0001	0,419	0,114	0,79	0,01	0,009	0,08	0,012	0,016	0,574	0,003	0,037	3,1	50,2	0,7	12,8	0,1	2,2	22,6	4,7	57,9	0,3	7,4	0,05	2,6	22,6
4192	"г6838636:7;"	26.12.2070 0:41	Э76ХФ	Р65	35	44,35	20,1333333	44,35		0,34895	0,13673	0,10919	0,154448	0,0401864	1550	1577	9,930215		13279,4702	117	1	1	1	14,625			0,066		0,05		0,358	0,04	0,02				0,050998	0,188		0,17		0,242	4456	0,001	0,481	0,302	0,083	0,687	0,007	0,011	0,058	0,007	0,016	0,422	0,002	0,003	0,003	0,768	0,0002	0,417	0,084	0,784	0,007	0,012	0,059	0,009	0,014	0,561	0,003	0,035	3,2	51,7	0,3	11,8	0,14	2,2	23,8	3,8	50,5	0,7	7,5	0,06	2,5	20,2
4193	г6838636:7<	26.12.2070 1:34	Э76ХФ	Р65	32	50,0333333	22,2166667	50,0333333	4,1512027	0,38147	0,11639	0,158867	0,187844	0,0416119	1529	1585	12,3385743		14783,49587	118,1	1	1	1	20,578			0,076		0,05		0,4	0,041	0,02				0,052807	0,218		0,248		0,206	5474	0,001	0,449	0,324	0,098	0,647	0,007	0,01	0,069	0,009	0,02	0,392	0,002	0,003	0,003	0,775	0,0002	0,418	0,098	0,784	0,006	0,011	0,069	0,01	0,014	0,563	0,003	0,038	4,2	50,5	0,9	10,6	0,12	2,3	21,8	5,2	59,3	0,4	5,6	0,06	2,3	26,3
4194	г6838636:7>	26.12.2070 3:19	Э76ХФ	Р65	7	41,85	14,5833333	41,85		0,3891	0,11752	0,1387065	0,193662	0,0391888	1611	1579	14,7504232		14021,48571	115	1	1	1	20,331			0,074		0,05		0,41	0,04	0,02				0,049732	0,235		0,216		0,208	3408	0,001	0,477	0,32	0,107	0,654	0,009	0,01	0,077	0,01	0,021	0,399	0,001	0,004	0,003	0,75	0,0001	0,421	0,105	0,79	0,008	0,011	0,078	0,01	0,014	0,56	0,002	0,037	3,4	52,3	1	15,4	0,57	2	26,3	3,8	55,4	0,2	12,8	0,12	2	27,3
4195	г6838636:7?	26.12.2070 4:12	Э76ХФ	Р65	7	46	9,85	46		0,586525	0,171195	0,1262105	0,150434	0,0380777	1630	1586	18,0593478		13729,94924	110,1	1	1	1	27,691			0,148		0,05		0,645	0,04	0,02				0,048322	0,175		0,197		0,303	2254	0,001	0,261	0,259	0,087	0,655	0,02	0,007	0,096	0,008	0,016	0,408	0,001	0,002	0,002	0,773	0,0001	0,42	0,087	0,788	0,019	0,01	0,096	0,008	0,01	0,568	0,002	0,035	2,6	46	0,5	18	0,25	2	23,1	3,1	49,1	0,5	22,6	0,12	2	24,9
4196	г6838636:86	26.12.2070 5:11	Э76ХФ	Р65	4	49,95	15,5	49,95	3,4167091	0,350229	0,089835	0,1627385	0,19487	0,0408184	1587	1578	6,7665996		23972,90323	117,2	1	1	1	11,21			0,15		0,05		0,367	0,04	0,02				0,0518	0,227		0,254		0,159	6193	0,001	0,507	0,343	0,103	0,644	0,01	0,01	0,075	0,009	0,021	0,405	0,001	0,003	0,003	0,746	0,0001	0,417	0,102	0,787	0,009	0,011	0,075	0,009	0,014	0,56	0,002	0,035	4,3	50,5	0,9	14,4	0,17	2	25,7	4,3	56,9	0,8	9,6	0,16	2,3	24,9
4197	г6838636:87	26.12.2070 5:58	Э76ХФ	Р65	13	41,7166667	21,15	41,7166667	3,3296517	0,315568	0,06667	0,0928675	0,10819	0,0397877	1556	1569	11,015022		13622,69504	113,4	1	1	1	15,317			0,105		0,05		0,331	0,041	0,02				0,050492	0,125		0,145		0,118	4802	0,002	0,481	0,361	0,096	0,703	0,01	0,008	0,072	0,008	0,017	0,457	0,002	0,003	0,003	0,775	0,0001	0,417	0,097	0,79	0,009	0,009	0,071	0,01	0,013	0,569	0,003	0,037	3,1	46,9	0,7	7	0,09	2,5	18,5	4,4	63,1	0,3	5	0,05	2,8	22,6
4198	г6838636:88	26.12.2070 6:47	Э76ХФ	Р65	9	42,0333333	11,7	42,0333333		0,40354	0,10735	0,129658	0,175936	0,0417829	1605	1589	10,9608739		13753,84615	116,4	1	1	1	15,33			0,105		0,05		0,431	0,04	0,02				0,053024	0,212		0,202		0,19	2682	0,001	0,46	0,324	0,092	0,671	0,007	0,008	0,066	0,01	0,016	0,424	0,001	0,003	0,003	0,767	0,0002	0,417	0,093	0,784	0,006	0,01	0,066	0,011	0,012	0,57	0,002	0,037	3,6	53,4	0,3	15,6	0,11	2,2	24,6	3,6	48	0,5	11,2	0,11	2,2	21,7
4199	г6838636:89	26.12.2070 7:38	Э76ХФ	Р65	6	48,0333333	11,6666667	48,0333333	2,1563533	0,337816	0,11074	0,119045	0,187664	0,0400438	1628	1596	8,4907811		12661,71429	113,7	1	1	1	13,406			0,105		0,288		0,144	0,041	0,02				0,050817	0,234		0,185		0,196	2462	0,001	0,496	0,328	0,107	0,679	0,006	0,009	0,069	0,01	0,019	0,408	0,001	0,004	0,003	0,75	0,0006	0,424	0,107	0,79	0,006	0,012	0,07	0,012	0,015	0,566	0,003	0,039	3,3	52,1	0,6	16,2	0,7	2,1	25,2	3,9	52,1	0,2	15,6	0,13	2	25,5
4200	г6838636:8:	26.12.2070 8:33	Э76ХФ	Р65	8	41,2	21,2833333	41,2	2	0,246758	0,08362	0,042834	0,099264	0,0380777	1560	1590	10,4321914		13179,32655	110,9	1	1	1	14,295			0,079		0,05		0,245	0,039	0,02				0,048322	0,132		0,066		0,148	4675	0,001	0,555	0,345	0,098	0,745	0,009	0,01	0,069	0,01	0,017	0,472	0,002	0,003	0,003	0,776	0,0006	0,417	0,096	0,781	0,009	0,01	0,068	0,01	0,013	0,569	0,003	0,037	2,9	57,7	0,4	17,2	0,13	2,5	22,7	3,1	58,4	0,9	14,3	0,17	2,5	23
4201	"г6838636:8;"	26.12.2070 9:25	Э76ХФ	Р65	11	40,5333333	18,8333333	40,5333333	2	0,333038	0,11187	0,158901	0,134736	0,0402723	1582	1583	11,4283717		12740,17699	114	1	1	1	15,441			0,081		0,05		0,342	0,04	0,02				0,051107	0,138		0,249		0,198	3999	0,001	0,508	0,322	0,097	0,639	0,007	0,011	0,071	0,008	0,019	0,441	0,002	0,003	0,002	0,762	0,0001	0,418	0,098	0,783	0,007	0,013	0,071	0,008	0,014	0,565	0,003	0,036	3,5	57,9	0,6	13,6	0,15	2,3	24,7	4,3	56,7	1	10,6	0,27	2,3	25
4202	г6838636:8<	26.12.2070 10:13	Э76ХФ	Р65	12	41,3833333	22,8666667	41,3833333	2,8486239	0,321109	0,101135	0,11191	0,115348	0,0391321	1553	1581	10,1562626		13022,44898	111,7	1	1	1	14,01			0,096		0,05		0,331	0,04	0,02				0,04966	0,128		0,175		0,179	4963	0,001	0,519	0,33	0,088	0,682	0,006	0,012	0,065	0,007	0,018	0,459	0,002	0,003	0,002	0,753	0,0001	0,418	0,086	0,789	0,005	0,012	0,065	0,008	0,014	0,574	0,003	0,037	3,7	62,9	0,3	4,1	0,07	2,6	24,5	3,3	59,2	0,4	12	0,15	2,3	26,1
4203	г6838636:8=	26.12.2070 11:03	Э76ХФ	Р65	17	40,6666667	19,8333333	40,6666667	2,8065967	0,365767	0,133905	0,1464835	0,154606	0,0407853	1570	1593	12,7084426		13428,90756	116,1	1	1	1	17,227			0,095		0,05		0,379	0,04	0,02				0,051758	0,173		0,229		0,237	4439	0,001	0,485	0,304	0,076	0,659	0,008	0,011	0,072	0,008	0,019	0,436	0,001	0,003	0,003	0,763	0,0001	0,419	0,076	0,79	0,007	0,011	0,072	0,009	0,014	0,569	0,003	0,038	3,2	52,7	1,7	15,8	0,51	2,2	24,1	3,6	58,3	0,3	12,9	0,08	2,2	26,4
4204	г6838636:8>	26.12.2070 12:01	Э76ХФ	Р65	10	47,6666667	24,9833333	47,6666667	4,1409534	0,3992	0,1469	0,197886	0,228972	0,0405	1592	1626	13,6253811		14659,37292	116,7	1	1	1	21,354			0,289		0,05		0,416		0,02				0,051396	0,264		0,309		0,26	6104	0,001	0,427	0,295	0,103	0,612	0,007	0,011	0,073	0,008	0,02	0,38	0,002	0,004	0,003	0,755	0,0003	0,42	0,103	0,788	0,006	0,013	0,073	0,009	0,012	0,554	0,002	0,037	3,9	52,3	0,6	15,5	0,23	2	26,3	3,5	58,7	0,4	8,7	0,13	2,3	25,6
4205	г6838636:8?	26.12.2070 12:50	Э76ХФ	Р65	15	43,6833333	24,6	43,6833333	4,6574803	0,343641	0,090965	0,0765635	0,119702	0,0378208	1541	1598	11,4091568		14553,65854	110,1	1	1	1	16,613			0,177		0,05		0,362	0,052	0,02				0,047996	0,149		0,119		0,161	5967	0,001	0,486	0,339	0,091	0,718	0,009	0,011	0,06	0,01	0,021	0,458	0,002	0,004	0,003	0,773	0,0002	0,418	0,089	0,789	0,008	0,012	0,06	0,011	0,012	0,567	0,003	0,038	3,4	59,6	0,6	9,1	0,07	2,5	24,2	3,4	52,9	0,6	7,1	0,07	2,6	20,2
4206	г6838636:96	26.12.2070 13:46	Э76ХФ	Р65	10	48,2	20,4833333	48,2	2	0,368951	0,113565	0,0832035	0,148062	0,0384435	1584	1585	15,1375519		13392,35151	113,8	1	1	1	24,321			0,177		0,05		0,389	0,052	0,02				0,048756	0,189		0,129		0,201	4572	0,001	0,472	0,321	0,105	0,711	0,006	0,01	0,064	0,014	0,022	0,441	0,002	0,003	0,003	0,774	0,0001	0,421	0,106	0,79	0,006	0,011	0,065	0,015	0,014	0,564	0,002	0,036	3,5	54,2	0,4	13,7	0,13	2,4	23	3,7	63,5	0,4	4,5	0,08	2,5	25,5
4207	г6838636:97	26.12.2070 14:36	Э76ХФ	Р65	20	43,0333333	18,4833333	43,0333333	2	0,36749	0,1243	0,141738	0,126096	0,0383118	1582	1593	16,1274981		13117,76375	112,3	1	1	1	23,134			0,087		0,05		0,383	0,022	0,02				0,048539	0,132		0,222		0,22	4041	0,001	0,492	0,309	0,092	0,661	0,006	0,01	0,064	0,007	0,018	0,453	0,002	0,003	0,003	0,756	0,0003	0,416	0,092	0,787	0,005	0,012	0,064	0,008	0,015	0,568	0,003	0,036	3,8	57,8	0,3	13,3	0,06	2,3	25,6	3,7	58,6	0,6	9,4	0,16	2,3	25,7
4208	г6838636:98	26.12.2070 15:37	Э76ХФ	Р65	13	40,7	16,8833333	40,7	2,6710963	0,422787	0,162155	0,208019	0,17462	0,0394539	1579	1584	13,7174447		13276,99901	114,3	1	1	1	18,61			0,097		0,05		0,442		0,02				0,049986	0,178		0,326		0,287	3736	0,001	0,467	0,281	0,112	0,607	0,007	0,012	0,066	0,007	0,018	0,414	0,001	0,003	0,002	0,777	0,0001	0,42	0,114	0,79	0,006	0,012	0,067	0,007	0,012	0,559	0,002	0,036	3,7	52,9	0,6	16,3	0,11	2	26,1	3,7	59,9	0,6	8,8	0,17	2,3	26
4209	г6838636:99	26.12.2070 16:27	Э76ХФ	Р65	12	43,3666667	14,15	43,3666667	1,3787299	0,37272	0,12995	0,1282325	0,161606	0,0389109	1615	1584	12,5882398		12640,28269	112,6	1	1	1	18,197			0,178		0,05		0,389	0,04	0,02				0,049298	0,191		0,2		0,23	2981	0,001	0,494	0,308	0,104	0,667	0,006	0,01	0,064	0,008	0,018	0,441	0,001	0,003	0,003	0,774	0,0004	0,419	0,104	0,783	0,005	0,012	0,065	0,009	0,013	0,562	0,002	0,037	3,3	52,4	2	15,5	0,29	2,1	24,9	4,5	56,1	0,4	12,5	0,14	2,1	26,4
4210	г6838636:9:	26.12.2070 17:15	Э76ХФ	Р65	15	46,6666667	22,6666667	46,6666667	2,4751491	0,361912	0,13673	0,1652035	0,133126	0,0391114	1560	1580	10,6553571		12938,82353	110,8	1	1	1	16,575			0,097		0,05		0,373	0,039	0,02				0,049552	0,133		0,259		0,242	4888	0,001	0,496	0,297	0,114	0,636	0,005	0,01	0,066	0,008	0,021	0,455	0,002	0,003	0,002	0,749	0,0001	0,419	0,114	0,791	0,004	0,012	0,066	0,008	0,015	0,579	0,003	0,037	2,7	59,2	0,2	12,1	0,08	2,3	25,7	3,7	62,9	0,4	4,8	0,1	2,5	25,3
4211	"г6838636:9;"	26.12.2070 18:07	Э76ХФ	Р65	18	40,5166667	20,45	40,5166667	2	0,37003	0,14125	0,1197655	0,13939	0,0400246	1571	1582	18,0029685		12586,79707	116,7	1	1	1	24,259			0,15		0,05		0,384	0,03	0,02				0,050709	0,161		0,187		0,25	4290	0,002	0,461	0,299	0,101	0,672	0,005	0,01	0,062	0,009	0,019	0,428	0,002	0,003	0,003	0,763	0,0001	0,421	0,1	0,781	0,005	0,011	0,063	0,01	0,014	0,571	0,003	0,037	3,3	57,7	0,2	13,4	0,13	2,2	26,4	3,3	59,2	0,3	11,5	0,13	2,3	26,3
4212	г6838636:9<	26.12.2070 19:02	Э76ХФ	Р65	11	43,7	17	43,7	2,0312134	0,355828	0,12317	0,087384	0,123355	0,0400246	1592	1578	21,2781047		12395,29412	113,9	1	1	1	30,936			0,152		0,05		0,371	0,03	0,02				0,050709	0,155		0,133		0,218	3512	0,002	0,464	0,313	0,095	0,706	0,006	0,009	0,067	0,011	0,019	0,446	0,002	0,004	0,003	0,772	0,0001	0,42	0,092	0,788	0,005	0,012	0,067	0,011	0,013	0,573	0,003	0,039	3,5	43,7	0,4	10,8	0,12	2,2	20,1	3,5	60,1	0,5	7,5	0,12	2,3	26
4213	г6838636:9=	26.12.2070 19:50	Э76ХФ	Р65	16	41,6833333	15,8333333	41,6833333	2,8570389	0,362498	0,12317	0,119163	0,122343	0,040053	1590	1583	18,3166733		13661,05263	114,4	1	1	1	25,45			0,149		0,05		0,378	0,04	0,02				0,050745	0,141		0,183		0,218	3605	0,001	0,491	0,31	0,097	0,681	0,006	0,011	0,066	0,009	0,018	0,458	0,002	0,003	0,003	0,773	0,0003	0,421	0,098	0,804	0,006	0,012	0,066	0,011	0,011	0,583	0,003	0,039	3,3	56,9	0,2	13	0,06	2,1	26,9	3,6	59,4	0,5	8,5	0,14	2,3	25,8
4214	г6838636:9>	26.12.2070 20:41	Э76ХФ	Р65	16	45,3833333	21,5	45,3833333	3,8591549	0,370649	0,135035	0,144358	0,13707	0,0399962	1565	1584	11,1174471		13618,60465	114,5	1	1	1	16,355			0,15		0,05		0,385	0,043	0,02				0,050673	0,154		0,222		0,239	4880	0,001	0,496	0,31	0,111	0,663	0,008	0,014	0,077	0,01	0,018	0,448	0,002	0,004	0,003	0,765	0,0003	0,426	0,116	0,788	0,007	0,01	0,078	0,011	0,014	0,551	0,003	0,037	3	59,3	0,3	11,1	0,08	2,3	25,9	3,5	58,7	0,7	11,7	0,11	2,2	26,5
4215	г6838636:9?	26.12.2070 21:34	Э76ХФ	Р65	15	41,7166667	17,1833333	41,7166667	3,6364103	0,268102	0,09718	0,094583	0,09818	0,0394247	1575	1588	13,1012385		12954,41319	111,5	1	1	1	18,218			0,148		0,05		0,267	0,043	0,02				0,049949	0,114		0,145		0,172	3710	0,001	0,548	0,331	0,086	0,702	0,007	0,009	0,067	0,008	0,016	0,484	0,001	0,004	0,002	0,758	0,0003	0,419	0,086	0,789	0,006	0,01	0,067	0,009	0,013	0,567	0,002	0,035	2,7	57,1	0,3	15,1	0,13	2,2	26	2,7	57,3	0,4	14,2	0,13	2,2	26,1
4216	г6838636::6	26.12.2070 22:27	Э76ХФ	Р65	13	41,7166667	17,3333333	41,7166667	3,5680507	0,330678	0,07797	0,13869	0,155365	0,0407381	1576	1579	13,4160772		13628,07692	115,7	1	1	1	18,544			0,147		0,05		0,346	0,04	0,02				0,051613	0,185		0,212		0,138	3937	0,002	0,501	0,347	0,109	0,672	0,006	0,01	0,087	0,01	0,016	0,454	0,002	0,004	0,003	0,76	0,0003	0,416	0,111	0,788	0,006	0,012	0,088	0,011	0,011	0,573	0,003	0,037	3,5	58	0,3	14,4	0,11	2,2	26	4,2	56,7	1	13,3	0,16	2,3	25,1
4217	г6838636::7	26.12.2070 23:26	Э76ХФ	Р65	7	39,8666667	15,6833333	39,8666667	3	0,281786	0,11639	0,108405	0,134475	0,0399102	1583	1586	14,577592		13263,76196	112,8	1	1	1	19,372			0,074		0,05		0,28	0,041	0,02				0,050564	0,165		0,165		0,206	3467	0,002	0,551	0,317	0,098	0,697	0,01	0,011	0,07	0,013	0,018	0,455	0,002	0,005	0,004	0,769	0,0005	0,418	0,095	0,793	0,009	0,013	0,069	0,013	0,01	0,576	0,003	0,039	4,7	55	0,5	14,3	0,14	2,4	23	5	56,9	0,4	11,8	0,12	2,3	24,9
4218	г6838636::8	27.12.2070 0:17	Э76ХФ	Р65	4	44,05	19,3333333	44,05	3	0,381312	0,15368	0,218568	0,172915	0,0412804	1585	1583	15,9466515		13403,7931	117,4	1	1	1	23,415			0,216		0,05		0,392	0,04	0,02				0,0523	0,179		0,338		0,272	4319	0,002	0,491	0,286	0,097	0,604	0,007	0,011	0,063	0,007	0,019	0,434	0,002	0,003	0,003	0,735	0,0003	0,414	0,095	0,788	0,006	0,012	0,062	0,007	0,011	0,562	0,003	0,039	3,8	55,5	0,4	11,4	0,1	2,1	26,1	3,1	57,8	0,6	12	0,14	2,2	26
4219	г6838636::9	27.12.2070 1:13	Э76ХФ	Р65	4	87,1333333	13,7333333	47,5166667	2	0,397111	0,113565	0,158007	0,18674	0,0378548	1622	1581	12,522017		12621,84466	113	2	1	1	19,59			0,345		0,05		0,421		0,02				0,04796	0,226		0,241		0,201	2889	0,001	0,474	0,324	0,112	0,645	0,007	0,011	0,075	0,012	0,023	0,405	0,001	0,003	0,002	0,771	0,0003	0,418	0,11	0,782	0,005	0,013	0,075	0,012	0,014	0,565	0,002	0,036	3	53,3	0,9	13,8	0,35	2,3	23,2	3,2	57,4	0,4	14,4	0,13	2,2	26,1
4220	г6838636:::	27.12.2070 2:01	Э76ХФ	Р65	10	40,0333333	19,0166667	40,0333333	3,7506477	0,304487	0,088705	0,054735	0,11052	0,0393963	1560	1586	13,7289673		13563,89132	111,7	1	1	1	18,168			0,144		0,05		0,315	0,041	0,02				0,049913	0,15		0,081		0,157	4299	0,002	0,518	0,336	0,093	0,734	0,018	0,012	0,092	0,009	0,016	0,464	0,002	0,004	0,004	0,77	0,0003	0,413	0,093	0,778	0,017	0,013	0,092	0,009	0,012	0,565	0,003	0,039	2,6	59,3	0,2	13,7	0,1	2,3	26,1	3,1	57,7	0,5	12,7	0,12	2,2	26,5
4221	"г6838636::;"	27.12.2070 2:49	Э76ХФ	Р65	6	42,8833333	19,0666667	42,8833333	4	0,320825	0,104525	0,064656	0,12468	0,0401099	1589	1588	11,6989424		13050	113,8	1	1	1	16,593			0,145		0,05		0,332	0,04	0,02				0,050817	0,168		0,096		0,185	4147	0,001	0,522	0,329	0,097	0,733	0,007	0,012	0,079	0,012	0,019	0,46	0,002	0,004	0,003	0,775	0,0005	0,419	0,096	0,789	0,006	0,013	0,079	0,012	0,012	0,557	0,003	0,039	3,4	58,7	0,3	13,7	0,1	2,3	26	3,8	57,7	0,6	12,1	0,12	2,3	25,6
4222	г6838636::<	27.12.2070 3:39	Э76ХФ	Р65	6	43,0333333	24,7333333	43,0333333	5,3021728	0,290433	0,103395	0,107176	0,11689	0,0391398	1576	1631	12,813323		14649,86523	110,5	1	1	1	18,38			0,21		0,05		0,293	0,041	0,02				0,049588	0,138		0,164		0,183	6039	0,002	0,534	0,324	0,106	0,693	0,006	0,011	0,069	0,012	0,018	0,463	0,002	0,004	0,004	0,761	0,0004	0,416	0,106	0,79	0,005	0,012	0,069	0,013	0,009	0,562	0,003	0,039	4,1	58,6	0,5	12,2	0,07	2,7	21,4	3,4	55,4	0,8	10,8	0,15	2,1	25,9
4223	г6838636::=	27.12.2070 4:28	Э76ХФ	Р65	7	47,3333333	21,5	47,3333333	3,5216858	0,2845	0,08475	0,056118	0,13262	0,0411375	1565	1598	16,1778169		13942,32558	116,9	1	1	1	25,525			0,145		0,05		0,291	0,041	0,02				0,052119	0,184		0,082		0,15	4996	0,002	0,563	0,347	0,101	0,745	0,011	0,011	0,084	0,014	0,015	0,457	0,002	0,006	0,003	0,785	0,001	0,417	0,099	0,791	0,01	0,009	0,083	0,014	0,012	0,569	0,003	0,041	3,4	60,7	0,6	9,8	0,08	2,7	22,2	3,7	57,9	0,4	10,8	0,1	2,3	24,9
4224	г6838636::>	27.12.2070 5:18	Э76ХФ	Р65	19	47,05	21,6666667	47,05	3,4217238	0,332098	0,10057	0,081235	0,14957	0,039596	1561	1598	15,2391073		13779,69231	116,4	1	1	1	23,9			0,114		0,05		0,346	0,037	0,02				0,050166	0,2		0,121		0,178	4976	0,002	0,511	0,335	0,086	0,723	0,006	0,009	0,062	0,011	0,014	0,442	0,002	0,004	0,003	0,766	0,0003	0,419	0,087	0,788	0,005	0,01	0,063	0,012	0,01	0,557	0,002	0,038	3,5	56,3	0,3	13,4	0,12	2,2	25,4	3,1	57,4	0,4	13	0,12	2,2	26,3
4225	г6838636::?	27.12.2070 6:09	Э76ХФ	Р65	26	46,8833333	22,3	46,8833333	3,9544929	0,266268	0,10622	0,072732	0,103195	0,0385399	1551	1594	11,2287238		13875,33632	112,4	1	1	1	17,548			0,133		0,05		0,264	0,04	0,02				0,048828	0,131		0,11		0,188	5157	0,002	0,557	0,324	0,103	0,722	0,006	0,009	0,072	0,011	0,018	0,489	0,002	0,004	0,003	0,76	0,0006	0,429	0,099	0,789	0,005	0,011	0,067	0,012	0,012	0,567	0,003	0,038	2,7	58,6	0,4	10	0,1	2,3	25,7	3	58,4	0,5	11,2	0,16	2,2	26,2
4226	"г6838636:;6"	27.12.2070 7:03	Э76ХФ	Р65	30	44,4	20,7	44,4	3,5774007	0,337224	0,13221	0,124695	0,132445	0,0389109	1562	1585	9,0106346		13675,36232	113,9	1	1	1	13,133			0,146		0,05		0,345	0,04	0,02				0,049298	0,155		0,191		0,234	4718	0,001	0,518	0,307	0,109	0,674	0,007	0,01	0,072	0,008	0,016	0,454	0,002	0,004	0,003	0,774		0,411	0,112	0,794	0,008	0,011	0,076	0,01	0,012	0,583	0,003	0,04	3,3	58,3	0,2	13,7	0,1	2,3	25,9	3,2	57,4	0,4	12,8	0,12	2,3	25,5
4227	"г6838636:;7"	27.12.2070 7:54	Э76ХФ	Р65	34	42,55	18,85	42,55	2,4591985	0,214167	0,122605	0,066819	0,09586	0,0370269	1550	1587	11,653819		12964,45623	109,7	1	1	1	16,529			0,159		0,05		0,197	0,033	0,02				0,046911	0,122		0,101		0,217	4073	0,002	0,591	0,305	0,087	0,723	0,006	0,005	0,061	0,01	0,014	0,495	0,003	0,004	0,003	0,768		0,427	0,088	0,781	0,005	0,01	0,059	0,01	0,01	0,553	0,003	0,037	3,8	50,5	0,7	9,4	0,1	2,5	20,5	3,1	56,6	0,6	12	0,14	2,5	25,8
4228	"г6838636:;8"	27.12.2070 18:37	Э76ХФ	Р65	8	67,7166667	37,3833333	67,7166667	3,099622	0,303053	0,103395	0,046332	0,140865	0,037712	1544	1638	9,760276		13345,51939	110,9	1	1	1	22,004			0,292		0,05		0,311	0,034	0,02				0,047779	0,201		0,066		0,183	8315	0,002	0,527	0,33	0,096	0,755	0,005	0,01	0,061	0,013	0,018	0,48	0,002	0,003	0,004	0,781	0,0002	0,419	0,095	0,788	0,005	0,01	0,061	0,013	0,008	0,562	0,003	0,035	4,7	59,1	0,5	8,7	0,08	2,6	22,7	4,6	58,2	0,9	5,9	0,14	2,6	22,7
4229	"г6838636:;9"	27.12.2070 19:34	Э76ХФ	Р65	31	45,85	23,3666667	45,85	1,7430998	0,388489	0,135035	0,145785	0,16046	0,0390254	1591	1604	10,063904		13100,71327	112,1	1	1	1	15,381			0,215		0,05		0,407	0,031	0,02				0,049443	0,19		0,223		0,239	5102	0,001	0,478	0,305	0,101	0,657	0,005	0,01	0,06	0,009	0,019	0,424	0,001	0,003	0,003	0,739	0,0001	0,423	0,1	0,783	0,004	0,011	0,06	0,009	0,01	0,565	0,003	0,036	3,4	49,7	0,8	15,8	0,11	2,1	24	3,4	57,2	0,5	12,1	0,19	2,2	25,9
4230	"г6838636:;:"	27.12.2070 20:34	Э76ХФ	Р65																																																																																
4231	"г6838636:;;"	27.12.2070 21:33	Э76ХФ	Р65	1	71,55	30,8833333	71,55	2,8355151	0,356099	0,106785	0,120759	0,164625	0,0388541	1589	1606	11,6536688		12989,53049	112,4	1	1	1	27,794			0,253		0,05		0,373	0,04	0,02				0,049226	0,207		0,183		0,189	6686	0,001	0,496	0,326	0,104	0,676	0,006	0,01	0,067	0,011	0,018	0,431	0,001	0,003	0,002	0,753	0,0003	0,418	0,103	0,786	0,005	0,011	0,068	0,011	0,012	0,557	0,002	0,037	3	53,4	1,2	17,7	0,17	2,1	25,6	3,2	57	0,9	12,7	0,24	2,2	26,4
4232	"г6838636:;<"	27.12.2070 22:24	Э76ХФ	Р65	25	42,2	17,8833333	42,2	2	0,393639	0,140685	0,18016	0,153685	0,0401099	1590	1586	11,3971564		13373,34576	117,2	1	1	1	16,032			0,17		0,05		0,411		0,02				0,050817	0,165		0,278		0,249	3986	0,001	0,48	0,3	0,12	0,632	0,006	0,01	0,074	0,009	0,019	0,435	0,002	0,003	0,003	0,762	0,0001	0,417	0,118	0,785	0,005	0,011	0,074	0,01	0,015	0,566	0,003	0,037	4,1	56,6	1,7	8,6	0,12	2,2	25,9	3,1	56,3	0,5	14,1	0,15	2,1	26,9
4233	"г6838636:;="	27.12.2070 23:19	Э76ХФ	Р65	19	42,6666667	18,0166667	42,6666667	2	0,282403	0,120345	0,084209	0,12608	0,0391682	1568	1584	9,4844531		13221,09158	114,2	1	1	1	13,489			0,086		0,05		0,281		0,02				0,049624	0,162		0,127		0,213	3970	0,002	0,526	0,315	0,1	0,708	0,005	0,009	0,063	0,013	0,017	0,462	0,002	0,004	0,003	0,747	0,0001	0,418	0,1	0,781	0,004	0,01	0,063	0,015	0,014	0,574	0,003	0,037	4,8	59,7	0,5	8,7	0,11	2,3	25,5	4,8	59,7	0,5	8,7	0,11	2,3	25,5
4234	"г6838636:;>"	28.12.2070 0:14	Э76ХФ	Р65	17	46,05	17,2666667	46,05	2	0,281662	0,11413	0,113017	0,08522	0,0380261	1588	1590	11,0501629		13246,33205	111,4	1	1	1	16,962			0,158		0,05		0,28	0,039	0,02				0,048177	0,086		0,175		0,202	3812	0,002	0,549	0,317	0,118	0,682	0,006	0,009	0,067	0,013	0,02	0,486	0,002	0,003	0,003	0,75	0,0003	0,413	0,118	0,787	0,006	0,01	0,069	0,014	0,012	0,569	0,003	0,037	3,6	52,9	0,6	9,5	0,06	2,6	20,7	3,6	53,3	0,9	9,9	0,07	2,5	21,3
4235	"г6838636:;?"	28.12.2070 1:06	Э76ХФ	Р65	21	48,05	21,5333333	48,05	2,5021067	0,290558	0,11752	0,047335	0,11493	0,0391682	1565	1585	9,0855359		12839,62848	114,3	1	1	1	14,552			0,096		0,05		0,293	0,031	0,02				0,049624	0,16		0,069		0,208	4608	0,002	0,554	0,318	0,093	0,74	0,005	0,008	0,061	0,014	0,017	0,467	0,002	0,004	0,003	0,765	0,0001	0,419	0,094	0,781	0,005	0,011	0,062	0,015	0,014	0,568	0,003	0,038	3,2	53,6	0,3	9,9	0,08	2,6	20,2	4,5	61,3	1	7,1	0,08	2,6	23,3
4236	г6838636:<6	28.12.2070 1:59	Э76ХФ	Р65	24	40,3333333	14,4666667	40,3333333	2	0,305435	0,093225	0,012451	0,088335	0,0387396	1605	1597	12,3426446		12056,68203	111,8	1	1	1	16,594			0,087		0,05		0,317	0,024	0,02				0,049081	0,133		0,015		0,165	2907	0,001	0,553	0,335	0,09	0,775	0,008	0,008	0,066	0,018	0,017	0,486	0,002	0,004	0,003	0,763	0,0001	0,414	0,091	0,785	0,007	0,01	0,066	0,018	0,013	0,567	0,003	0,037	3,3	49,5	0,7	10,6	0,09	2,5	19,4	3,8	60,2	0,3	10,4	0,06	2,5	23,8
4237	г6838636:<7	28.12.2070 2:49	Э76ХФ	Р65	21	42,85	19,3666667	42,85	2	0,278798	0,08927	0,034132	0,11523	0,0391966	1570	1593	14,7969662		12630,98107	114,3	1	1	1	21,135			0,079		0,05		0,284		0,02				0,04966	0,166		0,048		0,158	4077	0,002	0,562	0,344	0,095	0,754	0,006	0,009	0,065	0,017	0,017	0,471	0,002	0,005	0,003	0,76	0,0003	0,423	0,095	0,79	0,005	0,011	0,065	0,018	0,013	0,567	0,003	0,039	3,5	51,7	0,3	11,1	0,1	2,6	19,9	4,1	58,7	0,6	10	0,08	2,5	23,9
4238	г6838636:<8	28.12.2070 3:44	Э76ХФ	Р65	19	40,85	19,8	40,85	2,3768506	0,381082	0,13108	0,184866	0,14408	0,0389969	1567	1585	10,3755202		12648,48485	115	1	1	1	14,128			0,179		0,05		0,397		0,02				0,049407	0,148		0,286		0,232	4174	0,001	0,473	0,304	0,117	0,622	0,007	0,009	0,076	0,008	0,021	0,44	0,002	0,003	0,002	0,751	0,0001	0,415	0,117	0,784	0,006	0,01	0,076	0,009	0,015	0,558	0,003	0,036	3,7	55,5	0,3	14,3	0,12	2,2	25,2	3,3	55,1	0,5	11,1	0,09	2,1	26,7
4239	г6838636:<9	28.12.2070 4:43	Э76ХФ	Р65	11	43,1833333	18,4	43,1833333	2,641537	0,374028	0,14577	0,09949	0,112915	0,0384255	1576	1586	8,8047858		12371,73913	111,8	1	1	1	12,674			0,086		0,05		0,389		0,02				0,048683	0,135		0,152		0,258	3794	0,001	0,48	0,29	0,079	0,686	0,004	0,009	0,05	0,007	0,014	0,447	0,002	0,003	0,003	0,762	0,0001	0,416	0,08	0,782	0,004	0,01	0,052	0,008	0,011	0,57	0,003	0,037	3,2	54,4	0,9	14,8	0,14	2,2	24,7	3,9	50,8	0,8	6,4	0,06	2,6	19,3
4240	г6838636:<:	28.12.2070 5:33	Э76ХФ	Р65	13	40,55	19,5333333	40,55	2	0,378002	0,11978	0,137763	0,10974	0,0383971	1567	1588	9,3225647		12897,95222	112,2	1	1	1	12,601			0,142		0,05		0,397		0,02				0,048647	0,114		0,213		0,212	4199	0,001	0,467	0,314	0,095	0,66	0,007	0,009	0,071	0,007	0,017	0,451	0,002	0,003	0,002	0,776	0,0001	0,42	0,095	0,787	0,006	0,012	0,072	0,008	0,013	0,566	0,003	0,036	2,8	58,9	0,2	12,5	0,14	2,2	26,4	3,2	57,5	0,7	11,8	0,22	2,2	26,2
4241	"г6838636:<;"	28.12.2070 6:23	Э76ХФ	Р65	13	42,3833333	25,1833333	42,3833333	3,5479342	0,404485	0,16077	0,15769	0,122105	0,0385968	1536	1588	13,4170213		13516,08206	113,7	1	1	1	18,918			0,081		0,05		0,421	0,024	0,02				0,0489	0,125		0,244		0,285	5673	0,001	0,419	0,269	0,077	0,611	0,005	0,009	0,056	0,006	0,015	0,413	0,002	0,003	0,003	0,772	0,0001	0,419	0,078	0,783	0,004	0,01	0,057	0,007	0,011	0,577	0,003	0,036	2,2	59,6	0,2	11	0,19	2,2	27,2	3,6	55,1	0,7	9,3	0,08	2,4	23,4
4242	г6838636:<<	28.12.2070 7:17	Э76ХФ	Р65	9	42,7	17,3666667	42,7	2,063561	0,35934	0,16356	0,202828	0,19107	0,0393395	1592	1577	15,0118718		12337,42802	115,7000001	1	1	1	21,075			0,258		0,05		0,363		0,02				0,049841	0,214		0,312		0,29	3571	0,001	0,508	0,278	0,082	0,605	0,006	0,009	0,053	0,007	0,017	0,409	0,001	0,003	0,002	0,78	0,0002	0,415	0,082	0,787	0,005	0,01	0,053	0,007	0,012	0,565	0,002	0,037	3,4	50,3	0,8	16,1	0,27	1,9	26,9	3,1	56,3	0,6	13,1	0,19	2,1	26,8
4243	г6838636:<=	28.12.2070 8:09	Э76ХФ	Р65	7	43,6833333	19,85	43,6833333		0,317272	0,109416	0,096516	0,136405	0,0396821	1571	1577	9,2160827		12991,43577	117,1	1	1	1	13,371			0,125		0,05		0,325	0,041	0,02				0,050275	0,173		0,146		0,194	4298	0,001	0,502	0,323	0,084	0,695	0,006	0,008	0,059	0,009	0,016	0,444	0,002	0,003	0,003	0,757	0,0001	0,415	0,084	0,78	0,005	0,009	0,059	0,009	0,011	0,564	0,003	0,037	3,1	46,1	1	8,7	0,1	2,4	19,6	4,4	61,7	0,5	7,1	0,08	2,7	23,3
4244	г6838636:<>	28.12.2070 9:07	Э76ХФ	Р65	10	46,8666667	16,3166667	46,8666667		0,358975	0,13818	0,179918	0,14659	0,0381974	1573	1578	9,3842917		13370,37794	112,6	1	1	1	14,371			0,128		0,05		0,368	0,041	0,02				0,048394	0,154		0,278		0,245	3636	0,001	0,492	0,303	0,105	0,623	0,006	0,009	0,069	0,007	0,016	0,44	0,001	0,003	0,003	0,743	0,0002	0,42	0,104	0,783	0,005	0,012	0,07	0,008	0,012	0,553	0,002	0,035	3,3	50,6	0,8	14,2	0,12	1,9	26,7	3,6	54,3	0,4	13,2	0,11	2,1	25,3
4245	г6838636:<?	28.12.2070 9:58	Э76ХФ	Р65	13	45,5166667	18,5666667	45,5166667		0,3185234	0,1269	0,141947	0,121725	0,0382834	1554	1580	9,0454778		13291,56194	112,8	1	1	1	13,724		0,038247	0,191		0,05		0,276	0,039	0,02				0,048503	0,131		0,219		0,225	4113	0,001	0,513	0,313	0,096	0,663	0,006	0,009	0,066	0,009	0,017	0,458	0,002	0,003	0,003	0,761	0,0006	0,423	0,095	0,794	0,005	0,009	0,066	0,01	0,013	0,571	0,003	0,037	3	56	0,2	12,8	0,06	2,3	24,1	3,9	57,8	0,6	9,8	0,14	2,3	25,5
4246	г6838636:=6	28.12.2070 10:50	Э76ХФ	Р65	15	43,1833333	17,0666667	43,1833333		0,286368	0,071064	0,065816	0,121795	0,0386828	1569	1576	11,0951847		13341,79688	114	1	1	1	15,937			0,086		0,05		0,295	0,048	0,02				0,049009	0,163		0,098		0,126	3795	0,001	0,537	0,36	0,11	0,724	0,008	0,008	0,07	0,011	0,017	0,457	0,002	0,003	0,003	0,759	0,0004	0,421	0,111	0,791	0,007	0,013	0,071	0,013	0,014	0,56	0,003	0,036	2,8	54,8	0,7	10	0,13	2,6	20,9	2,8	53,8	0,6	10,5	0,08	2,6	20,9
4247	г6838636:=7	28.12.2070 11:42	Э76ХФ	Р65	16	43,3666667	11,8833333	43,3666667	2,429866	0,321086	0,080088	0,071069	0,10978	0,0388923	1611	1587	12,935735		12819,63534	114,6	1	1	1	18,552			0,126		0,05		0,336	0,041	0,02				0,049262	0,142		0,107		0,142	2539	0,001	0,535	0,351	0,096	0,719	0,007	0,011	0,067	0,011	0,017	0,472	0,001	0,003	0,003	0,757	0,0005	0,419	0,096	0,782	0,006	0,011	0,067	0,012	0,013	0,567	0,002	0,036	3,6	54,4	0,6	16,8	0,09	2,2	24,6	4	56,8	0,4	13	0,07	2,3	25,3
4248	г6838636:=8	28.12.2070 12:41	Э76ХФ	Р65	11	42,55	21,0833333	42,55		0,414086	0,085728	0,145904	0,21929	0,038878	1608	1623	12,5584205		13546,24506	114,4	1	1	1	17,669			0,378		0,05		0,447	0,041	0,02				0,049045	0,282		0,22		0,152	4760	0,001	0,466	0,343	0,116	0,649	0,007	0,009	0,078	0,011	0,024	0,377	0,001	0,003	0,003	0,737	0,0003	0,416	0,115	0,78	0,007	0,011	0,077	0,011	0,015	0,553	0,002	0,036	3,9	49,7	1,8	14,5	0,49	2	24,3	3,2	55	0,5	12,8	0,15	2,1	25,7
4249	г6838636:=9	28.12.2070 13:36	Э76ХФ	Р65	7	51,8666667	32,4833333	51,8666667	3,2928926	0,301288	0,104904	0,124544	0,146465	0,0393655	1556	1622	11,1615359		13398,87122	113,4	1	1	1	18,894			0,232		0,05		0,305	0,041	0,02				0,04966	0,177		0,19		0,186	7254	0,001	0,523	0,326	0,1	0,668	0,006	0,009	0,069	0,008	0,02	0,436	0,001	0,003	0,003	0,773	0,0002	0,418	0,099	0,787	0,005	0,01	0,069	0,009	0,013	0,563	0,003	0,037	3,8	52,1	0,6	15,7	0,11	2,1	24,3	4,3	58	0,7	13,2	0,07	2,3	25,4
4250	г6838636:=:	28.12.2070 14:26	Э76ХФ	Р65	17	42,5166667	23,3666667	42,5166667		0,316875	0,11562	0,13212	0,147215	0,0386203	1554	1595	10,1026442		13254,77889	112,8	1	1	1	14,009			0,124		0,05		0,322	0,042	0,02				0,04872	0,175		0,202		0,205	5162	0,001	0,522	0,317	0,103	0,664	0,006	0,011	0,069	0,007	0,018	0,439	0,002	0,003	0,003	0,754	0,0003	0,417	0,102	0,783	0,005	0,012	0,069	0,008	0,013	0,566	0,003	0,037	2,9	56,1	0,6	15,8	0,08	2,2	25,8	3,2	59,5	1	10,8	0,11	2,3	26,1
4251	"г6838636:=;"	28.12.2070 15:19	Э76ХФ	Р65	12	46,8666667	20,1833333	46,8666667		0,323745	0,10434	0,119571	0,129795	0,0383619	1570	1587	11,4624415		13207,92733	112,8	1	1	1	17,684			0,159		0,05		0,333	0,042	0,02				0,048394	0,153		0,183		0,185	4443	0,001	0,536	0,327	0,099	0,676	0,007	0,01	0,078	0,008	0,02	0,452	0,002	0,003	0,002	0,775	0,0001	0,418	0,1	0,787	0,006	0,012	0,078	0,009	0,015	0,559	0,003	0,036	2,6	59,8	0,3	12,5	0,06	2,3	26,1	3,7	63,3	0,3	6,8	0,06	2,5	24,9
