Repository: Siella/alloy_building

# Прогнозирование химического состава шлака
Задание по Data science от компании EVRAZ (оптимизация сталеплавильного производства) в рамках хакатона ```</beCoder>```.

Мы реализовали наше решение как простой и лаконичный веб-сервис!
В папке `EDA` результаты анализа данных в рамках отборочного задания, в `modelling` — результаты моделирования целевых показателей химического состава шлака и `сыпуч известь РП`.

File: _data/Исходные данные.txt (part 49 of 78)
оком	t продувка	ПСН гр.	чист расход C	чист расход Cr	чист расход Mn	чист расход Si	чист расход V	температура первая	температура последняя	Ar (интенс.)	N2 (интенс.)	эл. энергия (интенс.)	произв жидкая сталь	произв количество обработок	произв  количество плавок	произв количество плавок (цел)	расход газ Ar	расход газ  N2	расход C пров.	сыпуч известь РП	сыпуч кварцит	сыпуч кокс пыль УСТК	сыпуч  кокс. мелочь (сух.)	сыпуч  кокс. мелочь КМ1	сыпуч  шпат плав.	ферспл CaC2	ферспл FeMo	ферспл FeSi-75	ферспл FeV азот.	ферспл  FeV-80	ферспл  Mn5Si65Al0.5	ферспл  Ni H1 пласт.	ферспл SiMn18	ферспл  ферванит	ферспл  фх850А	эл. энергия	химсталь первый Al_1	химсталь первый C_1	химсталь первый Cr_1	химсталь первый Cu_1	химсталь первый Mn_1	химсталь первый Mo_1	химсталь первый N_1	химсталь первый Ni_1	химсталь первый P_1	химсталь первый S_1	химсталь первый Si_1	химсталь первый Ti_1	химсталь первый V_1	химсталь последний Al	химсталь последний C	химсталь последний Ca	химсталь последний Cr	химсталь последний Cu	химсталь последний Mn	химсталь последний Mo	химсталь последний N	химсталь последний Ni	химсталь последний P	химсталь последний S	химсталь последний Si	химсталь последний Ti	химсталь последний V	химшлак первый Al2O3_1	химшлак первый CaO_1	химшлак первый FeO_1	химшлак первый MgO_1	химшлак первый MnO_1	химшлак первый R_1	химшлак первый SiO2_1	химшлак последний Al2O3	химшлак последний CaO	химшлак последний FeO	химшлак последний MgO	химшлак последний MnO	химшлак последний R	химшлак последний SiO2
4252	г6838636:=<	28.12.2070 16:16	Э76ХФ	Р65	8	48,0166667	22,7666667	48,0166667		0,326596	0,108288	0,114733	0,13553	0,0386203	1543	1593	9,8223922		13150,80527	114	1	1	1	15,694			0,125		0,05		0,336	0,041	0,02				0,04872	0,164		0,175		0,192	4990	0,002	0,501	0,322	0,112	0,666	0,007	0,011	0,083	0,007	0,019	0,426	0,002	0,003	0,003	0,782	0,0001	0,425	0,11	0,781	0,006	0,011	0,082	0,008	0,013	0,566	0,003	0,034	3	49,8	0,6	8,7	0,08	2,4	20,5	3,8	62,8	0,4	5,7	0,06	2,5	25,6
4253	г6838636:==	28.12.2070 17:06	Э76ХФ	Р65	12	50,35	19,6666667	50,35		0,331573	0,113364	0,121482	0,167375	0,039509	1574	1579	10,3067659		13365,76271	115,7	1	1	1	16,926			0,126		0,05		0,341	0,04	0,02				0,049841	0,211		0,184		0,201	4381	0,001	0,519	0,326	0,092	0,679	0,009	0,012	0,091	0,009	0,018	0,42	0,002	0,003	0,003	0,768	0,0001	0,422	0,092	0,788	0,009	0,012	0,09	0,01	0,013	0,568	0,003	0,037	3,5	42,3	0,9	7,8	0,09	2,4	17,6	4,8	58,4	0,7	8,9	0,07	2,3	25,1
4254	г6838636:=>	28.12.2070 17:56	Э76ХФ	Р65	19	45,7	20,3333333	45,7		0,343957	0,089676	0,084407	0,131885	0,0382184	1564	1583	8,2343982		13240,32787	112,8	1	1	1	12,315			0,125		0,05		0,362	0,042	0,02				0,048213	0,171		0,127		0,159	4487	0,001	0,511	0,337	0,096	0,712	0,008	0,011	0,075	0,008	0,017	0,444	0,002	0,003	0,002	0,791	0,0001	0,415	0,094	0,785	0,008	0,012	0,074	0,009	0,013	0,572	0,003	0,036	3	57	0,2	14,1	0,08	2,2	26,2	4,1	56,2	0,8	12,4	0,1	2,2	25,5
4255	г6838636:=?	28.12.2070 18:47	Э76ХФ	Р65	19	42,7166667	13,0333333	42,7166667		0,370967	0,117876	0,143471	0,2033	0,038706	1604	1574	11,6134752		13764,70588	114,2	1	1	1	16,375			0,214		0,05		0,388	0,041	0,02				0,048828	0,258		0,217		0,209	2990	0,001	0,494	0,318	0,084	0,656	0,006	0,01	0,058	0,008	0,019	0,389	0,001	0,003	0,002	0,764	0,0002	0,417	0,083	0,779	0,005	0,012	0,057	0,009	0,013	0,556	0,002	0,036	3,2	49	0,6	16,7	0,19	2	24,8	3,2	49,4	0,9	18,4	0,2	2,2	25,6
4256	г6838636:>6	28.12.2070 19:36	Э76ХФ	Р65	23	40,6833333	19	40,6833333	2,5589888	0,310725	0,11562	0,168271	0,155615	0,038706	1539	1583	15,6882425		12877,89474	113	1	1	1	21,275			0,282		0,05		0,313	0,032	0,02				0,048828	0,173		0,259		0,205	4078	0,001	0,524	0,317	0,118	0,63	0,008	0,011	0,079	0,006	0,02	0,427	0,002	0,003	0,002	0,773	0,0001	0,419	0,118	0,787	0,007	0,012	0,079	0,008	0,013	0,577	0,003	0,036	2,8	54,3	0,3	14,2	0,07	2,2	24,9	3,2	56,8	0,5	10,8	0,14	2,2	25,8
4257	г6838636:>7	28.12.2070 20:28	Э76ХФ	Р65	20	44,05	18,4666667	44,05		0,276484	0,117312	0,127455	0,139575	0,0397959	1544	1583	11,1624069		13376,5343	116,3	1	1	1	16,232			0,097		0,05		0,272	0,033	0,02				0,050203	0,165		0,195		0,208	4117	0,002	0,554	0,316	0,09	0,669	0,008	0,01	0,064	0,01	0,018	0,457	0,002	0,004	0,003	0,75	0,0002	0,414	0,089	0,779	0,007	0,012	0,064	0,01	0,011	0,565	0,003	0,037	3,3	57	0,4	12,5	0,11	2,2	26	3,7	54,4	0,6	11,4	0,12	2,2	24,9
4258	г6838636:>8	28.12.2070 21:19	Э76ХФ	Р65	20	42,3666667	23,5	42,3666667	3,0638801	0,3649745	0,13254	0,163006	0,09349	0,040369	1525	1579	9,2669065		13480,85106	117,7	1	1	1	12,881		0,0183	0,171		0,203		0,223	0,03	0,02				0,050926	0,078		0,254		0,235	5280	0,002	0,458	0,31	0,122	0,652	0,007	0,011	0,075	0,009	0,021	0,489	0,002	0,003	0,002	0,763	0,0001	0,421	0,12	0,792	0,006	0,012	0,075	0,01	0,016	0,57	0,003	0,037	4	58	0,3	12,6	0,11	2,6	22,6	4,1	61,7	0,5	5,5	0,09	2,8	22,4
4259	г6838636:>9	28.12.2070 22:14	Э76ХФ	Р65	13	43,0166667	19,2833333	43,0166667	2,5350467	0,29593	0,09588	0,072974	0,11029	0,0386203	1557	1585	10,4213096		12296,62921	113,2	1	1	1	14,943			0,077		0,05		0,302	0,05	0,02				0,04872	0,142		0,11		0,17	3952	0,002	0,542	0,333	0,096	0,726	0,006	0,01	0,064	0,012	0,019	0,485	0,002	0,003	0,003	0,768	0,0001	0,416	0,096	0,793	0,005	0,012	0,064	0,012	0,011	0,568	0,003	0,035	3,8	57,8	0,4	13	0,11	2,6	21,9	4,5	56,2	0,5	12,7	0,11	2,6	22
4260	г6838636:>:	28.12.2070 23:14	Э76ХФ	Р65	6	45,6833333	17,6333333	45,6833333		0,395792	0,143256	0,115868	0,113465	0,038763	1573	1587	9,5325794		12348,20416	114,2	1	1	1	14,516					0,05		0,415	0,033	0,02				0,0489	0,129		0,178		0,254	3629	0,002	0,469	0,297	0,114	0,684	0,012	0,011	0,086	0,009	0,022	0,481	0,002	0,003	0,004	0,769	0,0005	0,421	0,113	0,777	0,012	0,012	0,086	0,01	0,014	0,564	0,003	0,035	3,6	47,4	0,3	16,1	0,07	2,4	19,9	4,4	52,8	0,7	13,3	0,08	2,2	24,6
4261	"г6838636:>;"	29.12.2070 0:04	Э76ХФ	Р65	11	42,0166667	17,5166667	42,0166667	2,3530192	0,2881339	0,136488	0,109845	0,102905	0,0389065	1555	1581	15,0188394		12642,81637	114,3	1	1	1	20,993		0,00549	0,126		0,05		0,277	0,029	0,02				0,049081	0,115		0,169		0,242	3691	0,002	0,51	0,302	0,093	0,685	0,005	0,01	0,06	0,009	0,017	0,475	0,002	0,003	0,004	0,779	0,0003	0,417	0,091	0,781	0,004	0,013	0,059	0,01	0,011	0,571	0,003	0,035	3,3	58,8	0,5	13,5	0,11	2,7	21,7	4,6	59	0,6	9,7	0,07	2,7	22,1
4262	г6838636:><	29.12.2070 0:53	Э76ХФ	Р65	13	40,85	20,8666667	40,85	2,8822138	0,362263	0,158484	0,188915	0,13366	0,0397666	1545	1583	11,2531212		13022,68371	115	1	1	1	15,323			0,15		0,05		0,368	0,029	0,02				0,050166	0,13		0,293		0,281	4529	0,001	0,488	0,278	0,098	0,611	0,006	0,01	0,069	0,007	0,017	0,442	0,001	0,003	0,003	0,778	0,0002	0,423	0,097	0,791	0,005	0,012	0,069	0,008	0,014	0,581	0,003	0,035	3,5	59,9	0,5	12,4	0,11	2,7	22,1	3,8	60,8	1	7,4	0,06	2,7	22,2
4263	г6838636:>=	29.12.2070 1:45	Э76ХФ	Р65	8	42	12,5	42	1	0,3209528	0,116184	0,112149	0,13356	0,0405696	1581	1582	12,7665865		12096	117,2	1	1	1	17,703		0,013176	0,073		0,05		0,312	0,032	0,02				0,051179	0,162		0,171		0,206	2520	0,002	0,493	0,318	0,085	0,684	0,005	0,009	0,062	0,011	0,017	0,456	0,002	0,003	0,003	0,756	0,0001	0,414	0,086	0,781	0,005	0,011	0,063	0,012	0,011	0,556	0,003	0,035	3,5	43,6	1,2	8	0,09	2,8	15,4	4,2	61,7	0,6	5,6	0,08	2,8	22,3
4264	г6838636:>>	29.12.2070 2:36	Э76ХФ	Р65	8	41,5333333	16,7166667	41,5333333	1,9314554	0,303449	0,069372	0,074942	0,0942	0,0396239	1568	1586	8,9516657		12530,00997	113,4	1	1	1	12,316			0,086		0,05		0,316	0,034	0,02				0,049986	0,116		0,114		0,123	3491	0,002	0,532	0,364	0,109	0,723	0,023	0,011	0,096	0,011	0,017	0,49	0,002	0,003	0,003	0,775	0,0001	0,424	0,107	0,788	0,022	0,012	0,095	0,011	0,012	0,563	0,003	0,034	4,3	54,7	0,7	13,4	0,09	2,7	20,1	5,3	55,8	0,7	12,9	0,08	2,6	21,6
4265	г6838636:>?	29.12.2070 3:29	Э76ХФ	Р65	9	40,2333333	14,8666667	40,2333333	3,2909988	0,2635731	0,088548	0,057005	0,06639	0,0396239	1555	1585	8,6212096		13596,86099	110,8	1	1	1	11,562		0,011712	0,064		0,05		0,25	0,032	0,02				0,049986	0,08		0,087		0,157	3369	0,002	0,535	0,337	0,09	0,731	0,007	0,011	0,067	0,011	0,017	0,51	0,002	0,003	0,003	0,776	0,0002	0,414	0,089	0,781	0,006	0,011	0,067	0,011	0,015	0,574	0,003	0,039	3,1	54	0,4	7,2	0,07	3	18,2	4,3	64	0,4	3,9	0,07	2,8	22,5
4266	г6838636:?6	29.12.2070 4:24	Э76ХФ	Р65	7	41,2	19,3333333	41,2	3,2208407	0,3209195	0,12408	0,121294	0,088075	0,039566	1555	1581	8,634466		13230	115,1	1	1	1	11,858		0,0183	0,064		0,05		0,304	0,038	0,02				0,049913	0,087		0,188		0,22	4263	0,002	0,494	0,314	0,109	0,674	0,007	0,01	0,077	0,01	0,016	0,488	0,003	0,004	0,002	0,772	0,0001	0,417	0,11	0,779	0,006	0,012	0,077	0,011	0,012	0,567	0,004	0,037	4,1	62,4	0,2	7,3	0,05	3	21	4,2	58,9	0,5	5,9	0,09	2,7	21,5
4267	г6838636:?7	29.12.2070 5:22	Э76ХФ	Р65	6	40,05	16,3	40,0166667		0,3718813	0,111108	0,079645	0,06606	0,0395946	1582	1579	10,1830071		12688,34356	114,6	1	1	1	13,583		0,033306	0,076		0,05		0,353	0,048	0,02				0,049949	0,07		0,123		0,197	3447	0,002	0,438	0,324	0,095	0,716	0,005	0,009	0,063	0,01	0,017	0,495	0,002	0,003	0,003	0,778	0,0002	0,419	0,094	0,786	0,004	0,011	0,064	0,01	0,013	0,556	0,003	0,036	2,8	40,4	0,8	4,8	0,11	3	13,6	3,9	62,2	0,2	5,2	0,06	2,7	23,4
4268	г6838636:?8	29.12.2070 6:18	Э76ХФ	Р65	3	43,5333333	18,8833333	43,5333333	2	0,43649	0,15792	0,207811	0,134245	0,0404537	1587	1579	14,8576983		12903,44219	119,7	1	1	1	21,23			0,076		0,05		0,459		0,02				0,051071	0,123		0,323		0,28	4061	0,002	0,406	0,29	0,105	0,616	0,006	0,009	0,073	0,007	0,017	0,458	0,002	0,002	0,002	0,786		0,419	0,102	0,79	0,005	0,013	0,073	0,008	0,014	0,578	0,003	0,036	3,5	47,9	1	6,3	0,12	2,9	16,5	5,2	59,3	0,4	5,5	0,06	2,7	22,1
4269	г6838636:?9	29.12.2070 7:09	Э76ХФ	Р65	8	40,8833333	23,7166667	40,8833333	3,8277512	0,282207	0,067116	0,054559	0,10536	0,0389007	1572	1630	10,7640367		14058,46803	113,5	1	1	1	14,666			0,119		0,05		0,291	0,033	0,02				0,049117	0,142		0,081		0,119	5557	0,002	0,546	0,358	0,099	0,745	0,005	0,009	0,067	0,011	0,017	0,501	0,002	0,003	0,003	0,758	0,0002	0,415	0,098	0,792	0,005	0,012	0,067	0,012	0,011	0,579	0,003	0,036	3,9	59,8	0,5	11	0,05	2,8	21,2	3,7	56	0,6	12,6	0,16	2,2	26
4270	г6838636:?:	29.12.2070 7:58	Э76ХФ	Р65	15	44,2	18,3333333	44,2	3,578916	0,282976	0,080088	0,01755	0,071805	0,0389585	1588	1600	14,8513575		13270,90909	110,2	1	1	1	21,881			0,115		0,05		0,291	0,07	0,02				0,04919	0,105		0,024		0,142	4055	0,002	0,509	0,35	0,089	0,781	0,009	0,009	0,077	0,013	0,016	0,505	0,003	0,003	0,003	0,784	0,0003	0,42	0,088	0,791	0,009	0,011	0,077	0,014	0,012	0,564	0,003	0,038	3,5	64,7	0,2	7,3	0,06	2,7	23,6	4,2	62,7	0,3	4,3	0,08	2,7	22,9
4271	"г6838636:?;"	29.12.2070 8:56	Э76ХФ	Р65	13	44,7	19,2166667	44,7		0,3300273	0,128592	0,108314	0,11336	0,0407627	1589	1596	13,395302		13503,90286	115,6	1	1	1	19,959		0,034221	0,116		0,05		0,296	0,041	0,02				0,051468	0,132		0,166		0,228	4325	0,002	0,5	0,311	0,091	0,692	0,007	0,01	0,064	0,01	0,015	0,469	0,002	0,002	0,003	0,754	0,0002	0,417	0,089	0,786	0,006	0,011	0,064	0,01	0,01	0,563	0,003	0,037	3,8	62,7	0,1	8	0,05	2,7	23,4	3,9	59,8	1	6,2	0,27	2,8	20,6
4272	г6838636:?<	29.12.2070 9:50	Э76ХФ	Р65	13	42,35	23,0666667	42,35	3,5751608	0,340226	0,136488	0,1578	0,12533	0,0409638	1562	1595	11,1216057		13494,79769	115,8	1	1	1	15,7			0,133		0,05		0,346	0,041	0,02				0,051722	0,13		0,244		0,242	5188	0,001	0,511	0,303	0,091	0,65	0,006	0,01	0,062	0,008	0,017	0,461	0,001	0,003	0,003	0,744	0,0003	0,419	0,09	0,79	0,005	0,011	0,062	0,009	0,011	0,57	0,003	0,038	3,1	60,3	0,3	9,5	0,1	2,4	25,6	4,4	52	0,6	6,2	0,15	2,7	19,1
4273	г6838636:?=	29.12.2070 10:40	Э76ХФ	Р65	14	43,3333333	21,7	43,3333333	3,6076668	0,2637629	0,152844	0,08414	0,10561	0,0411642	1555	1584	13,6772254		13410,13825	116,5	1	1	1	19,718		0,017202	0,132		0,05		0,231	0,066	0,02				0,051975	0,13		0,128		0,271	4850	0,002	0,551	0,301	0,085	0,712	0,004	0,01	0,055	0,01	0,014	0,486	0,003	0,003	0,004	0,757	0,0012	0,432	0,087	0,789	0,004	0,01	0,057	0,011	0,01	0,565	0,003	0,038	3,6	63	0,2	7,5	0,07	2,7	23	3,7	56,6	0,6	12,3	0,15	2,2	25,7
4274	г6838636:?>	29.12.2070 11:38	Э76ХФ	Р65	9	44,0333333	17,8666667	44,0333333	2,7335491	0,4117065	0,138744	0,139058	0,12926	0,0402764	1611	1580	11,467676		12458,95522	113,7	1	1	1	16,832		0,003843	0,119		0,05		0,43	0,042	0,02				0,050854	0,144		0,214		0,246	3710	0,001	0,448	0,298	0,097	0,664	0,004	0,009	0,058	0,009	0,018	0,461	0,001	0,002	0,003	0,756	0,0005	0,42	0,097	0,794	0,004	0,012	0,059	0,01	0,011	0,574	0,003	0,037	3,6	49,3	0,4	12,1	0,08	2,6	19,3	4,2	47,2	0,3	10	0,08	2,3	20,6
4275	г6838636:??	29.12.2070 12:39	Э76ХФ	Р65	9	40,0166667	20,4666667	40,0166667	3,5935403	0,2491154	0,122388	0,055713	0,065405	0,039044	1554	1583	11,7786628		13541,04235	111	1	1	1	15,61		0,014274	0,123		0,05		0,223	0,042	0,02				0,049298	0,079		0,085		0,217	4619	0,002	0,55	0,315	0,088	0,742	0,005	0,009	0,057	0,013	0,016	0,506	0,003	0,004	0,003	0,758	0,0003	0,42	0,084	0,788	0,004	0,013	0,056	0,012	0,012	0,566	0,004	0,038	3,5	62,3	0,5	7,4	0,1	2,8	22,3	5	60,7	0,6	4,7	0,06	2,8	20,3
4276	"г6838636;66"	29.12.2070 13:30	Э76ХФ	Р65	7	41,7	19,7166667	41,7	2,4142241	0,3510693	0,122388	0,073807	0,116265	0,0397315	1570	1583	12,7140896		12181,57227	112,6	1	1	1	17,496		0,004392	0,132		0,05		0,36	0,041	0,02				0,050166	0,151		0,111		0,217	4003	0,002	0,505	0,308	0,108	0,724	0,006	0,008	0,074	0,012	0,021	0,467	0,002	0,003	0,003	0,763	0,0005	0,416	0,107	0,784	0,007	0,01	0,074	0,013	0,014	0,575	0,003	0,039	3,9	49,5	0,4	6,6	0,08	2,9	16,8	4,9	63,4	0,3	6,7	0,05	2,8	21,3
4277	"г6838636;67"	29.12.2070 14:20	Э76ХФ	Р65	9	41,55	21	41,55	3,2434357	0,309548	0,121824	0,075206	0,10194	0,0409923	1554	1574	9,9147661		13125,71429	115,6	1	1	1	13,597			0,147		0,05		0,314	0,042	0,02				0,051758	0,128		0,114		0,216	4594	0,002	0,53	0,316	0,09	0,726	0,005	0,01	0,063	0,014	0,018	0,477	0,002	0,003	0,004	0,748	0,0007	0,419	0,089	0,79	0,005	0,012	0,063	0,015	0,015	0,576	0,003	0,038	3,7	62,7	0,4	7,5	0,12	2,7	23,5	4	64,4	0,6	2,6	0,05	2,8	20,5
4278	"г6838636;68"	29.12.2070 15:10	Э76ХФ	Р65	7	40,2	20,3333333	40,2	3,4853659	0,3874076	0,131976	0,17072	0,13518	0,0411927	1561	1579	15,2771842		13632,78689	117,3	1	1	1	20,255		0,028182	0,115		0,05		0,371	0,041	0,02				0,052011	0,14		0,264		0,234	4620	0,002	0,451	0,309	0,11	0,645	0,006	0,011	0,07	0,012	0,02	0,448	0,002	0,003	0,003	0,76	0,0003	0,42	0,111	0,798	0,005	0,012	0,07	0,014	0,013	0,567	0,004	0,037	5,5	63	0,9	4,6	0,09	2,9	22,1	3,7	50,4	0,5	4,9	0,07	3	16,7
4279	"г6838636;69"	29.12.2070 16:02	Э76ХФ	Р65	8	42,3666667	16,1666667	42,3666667	2,8983516	0,382666	0,113928	0,119417	0,12528	0,0381562	1610	1595	9,6909379		12303,09278	112,2	1	1	1	13,605			0,228		0,05		0,404	0,041	0,02				0,048177	0,146		0,183		0,202	3315	0,001	0,47	0,317	0,108	0,681	0,005	0,011	0,068	0,012	0,02	0,459	0,001	0,002	0,003	0,752	0,0005	0,405	0,109	0,784	0,006	0,01	0,071	0,012	0,011	0,539	0,002	0,035	3,9	57,2	0,6	12	0,09	2,2	25,9	4,4	61,4	0,4	4,2	0,07	2,8	20,7
4280	"г6838636;6:"	29.12.2070 16:54	Э76ХФ	Р65	6	43,7166667	21,9	43,7166667	3,4010327	0,2749304	0,086292	0,063688	0,0963	0,0397315	1568	1591	10,4513684		13030,13699	110,3	1	1	1	15,169		0,02196	0,133		0,05		0,252	0,037	0,02				0,050166	0,124		0,096		0,153	4756	0,002	0,535	0,342	0,095	0,735	0,006	0,01	0,07	0,012	0,018	0,481	0,002	0,003	0,003	0,76	0,0005	0,419	0,095	0,794	0,006	0,012	0,07	0,013	0,013	0,567	0,003	0,037	4	62,2	1,7	9,1	0,5	2,9	21,7	5,3	63,6	0,5	4,9	0,08	2,8	22
4281	"г6838636;6;"	29.12.2070 17:53	Э76ХФ	Р65	6	42,8666667	17,8333333	42,8666667	3,2496533	0,343541	0,094188	0,100474	0,10487	0,0400467	1562	1587	12,5164948		12980,18692	111,8	1	1	1	17,537			0,148		0,05		0,36	0,04	0,02				0,050564	0,122		0,154		0,167	3858	0,002	0,493	0,331	0,101	0,694	0,009	0,011	0,07	0,01	0,018	0,473	0,002	0,003	0,003	0,751	0,0001	0,412	0,099	0,785	0,008	0,012	0,07	0,01	0,014	0,567	0,003	0,039	3,6	56,1	0,3	6,9	0,1	2,9	19,7	3,8	62,5	0,3	6,6	0,07	2,8	22,3
4282	"г6838636;6<"	29.12.2070 18:46	Э76ХФ	Р65	6	41,2166667	11,8333333	41,2166667	2,7760717	0,379566	0,113928	0,072383	0,11141	0,0402471	1624	1589	11,1377275		12498,59155	113,9	1	1	1	15,302			0,15		0,05		0,402	0,04	0,02				0,050817	0,144		0,109		0,202	2465	0,003	0,469	0,32	0,097	0,73	0,006	0,01	0,067	0,012	0,017	0,467	0,002	0,003	0,004	0,758	0,0004	0,418	0,097	0,791	0,005	0,012	0,067	0,013	0,011	0,571	0,003	0,037	4	54,1	0,6	6,2	0,08	2,9	18,9	5,3	61,8	0,5	4,8	0,08	2,8	21,4
4283	"г6838636;6="	29.12.2070 19:36	Э76ХФ	Р65	6	43,5333333	12,3333333	43,5333333	2,5682451	0,369577	0,134796	0,121809	0,158515	0,0407056	1632	1582	14,2023966		13052,43243	115,5000001	1	1	1	20,412			0,291		0,05		0,384	0,041	0,02				0,051396	0,197		0,185		0,239	2683	0,002	0,487	0,301	0,094	0,679	0,005	0,008	0,062	0,011	0,018	0,442	0,002	0,002	0,004	0,741	0,0001	0,418	0,095	0,788	0,004	0,012	0,062	0,012	0,01	0,558	0,003	0,037	5,7	52,1	0,8	8,9	0,1	2,5	20,7	3,5	55,7	0,6	12,3	0,17	2,2	25,7
4284	"г6838636;6>"	29.12.2070 20:30	Э76ХФ	Р65	6	141,9166667	51,7166667	141,9166667	3,1872251	0,383814	0,145512	0,164269	0,18586	0,0381847	1584	1618	8,7825482		13973,05833	112,5	2	1	1	41,378			0,271		0,05		0,398	0,041	0,02				0,048213	0,222		0,251		0,258	12044	0,002	0,467	0,293	0,089	0,633	0,005	0,012	0,06	0,008	0,016	0,44	0,001	0,002	0,003	0,781	0,0002	0,422	0,089	0,785	0,004	0,011	0,06	0,009	0,006	0,554	0,002	0,035	4,1	54	0,5	15,4	0,12	2,2	24	3,8	49,3	0,6	14,2	0,12	2,2	22,7
4285	"г6838636;6?"	29.12.2070 21:19	Э76ХФ	Р65	7	147,7833333	56,2166667	147,7833333	3	0,355601	0,110012	0,054879	0,18853	0,0388151	1620	1592	9,4844516		12500,20753	113,8	2	1	1	45,665			0,141		0,05		0,374	0,039	0,02				0,049009	0,272		0,077		0,195	11712	0,002	0,484	0,322	0,091	0,741	0,005	0,01	0,062	0,014	0,017	0,45	0,001	0,003	0,003	0,793	0,0002	0,416	0,091	0,784	0,004	0,011	0,062	0,015	0,009	0,539	0,002	0,037	5,9	57,5	0,6	18,7	0,09	2,8	20,9	5,6	54	0,9	16,8	0,09	2,3	23,1
4286	"г6838636;76"	29.12.2070 22:10	Э76ХФ	Р65																																																																																
4287	"г6838636;77"	30.12.2070 2:17	Э76ХФ	Р65	3	79,4	26,35	79,4		0,346807	0,088705	0,060447	0,093515	0,0375836	1572	1605	13,8893536		13302,46679	110,8	1	1	1	36,529			0,127		0,05		0,367	0,04	0,02				0,047454	0,121		0,091		0,157	5842	0,002	0,492	0,338	0,088	0,723	0,005	0,011	0,062	0,01	0,018	0,477	0,002	0,003	0,004	0,758	0,0002	0,416	0,088	0,783	0,005	0,012	0,062	0,011	0,011	0,562	0,003	0,037	5,9	57,1	0,8	15,7	0,09	2,6	21,7	7,9	56,4	0,3	13,6	0,05	2,8	20
4288	"г6838636;78"	30.12.2070 3:07	Э76ХФ	Р65	42	45,8333333	19,85	45,8333333		0,372743	0,114695	0,07254	0,13446	0,0395889	1553	1581	10,3464305		13299,74811	116	1	1	1	15,58			0,125		0,05		0,394	0,041	0,02				0,049986	0,18		0,108		0,203	4400	0,002	0,471	0,324	0,083	0,72	0,006	0,01	0,059	0,011	0,018	0,446	0,002	0,003	0,003	0,757	0,0003	0,421	0,082	0,784	0,006	0,012	0,059	0,012	0,014	0,569	0,003	0,037	4,8	52	0,6	16,1	0,12	2,3	22,6	5,2	56,5	0,3	13,8	0,07	2,3	24,5
4289	"г6838636;79"	30.12.2070 4:06	Э76ХФ	Р65	35	43,4166667	13,05	43,4166667		0,395519	0,089835	0,086821	0,165765	0,0388151	1584	1588	12,1960316		13163,21839	114,5	1	1	1	17,586			0,307		0,05		0,426	0,04	0,02				0,049009	0,223		0,129		0,159	2863	0,002	0,453	0,341	0,12	0,712	0,006	0,01	0,069	0,013	0,02	0,435	0,001	0,002	0,003	0,761	0,0001	0,419	0,117	0,792	0,005	0,012	0,069	0,014	0,013	0,572	0,002	0,036	3,3	48,8	2,6	16	0,28	2	24,5	5,2	55,5	0,2	13,8	0,09	2,3	24,2
4290	"г6838636;7:"	30.12.2070 4:56	Э76ХФ	Р65	35	46,55	18,3666667	46,55		0,419565	0,098875	0,113463	0,135687	0,0398178	1552	1578	11,1096986		13305,62613	116,2	1	1	1	16,896			0,129		0,05		0,453	0,039	0,02				0,050275	0,164		0,173		0,175	4073	0,002	0,45	0,338	0,112	0,693	0,013	0,01	0,102	0,009	0,021	0,458	0,002	0,002	0,003	0,766	0,0003	0,42	0,111	0,788	0,012	0,012	0,101	0,01	0,014	0,572	0,003	0,035	3,4	53	1,1	16,2	0,11	2,2	24,4	3,6	54,1	0,4	11,9	0,1	2,2	24,9
4291	"г6838636;7;"	30.12.2070 5:52	Э76ХФ	Р65	30	43,6833333	11,4666667	43,6833333		0,394903	0,086445	0,107553	0,147531	0,038987	1577	1579	11,4737123		13547,09302	115,1	1	1	1	16,707			0,126		0,05		0,425	0,04	0,02				0,049226	0,184		0,163		0,153	2589	0,001	0,456	0,342	0,123	0,688	0,008	0,011	0,086	0,014	0,022	0,445	0,002	0,003	0,003	0,766	0,0002	0,416	0,122	0,788	0,007	0,012	0,086	0,015	0,014	0,569	0,003	0,034	3,5	49,3	0,9	11,2	0,07	2,3	21,5	3,9	57,4	0,4	12,6	0,1	2,2	25,7
4292	"г6838636;7<"	30.12.2070 6:42	Э76ХФ	Р65	29	47,0333333	21,55	47,0333333		0,309973	0,080795	0,05753	0,063951	0,0375836	1533	1579	9,8221828		13258,46868	109,9	1	1	1	15,399			0,126		0,05		0,323	0,04	0,02				0,047454	0,075		0,088		0,143	4762	0,002	0,511	0,348	0,099	0,725	0,006	0,011	0,069	0,009	0,018	0,502	0,002	0,003	0,003	0,75	0,0001	0,419	0,097	0,779	0,006	0,012	0,068	0,009	0,013	0,556	0,003	0,034	4,1	56,4	0,4	12,8	0,07	2,6	21,3	5,2	63,1	0,6	5,9	0,07	2,8	21,9
4293	"г6838636;7="	30.12.2070 7:38	Э76ХФ	Р65	28	44,2166667	20,6666667	44,2166667		0,413631	0,119215	0,115126	0,129837	0,0421669	1565	1581	10,8318944		12742,25806	116,7	1	1	1	15,962			0,123		0,05		0,442		0,02				0,053241	0,153		0,176		0,211	4389	0,002	0,448	0,318	0,121	0,687	0,006	0,011	0,067	0,009	0,019	0,46	0,002	0,003	0,003	0,776	0,0003	0,421	0,122	0,789	0,005	0,013	0,068	0,01	0,015	0,564	0,003	0,036	4,8	56,3	0,4	14,4	0,13	2,6	21,4	4,9	55,5	0,8	12,4	0,11	2,6	21,2
4294	"г6838636;7>"	30.12.2070 8:35	Э76ХФ	Р65	24	41,5166667	15,7333333	41,5166667	1,7824693	0,39691	0,09605	0,100848	0,116913	0,0398748	1591	1579	10,8300489		11871,61017	114,9	1	1	1	14,777			0,085		0,05		0,426	0,027	0,02				0,050347	0,139		0,154		0,17	3113	0,002	0,432	0,336	0,101	0,694	0,009	0,011	0,084	0,009	0,016	0,458	0,001	0,002	0,003	0,776	0,0002	0,419	0,101	0,788	0,008	0,012	0,084	0,01	0,012	0,564	0,003	0,037	3,8	57,1	0,8	16,7	0,13	2,5	23,3	4,2	56,6	1	13,6	0,21	2,3	24,8
4295	"г6838636;7?"	30.12.2070 9:33	Э76ХФ	Р65	15	41,9	17,0666667	41,9	1,3977095	0,451654	0,10396	0,132318	0,154434	0,0397608	1606	1582	11,4664807		11801,95313	116,5	1	1	1	15,983			0,165		0,05		0,491	0,041	0,02				0,050203	0,184		0,202		0,184	3357	0,002	0,402	0,33	0,095	0,672	0,006	0,01	0,07	0,012	0,021	0,434	0,002	0,003	0,003	0,775	0,0001	0,419	0,095	0,791	0,005	0,011	0,069	0,013	0,014	0,57	0,003	0,036	4,1	56,5	0,5	12,1	0,08	2,3	24,5	3,6	56,2	0,4	11,7	0,07	2,2	25,7
4296	"г6838636;86"	30.12.2070 10:24	Э76ХФ	Р65	18	40,2166667	14,5333333	40,2166667	2	0,414723	0,109045	0,118936	0,130899	0,039044	1611	1590	13,0699544		11712,38532	113,2	1	1	1	17,521			0,149		0,05		0,445		0,02				0,049298	0,153		0,182		0,193	2837	0,001	0,45	0,324	0,103	0,68	0,006	0,011	0,066	0,01	0,018	0,449	0,001	0,002	0,003	0,769	0,0001	0,418	0,101	0,786	0,006	0,012	0,065	0,01	0,015	0,573	0,003	0,036	3,6	56,3	0,3	15,7	0,1	2,3	24,7	5,2	56,2	0,3	14,1	0,1	2,3	24,9
4297	"г6838636;87"	30.12.2070 11:13	Э76ХФ	Р65	19	42,0666667	21,3666667	42,0666667	1,8176383	0,322204	0,10396	0,05841	0,089751	0,0385594	1542	1583	11,5245732		13714,82059	112,7	1	1	1	16,128			0,085		0,05		0,334	0,04	0,02				0,048647	0,115		0,088		0,184	4884	0,003	0,473	0,327	0,117	0,734	0,007	0,01	0,074	0,012	0,02	0,477	0,002	0,003	0,003	0,768	0,0001	0,418	0,114	0,79	0,006	0,012	0,073	0,013	0,015	0,559	0,003	0,037	3,6	59,2	0,6	15,5	0,15	2,7	22,3	5,1	60,6	0,7	7,9	0,08	2,8	22
4298	"г6838636;88"	30.12.2070 12:05	Э76ХФ	Р65	22	41,2333333	20,0166667	41,2333333	2,7224146	0,365513	0,125995	0,073675	0,113172	0,0395946	1554	1577	12,8277284		12799,33389	116,1	1	1	1	17,631			0,096		0,05		0,383		0,02				0,049949	0,145		0,111		0,223	4270	0,002	0,467	0,313	0,101	0,719	0,007	0,009	0,064	0,012	0,019	0,467	0,002	0,003	0,003	0,786	0,0002	0,419	0,101	0,783	0,006	0,01	0,064	0,013	0,014	0,562	0,003	0,037	4,5	52,7	0,5	10,7	0,12	2,9	18,5	5	58,6	0,6	7,5	0,07	2,3	25,2
4299	"г6838636;89"	30.12.2070 12:57	Э76ХФ	Р65	19	40,5333333	17,5166667	40,5333333	2	0,439332	0,12543	0,1573	0,149259	0,0390215	1578	1584	11,2507401		12868,88677	115,4	1	1	1	15,201			0,086		0,05		0,471		0,02				0,049226	0,165		0,242		0,222	3757	0,001	0,417	0,311	0,115	0,646	0,007	0,01	0,089	0,009	0,021	0,43	0,001	0,002	0,003	0,782	0,0001	0,417	0,113	0,788	0,006	0,013	0,089	0,01	0,015	0,563	0,003	0,035	3,6	55,7	0,3	14,2	0,18	2,2	25,6	4,4	47,3	0,6	8,2	0,08	2,4	19,7
4300	"г6838636;8:"	30.12.2070 13:55	Э76ХФ	Р65	9	42,3666667	15	42,3666667	1,2179981	0,419869	0,151985	0,163427	0,126051	0,0390785	1614	1583	14,3461841		11836	115,2	1	1	1	20,26			0,095		0,05		0,442		0,02				0,049298	0,126		0,253		0,269	2959	0,001	0,441	0,291	0,098	0,643	0,009	0,009	0,069	0,009	0,02	0,455	0,001	0,003	0,002	0,773	0,0001	0,421	0,095	0,792	0,008	0,012	0,068	0,009	0,014	0,572	0,003	0,036	3,1	42,3	0,5	11,3	0,1	2,2	19,4	4,1	54,1	0,6	14,9	0,09	2,1	25,2
4301	"г6838636;8;"	30.12.2070 14:46	Э76ХФ	Р65	12	45,1666667	17,65	45,1666667	2,3202417	0,390847	0,122605	0,119845	0,065349	0,0394226	1590	1583	16,3866421		12475,92068	113,8	1	1	1	24,671			0,08		0,05		0,413	0,04	0,02				0,049732	0,05		0,187		0,217	3670	0,002	0,433	0,312	0,101	0,678	0,007	0,009	0,064	0,008	0,021	0,504	0,002	0,002	0,003	0,778	0,0001	0,417	0,1	0,785	0,006	0,01	0,065	0,009	0,014	0,565	0,003	0,036	3,5	59,5	0,8	12	0,11	2,6	22,6	3,7	60,4	0,5	5,9	0,07	2,3	26,3
4302	"г6838636;8<"	30.12.2070 15:36	Э76ХФ	Р65	16	41,5333333	19,1666667	41,5333333	2	0,431522	0,12543	0,140284	0,129822	0,03905	1578	1581	13,8185393		12731,47826	113,6	1	1	1	19,131			0,148		0,05		0,462	0,027	0,02				0,049262	0,142		0,216		0,222	4067	0,002	0,423	0,31	0,099	0,662	0,005	0,01	0,064	0,008	0,02	0,451	0,001	0,002	0,003	0,786	0,0001	0,42	0,101	0,786	0,005	0,01	0,065	0,009	0,015	0,569	0,003	0,036	3	49,7	0,4	15,5	0,13	2,3	22	7,4	56,9	0,3	13,6	0,06	2,8	20,6
4303	"г6838636;8="	30.12.2070 16:27	Э76ХФ	Р65	14	45,3833333	23,0166667	45,3833333	3,0679348	0,367344	0,13221	0,051909	0,101994	0,0405981	1555	1582	12,061917		13208,68936	119,1	1	1	1	18,247			0,085		0,05		0,385	0,023	0,02				0,051215	0,137		0,077		0,234	5067	0,002	0,436	0,308	0,105	0,731	0,005	0,008	0,063	0,016	0,02	0,462	0,002	0,004	0,004	0,791	0,0003	0,42	0,105	0,777	0,005	0,01	0,064	0,018	0,016	0,549	0,004	0,038	3,1	45,8	0,5	6,3	0,1	3,2	14,1	7,8	58,7	0,4	13	0,06	2,8	20,6
4304	"г6838636;8>"	30.12.2070 17:29	Э76ХФ	Р65	7	40,7166667	19,5333333	40,7166667	2,1993355	0,393611	0,107915	0,095911	0,110499	0,0393369	1575	1592	11,5758494		13112,96928	115,5	1	1	1	15,711			0,082		0,05		0,42	0,029	0,02				0,049624	0,13		0,147		0,191	4269	0,002	0,439	0,327	0,089	0,707	0,005	0,009	0,061	0,012	0,02	0,475	0,002	0,004	0,003	0,769	0,0001	0,42	0,089	0,792	0,005	0,011	0,061	0,013	0,013	0,563	0,003	0,036	3,7	45,3	0,9	8,3	0,13	2,6	17,4	4,4	58,5	0,4	9,2	0,08	2,3	25,9
4305	"г6838636;8?"	30.12.2070 18:22	Э76ХФ	Р65	13	41,0166667	23,2833333	41,0166667	2	0,386576	0,12769	0,117765	0,18432	0,0393369	1605	1629	12,6043885		13199,14102	114,6	1	1	1	17,233			0,33		0,05		0,407	0,031	0,02				0,049624	0,231		0,18		0,226	5122	0,001	0,473	0,309	0,112	0,671	0,007	0,009	0,071	0,01	0,019	0,409	0,001	0,003	0,003	0,747	0,0005	0,417	0,112	0,778	0,007	0,009	0,072	0,011	0,012	0,564	0,003	0,037	3,1	49,8	0,6	17,7	0,23	2	25,4	4,3	58,4	0,4	9,5	0,09	2,2	26
4306	"г6838636;96"	30.12.2070 19:10	Э76ХФ	Р65	19	44,7	24,6333333	44,7	3,3195266	0,364414	0,11526	0,106955	0,097362	0,0413147	1551	1596	16,0369128		13403,7889	115,1	1	1	1	23,895			0,139		0,137		0,307	0,022	0,02				0,052119	0,103		0,166		0,204	5503	0,002	0,479	0,319	0,105	0,698	0,008	0,009	0,064	0,011	0,018	0,482	0,002	0,004	0,004	0,771	0,0004	0,418	0,102	0,789	0,007	0,012	0,063	0,012	0,013	0,562	0,003	0,038	3,5	57,7	0,6	13,9	0,13	2,6	22,5	4,4	52,1	0,4	6,8	0,07	2,5	20,8
4307	"г6838636;97"	30.12.2070 20:01	Э76ХФ	Р65	26	40,2	17,5166667	38,8666667		0,362797	0,083055	0,078755	0,105897	0,0397959	1584	1592	13,7025195		13221,69363	112,1	1	1	1	17,524			0,148		0,05		0,387	0,041	0,02				0,050203	0,128		0,121		0,147	3860	0,002	0,484	0,343	0,112	0,718	0,009	0,012	0,08	0,012	0,018	0,477	0,002	0,003	0,003	0,776	0,0002	0,416	0,11	0,792	0,008	0,014	0,08	0,011	0,012	0,577	0,003	0,035	3,1	59,1	0,2	12,8	0,07	2,3	25,4	3,4	58,7	0,5	10,8	0,09	2,4	24,8
4308	"г6838636;98"	30.12.2070 20:51	Э76ХФ	Р65																																																																																
4309	"г6838636;99"	30.12.2070 21:44	Э76ХФ	Р65																																																																																
4310	"г6838636;9:"	30.12.2070 22:51	Э76ХФ	Р65																																																																																
4311	"г6838636;9;"	30.12.2070 23:43	Э76ХФ	Р65																																																																																
4312	"г6838636;9<"	31.12.2070 0:45	Э76ХФ	Р65	17	54,8666667	19,25	54,8666667	2,4358974	0,319172	0,11413	0,09486	0,092679	0,0396239	1585	1586	12,6360875		13041,03896	111,8	1	1	1	23,11			0,147		0,05		0,327	0,052	0,02				0,049986	0,101		0,147		0,202	4184	0,002	0,508	0,319	0,1	0,704	0,005	0,011	0,063	0,011	0,018	0,484	0,002	0,003	0,003	0,771	0,0006	0,42	0,1	0,791	0,005	0,012	0,063	0,012	0,013	0,573	0,003	0,039	3,1	60,7	0,2	11,3	0,06	2,5	23,9	3,6	61,2	0,1	7,4	0,05	2,6	23,6
4313	"г6838636;9="	31.12.2070 1:46	Э76ХФ	Р65	27	41,85	18,05	41,85	3,2853484	0,416352	0,146829	0,20046	0,241473	0,0413726	1586	1579	13,6535093		13598,89197	117,8	1	1	1	18,967			0,325		0,05		0,437	0,039	0,02				0,052192	0,283		0,309		0,26	4091	0,001	0,448	0,294	0,109	0,611	0,008	0,011	0,068	0,011	0,019	0,369	0,001	0,003	0,003	0,746	0,0004	0,415	0,109	0,786	0,007	0,013	0,067	0,012	0,014	0,572	0,002	0,038	3,3	46,6	1,1	16,1	0,55	1,8	26,1	3,9	57,7	0,3	9,8	0,07	2,2	26
4314	"г6838636;9>"	31.12.2070 2:35	Э76ХФ	Р65	26	39,6666667	19,15	39,6666667	3,2345361	0,372501	0,122388	0,19386	0,164937	0,0407131	1569	1579	11,9533613		13648,04178	115,9	1	1	1	15,805			0,219		0,05		0,387	0,036	0,02				0,05136	0,171		0,301		0,217	4356	0,002	0,482	0,316	0,096	0,628	0,007	0,011	0,063	0,009	0,02	0,434	0,002	0,003	0,003	0,744	0,0003	0,419	0,093	0,793	0,006	0,013	0,062	0,009	0,012	0,568	0,003	0,038	3,8	54,1	0,6	14,7	0,15	2,2	25	7,4	57,6	0,4	13,7	0,06	2,8	20,9
4315	"г6838636;9?"	31.12.2070 3:25	Э76ХФ	Р65	21	45,1833333	13,5333333	45,1833333	3	0,4006286	0,116748	0,124589	0,135249	0,041	1605	1585	13,0946514		12897,04434	116,2	1	1	1	19,722		0,01464	0,149		0,05		0,408	0,029	0,02				0,051722	0,157		0,192		0,207	2909	0,002	0,443	0,321	0,093	0,684	0,006	0,011	0,063	0,011	0,017	0,45	0,002	0,003	0,003	0,76	0,0002	0,416	0,093	0,787	0,005	0,014	0,064	0,012	0,012	0,566	0,003	0,038	3,2	58,2	0,3	14,3	0,07	2,3	25,6	3,8	49	0,6	10,3	0,07	2,5	19,8
4316	"г6838636;:6"	31.12.2070 4:14	Э76ХФ	Р65	25	41,8833333	17,5833333	41,8833333	4	0,2982984	0,089676	0,042737	0,066975	0,038878	1582	1587	12,7969757		13137,44076	110,3	1	1	1	17,866		0,02196	0,073		0,05		0,281	0,041	0,02				0,049045	0,086		0,065		0,159	3850	0,002	0,506	0,337	0,096	0,752	0,007	0,011	0,066	0,013	0,016	0,501	0,002	0,004	0,003	0,769	0,0002	0,416	0,095	0,788	0,006	0,011	0,066	0,013	0,012	0,564	0,003	0,039	3,8	61,2	0,5	11,5	0,07	2,7	22,3	4	60,7	0,5	7,7	0,07	2,6	23,7
4317	"г6838636;:7"	31.12.2070 5:05	Э76ХФ	Р65	25	43,5833333	15,8666667	43,5833333	3	0,2727139	0,091368	0,08734	0,08517	0,0392799	1576	1581	12,4915663		13171,0084	111,6	1	1	1	18,144		0,00549	0,069		0,05		0,267	0,037	0,02				0,049552	0,095		0,135		0,162	3483	0,002	0,547	0,337	0,095	0,709	0,006	0,011	0,07	0,012	0,015	0,494	0,002	0,004	0,003	0,755	0,0002	0,416	0,095	0,785	0,005	0,013	0,07	0,011	0,011	0,573	0,003	0,039	3,2	62,7	0,2	8,4	0,06	2,7	23,2	3,7	58,7	0,3	5,7	0,06	2,8	20,5
4318	"г6838636;:8"	31.12.2070 5:57	Э76ХФ	Р65																																																																																
4319	"г6838636;:9"	31.12.2070 6:45	Э76ХФ	Р65	27	43,5	23,4833333	43,5	2,6567718	0,2466101	0,110544	0,090566	0,08799	0,0400821	1535	1580	14,2640047		13735,69908	118,1	1	1	1	20,243		0,003111	0,145		0,05		0,234	0,038	0,02				0,050564	0,098		0,14		0,196	5376	0,002	0,582	0,322	0,101	0,71	0,006	0,012	0,067	0,011	0,018	0,497	0,003	0,004	0,003	0,781	0,0006	0,415	0,1	0,785	0,005	0,012	0,067	0,011	0,012	0,557	0,003	0,037	3,4	53	0,4	9,6	0,07	2,8	19	4,2	59,4	0,5	8,4	0,09	2,4	24,3
4320	"г6838636;::"	31.12.2070 7:37	Э76ХФ	Р65	27	42,0166667	18,15	42,0166667		0,359287	0,061476	0,084312	0,113778	0,0398815	1552	1581	8,3152717		13474,38017	115,9	1	1	1	11,646			0,086		0,05		0,386	0,038	0,02				0,050311	0,141		0,129		0,109	4076	0,002	0,49	0,365	0,107	0,714	0,008	0,011	0,081	0,011	0,017	0,475	0,002	0,003	0,003	0,784	0,0001	0,415	0,106	0,779	0,007	0,012	0,081	0,012	0,013	0,574	0,003	0,037	3,7	56,9	0,8	10,8	0,08	2,8	20,5	4,5	56,6	1	6	0,06	2,8	20,6
4321	"г6838636;:;"	31.12.2070 8:28	Э76ХФ	Р65	33	44,9333333	16,8	44,9333333		0,3889067	0,09024	0,169175	0,152799	0,0399101	1554	1579	17,0772152		14960,71429	117,4	1	1	1	25,483		0,016836	0,149		0,05		0,394	0,03	0,02				0,050347	0,165		0,262		0,16	4189	0,002	0,439	0,347	0,112	0,648	0,006	0,011	0,075	0,011	0,017	0,437	0,002	0,003	0,003	0,762	0,0003	0,416	0,11	0,786	0,006	0,017	0,076	0,013	0,012	0,585	0,003	0,037	3,9	54,8	0,6	11,5	0,06	2,7	20	4,5	58	0,6	7,6	0,07	2,7	21,9
4322	"г6838636;:<"	31.12.2070 9:20	Э76ХФ	Р65	34	40,2	18,6666667	40,2	3,4690342	0,3493865	0,105468	0,12946	0,080904	0,0380084	1543	1585	10,8940299		13776,42857	111,7	1	1	1	14,598		0,02013	0,095		0,05		0,34	0,029	0,02				0,047924	0,07		0,202		0,187	4286	0,002	0,462	0,324	0,1	0,671	0,006	0,01	0,07	0,01	0,019	0,495	0,002	0,003	0,004	0,772	0,0003	0,417	0,1	0,783	0,005	0,012	0,07	0,011	0,014	0,563	0,003	0,037	4	58,4	0,3	12,5	0,07	2,6	22,2	6,2	59,3	0,4	9,9	0,06	2,8	21,1
4323	"г6838636;:="	31.12.2070 10:15	Э76ХФ	Р65	24	45,5333333	19,8833333	45,5333333	2,6274953	0,3499	0,14664	0,159469	0,119361	0,0382956	1553	1578	9,7879545		12818,77619	112,9	1	1	1	14,807			0,192		0,05		0,356	0,028	0,02				0,048286	0,117		0,248		0,26	4248	0,002	0,486	0,285	0,13	0,637	0,006	0,01	0,077	0,008	0,023	0,458	0,001	0,002	0,002	0,773		0,423	0,128	0,772	0,005	0,014	0,074	0,008	0,013	0,561	0,003	0,036	3,9	54,8	0,4	13,7	0,1	2,4	23,2	3,7	56,2	0,7	13	0,13	2,2	25,4
4324	"г6838636;:>"	31.12.2070 11:08	Э76ХФ	Р65	25	40,85	16,5	40,85	2,5696203	0,392546	0,130848	0,122185	0,139701	0,0409343	1564	1592	11,1040392		13098,18182	119,5	1	1	1	15,12			0,096		0,05		0,413	0,028	0,02				0,051613	0,165		0,188		0,232	3602	0,002	0,471	0,308	0,107	0,679	0,006	0,011	0,066	0,011	0,018	0,462	0,002	0,003	0,004	0,791	0,0006	0,416	0,107	0,777	0,005	0,013	0,067	0,012	0,013	0,574	0,003	0,037	3,9	57,2	0,6	12,6	0,08	2,7	21,1	4,4	54,4	0,4	6,4	0,08	2,8	19,4
4325	"г6838636;:?"	31.12.2070 11:59	Э76ХФ	Р65	23	44,1833333	26,3833333	44,1833333	3,2768287	0,238322	0,081216	0,034646	0,094812	0,0384963	1579	1630	11,2296973		13199,24195	113,6	1	1	1	16,386			0,095		0,05		0,235	0,041	0,02				0,048539	0,133		0,051		0,144	5804	0,003	0,581	0,345	0,1	0,762	0,01	0,01	0,079	0,013	0,017	0,49	0,002	0,003	0,004	0,762	0,0003	0,413	0,097	0,781	0,009	0,01	0,079	0,013	0,01	0,566	0,003	0,037	3,6	61	0,3	8,4	0,06	3	20,4	4,1	62,3	0,9	3,8	0,09	2,8	21,6
4326	"г6838636;;6"	31.12.2070 12:47	Э76ХФ	Р65	28	51,0166667	19,2833333	51,0166667	2,2846715	0,3747735	0,133104	0,145782	0,15012	0,0397581	1576	1599	11,7902511		12875,36733	116,6	1	1	1	19,955		0,011529	0,169		0,05		0,376	0,034	0,02				0,05013	0,171		0,225		0,236	4138	0,002	0,44	0,312	0,097	0,663	0,007	0,01	0,072	0,01	0,019	0,447	0,002	0,003	0,003	0,77	0,0003	0,425	0,096	0,79	0,006	0,013	0,072	0,01	0,012	0,572	0,003	0,037	3,5	47,8	1,1	9,2	0,1	2,6	18,4	7,4	57	0,5	12,3	0,08	2,8	20,3
4327	"г6838636;;7"	31.12.2070 13:43	Э76ХФ	Р65	33	50,2166667	21,05	50,2166667	3,3905004	0,384759	0,142692	0,205013	0,149343	0,0381806	1552	1595	9,2860372		13633,25416	112,1	1	1	1	15,518			0,193		0,05		0,398	0,034	0,02				0,048141	0,144		0,319		0,253	4783	0,002	0,454	0,296	0,093	0,616	0,005	0,013	0,059	0,007	0,019	0,448	0,002	0,003	0,003	0,779	0,0001	0,419	0,092	0,784	0,004	0,013	0,06	0,007	0,013	0,561	0,003	0,037	3,4	51,9	0,6	14,7	0,08	2,3	22,4	3,7	57,1	0,6	11,2	0,12	2,2	25,9
4328	"г6838636;;8"	31.12.2070 14:33	Э76ХФ	Р65	42	49,6833333	23,6333333	49,6833333	2,5181058	0,284707	0,084036	0,079969	0,116409	0,0387255	1555	1589	15,7459242		12681,24118	113,6	1	1	1	26,077			0,085		0,05		0,29	0,041	0,02				0,048828	0,147		0,122		0,149	4995	0,002	0,52	0,348	0,086	0,718	0,011	0,012	0,085	0,012	0,016	0,468	0,002	0,003	0,003	0,757		0,416	0,084	0,777	0,01	0,012	0,084	0,013	0,011	0,563	0,003	0,037	3,2	58,5	0,4	11,6	0,07	2,7	21,6	3,7	62,1	0,5	6	0,08	2,7	22,7
4329	"г6838636;;9"	31.12.2070 15:22	Э76ХФ	Р65	51	48,0333333	22,8166667	48,0333333	2,5913435	0,445755	0,14946	0,190198	0,16122	0,0410207	1566	1582	8,5820647		11922,8634	118,7	1	1	1	13,717			0,086		0,185		0,356	0,101	0,02				0,051722	0,169		0,295		0,265	4534	0,002	0,357	0,294	0,083	0,629	0,007	0,01	0,066	0,008	0,017	0,424	0,002	0,003	0,003	0,74	0,0003	0,416	0,081	0,781	0,006	0,013	0,066	0,009	0,014	0,578	0,003	0,037	3,2	39,1	1,2	4,7	0,09	2,5	15,9	5,2	59,4	0,6	5,1	0,07	2,6	22,9
4330	"г6838636;;:"	31.12.2070 16:13	Э76ХФ	Р65	55	43,0166667	24,2166667	43,0166667	3,6227169	0,356203	0,135924	0,152739	0,127089	0,0398731	1536	1582	10,2051143		13423,8128	117,1	1	1	1	14,633			0,148		0,05		0,366	0,037	0,02				0,050275	0,132		0,237		0,241	5418	0,002	0,487	0,302	0,088	0,657	0,006	0,01	0,059	0,008	0,016	0,453	0,002	0,003	0,003	0,777		0,416	0,087	0,78	0,006	0,014	0,059	0,009	0,011	0,56	0,003	0,037	4,4	59,1	0,3	9,1	0,07	2,6	22,6	5,8	58,2	0,6	9,5	0,08	2,7	21,2
4331	"г6838636;;;"	31.12.2070 17:02	Э76ХФ	Р65	63	40,2166667	16,1666667	40,2166667	3,4229018	0,301856	0,125208	0,046586	0,117348	0,0399588	1549	1577	17,4345628		13449,89691	116,6	1	1	1	23,372			0,097		0,05		0,305	0,042	0,02				0,050383	0,163		0,069		0,222	3624	0,002	0,514	0,316	0,084	0,755	0,005	0,01	0,059	0,016	0,017	0,473	0,002	0,004	0,003	0,79	0,0003	0,418	0,083	0,784	0,005	0,011	0,059	0,016	0,014	0,571	0,003	0,038	3,5	52,5	0,8	6,6	0,1	3	17,8	4,9	60,7	0,5	9,2	0,06	2,8	21,7
4332	"г6838636;;<"	31.12.2070 17:56	Э76ХФ	Р65	52	42,55	17,7	42,55	3,364851	0,28258	0,0846	0,034703	0,073059	0,0372916	1546	1584	11,8596945		13708,47458	111,3	1	1	1	16,821			0,086		0,05		0,289	0,042	0,02				0,04702	0,099		0,052		0,15	4044	0,003	0,498	0,342	0,097	0,752	0,01	0,01	0,077	0,014	0,015	0,495	0,003	0,004	0,003	0,787	0,0003	0,416	0,096	0,78	0,01	0,01	0,077	0,015	0,013	0,578	0,003	0,038	4,7	59,2	0,5	9,2	0,07	2,7	21,9	4,3	62,2	0,6	5,4	0,07	2,8	22,6
4333	"г6838636;;="	31.12.2070 18:45	Э76ХФ	Р65	51	43,55	17,7333333	43,55	2,4228188	0,35488	0,12972	0,113477	0,096297	0,0377214	1559	1580	12,6316877		12779,32331	110,6	1	1	1	18,337			0,096		0,05		0,367	0,033	0,02				0,047562	0,101		0,176		0,23	3777	0,002	0,458	0,299	0,096	0,674	0,007	0,011	0,075	0,01	0,019	0,469	0,001	0,003	0,003	0,765	0,0002	0,428	0,097	0,785	0,006	0,014	0,073	0,011	0,012	0,57	0,003	0,037	2,7	48,2	0,4	9,9	0,07	2,5	19,7	3,8	57,6	0,3	7,5	0,06	2,5	23,2
4334	"г6838636;;>"	31.12.2070 19:39	Э76ХФ	Р65	57	40,6666667	15,5166667	40,6666667	2,3101673	0,436376	0,125208	0,152432	0,187188	0,041537	1584	1574	12,1610656		12922,87863	119,2	1	1	1	16,485					0,05		0,467	0,039	0,02				0,052373	0,226		0,234		0,222	3342	0,002	0,398	0,315	0,083	0,659	0,005	0,012	0,057	0,01	0,019	0,396	0,002	0,004	0,003	0,764	0,0002	0,417	0,084	0,785	0,005	0,014	0,058	0,011	0,012	0,557	0,003	0,039	3,8	53,4	1,7	13,7	0,21	2,2	24,1	3,9	56,6	0,7	10,5	0,17	2,2	26,2
4335	"г6838636;;?"	31.12.2070 20:37	Э76ХФ	Р65	47	40,5166667	14,65	40,5166667	2	0,336228	0,116184	0,099314	0,108996	0,0387255	1588	1580	10,1507832		11737,88396	115,2	1	1	1	13,681			0,17		0,05		0,347	0,051	0,02				0,048828	0,127		0,153		0,206	2866	0,002	0,454	0,319	0,089	0,696	0,006	0,011	0,067	0,012	0,017	0,457	0,002	0,003	0,004	0,775	0,0005	0,421	0,089	0,786	0,005	0,013	0,067	0,013	0,013	0,565	0,003	0,037	3,7	48,1	0,5	9,3	0,11	2,6	18,4	5,1	58,3	0,5	8,6	0,06	2,6	22,6
4336	"г6838636;<6"	31.12.2070 21:27	Э76ХФ	Р65	42	42,85	19,7166667	42,85	2,5773017	0,332053	0,079524	0,034992	0,084024	0,0386398	1566	1587	14,0135356		12887,57396	113	1	1	1	20,016			0,079		0,05		0,351	0,024	0,02				0,04872	0,116		0,052		0,141	4235	0,002	0,477	0,35	0,105	0,76	0,012	0,012	0,078	0,013	0,017	0,48	0,002	0,004	0,004	0,77	0,0005	0,417	0,103	0,787	0,011	0,013	0,078	0,015	0,013	0,566	0,003	0,038	3,3	38,2	0,9	6,1	0,13	2,5	15,3	5,5	53,3	0,6	7	0,07	2,6	20,7
4337	"г6838636;<7"	31.12.2070 22:18	Э76ХФ	Р65	42	44,8833333	22,5	44,8833333	2	0,292956	0,113928	0,072701	0,079809	0,0390126	1552	1570	14,6580022		12802,66667	116,1	1	1	1	21,93			0,08		0,05		0,295	0,03	0,02				0,04919	0,093		0,112		0,202	4801	0,002	0,502	0,321	0,089	0,731	0,006	0,011	0,064	0,014	0,017	0,491	0,002	0,004	0,003	0,751	0,0001	0,418	0,087	0,787	0,005	0,012	0,064	0,015	0,014	0,572	0,004	0,037	3,5	51,8	0,3	6,5	0,08	2,9	17,6	5,3	53,5	0,5	5,8	0,06	2,8	19,4
4338	"г6838636;<8"	31.12.2070 23:35	Э76ХФ	Р65	21	40,5333333	18,6333333	40,5333333	2	0,369776	0,102648	0,147251	0,110193	0,0386398	1568	1577	12,554852		12973,52415	114	1	1	1	16,963			0,147		0,05		0,389	0,031	0,02				0,04872	0,108		0,229		0,182	4029	0,002	0,456	0,33	0,1	0,657	0,006	0,012	0,066	0,01	0,019	0,465	0,002	0,003	0,003	0,762	0,0001	0,418	0,099	0,786	0,005	0,011	0,065	0,011	0,014	0,573	0,003	0,036	4,2	48,4	0,6	8,1	0,11	2,6	18,5	5,4	59,2	1	7,3	0,07	2,6	22,7
4339	"г6838636;<9"	01.01.2071 0:26	Э76ХФ	Р65	19	41,55	19,15	41,55	2	0,358938	0,110544	0,074436	0,07389	0,0382956	1581	1575	13,0079422		12626,63185	112,7	1	1	1	18,016			0,052		0,05		0,377	0,03	0,02				0,048286	0,083		0,115		0,196	4030	0,002	0,454	0,321	0,095	0,722	0,006	0,01	0,068	0,013	0,017	0,488	0,002	0,004	0,003	0,776	0,0003	0,417	0,09	0,78	0,005	0,012	0,067	0,014	0,009	0,546	0,003	0,036	2,8	42,8	0,7	5,9	0,11	2,6	16,2	4,7	56,3	0,5	12,8	0,14	2,3	25
4340	"г6838636;<:"	01.01.2071 1:17	Э76ХФ	Р65	31	111,25	28,8333333	111,25	2,7110157			0,000867	0,032895		1558	1600	6,7388764		11191,21387	118,2	1	1	1	24,99			0,053											0,051					5378	0,002	0,445	0,327	0,109	0,697	0,006	0,008	0,069	0,011	0,018	0,471	0,002	0,003	0,004	0,795	0,0004	0,42	0,108	0,797	0,006	0,012	0,069	0,011	0,01	0,57	0,003	0,038	3,4	40,7	0,4	5,9	0,1	2,7	14,8	6	58,2	1	7,6	0,08	2,6	22,3
