Repository: Siella/alloy_building

# Прогнозирование химического состава шлака
Задание по Data science от компании EVRAZ (оптимизация сталеплавильного производства) в рамках хакатона ```</beCoder>```.

Мы реализовали наше решение как простой и лаконичный веб-сервис!
В папке `EDA` результаты анализа данных в рамках отборочного задания, в `modelling` — результаты моделирования целевых показателей химического состава шлака и `сыпуч известь РП`.

File: _data/Исходные данные.txt (part 50 of 78)
оком	t продувка	ПСН гр.	чист расход C	чист расход Cr	чист расход Mn	чист расход Si	чист расход V	температура первая	температура последняя	Ar (интенс.)	N2 (интенс.)	эл. энергия (интенс.)	произв жидкая сталь	произв количество обработок	произв  количество плавок	произв количество плавок (цел)	расход газ Ar	расход газ  N2	расход C пров.	сыпуч известь РП	сыпуч кварцит	сыпуч кокс пыль УСТК	сыпуч  кокс. мелочь (сух.)	сыпуч  кокс. мелочь КМ1	сыпуч  шпат плав.	ферспл CaC2	ферспл FeMo	ферспл FeSi-75	ферспл FeV азот.	ферспл  FeV-80	ферспл  Mn5Si65Al0.5	ферспл  Ni H1 пласт.	ферспл SiMn18	ферспл  ферванит	ферспл  фх850А	эл. энергия	химсталь первый Al_1	химсталь первый C_1	химсталь первый Cr_1	химсталь первый Cu_1	химсталь первый Mn_1	химсталь первый Mo_1	химсталь первый N_1	химсталь первый Ni_1	химсталь первый P_1	химсталь первый S_1	химсталь первый Si_1	химсталь первый Ti_1	химсталь первый V_1	химсталь последний Al	химсталь последний C	химсталь последний Ca	химсталь последний Cr	химсталь последний Cu	химсталь последний Mn	химсталь последний Mo	химсталь последний N	химсталь последний Ni	химсталь последний P	химсталь последний S	химсталь последний Si	химсталь последний Ti	химсталь последний V	химшлак первый Al2O3_1	химшлак первый CaO_1	химшлак первый FeO_1	химшлак первый MgO_1	химшлак первый MnO_1	химшлак первый R_1	химшлак первый SiO2_1	химшлак последний Al2O3	химшлак последний CaO	химшлак последний FeO	химшлак последний MgO	химшлак последний MnO	химшлак последний R	химшлак последний SiO2
4341	"г6838636;<;"	01.01.2071 2:13	Э76ХФ	Р65	87	61,9	19,5	61,9	2,743014	0,097846	0,130848	0,123144	0,080424	0,0393282	1581	1594	12,7584814		12535,38462	113,1	1	1	1	26,325			0,064		0,02		0,075						0,049588	0,072		0,192		0,232	4074	0,002	0,511	0,305	0,102	0,685	0,007	0,012	0,064	0,009	0,013	0,499	0,003	0,004	0,004	0,77	0,0005	0,417	0,102	0,782	0,006	0,011	0,065	0,01	0,011	0,566	0,004	0,038	4,3	63,4	0,5	6,6	0,09	2,8	22,4	3,6	52,5	0,4	5,9	0,06	2,6	20,1
4342	"г6838636;<<"	01.01.2071 6:43	Э76ХФ	Р65	19	48,3833333	25,2166667	48,3833333	2	0,36937	0,14664	0,185901	0,117765	0,0382092	1562	1592	14,5760937		13127,03239	113,2	1	1	1	23,508			0,079		0,05		0,379	0,04	0,02				0,048177	0,103		0,29		0,26	5517	0,002	0,397	0,289	0,119	0,62	0,007	0,012	0,078	0,007	0,018	0,457	0,002	0,003	0,003	0,766	0,0001	0,413	0,117	0,781	0,006	0,014	0,078	0,008	0,011	0,546	0,003	0,036	4,7	58,7	0,6	12,5	0,13	2,6	23	4,3	50,1	0,7	7,1	0,08	2,5	20,1
4343	"г6838636;<="	01.01.2071 7:37	Э76ХФ	Р65	20	50,05	22,6666667	50,05	2,6777409	0,428323	0,147204	0,177799	0,121269	0,0399672	1577	1571	9,9337158		12867,35294	116,6	1	1	1	16,352			0,074		0,05		0,452	0,041	0,02				0,050166	0,112		0,277		0,261	4861	0,001	0,436	0,294	0,112	0,626	0,007	0,011	0,071	0,009	0,019	0,447	0,001	0,003	0,003	0,781	0,0001	0,418	0,11	0,78	0,006	0,013	0,071	0,01	0,016	0,572	0,003	0,037	3,5	50,6	0,5	8,6	0,14	2,7	18,9	5,5	63,1	0,4	3,3	0,07	2,8	22,5
4344	"г6838636;<>"	01.01.2071 8:28	Э76ХФ	Р65	26	40,85	16,45	40,85		0,432482	0,143256	0,174091	0,123637	0,0392733	1583	1594	13,9152999		13309,42249	113,1	1	1	1	18,948			0,086		0,05		0,458	0,048	0,02				0,04919	0,118		0,271		0,254	3649	0,001	0,43	0,293	0,096	0,628	0,006	0,011	0,07	0,008	0,018	0,445	0,001	0,003	0,003	0,777	0,0001	0,418	0,096	0,786	0,005	0,013	0,07	0,009	0,011	0,564	0,003	0,036	3,4	53,9	0,5	14,1	0,14	2,2	24,4	4	52,5	0,2	9,8	0,08	2,2	24,4
4345	"г6838636;<?"	01.01.2071 9:17	Э76ХФ	Р65																																																																																
4346	"г6838636;=6"	01.01.2071 10:08	Э76ХФ	Р65																																																																																
4347	"г6838636;=7"	01.01.2071 11:05	Э76ХФ	Р65																																																																																
4348	"г6838636;=8"	01.01.2071 12:05	Э76ХФ	Р65																																																																																
4349	"г6838636;=9"	01.01.2071 12:56	Э76ХФ	Р65																																																																																
4350	"г6838636;=:"	01.01.2071 13:45	Э76ХФ	Р65																																																																																
4351	"г6838636;=;"	01.01.2071 14:42	Э76ХФ	Р65	14	44,4	14,3166667	44,4		0,418226	0,113928	0,116079	0,122378	0,0401396	1586	1583	17,5405405		13339,69732	115,5	1	1	1	25,96			0,126		0,05		0,448	0,052	0,02				0,050275	0,142		0,179		0,202	3183	0,002	0,354	0,324	0,09	0,674	0,005	0,01	0,059	0,009	0,02	0,45	0,001	0,002	0,003	0,755	0,0001	0,422	0,09	0,787	0,004	0,011	0,059	0,011	0,015	0,565	0,003	0,037	4,1	44,4	1,1	14,9	0,35	2,3	19,2	4,5	59,2	0,6	10,5	0,1	2,4	25
4352	"г6838636;=<"	01.01.2071 15:31	Э76ХФ	Р65	16	43,2333333	19,5833333	43,2333333		0,426406	0,125208	0,168121	0,111499	0,0391863	1568	1582	10,8991274		13134,6383	114,1	1	1	1	15,613			0,106		0,05		0,454	0,042	0,02				0,049081	0,103		0,262		0,222	4287	0,002	0,416	0,313	0,084	0,638	0,006	0,011	0,067	0,007	0,017	0,463	0,001	0,002	0,003	0,77	0,0001	0,42	0,084	0,792	0,005	0,012	0,067	0,008	0,014	0,573	0,003	0,037	4,2	57,5	0,3	12,6	0,12	2,4	23,6	5,6	60,9	0,3	8,1	0,06	2,7	22,5
4353	"г6838636;=="	01.01.2071 16:26	Э76ХФ	Р65	10	44,8833333	24,0166667	44,8833333		0,398776	0,108288	0,141366	0,10105	0,0395911	1557	1583	12,2097479		12511,31159	116,5	1	1	1	18,162					0,05		0,424	0,041	0,02				0,049588	0,098		0,22		0,192	5008	0,002	0,408	0,327	0,09	0,661	0,006	0,01	0,059	0,008	0,018	0,468	0,002	0,003	0,004	0,782	0,0002	0,417	0,091	0,78	0,006	0,012	0,059	0,008	0,012	0,559	0,003	0,036	4,8	57,4	0,6	10,4	0,08	2,8	20,7	4,5	55,9	0,5	12,8	0,18	2,2	24,9
4354	"г6838636;=>"	01.01.2071 17:16	Э76ХФ	Р65																																																																																
4355	"г6838636;=?"	01.01.2071 18:05	Э76ХФ	Р65	8	46,5166667	22,3333333	44,3666667	3	0,361829	0,120132	0,071198	0,117906	0,0401683	1560	1579	8,908852		13126,56716	117,8	2	1	1	12,804					0,05		0,379	0,041	0,02				0,050311	0,154		0,108		0,213	4886	0,002	0,474	0,32	0,1	0,724	0,007	0,008	0,071	0,011	0,018	0,457	0,002	0,003	0,004	0,764	0,0003	0,42	0,099	0,787	0,006	0,011	0,071	0,012	0,012	0,574	0,003	0,037	3,9	57,8	0,4	11,7	0,11	2,8	20,9	5,8	61	1	6	0,1	2,8	21,8
4356	"г6838636;>6"	01.01.2071 18:58	Э76ХФ	Р65	10	44,1833333	18,8333333	44,1833333		0,422496	0,136488	0,11998	0,102942	0,0402258	1585	1587	16,3385138		13119,29204	116,6	1	1	1	24,063					0,05		0,449	0,042	0,02				0,050383	0,11		0,186		0,242	4118	0,002	0,428	0,305	0,086	0,681	0,007	0,009	0,059	0,009	0,018	0,471	0,002	0,003	0,003	0,755	0,0002	0,419	0,086	0,782	0,006	0,011	0,06	0,01	0,014	0,558	0,003	0,037	3,3	62,4	0,2	8,6	0,07	2,6	23,8	5,4	47,9	0,6	4,5	0,07	2,6	18,6
4357	"г6838636;>7"	01.01.2071 19:50	Э76ХФ	Р65	11	44,0166667	18,8333333	44,0166667	3,3230287	0,393864	0,106032	0,099195	0,103716	0,0386953	1555	1583	8,6714881		13211,68142	114,1	1	1	1	12,723			0,074		0,05		0,42	0,031	0,02				0,048466	0,12		0,153		0,188	4147	0,002	0,449	0,324	0,097	0,696	0,007	0,006	0,071	0,009	0,017	0,483	0,002	0,003	0,003	0,762	0,0001	0,416	0,095	0,79	0,006	0,012	0,071	0,01	0,015	0,598	0,003	0,037	4,1	63,2	0,4	10	0,08	3	21,2	5,2	55,4	0,7	9,3	0,12	2,5	22,4
4358	"г6838636;>8"	01.01.2071 20:37	Э76ХФ	Р65	15	42,6833333	20,2166667	42,6833333	2,0361156	0,381555	0,13254	0,124935	0,123496	0,039995	1557	1587	11,0811402		12310,63479	117,3	1	1	1	15,766			0,168		0,05		0,399	0,039	0,02				0,050094	0,14		0,193		0,235	4148	0,002	0,447	0,311	0,086	0,687	0,006	0,009	0,06	0,009	0,017	0,469	0,002	0,003	0,003	0,774	0,0002	0,42	0,086	0,789	0,006	0,009	0,061	0,01	0,013	0,569	0,003	0,036	4,3	60,4	0,3	11,9	0,08	2,8	21,5	4,2	55,4	0,9	12,8	0,17	2,2	25,5
4359	"г6838636;>9"	01.01.2071 21:28	Э76ХФ	Р65	16	45,85	26,5333333	45,85	3,2355353	0,33749	0,14664	0,151401	0,12298	0,0398505	1566	1629	11,8378913		13384,67337	117,2	1	1	1	17,964			0,219		0,05		0,341	0,03	0,02				0,049913	0,128		0,235		0,26	5919	0,002	0,489	0,297	0,087	0,657	0,008	0,009	0,058	0,009	0,016	0,464	0,002	0,003	0,003	0,758	0,0001	0,419	0,087	0,788	0,007	0,01	0,058	0,01	0,011	0,563	0,003	0,037	3,3	59,6	0,4	11,3	0,08	2,9	20,9	4,3	55,6	0,5	12,3	0,18	2,2	25,2
4360	"г6838636;>:"	01.01.2071 22:19	Э76ХФ	Р65	28	41,8833333	22,3666667	41,8833333	3,4119368	0,32052	0,13536	0,102557	0,111671	0,039706	1541	1600	15,9096077		13506,70641	115,1	1	1	1	22,079			0,097		0,05		0,324	0,033	0,02				0,049732	0,131		0,158		0,24	5035	0,002	0,478	0,3	0,085	0,692	0,005	0,011	0,066	0,01	0,016	0,468	0,002	0,003	0,004	0,785	0,0002	0,415	0,084	0,78	0,005	0,013	0,066	0,011	0,009	0,56	0,003	0,037	4,1	57,8	0,4	10,7	0,11	2,9	20,3	5,1	60,7	0,8	6,5	0,12	2,8	21,7
4361	"г6838636;>;"	01.01.2071 23:10	Э76ХФ	Р65	28	49,85	20,75	49,85	2,5955102	0,341953	0,113364	0,08925	0,133042	0,0400238	1574	1599	11,4938816		12644,81928	117,5	1	1	1	19,099			0,088		0,05		0,355	0,034	0,02				0,05013	0,17		0,136		0,201	4373	0,002	0,444	0,322	0,083	0,707	0,005	0,01	0,069	0,013	0,019	0,452	0,002	0,004	0,004	0,768	0,0003	0,419	0,083	0,783	0,004	0,013	0,07	0,014	0,014	0,571	0,003	0,036	4,2	58,8	0,7	15,9	0,09	2,8	20,7	5,3	58,9	0,8	11,2	0,12	2,8	21,1
4362	"г6838636;><"	01.01.2071 23:58	Э76ХФ	Р65	39	44,8333333	24,3	44,8333333		0,303631	0,111108	0,090991	0,103415	0,0394178	1552	1591	9,452342		12819,75309	114,6	1	1	1	14,126			0,08		0,05		0,308	0,042	0,02				0,049371	0,123		0,14		0,197	5192	0,002	0,523	0,32	0,103	0,7	0,006	0,012	0,068	0,01	0,019	0,474	0,002	0,004	0,003	0,77	0,0007	0,416	0,103	0,777	0,005	0,012	0,068	0,011	0,014	0,569	0,003	0,037	4,4	58,8	0,4	14,5	0,12	2,9	20,2	5,2	60,7	0,6	6,4	0,11	2,7	22,5
4363	"г6838636;>="	02.01.2071 0:52	Э76ХФ	Р65	41	41,5333333	16,05	41,5333333	2,5570627	0,309829	0,091932	0,069378	0,120615	0,039995	1555	1580	9,9592295		12934,57944	117	1	1	1	13,788					0,05		0,32	0,038	0,02				0,050094	0,159		0,105		0,163	3460	0,002	0,532	0,344	0,095	0,725	0,014	0,01	0,086	0,014	0,015	0,468	0,002	0,004	0,004	0,766	0,0009	0,417	0,094	0,773	0,013	0,012	0,086	0,014	0,012	0,571	0,003	0,036	5,3	59,1	0,4	12,6	0,09	2,8	21,4	7,8	57,2	0,5	7,9	0,08	2,6	21,7
4364	"г6838636;>>"	02.01.2071 1:38	Э76ХФ	Р65	48	43,0333333	18,3333333	43,0333333	3	0,285855	0,10434	0,056287	0,10234	0,038898	1550	1582	13,0364059		13077,81818	114,4	1	1	1	18,7			0,052		0,384			0,061	0,02				0,04872	0,136		0,085		0,185	3996	0,002	0,494	0,327	0,088	0,733	0,009	0,011	0,071	0,014	0,016	0,477	0,002	0,004	0,003	0,793		0,417	0,088	0,78	0,008	0,011	0,071	0,015	0,013	0,566	0,004	0,038	3,9	58,7	1,1	7,6	0,16	2,9	20,5	4,5	60,8	0,7	6,2	0,13	2,8	21,3
4365	"г6838636;>?"	02.01.2071 2:26	Э76ХФ	Р65	54	43,0166667	22,4666667	43,0166667	3,2002946	0,35457	0,10152	0,082282	0,131795	0,0398505	1554	1581	18,603952		13350,4451	117,3	1	1	1	26,676			0,087		0,05		0,373	0,039	0,02				0,049913	0,171		0,125		0,18	4999	0,002	0,489	0,336	0,102	0,714	0,011	0,012	0,08	0,013	0,015	0,459	0,002	0,004	0,003	0,76	0,0002	0,418	0,1	0,779	0,01	0,013	0,08	0,014	0,011	0,559	0,003	0,037	4,8	56,3	0,8	13,8	0,18	2,5	22,1	4,9	45,7	0,5	8,7	0,12	2,4	18,9
4366	"г6838636;?6"	02.01.2071 3:18	Э76ХФ	Р65	52	41,5	17,1833333	41,5	3,3735039	0,372032	0,109416	0,085423	0,131365	0,0481962	1558	1582	11,9114873		12916,00388	117,7	1	1	1	16,418			0,087		0,05		0,393	0,038	0,02				0,060366	0,169		0,13		0,194	3699	0,002	0,481	0,325	0,087	0,711	0,008	0,011	0,069	0,013	0,016	0,458	0,002	0,003	0,003	0,776	0,0001	0,417	0,088	0,787	0,007	0,012	0,07	0,014	0,014	0,573	0,003	0,036	4,5	54	0,9	23,5	0,16	2,6	20,6	5,1	54,8	0,6	17,4	0,09	2,5	22,1
4367	"г6838636;?7"	02.01.2071 4:07	Э76ХФ	Р65	54	42,05	16,3666667	42,05	2,4906437	0,316892	0,092496	0,084777	0,106855	0,039013	1559	1587	11,4827586		12610,99796	115,1	1	1	1	16,095					0,05		0,328	0,033	0,02				0,048864	0,131		0,13		0,164	3440	0,002	0,517	0,343	0,103	0,709	0,018	0,009	0,097	0,012	0,017	0,478	0,002	0,003	0,003	0,759	0,0002	0,422	0,104	0,783	0,017	0,01	0,097	0,013	0,014	0,569	0,003	0,037	4,5	60,8	0,5	11,3	0,08	2,9	20,8	6,1	59	0,6	6,7	0,09	2,7	21,8
4368	"г6838636;?8"	02.01.2071 4:55	Э76ХФ	Р65	58	42,6833333	17,3666667	42,6833333	3	0,41419	0,12408	0,120473	0,121647	0,0397356	1592	1592	10,112224		13045,68138	116,9	1	1	1	14,247			0,076		0,05		0,441	0,041	0,02				0,049769	0,139		0,186		0,22	3776	0,002	0,436	0,308	0,085	0,679	0,006	0,011	0,06	0,01	0,016	0,454	0,002	0,003	0,004	0,762		0,41	0,083	0,779	0,005	0,013	0,059	0,01	0,009	0,569	0,003	0,037	6,1	57,6	0,3	13,6	0,08	2,8	20,9	9,1	58,1	0,8	7,2	0,07	2,8	20,6
4369	"г6838636;?9"	02.01.2071 5:53	Э76ХФ	Р65	52	40,4	16,4	40,4	2,9498567	0,3263679	0,125772	0,113868	0,110252	0,0391575	1554	1581	18,495297		13039,02439	114,7	1	1	1	24,907		0,011346	0,173		0,05		0,319	0,047	0,02				0,049045	0,124		0,176		0,223	3564	0,002	0,481	0,308	0,081	0,684	0,004	0,012	0,05	0,009	0,015	0,477	0,002	0,003	0,004	0,78		0,416	0,08	0,781	0,004	0,014	0,051	0,01	0,005	0,554	0,003	0,036	4,1	59,5	0,4	7,7	0,07	3	19,8	7,7	56	0,8	7,8	0,08	2,7	21
4370	"г6838636;?:"	02.01.2071 6:41	Э76ХФ	Шар заг d шара 100 мм 2 гр.	53	45,2	21,05	45,2	2,7633663	0,317621	0,128028	0,095663	0,089311	0,0393751	1562	1589	11,4779308		12299,28741	115,5000001	1	1	1	17,134			0,159		0,05		0,322	0,037	0,02				0,049479	0,099		0,148		0,227	4315	0,002	0,507	0,307	0,084	0,696	0,006	0,01	0,059	0,01	0,015	0,479	0,002	0,003	0,004	0,774	0,0002	0,417	0,084	0,779	0,005	0,011	0,059	0,011	0,011	0,56	0,003	0,037	4,8	59,4	0,5	12	0,08	3	20	4,1	55,9	0,6	11,8	0,2	2,2	25,6
4371	"г6838636;?;"	02.01.2071 8:17	Э76ХФ	Р65	13	44,2166667	16,6333333	44,2166667	3	0,368785	0,11562	0,158301	0,121647	0,0421488	1588	1585	17,1713746		13112,22445	117,8	1	1	1	25,261			0,129		0,05		0,385	0,041	0,02				0,053024	0,123		0,246		0,205	3635	0,002	0,474	0,323	0,101	0,655	0,01	0,011	0,071	0,013	0,02	0,462	0,002	0,004	0,003	0,78	0,0003	0,419	0,1	0,789	0,009	0,013	0,071	0,014	0,014	0,568	0,003	0,039	3,6	50,8	0,4	12,6	0,07	2,7	18,6	5,7	56,4	0,5	10,8	0,08	2,8	20,4
4372	"г6838636;?<"	02.01.2071 9:13	Э76ХФ	Р65	13	44,8666667	18,15	44,8666667		0,3519939	0,120132	0,158131	0,115197	0,0407394	1577	1580	15,3626497		13127,27273	115,1	1	1	1	22,805		0,004575	0,138		0,05		0,358	0,04	0,02				0,051251	0,113		0,246		0,213	3971	0,002	0,476	0,313	0,086	0,652	0,008	0,012	0,074	0,009	0,017	0,47	0,002	0,003	0,003	0,779	0,0002	0,414	0,088	0,791	0,008	0,012	0,075	0,009	0,012	0,563	0,003	0,038	5	56,3	0,4	12,3	0,08	2,8	20,2	3,7	60,2	0,5	11,5	0,08	2,4	24,7
4373	"г6838636;?="	02.01.2071 10:03	Э76ХФ	Р65	14	41,1833333	18,3	41,1833333		0,3415477	0,120696	0,161544	0,125087	0,0411424	1576	1579	15,185962		12931,14754	116,2	1	1	1	20,674		0,019581	0,145		0,05		0,327	0,041	0,02				0,051758	0,127		0,251		0,214	3944	0,002	0,478	0,314	0,104	0,647	0,007	0,011	0,068	0,007	0,017	0,464	0,001	0,003	0,003	0,761	0,0004	0,403	0,105	0,792	0,008	0,012	0,072	0,008	0,013	0,561	0,003	0,039	4,7	47,1	1,4	15,6	0,23	2,7	17,3	4,3	55,9	0,7	12,4	0,18	2,2	25,4
4374	"г6838636;?>"	02.01.2071 10:53	Э76ХФ	Р65	15	40,6666667	20,45	40,6666667	3,5008749	0,1737749	0,1128	0,08827	0,071939	0,0394747	1549	1582	17,5874923		13431,78484	111,8	1	1	1	23,748		0,004575	0,115		0,05		0,142	0,056	0,02				0,04966	0,075		0,137		0,2	4578	0,002	0,615	0,317	0,089	0,703	0,005	0,01	0,056	0,01	0,014	0,498	0,002	0,004	0,004	0,766	0,0008	0,401	0,091	0,778	0,006	0,009	0,06	0,01	0,011	0,55	0,003	0,039	3,7	53,8	0,5	9,2	0,08	3	18,1	4,9	60,5	1	6,1	0,13	2,7	22,5
4375	"г6838636;??"	02.01.2071 11:55	Э76ХФ	Р65	15	43,0166667	15,6666667	43,0166667	4	0,226827	0,140436	0,190221	0,136697	0,0373762	1588	1587	12,7673279		13350,6383	113,3	1	1	1	18,236			0,096		0,05		0,204	0,042	0,02				0,04702	0,133		0,296		0,249	3486	0,002	0,572	0,297	0,099	0,624	0,007	0,012	0,06	0,008	0,018	0,451	0,002	0,003	0,003	0,755	0,0003	0,418	0,098	0,787	0,007	0,012	0,06	0,009	0,013	0,566	0,003	0,036	4,8	62	0,6	9	0,09	2,8	22,1	5,2	60,8	0,4	7,6	0,07	2,8	22,1
4376	г6838636<66	02.01.2071 12:44	Э76ХФ	Р65	15	39,7	14,7333333	39,7	3	0,363039	0,159612	0,233775	0,162583	0,0412863	1602	1591	18,1532077		12901,35747	116,5	1	1	1	23,816			0,134		0,05		0,367	0,042	0,02				0,051939	0,155		0,364		0,283	3168	0,001	0,493	0,285	0,102	0,587	0,007	0,012	0,081	0,009	0,018	0,429	0,001	0,004	0,003	0,773	0,0003	0,422	0,1	0,795	0,006	0,012	0,08	0,009	0,013	0,577	0,003	0,04	3,1	55,9	0,3	13,7	0,13	2,1	26,4	3,8	52,5	0,4	15,8	0,08	2,3	23,3
4377	г6838636<67	02.01.2071 13:34	Э76ХФ	Р65	17	41,0666667	17	40,2333333	3,3184713	0,265653	0,113364	0,134432	0,101093	0,0392736	1566	1588	16,38343		13761,17647	111,1	1	1	1	21,972			0,126		0,05		0,259	0,042	0,02				0,049407	0,101		0,209		0,201	3899	0,002	0,55	0,315	0,094	0,667	0,008	0,011	0,06	0,009	0,017	0,474	0,002	0,003	0,003	0,765	0,0003	0,414	0,092	0,787	0,007	0,012	0,06	0,01	0,011	0,57	0,003	0,039	3,6	51,9	0,4	12,4	0,08	2,7	19,5	5,3	61,5	0,2	9,6	0,06	2,8	22,3
4378	г6838636<68	02.01.2071 14:25	Э76ХФ	Р65	17	42,3666667	22,0166667	41,7166667	3,7339015	0,185953	0,130284	0,173479	0,099502	0,0414588	1548	1584	18,8825243		13495,23089	115,4	1	1	1	25,932			0,132		0,05		0,156	0,07	0,02				0,052156	0,082		0,271		0,231	4952	0,002	0,631	0,304	0,115	0,638	0,005	0,011	0,066	0,008	0,018	0,479	0,002	0,004	0,003	0,78	0,0004	0,426	0,115	0,794	0,004	0,013	0,066	0,009	0,012	0,574	0,003	0,039	3,7	49,1	0,5	11,6	0,08	2,5	19,9	4,7	54,3	0,6	10,5	0,07	2,5	21,6
4379	г6838636<69	02.01.2071 15:24	Э76ХФ	Шар заг d шара 100 мм 2 гр.	14	40,55	22,85	40,55	4,4257897	0,326787	0,095316	0,077055	0,100921	0,0389	1602	1627	17,7842669		14229,32166	109,2	1	1	1	23,989			0,135		0,05		0,34	0,042	0,02				0,048937	0,125		0,118		0,169	5419	0,002	0,504	0,33	0,077	0,721	0,004	0,012	0,051	0,011	0,016	0,481	0,002	0,003	0,004	0,753	0,0003	0,42	0,08	0,795	0,004	0,013	0,052	0,012	0,011	0,583	0,003	0,039	3,4	62,3	0,2	8,3	0,06	2,7	23	4,6	64,2	0,2	4,4	0,06	2,7	23,9
4380	г6838636<6:	02.01.2071 16:14	Э76ХФ	Р65	11	45,55	21,3333333	45,55	3,3402637	0,364735	0,08742	0,111044	0,14663	0,0400208	1577	1593	12,4565604		12954,375	113,6	1	1	1	18,671			0,145		0,05		0,387	0,041	0,02				0,050347	0,182		0,17		0,155	4606	0,003	0,487	0,341	0,131	0,685	0,009	0,011	0,068	0,013	0,018	0,43	0,002	0,003	0,004	0,765	0,0006	0,401	0,127	0,788	0,009	0,01	0,07	0,014	0,011	0,556	0,003	0,041	3,7	62,5	0,2	8,7	0,06	2,7	23,6	4,4	51	0,5	5,9	0,07	2,7	18,8
4381	"г6838636<6;"	02.01.2071 17:07	Э76ХФ	Р65	23	40,0166667	21,1666667	40,0166667	3,3165323	0,378488	0,121824	0,154474	0,11997	0,0410558	1570	1590	14,4607247		13436,22047	116,3	1	1	1	19,289			0,146		0,05		0,396	0,042	0,02				0,051649	0,122		0,24		0,216	4740	0,002	0,483	0,315	0,144	0,653	0,007	0,012	0,074	0,01	0,02	0,457	0,002	0,003	0,003	0,765	0,0004	0,416	0,143	0,786	0,006	0,013	0,074	0,011	0,014	0,565	0,003	0,037	3,6	48,9	1	10,7	0,08	2,7	18,2	4,4	61,3	0,4	8,6	0,06	2,8	22
4382	г6838636<6<	02.01.2071 18:29	Э76ХФ	Р65	10	42,0166667	23	42,0166667	3,3300578	0,408491	0,161868	0,225577	0,138589	0,0404238	1562	1590	13,3213672		13385,21739	114,8	1	1	1	18,513			0,127		0,05		0,423	0,041	0,02				0,050854	0,121		0,352		0,287	5131	0,001	0,427	0,282	0,085	0,596	0,005	0,013	0,059	0,007	0,018	0,446	0,001	0,002	0,003	0,779	0,0002	0,421	0,084	0,797	0,004	0,012	0,059	0,009	0,013	0,57	0,003	0,038	3,5	59,5	0,5	11,7	0,08	2,3	25,6	4,5	57,3	0,7	13,1	0,13	2,3	25,2
4383	г6838636<6=	02.01.2071 19:19	Э76ХФ	Р65	19	41,2	22,35	41,2	3,5841758	0,408731	0,122388	0,135333	0,135278	0,0407394	1564	1602	17,8449029		14091,27517	116,3	1	1	1	24,507			0,146		0,0500001		0,434	0,056	0,02				0,051251	0,154		0,209		0,217	5249	0,002	0,405	0,313	0,125	0,662	0,006	0,012	0,087	0,011	0,022	0,444	0,001	0,003	0,003	0,777	0,0002	0,417	0,124	0,782	0,005	0,016	0,087	0,012	0,011	0,554	0,003	0,037	3,1	52,7	0,4	10,3	0,09	2,8	18,7	4,1	56,9	0,5	12,2	0,17	2,3	24,9
4384	г6838636<6>	02.01.2071 20:09	Э76ХФ	Р65	12	46,2333333	29,1	46,2333333	3,6806527	0,393883	0,130284	0,115257	0,115111	0,0396758	1564	1608	9,8345515		12762,8866	114,3	1	1	1	14,801			0,063		0,05		0,415	0,041	0,02				0,049913	0,131		0,178		0,231	6190	0,002	0,441	0,309	0,091	0,682	0,006	0,012	0,071	0,011	0,019	0,467	0,002	0,003	0,003	0,777	0,0002	0,424	0,091	0,786	0,005	0,013	0,072	0,013	0,015	0,547	0,003	0,038	3,8	61,1	1	16,8	0,2	2,9	21,4	3,9	55,7	0,5	11,9	0,19	2,2	25
4385	г6838636<6?	02.01.2071 20:59	Э76ХФ	Р65	14	42,8666667	17,6833333	42,8666667		0,435742	0,103776	0,128518	0,139836	0,0391011	1592	1583	12,6853448		12839,20829	113,9	1	1	1	17,985			0,075		0,05		0,471	0,042	0,02				0,04919	0,164		0,198		0,184	3784	0,002	0,407	0,327	0,096	0,666	0,01	0,012	0,084	0,013	0,019	0,438	0,001	0,003	0,003	0,772	0,0002	0,419	0,096	0,785	0,009	0,013	0,084	0,014	0,012	0,565	0,003	0,037	3,4	59,5	0,3	11,5	0,09	2,4	25	4,4	57,2	1	11,6	0,11	2,3	24,9
4386	г6838636<76	02.01.2071 21:52	Э76ХФ	Р65	9	46,7	14,8166667	46,7		0,420288	0,156792	0,18162	0,145254	0,0399064	1604	1583	12,2267429		12950,28121	116,3	1	1	1	18,999			0,063		0,05		0,44	0,042	0,02				0,050203	0,15		0,282		0,278	3198	0,002	0,43	0,28	0,074	0,624	0,005	0,013	0,052	0,009	0,016	0,441	0,001	0,003	0,003	0,777	0,0001	0,417	0,076	0,788	0,004	0,014	0,053	0,01	0,012	0,569	0,003	0,037	3,8	51,4	0,5	15,9	0,15	2,6	19,7	4,6	54,8	0,4	12	0,15	2,1	25,6
4387	г6838636<77	02.01.2071 22:45	Э76ХФ	Р65	8	43,85	13,4833333	43,85		0,37596	0,093624	0,066572	0,085914	0,0393889	1595	1584	10,9268722		13078,36836	114,1	1	1	1	15,847			0,063		0,05		0,401	0,042	0,02				0,049552	0,106		0,102		0,166	2939	0,001	0,442	0,336	0,082	0,722	0,006	0,011	0,066	0,01	0,016	0,479	0,002	0,003	0,003	0,773	0,0003	0,416	0,081	0,781	0,005	0,012	0,066	0,011	0,011	0,559	0,003	0,036	3,4	49,1	0,5	11	0,11	3	16,5	3,8	51,9	0,6	15,4	0,16	2,6	19,7
4388	г6838636<78	02.01.2071 23:34	Э76ХФ	Р65	9	43,2	20,9166667	43,2		0,404885	0,135924	0,139546	0,103759	0,0397045	1565	1581	14,1455954		13361,59363	116,8	1	1	1	20,295					0,05		0,426	0,043	0,02				0,049949	0,103		0,217		0,241	4658	0,002	0,427	0,301	0,081	0,662	0,006	0,011	0,064	0,007	0,015	0,469	0,002	0,003	0,003	0,769	0,0001	0,417	0,08	0,786	0,005	0,013	0,064	0,008	0,011	0,565	0,003	0,035	3,4	51,3	1,2	8,7	0,11	3,1	16,7	7,2	58,7	0,4	10,5	0,06	2,8	20,9
4389	г6838636<79	03.01.2071 0:23	Э76ХФ	Р65	10	43,05	20,4833333	43,05		0,386125	0,107724	0,06567	0,123453	0,0397625	1576	1594	7,9001175		13289,82913	116,6	1	1	1	11,205					0,05		0,411	0,042	0,02				0,050022	0,165		0,099		0,191	4537	0,002	0,443	0,327	0,086	0,726	0,007	0,011	0,061	0,011	0,016	0,457	0,002	0,003	0,003	0,77	0,0004	0,423	0,087	0,797	0,006	0,012	0,06	0,012	0,013	0,59	0,004	0,037	3,6	61,3	0,7	14,4	0,12	2,9	21,3	5	61,3	0,3	8,5	0,06	2,8	22,2
4390	г6838636<7:	03.01.2071 1:11	Э76ХФ	Р65	11	45,7	21,6666667	45,7		0,38044	0,127464	0,098543	0,102899	0,0393511	1568	1580	11,5949945		13148,30769	114,7	1	1	1	17,502			0,105		0,05		0,399	0,042	0,02				0,049443	0,119		0,152		0,226	4748	0,002	0,442	0,307	0,066	0,702	0,004	0,011	0,046	0,008	0,015	0,475	0,002	0,003	0,003	0,78	0,0003	0,419	0,067	0,79	0,004	0,013	0,047	0,01	0,011	0,574	0,004	0,037	3,6	62,2	1	11,9	0,1	2,8	21,9	6,9	58,4	0,3	9,3	0,06	2,8	20,7
4391	"г6838636<7;"	03.01.2071 2:02	Э76ХФ	Р65	11	48,8833333	18,0333333	48,8833333		0,46472	0,127464	0,152268	0,155875	0,0405944	1579	1586	11,4296625		13122,36599	117,9	1	1	1	18,624			0,126		0,05		0,501	0,041	0,02				0,050998	0,179		0,235		0,226	3944	0,002	0,36	0,309	0,085	0,654	0,005	0,011	0,05	0,008	0,02	0,434	0,001	0,003	0,003	0,772	0,0003	0,415	0,083	0,787	0,004	0,014	0,051	0,009	0,014	0,58	0,003	0,037	3,6	50,7	0,8	12,6	0,19	2,7	19,1	4,4	57,6	0,4	14,1	0,08	2,3	25,2
4392	г6838636<7<	03.01.2071 2:52	Э76ХФ	Р65	14	46,55	16,85	46,55		0,411175	0,12126	0,101797	0,130677	0,0397889	1592	1591	8,8839231		13712,75964	115,1	1	1	1	13,738			0,1		0,05		0,438	0,041	0,02				0,049986	0,161		0,156		0,215	3851	0,002	0,428	0,316	0,082	0,696	0,004	0,01	0,052	0,009	0,016	0,446	0,002	0,003	0,003	0,778	0,0002	0,419	0,083	0,785	0,004	0,012	0,053	0,009	0,012	0,561	0,003	0,037	3,7	55,8	0,7	13,5	0,08	2,3	24,6	4,7	61,8	0,6	7,9	0,08	2,7	22,5
4393	г6838636<7=	03.01.2071 3:41	Э76ХФ	Р65	17	47,0333333	23,0333333	47,0333333		0,39377	0,12972	0,125638	0,126248	0,0402203	1562	1588	11,1269813		13160,05789	116,6	1	1	1	17,355			0,051		0,05		0,414	0,042	0,02				0,050528	0,144		0,194		0,23	5052	0,002	0,41	0,306	0,087	0,669	0,006	0,01	0,057	0,007	0,017	0,449	0,002	0,003	0,004	0,77	0,0006	0,419	0,087	0,785	0,006	0,011	0,057	0,009	0,012	0,569	0,004	0,038	3,6	60	0,8	12,3	0,17	2,9	20,4	5,2	61,6	0,5	7,6	0,08	2,8	22,1
4394	г6838636<7>	03.01.2071 4:37	Э76ХФ	Р65	14	45,4	17,0666667	45,4		0,40885	0,092496	0,088326	0,121905	0,0396161	1597	1580	9,7556132		13120,3125	114,5	1	1	1	14,628			0,101		0,05		0,441	0,042	0,02				0,049769	0,153		0,135		0,164	3732	0,002	0,441	0,336	0,079	0,699	0,005	0,009	0,057	0,01	0,018	0,448	0,002	0,003	0,003	0,768	0,0001	0,417	0,078	0,785	0,004	0,012	0,057	0,011	0,015	0,565	0,003	0,038	3,3	55,3	0,5	16,9	0,19	2,3	23,6	4,1	55,9	0,4	16,4	0,08	2,5	22,1
4395	г6838636<7?	03.01.2071 5:33	Э76ХФ	Р65	16	42,8666667	15,65	42,8666667		0,439145	0,114492	0,122202	0,139406	0,0385789	1567	1582	10,3468384		13548,88179	114,1	1	1	1	14,727			0,051		0,05		0,473	0,04	0,02				0,048466	0,166		0,188		0,203	3534	0,001	0,411	0,317	0,101	0,663	0,005	0,01	0,056	0,008	0,019	0,44	0,001	0,003	0,003	0,771	0,0002	0,418	0,102	0,786	0,004	0,012	0,056	0,01	0,015	0,568	0,003	0,037	3,8	52,4	1,1	23,3	0,84	2,5	21,2	4,5	49,2	0,5	14	0,14	2,4	20,6
4396	г6838636<86	03.01.2071 6:33	Э76ХФ	Р65	9	43,3333333	18,0166667	43,3333333		0,44797	0,122952	0,129794	0,116487	0,0399035	1569	1580	12,4310769		13157,81684	116,9	1	1	1	17,956					0,05		0,482	0,041	0,02				0,05013	0,127		0,201		0,218	3951	0,002	0,406	0,311	0,092	0,667	0,005	0,01	0,059	0,009	0,02	0,456	0,001	0,003	0,003	0,765	0,0002	0,416	0,091	0,787	0,005	0,013	0,059	0,01	0,013	0,569	0,003	0,038	3,2	51,1	0,5	13	0,16	2,8	18,6	4,6	57,2	0,4	13,3	0,08	2,6	22,1
4397	г6838636<87	03.01.2071 7:24	Э76ХФ	Р65	8	49,3666667	15,6666667	49,3666667	2,489169	0,41027	0,13536	0,082904	0,130298	0,0402489	1597	1581	11,8932478		13400,42553	115,9	1	1	1	19,571					0,05		0,435	0,041	0,02				0,050564	0,168		0,126		0,24	3499	0,002	0,403	0,307	0,089	0,712	0,005	0,009	0,058	0,01	0,016	0,459	0,001	0,003	0,003	0,775	0,0002	0,423	0,089	0,792	0,005	0,014	0,06	0,01	0,011	0,573	0,003	0,038	3,7	49,8	0,8	14,6	0,18	2,6	19,1	5,3	60,2	0,4	11,4	0,07	2,7	22,1
4398	г6838636<88	03.01.2071 8:15	Э76ХФ	Р65	13	46,1666667	23,8166667	46,1666667	2,4877336	0,72836	0,099264	0,093505	0,122396	0,0391552	1559	1582	11,6506137		13732,40028	115,7	1	1	1	17,929			0,168		0,05		0,834	0,031	0,02				0,04919	0,15		0,143		0,176	5451	0,002	0,188	0,335	0,092	0,709	0,006	0,01	0,062	0,009	0,018	0,46	0,001	0,003	0,003	0,75	0,0001	0,415	0,089	0,782	0,005	0,012	0,061	0,011	0,013	0,561	0,003	0,036	3,7	60,1	0,6	16,1	0,24	2,7	22,2	3,2	57,3	0,5	14,8	0,2	2,2	25,6
4399	г6838636<89	03.01.2071 17:44	Э90ХАФ	Р65	9	63,7333333	33,1833333	63,25	2,9422088	0,616085	0,14382	0,251412	0,203348	0,0920615	1611	1622	10,3839145	7,4515284	13635,15821	115,2	1	1	1	20,514	0,948		0,338		0,05		0,681		0,02				0,103262	0,209		0,39	0,022678	0,255	7541	0,001	0,378	0,165	0,103	0,57	0,007	0,012	0,068	0,009	0,024	0,358	0,001	0,002	0,003	0,824	0,0002	0,292	0,1	0,791	0,005	0,014	0,068	0,011	0,016	0,548	0,002	0,082	3,6	50	0,8	15,4	0,3	1,8	27,5	3	57	0,5	14,8	0,23	2,2	26,2
4400	г6838636<8:	03.01.2071 18:35	Э90ХАФ	Р65	30	53,8666667	32,75	53,8666667	4,3414864	0,571435	0,135924	0,206833	0,118148	0,0925965	1527	1600	20,8190917	23,4631815	14224,12214	115,3	1	1	1	32,472	8,727		0,167		0,05		0,629	0,031	0,02				0,103262	0,096		0,323	0,023908	0,241	7764	0,001	0,358	0,17	0,092	0,612	0,005	0,012	0,058	0,006	0,02	0,436	0,002	0,002	0,003	0,848	0,0004	0,29	0,09	0,793	0,003	0,016	0,058	0,008	0,013	0,546	0,003	0,083	3,2	48,2	0,8	9,5	0,19	2,7	17,7	4,5	59,2	0,5	6,2	0,13	2,2	26,7
4401	"г6838636<8;"	03.01.2071 19:31	Э90ХАФ	Р65	35	46,6833333	24,05	46,1833333	3,4838435	0,50762	0,108288	0,13941	0,118652	0,0938749	1571	1599	16,2644159	15,7085714	13414,55301	115,9	1	1	1	13,382	10,996		0,11		0,05		0,558	0,042	0,02				0,104275	0,125		0,216	0,024993	0,192	5377	0,002	0,444	0,196	0,088	0,683	0,006	0,011	0,062	0,009	0,016	0,449	0,001	0,002	0,003	0,857	0,0003	0,293	0,09	0,812	0,004	0,016	0,063	0,011	0,013	0,546	0,003	0,085	3	60,1	0,6	12,3	0,22	2,6	23,6	4,3	58	0,6	6,2	0,16	2,2	26,1
4402	г6838636<8<	03.01.2071 20:24	Э90ХАФ	Р65	38	48,9	26,0666667	48,5666667	3,5122567	0,4829273	0,10434	0,093397	0,118484	0,0917122	1562	1599	13,6278038	15,9910112	13440,15345	114	1	1	1	17,754	4,744	0,002562	0,222		0,05		0,527	0,041	0,02				0,10225	0,144		0,143	0,023727	0,185	5839	0,002	0,465	0,198	0,084	0,721	0,005	0,011	0,052	0,012	0,017	0,447	0,002	0,003	0,004	0,859	0,0004	0,29	0,082	0,804	0,003	0,014	0,052	0,013	0,01	0,544	0,003	0,085	4,5	58,8	0,6	11	0,2	2,5	23,4	4,9	51	0,6	7,5	0,14	2,6	19,4
4403	г6838636<8=	03.01.2071 21:16	Э90ХАФ	Р65	43	43,0333333	25,0666667	43,0333333	4,4336248	0,5023783	0,097008	0,149498	0,118796	0,0928193	1539	1588	20,6802731	27,995122	14134,30851	115,3	1	1	1	15,987	19,13	0,004392	0,147		0,05		0,548	0,038	0,02				0,103443	0,121		0,232	0,024089	0,172	5905	0,002	0,421	0,206	0,083	0,662	0,005	0,013	0,058	0,008	0,015	0,444	0,001	0,003	0,003	0,858	0,0003	0,291	0,084	0,793	0,003	0,018	0,06	0,011	0,011	0,532	0,003	0,084	3,7	49,5	0,8	12	0,32	2,6	19,1	4,2	56,6	0,6	13,1	0,17	2,2	25,4
4404	г6838636<8>	03.01.2071 22:13	Э90ХАФ	Р65	36	49,3833333	23,8666667	49,0333333	4	0,4678735	0,027636	0,122846	0,112224	0,0904997	1567	1587	15,7120084	18,4770874	13263,68715	113,2	1	1	1	16,646	10,573	0,003843	0,136		0,05		0,52	0,041	0,02				0,101201	0,122		0,19	0,022859	0,049	5276	0,002	0,472	0,263	0,1	0,691	0,006	0,012	0,066	0,01	0,016	0,457	0,002	0,003	0,003	0,855	0,0003	0,288	0,1	0,803	0,005	0,018	0,065	0,012	0,011	0,546	0,003	0,084	3,7	53,1	0,4	10,6	0,12	2,6	20,5	3,5	57,3	0,5	13,2	0,19	2,2	25,7
4405	г6838636<8?	03.01.2071 23:06	Э90ХАФ	Р65	43	47,5333333	21,7166667	47,2	4	0,503845	0,063732	0,129993	0,119984	0,0923374	1566	1581	18,8492754	20,9445283	13797,69762	114,9	1	1	1	13,006	18,501		0,137		0,05		0,562	0,041	0,02				0,103154	0,131		0,201	0,02351	0,113	4994	0,002	0,458	0,231	0,112	0,687	0,005	0,011	0,064	0,01	0,016	0,446	0,002	0,003	0,004	0,855	0,0005	0,287	0,113	0,801	0,004	0,018	0,064	0,011	0,011	0,552	0,003	0,084	5,4	57,1	0,8	8,5	0,08	2,6	22	4,5	50,9	0,3	9,1	0,08	2,7	19,1
4406	г6838636<96	03.01.2071 23:57	Э90ХАФ	Р65	53	43,3666667	21,15	42,8833333	3,5456262	0,512923	0,065424	0,126029	0,159032	0,0910075	1584	1592	17,6342316	20,6235	13341,84397	113,2	1	1	1	13,451	13,749	0,000915	0,103		0,05		0,572	0,041	0,02				0,101345	0,193		0,193	0,023763	0,116	4703	0,002	0,414	0,229	0,093	0,673	0,007	0,012	0,066	0,013	0,018	0,405	0,001	0,004	0,003	0,846	0,0003	0,29	0,095	0,797	0,005	0,019	0,066	0,015	0,012	0,544	0,003	0,085	3,1	57	0,4	16	0,33	2,2	25,9	4,5	51,4	0,4	17,7	0,24	2,1	25,1
4407	г6838636<97	04.01.2071 1:03	Э90ХАФ	Р65	39	47,05	22,3333333	46,55	3,5826645	0,49048	0,093624	0,153655	0,109568	0,0890364	1547	1579	13,2031364	16,2958707	13505,37313	113,1	1	1	1	14,032	7,564		0,186		0,05		0,539	0,042	0,02				0,099284	0,105		0,239	0,023003	0,166	5027	0,002	0,453	0,203	0,087	0,661	0,007	0,012	0,064	0,008	0,016	0,452	0,001	0,002	0,004	0,844	0,0037	0,287	0,087	0,799	0,005	0,018	0,064	0,01	0,011	0,547	0,003	0,082	3,6	59,7	0,3	10,3	0,1	2,4	25	3,2	57,2	0,5	14,3	0,21	2,2	25,5
4408	г6838636<98	04.01.2071 1:56	Э90ХАФ	Р65	41	45,0333333	20,9	45,0333333	3,2168459	0,5203589	0,058656	0,106259	0,127792	0,0922533	1580	1582	21,518148	23,3728168	12620,09569	115,7	1	1	1	14,459	19,776	0,002745	0,197		0,05		0,581	0,03	0,02				0,103009	0,153		0,163	0,023582	0,104	4396	0,002	0,421	0,24	0,079	0,699	0,006	0,01	0,063	0,01	0,024	0,447	0,002	0,002	0,004	0,856	0,0004	0,289	0,077	0,791	0,005	0,019	0,062	0,011	0,011	0,544	0,003	0,083	3,4	53	0,7	8,5	0,09	2,9	18,5	4,3	49,7	0,9	8,3	0,12	2,5	20
4409	г6838636<99	04.01.2071 2:48	Э90ХАФ	Р65	41	47,3833333	20,55	46,8833333	4	0,481385	0,08742	0,100477	0,100988	0,0903927	1577	1583	16,2774617	18,0162839	13369,34307	113	1	1	1	12,398	14,383		0,259		0,05		0,531	0,038	0,02				0,100948	0,114		0,155	0,023076	0,155	4579	0,002	0,464	0,212	0,079	0,7	0,005	0,011	0,05	0,009	0,016	0,46	0,002	0,002	0,004	0,846	0,0004	0,291	0,081	0,79	0,003	0,018	0,051	0,011	0,011	0,531	0,003	0,081	5,5	57,8	0,6	11,2	0,08	2,7	21,3	4	56,9	0,8	10,6	0,19	2,2	25,9
4410	г6838636<9:	04.01.2071 3:40	Э90ХАФ	Р65	48	46,0333333	19,2	45,8666667	3,7101911	0,519495	0,089676	0,142441	0,114296	0,0919232	1581	1583	16,2760807	17,6612507	13415,625	114,8	1	1	1	9,413	16,788		0,218		0,05		0,576		0,02				0,103009	0,117		0,221	0,022823	0,159	4293	0,002	0,433	0,211	0,091	0,676	0,006	0,012	0,058	0,009	0,017	0,451	0,002	0,002	0,004	0,842	0,0002	0,293	0,094	0,804	0,005	0,02	0,059	0,011	0,014	0,541	0,003	0,084	4,9	45,1	0,6	8,5	0,09	2,6	17,7	6,4	50,9	1	7,2	0,13	2,5	20,7
4411	"г6838636<9;"	04.01.2071 4:30	Э90ХАФ	Р65	53	45,5333333	19,6666667	45,1833333	2,5696517	0,48471	0,060912	0,127129	0,10756	0,0927895	1576	1590	17,370738	17,6171206	13310,84746	114,6	1	1	1	11,18	15,092		0,144		0,05		0,539		0,02				0,104058	0,113		0,197	0,022895	0,108	4363	0,002	0,446	0,234	0,075	0,679	0,007	0,011	0,064	0,009	0,013	0,45	0,002	0,003	0,003	0,845	0,0003	0,29	0,077	0,79	0,006	0,017	0,064	0,01	0,011	0,543	0,003	0,081	3,2	59,4	0,4	10,3	0,11	2,4	25	3,2	59,6	0,4	10,6	0,11	2,4	24,9
4412	г6838636<9<	04.01.2071 5:25	Э90ХАФ	Р65	54	53,8833333	27,2166667	53,5333333	3,24895	0,459905	0,069372	0,070128	0,074648	0,0905466	1552	1587	8,409386	10,0770968	13346,23393	112,9	1	1	1	11,946	3,471		0,145		0,05		0,509	0,041	0,02				0,101201	0,086		0,108	0,022967	0,123	6054	0,002	0,476	0,223	0,079	0,724	0,004	0,009	0,052	0,012	0,016	0,474	0,002	0,003	0,004	0,87	0,0005	0,287	0,079	0,792	0,003	0,014	0,052	0,014	0,013	0,546	0,003	0,085	6,7	59,4	0,6	11,7	0,08	3,1	19,3	3,2	59,3	0,4	10,4	0,12	2,4	24,6
4413	г6838636<9=	04.01.2071 6:17	Э90ХАФ	Р65	65	42,3666667	18,5166667	42,1833333		0,5127385	0,040608	0,070668	0,094208	0,092227	1574	1580	16,9492754	17,3990618	13667,68677	114,5000001	1	1	1	11,695	12,363	0,003843	0,145		0,05		0,575	0,031	0,02				0,103371	0,116		0,108	0,022859	0,072	4218	0,003	0,428	0,249	0,107	0,724	0,005	0,01	0,06	0,014	0,017	0,457	0,002	0,004	0,003	0,867	0,0003	0,271	0,112	0,777	0,005	0,017	0,064	0,017	0,013	0,522	0,003	0,084	4,1	60,3	0,5	12,3	0,14	2,7	22,1	4,3	58,9	0,8	11,5	0,14	2,7	22,1
4414	г6838636<9>	04.01.2071 7:09	Э90ХАФ	Р65	66	50,0333333	18,3666667	49,8666667	2,4358009	0,465685	0,102084	0,124075	0,133912	0,0909513	1586	1583	15,3726894	15,142268	12939,74592	113,5	1	1	1	10,257	14,688		0,149		0,05		0,508	0,062	0,02				0,101309	0,155		0,191	0,023908	0,181	3961	0,002	0,448	0,196	0,103	0,681	0,006	0,01	0,077	0,011	0,017	0,426	0,001	0,003	0,003	0,844	0,0002	0,304	0,099	0,81	0,004	0,017	0,072	0,013	0,013	0,548	0,003	0,086	3,7	52,6	0,7	15,6	0,47	2,3	23,3	4,4	54,4	0,4	13,7	0,24	2,4	22,8
4415	г6838636<9?	04.01.2071 8:43	Э90ХАФ	Р65	30	43,6833333	14,15	43,5		0,470835	0,114492	0,17588	0,115588	0,0879538	1587	1583	10,0721601	17,618543	11703,18021	110,3	1	1	1	9,507	8,868		0,243		0,05		0,51	0,062	0,02				0,098633	0,105		0,274	0,021955	0,203	2760	0,002	0,458	0,187	0,088	0,632	0,006	0,012	0,059	0,009	0,016	0,439	0,001	0,002	0,004	0,836		0,288	0,095	0,785	0,007	0,019	0,064	0,011	0,009	0,536	0,002	0,083	4,9	53,4	0,9	16,1	0,18	2,3	23,6	3,3	56,5	0,4	13,9	0,22	2,2	25,2
4416	г6838636<:6	04.01.2071 9:35	Э90ХАФ	Р65	30	48,0333333	24,0666667	47,8666667	2,8977408	0,5098701	0,11562	0,19838	0,10874	0,0925046	1521	1579	18,175406	14,2084864	12876,7313	115,4	1	1	1	13,056	12,464	0,004026			0,173		0,446		0,02				0,102973	0,085		0,31	0,024486	0,205	5165	0,002	0,452	0,19	0,108	0,624	0,009	0,012	0,07	0,007	0,016	0,442	0,001	0,002	0,003	0,843	0,0001	0,29	0,107	0,785	0,007	0,02	0,071	0,008	0,01	0,54	0,003	0,081	6,2	54,5	0,3	13,7	0,09	2,6	21,3	3,7	57,1	0,6	13,5	0,25	2,2	25,7
4417	г6838636<:7	04.01.2071 10:40	Э76ХФ	Р65	22	46,8333333	28,1333333	46,8333333	3,8884855	0,31404	0,13536	0,138523	0,109352	0,0389	1549	1628	15,3599571		13732,46446	115,6	1	1	1	23,889			0,113		0,05		0,314		0,02				0,048937	0,111		0,215		0,24	6439	0,002	0,487	0,303	0,087	0,658	0,007	0,011	0,058	0,009	0,014	0,474	0,002	0,003	0,004	0,761	0,0003	0,419	0,088	0,775	0,006	0,013	0,059	0,009	0,01	0,54	0,003	0,037	3,7	61,4	0,8	8,7	0,13	2,8	21,7	6	57,8	0,5	9,3	0,09	2,7	21,7
4418	г6838636<:8	04.01.2071 11:35	Э76ХФ	Р65	26	43,7166667	19,3833333	43,7166667	2,4844985	0,322275	0,124644	0,117563	0,126324	0,0392736	1570	1597	9,6135971		12598,45228	114,6	1	1	1	13,905					0,05		0,327	0,041	0,02				0,049407	0,146		0,181		0,221	4070	0,002	0,514	0,306	0,085	0,676	0,01	0,011	0,072	0,009	0,015	0,461	0,002	0,003	0,003	0,763	0,0003	0,415	0,086	0,78	0,009	0,013	0,073	0,01	0,011	0,577	0,003	0,037	4,5	60,1	0,4	11,4	0,08	2,8	21,3	5,3	58,2	1	5,6	0,08	2,7	21,6
4419	г6838636<:9	04.01.2071 12:25	Э76ХФ	Р65	31	47,0166667	22,1833333	47,0166667	2,8256039	0,246835	0,105468	0,10285	0,118456	0,0387561	1552	1589	10,2601914		12301,12697	115,7	1	1	1	16,08			0,053		0,05		0,238	0,041	0,02				0,048756	0,14		0,158		0,187	4548	0,002	0,569	0,328	0,088	0,694	0,014	0,011	0,078	0,012	0,014	0,471	0,002	0,003	0,003	0,761	0,0002	0,418	0,086	0,777	0,014	0,012	0,078	0,012	0,01	0,559	0,003	0,037	3,9	61	0,4	10,6	0,08	2,8	21,5	4,1	55,2	1	9	0,19	2,2	25,5
4420	г6838636<::	04.01.2071 13:20	Э76ХФ	Р65	35	52,35	21,4666667	52,35	2,5207632	0,369055	0,116748	0,175667	0,17636	0,0391011	1567	1596	14,1386819		12655,90062	115,6	1	1	1	24,672			0,126		0,05		0,384		0,02				0,04919	0,199		0,271		0,207	4528	0,001	0,49	0,315	0,105	0,636	0,011	0,012	0,073	0,008	0,017	0,425	0,001	0,002	0,003	0,765	0,0001	0,412	0,103	0,78	0,01	0,013	0,073	0,009	0,013	0,56	0,002	0,035	4	55,5	0,3	12	0,09	2,2	25,1	3,5	55,5	0,6	12,6	0,22	2,2	25,3
4421	"г6838636<:;"	04.01.2071 14:11	Э76ХФ	Р65	46	42,3666667	18,3833333	42,3666667	2,6653992	0,339285	0,116748	0,12997	0,14198	0,0389	1569	1582	15,5669552		12875,79329	114,4	1	1	1	21,984			0,087		0,05		0,349	0,064	0,02				0,048937	0,165		0,2		0,207	3945	0,002	0,524	0,317	0,087	0,663	0,006	0,011	0,06	0,01	0,015	0,443	0,001	0,002	0,003	0,762	0,0002	0,419	0,088	0,779	0,005	0,015	0,062	0,01	0,011	0,568	0,003	0,036	3,9	49,4	0,4	11,7	0,14	2,4	20,4	3,9	49,1	0,5	11,5	0,13	2,5	19,7
4422	г6838636<:<	04.01.2071 15:04	Э76ХФ	Р65	43	42,0166667	20,6333333	42,0166667	2,3654778	0,40513	0,116184	0,139608	0,125824	0,0381234	1572	1582	9,7469584		12684,32956	112,9	1	1	1	13,486			0,097		0,05		0,43	0,063	0,02				0,04796	0,136		0,216		0,206	4362	0,002	0,45	0,314	0,093	0,661	0,008	0,009	0,072	0,008	0,017	0,458	0,002	0,003	0,003	0,766	0,0001	0,418	0,094	0,789	0,008	0,012	0,072	0,01	0,011	0,565	0,003	0,036	3,9	47,5	0,6	10,5	0,12	2,6	18,6	5	54,1	0,7	8,3	0,11	2,4	22,9
4423	г6838636<:=	04.01.2071 15:52	Э76ХФ	Р65	47	45,0333333	22,3333333	45,0333333	3,2515078	0,3441153	0,137052	0,168039	0,128348	0,0384112	1538	1575	14,0205882		13182,98507	115,4	1	1	1	20,657		0,033306	0,075		0,05		0,31	0,042	0,02				0,048322	0,128		0,261		0,243	4907	0,001	0,486	0,304	0,085	0,647	0,005	0,011	0,058	0,008	0,016	0,465	0,002	0,002	0,003	0,749	0,0004	0,423	0,085	0,791	0,004	0,012	0,059	0,009	0,012	0,574	0,003	0,035	3,6	52,7	0,5	13,4	0,11	2,5	21,2	4,2	52,9	0,5	11,6	0,07	2,4	21,7
4424	г6838636<:>	04.01.2071 16:45	Э76ХФ	Р65	43	44,3833333	21,1833333	44,3833333	2,3515809	0,40815	0,122952	0,152249	0,149956	0,0387561	1547	1576	10,4282388		11955,62549	115,6	1	1	1	15,428			0,063		0,05		0,432		0,02				0,048756	0,168		0,235		0,218	4221	0,001	0,426	0,314	0,094	0,652	0,005	0,009	0,058	0,009	0,019	0,436	0,001	0,002	0,003	0,754	0,0003	0,421	0,095	0,793	0,004	0,011	0,059	0,01	0,018	0,575	0,003	0,035	4	50,3	0,6	10,3	0,15	2,7	18,8	4,4	50,3	0,5	10,2	0,07	2,5	20,5
4425	г6838636<:?	04.01.2071 17:35	Э76ХФ	Р65	46	43,1833333	20,9666667	43,1833333	2,7742947	0,3587	0,128592	0,149475	0,140792	0,04028	1539	1574	19,4241299		12625,75517	117,1	1	1	1	27,906					0,05		0,37		0,02				0,050673	0,155		0,231		0,228	4412	0,002	0,489	0,309	0,094	0,656	0,005	0,01	0,06	0,009	0,018	0,442	0,002	0,003	0,003	0,747		0,416	0,093	0,784	0,004	0,011	0,06	0,01	0,011	0,563	0,003	0,037	4	57,3	0,5	13,3	0,15	2,7	21,5	4,5	55,8	0,6	9,5	0,08	2,5	22,7
4426	"г6838636<;6"	04.01.2071 18:25	Э76ХФ	Р65	45	41,3333333	17,2666667	41,3333333	2,490254	0,374785	0,13254	0,152866	0,149476	0,0392736	1554	1575	14,672795		12461,00386	115,3	1	1	1	19,686			0,075		0,05		0,389		0,02				0,049407	0,167		0,236		0,235	3586	0,001	0,465	0,304	0,096	0,645	0,005	0,01	0,062	0,01	0,019	0,427	0,002	0,002	0,003	0,766	0,0001	0,419	0,096	0,78	0,004	0,012	0,062	0,01	0,015	0,566	0,003	0,04	3,3	49,8	0,6	11,2	0,11	2,4	20,7	4,3	55,3	0,4	11,1	0,07	2,4	23,1
4427	"г6838636<;7"	04.01.2071 19:17	Э76ХФ	Р65	38	42,8333333	23,3833333	42,8333333	2,5122616	0,24117	0,108288	0,088777	0,088112	0,0378937	1535	1581	11,3154864		12762,93656	110,3	1	1	1	16,156			0,08		0,05		0,231	0,061	0,02				0,047671	0,099		0,137		0,192	4974	0,002	0,537	0,321	0,083	0,703	0,004	0,009	0,054	0,009	0,016	0,47	0,003	0,003	0,004	0,763	0,0006	0,42	0,082	0,785	0,004	0,01	0,054	0,01	0,011	0,565	0,004	0,037	4,6	64,3	0,3	5,7	0,06	2,9	22,5	4,9	65,5	0,3	5,1	0,05	2,8	22,7
4428	"г6838636<;8"	04.01.2071 20:13	Э76ХФ	Р65	32	48,8833333	26,4666667	48,8833333	3,0381471	0,375735	0,140436	0,1453	0,149368	0,0396758	1531	1573	11,6070235		12962,7204	117	1	1	1	18,913			0,08		0,05		0,389	0,06	0,02				0,049913	0,17		0,224		0,249	5718	0,002	0,454	0,299	0,09	0,662	0,006	0,01	0,067	0,007	0,016	0,442	0,002	0,002	0,003	0,752	0,0003	0,42	0,092	0,788	0,005	0,012	0,068	0,009	0,013	0,568	0,003	0,035	3	59,2	0,3	12,3	0,12	2,3	25,7	3,1	59,2	0,4	12,6	0,13	2,3	25,8
4429	"г6838636<;9"	04.01.2071 21:13	Э76ХФ	Р65	28	41,55	13,35	41,55	1,3905079	0,38648	0,126336	0,117193	0,15858	0,039532	1611	1579	19,5200974		11694,38202	116,3	1	1	1	26,71			0,14		0,05		0,406	0,04	0,02				0,049732	0,196		0,179		0,224	2602	0,002	0,446	0,311	0,078	0,688	0,004	0,009	0,052	0,012	0,016	0,427	0,001	0,003	0,003	0,785	0,0001	0,419	0,079	0,789	0,004	0,011	0,053	0,013	0,011	0,563	0,003	0,037	4	46,4	0,6	12,9	0,12	2,2	20,9	4,9	47,5	0,3	14,4	0,1	2,3	20,2
4430	"г6838636<;:"	04.01.2071 22:11	Э76ХФ	Р65
