Repository: Siella/alloy_building

# Прогнозирование химического состава шлака
Задание по Data science от компании EVRAZ (оптимизация сталеплавильного производства) в рамках хакатона ```</beCoder>```.

Мы реализовали наше решение как простой и лаконичный веб-сервис!
В папке `EDA` результаты анализа данных в рамках отборочного задания, в `modelling` — результаты моделирования целевых показателей химического состава шлака и `сыпуч известь РП`.

File: _data/Исходные данные.txt (part 51 of 78)
оком	t продувка	ПСН гр.	чист расход C	чист расход Cr	чист расход Mn	чист расход Si	чист расход V	температура первая	температура последняя	Ar (интенс.)	N2 (интенс.)	эл. энергия (интенс.)	произв жидкая сталь	произв количество обработок	произв  количество плавок	произв количество плавок (цел)	расход газ Ar	расход газ  N2	расход C пров.	сыпуч известь РП	сыпуч кварцит	сыпуч кокс пыль УСТК	сыпуч  кокс. мелочь (сух.)	сыпуч  кокс. мелочь КМ1	сыпуч  шпат плав.	ферспл CaC2	ферспл FeMo	ферспл FeSi-75	ферспл FeV азот.	ферспл  FeV-80	ферспл  Mn5Si65Al0.5	ферспл  Ni H1 пласт.	ферспл SiMn18	ферспл  ферванит	ферспл  фх850А	эл. энергия	химсталь первый Al_1	химсталь первый C_1	химсталь первый Cr_1	химсталь первый Cu_1	химсталь первый Mn_1	химсталь первый Mo_1	химсталь первый N_1	химсталь первый Ni_1	химсталь первый P_1	химсталь первый S_1	химсталь первый Si_1	химсталь первый Ti_1	химсталь первый V_1	химсталь последний Al	химсталь последний C	химсталь последний Ca	химсталь последний Cr	химсталь последний Cu	химсталь последний Mn	химсталь последний Mo	химсталь последний N	химсталь последний Ni	химсталь последний P	химсталь последний S	химсталь последний Si	химсталь последний Ti	химсталь последний V	химшлак первый Al2O3_1	химшлак первый CaO_1	химшлак первый FeO_1	химшлак первый MgO_1	химшлак первый MnO_1	химшлак первый R_1	химшлак первый SiO2_1	химшлак последний Al2O3	химшлак последний CaO	химшлак последний FeO	химшлак последний MgO	химшлак последний MnO	химшлак последний R	химшлак последний SiO2
4431	"г6838636<;;"	04.01.2071 23:09	Э76ХФ	Р65	10	44,5333333	19,6666667	44,5333333	2	0,46369	0,14664	0,182004	0,15478	0,0402514	1584	1577	10,8693862		13042,37288	118,4	1	1	1	16,135			0,079		0,05		0,495	0,041	0,02				0,050637	0,163		0,282		0,26	4275	0,002	0,414	0,295	0,078	0,637	0,008	0,011	0,062	0,009	0,018	0,438	0,002	0,002	0,003	0,77	0,0003	0,417	0,078	0,789	0,007	0,012	0,062	0,01	0,013	0,569	0,003	0,036	3,4	39,7	0,5	8,5	0,1	2,3	16,9	4,2	56,6	1	10,2	0,09	2,3	24,9
4432	"г6838636<;<"	04.01.2071 23:59	Э76ХФ	Р65	16	42,6666667	17,9333333	42,6666667	2	0,43774	0,12972	0,15945	0,159672	0,0389363	1588	1579	12,9346875		12810,78067	115,6	1	1	1	18,396			0,079		0,05		0,467	0,039	0,02				0,0489	0,18		0,246		0,23	3829	0,002	0,395	0,308	0,107	0,658	0,009	0,01	0,073	0,009	0,019	0,421	0,002	0,003	0,003	0,773	0,0003	0,418	0,107	0,794	0,009	0,011	0,073	0,01	0,015	0,572	0,003	0,037	3,3	48,4	0,3	10,7	0,09	2,4	20	4,7	52,3	0,5	6,3	0,06	2,4	21,8
4433	"г6838636<;="	05.01.2071 0:51	Э76ХФ	Р65	15	47,0333333	23,9666667	47,0333333	2,8443956	0,41834	0,120696	0,151385	0,11866	0,0388786	1553	1572	10,7508859		13285,95271	114,5	1	1	1	16,855			0,131		0,05		0,445	0,061	0,02				0,04872	0,12		0,235		0,214	5307	0,002	0,394	0,314	0,082	0,661	0,005	0,009	0,052	0,008	0,018	0,453	0,002	0,003	0,003	0,775	0,0003	0,417	0,081	0,793	0,004	0,01	0,052	0,009	0,015	0,558	0,004	0,036	3,2	59,1	0,5	9,5	0,15	2,9	20,7	4,6	60,8	0,5	5,9	0,08	2,7	22,3
4434	"г6838636<;>"	05.01.2071 1:44	Э76ХФ	Р65	17	43,1833333	18,4666667	43,1833333	2,3483146	0,44759	0,141	0,186431	0,155332	0,0403501	1586	1577	12,6527981		12596,7509	118	1	1	1	18,213					0,05		0,476	0,03	0,02				0,050564	0,162		0,289		0,25	3877	0,002	0,393	0,301	0,118	0,634	0,009	0,01	0,076	0,01	0,022	0,432	0,002	0,003	0,003	0,768	0,0001	0,418	0,116	0,788	0,008	0,011	0,075	0,01	0,016	0,563	0,003	0,037	3,4	59,9	0,4	11,1	0,14	2,8	21,8	4,5	51,3	0,5	5,7	0,08	2,4	21,3
4435	"г6838636<;?"	05.01.2071 2:43	Э76ХФ	Р65	10	41,1833333	21,5333333	41,1833333	2,7495127	0,433895	0,142692	0,180248	0,136832	0,0389935	1566	1585	13,9279644		13240,86687	115,2	1	1	1	19,12			0,086		0,05		0,459	0,041	0,02				0,048864	0,136		0,28		0,253	4752	0,002	0,358	0,295	0,096	0,638	0,006	0,009	0,063	0,007	0,02	0,448	0,002	0,003	0,002	0,759	0,0001	0,418	0,095	0,799	0,005	0,011	0,063	0,009	0,014	0,565	0,003	0,036	2,5	25,2	0,9	5,9	0,14	2,4	10,4	3,9	48,5	0,6	8,3	0,08	2,3	21,2
4436	г6838636<<6	05.01.2071 3:35	Э76ХФ	Р65	8	43,7	25,8166667	43,7	2	0,369145	0,10998	0,132115	0,102524	0,0386799	1551	1582	12,0322654		13193,80245	112,9	1	1	1	17,527			0,098		0,05		0,387	0,068	0,02				0,04872	0,104		0,205		0,195	5677	0,002	0,444	0,324	0,1	0,675	0,007	0,009	0,073	0,009	0,018	0,467	0,002	0,003	0,003	0,755	0,0002	0,424	0,1	0,8	0,007	0,011	0,073	0,01	0,014	0,573	0,003	0,037	3	50,2	0,3	7,8	0,14	2,7	18,5	4,7	62,2	0,4	7,7	0,07	2,7	22,6
4437	г6838636<<7	05.01.2071 4:26	Э90ХАФ	Р65	8	43,7	28,0333333	43,5333333	3,0878735	0,504955	0,103212	0,130148	0,093992	0,0929527	1564	1621	13,0090909	10,4851948	14492,03329	115,6	1	1	1	10,494	6,728		0,235		0,05		0,556	0,04	0,02				0,104456	0,092		0,202	0,024703	0,183	6771	0,002	0,403	0,198	0,086	0,676	0,004	0,008	0,049	0,009	0,016	0,463	0,002	0,003	0,003	0,864	0,0002	0,289	0,085	0,79	0,003	0,013	0,049	0,01	0,012	0,53	0,003	0,085	3,7	50,3	0,5	9,3	0,16	2,8	18	4,2	53,3	0,7	6,9	0,1	2,7	20
4438	г6838636<<8	05.01.2071 5:18	Э90ХАФ	Р65	8	57,2166667	28,8666667	56,7	3,6761863	0,534455	0,117876	0,200102	0,121112	0,0921211	1530	1591	14,8396853	14,7231733	13788,91455	114,7	1	1	1	24,098	3,918		0,081		0,05		0,587	0,053	0,02				0,104239	0,105		0,311	0,023184	0,209	6634	0,001	0,525	0,185	0,072	0,614	0,003	0,012	0,043	0,008	0,015	0,418	0,001	0,005	0,003	0,794	0,0002	0,293	0,074	0,81	0,001	0,014	0,043	0,011	0,011	0,535	0,004	0,088	1,8	82,8	0,3	1,2	0,08	10,1	8,2	5	57	0,7	9,9	0,35	2,4	24,2
4439	г6838636<<9	05.01.2071 6:25	Э90ХАФ	Р65	10	47,7166667	24,5166667	47,4166667	3,3984273	0,542135	0,09306	0,150787	0,098852	0,0889858	1566	1593	15,4797603	18,42621	13714,75187	115,7	1	1	1	12,917	13,748		0,082		0,05		0,603	0,04	0,02				0,099935	0,091		0,234	0,023763	0,165	5604	0,002	0,408	0,208	0,076	0,659	0,005	0,008	0,052	0,007	0,013	0,45	0,002	0,003	0,003	0,841	0,0001	0,288	0,065	0,788	0,004	0,014	0,052	0,008	0,01	0,547	0,003	0,082	3,2	60,9	0,7	11	0,15	2,7	22,4	4,9	62,9	0,4	5,5	0,07	2,8	21,9
4440	г6838636<<:	05.01.2071 7:15	Э90ХАФ	Р65	16	42,55	20,7333333	42,2333333	2	0,457045	0,075012	0,08105	0,0698	0,090276	1582	1597	14,8898734	15,0514129	12886,49518	113,1	1	1	1	11,763	9,173				0,05		0,504	0,068	0,02				0,102214	0,075		0,1250001	0,022606	0,133	4453	0,002	0,438	0,221	0,076	0,723	0,004	0,009	0,054	0,012	0,015	0,472	0,002	0,003	0,003	0,818	0,0001	0,287	0,075	0,796	0,003	0,011	0,054	0,013	0,012	0,545	0,003	0,084	3,6	62,7	0,3	10,1	0,09	2,8	22,4	4,8	52,5	0,6	3,7	0,08	2,8	18,3
4441	"г6838636<<;"	05.01.2071 8:06	Э90ХАФ	Р65	17	53,5833333	25	53,4166667		0,458905	0,046812	0,043885	0,07382	0,0913106	1564	1598	14,9214953	13,8746781	12895,2	112,5	1	1	1	5,322	19,756		0,075		0,05		0,513	0,041	0,02				0,103009	0,097		0,066	0,023546	0,083	5373	0,002	0,48	0,245	0,092	0,752	0,007	0,009	0,067	0,014	0,017	0,469	0,002	0,003	0,003	0,858	0,0002	0,288	0,09	0,795	0,005	0,016	0,067	0,016	0,013	0,55	0,003	0,087	3,2	62,6	0,2	8,7	0,09	2,7	23,5	3,2	61,4	0,4	8,3	0,13	2,5	24,2
4442	г6838636<<<	05.01.2071 8:58	Э90ХАФ	Р65	29	50,3666667	20,1833333	50,2		0,505935	0,102084	0,141327	0,099492	0,0946058	1574	1579	14,3743119	13,1861963	13115,77209	117,3	1	1	1	7,834	14,329		0,068		0,05		0,557	0,041	0,02				0,107096	0,096		0,219	0,023727	0,181	4412	0,002	0,449	0,203	0,088	0,668	0,005	0,008	0,059	0,011	0,016	0,449	0,002	0,003	0,003	0,849	0,0004	0,291	0,087	0,791	0,003	0,015	0,059	0,012	0,011	0,544	0,003	0,086	4,5	51,6	0,8	8,4	0,16	2,9	17,8	5,9	53,4	0,7	6,9	0,09	2,6	20,6
4443	г6838636<<=	05.01.2071 9:57	Э90ХАФ	Р65	29	45,3666667	19,3666667	45,05		0,51987	0,072192	0,110883	0,138548	0,0902759	1572	1579	16,2217877	17,7096059	13470,56799	112,1	1	1	1	9,679	15,978		0,017		0,05		0,581	0,04	0,02				0,102394	0,17		0,169	0,02228	0,128	4348	0,001	0,417	0,225	0,084	0,69	0,007	0,009	0,068	0,012	0,016	0,417	0,001	0,005	0,003	0,832	0,0003	0,294	0,085	0,811	0,005	0,015	0,068	0,014	0,014	0,546	0,004	0,09	3,6	60,4	2,5	10,6	1,6	2,7	22,5	3,7	50,8	0,8	6,5	0,13	2,7	19,2
4444	г6838636<<>	05.01.2071 10:53	Э90ХАФ	Р65	30	47,85	22,1833333	47,6833333		0,523625	0,089676	0,09378	0,09432	0,0923376	1569	1579	13,5054	15,1138098	13393,83922	115	1	1	1	7,503	15,626		0,056		0,05		0,583	0,071	0,02				0,104094	0,108		0,144	0,023944	0,159	4952	0,002	0,369	0,21	0,118	0,695	0,008	0,008	0,078	0,01	0,016	0,437	0,002	0,003	0,003	0,851	0,0003	0,29	0,119	0,791	0,006	0,016	0,078	0,011	0,014	0,541	0,004	0,085	3	57,9	0,7	10,1	0,24	2,8	21	3,9	56,3	0,4	6,4	0,1	2,7	20,7
4445	г6838636<<?	05.01.2071 11:47	Э90ХАФ	Р65	34	43,1833333	18,6166667	43,0333333		0,53072	0,104904	0,143352	0,103872	0,092813	1581	1580	14,0344898	17,8241966	13397,67234	115,9	1	1	1	7,641	15,715		0,075		0,05		0,587	0,052	0,02				0,104818	0,102		0,222	0,023727	0,186	4157	0,002	0,437	0,199	0,101	0,668	0,007	0,009	0,065	0,009	0,018	0,439	0,001	0,002	0,004	0,855	0,0007	0,289	0,1	0,795	0,005	0,015	0,065	0,01	0,012	0,551	0,003	0,084	3,3	53	0,5	9,2	0,11	2,7	20	5,1	62,1	0,6	5,9	0,09	2,8	22,1
4446	г6838636<=6	05.01.2071 12:38	Э90ХАФ	Р65	35	42,8666667	16,6333333	42,7		0,56416	0,080088	0,140918	0,107048	0,0928216	1581	1577	13,5578635	12,4502901	13620,84168	115,3	1	1	1	7,615	10,728		0,153		0,05		0,633	0,052	0,02				0,104022	0,108		0,218	0,023763	0,142	3776	0,002	0,404	0,219	0,115	0,667	0,007	0,011	0,072	0,01	0,021	0,441	0,002	0,003	0,003	0,854	0,0004	0,281	0,121	0,794	0,007	0,017	0,078	0,013	0,016	0,544	0,003	0,084	3,1	56,7	0,3	15	0,16	2,3	24,7	3,1	56,6	0,3	14,8	0,16	2,3	24,8
4447	г6838636<=7	05.01.2071 13:32	Э90ХАФ	Р65	35	43,1666667	17,3666667	43		0,49056	0,091368	0,116246	0,106136	0,0945407	1572	1582	13,3093783	14,0611895	13391,17083	117,5	1	1	1	7,017	12,741				0,05		0,541	0,052	0,02				0,105288	0,117		0,179	0,024089	0,162	3876	0,001	0,465	0,21	0,089	0,692	0,006	0,008	0,061	0,009	0,015	0,438	0,002	0,003	0,004	0,848	0,0006	0,287	0,086	0,789	0,004	0,016	0,061	0,011	0,012	0,545	0,003	0,085	3,9	51,8	0,5	9,1	0,13	2,9	18,1	5,4	54,5	0,3	9	0,09	2,6	21,2
4448	г6838636<=8	05.01.2071 14:22	Э90ХАФ	Р65	39	43,8833333	19,1833333	43,8833333		0,52676	0,080088	0,136915	0,1213	0,0919447	1577	1582	14,3426752	17,3074041	13602,43267	114,2	1	1	1	7,506	16,168		0,154		0,05		0,587	0,052	0,02				0,102431	0,132		0,211	0,023365	0,142	4349	0,002	0,417	0,216	0,098	0,669	0,009	0,011	0,071	0,01	0,016	0,434	0,001	0,003	0,004	0,841	0,0002	0,289	0,098	0,809	0,007	0,019	0,071	0,012	0,01	0,552	0,003	0,087	3,9	43,2	0,8	8,7	0,58	1,8	24,1	4,1	49,8	1	6	0,1	2	25,3
4449	г6838636<=9	05.01.2071 15:18	Э90ХАФ	Р65	38	43,5166667	26,5	43,35	4,2217195	0,44457	0,089112	0,080755	0,08122	0,0919758	1519	1582	12,702	14,8623688	13625,66038	113,6	1	1	1	4,234	16,522		0,111		0,05		0,486	0,053	0,02				0,101997	0,093		0,124	0,024233	0,158	6018	0,002	0,466	0,21	0,088	0,723	0,009	0,011	0,063	0,009	0,016	0,461	0,002	0,004	0,003	0,86	0,0003	0,29	0,089	0,796	0,007	0,021	0,063	0,01	0,01	0,542	0,004	0,085	3,1	62,4	0,2	10,2	0,16	2,6	23,9	4,2	63,5	0,3	5,3	0,06	2,7	24
4450	г6838636<=:	05.01.2071 16:10	Э90ХАФ	Р65	45	43,35	24,1333333	43,2166667	4,1655518	0,51534	0,10152	0,109343	0,129188	0,0952698	1537	1578	13,2265018	13,1174538	14439,77901	118	1	1	1	8,318	10,647		0,185		0,05		0,57	0,052	0,02				0,105433	0,156		0,167	0,025499	0,18	5808	0,002	0,42	0,202	0,089	0,696	0,005	0,011	0,059	0,01	0,017	0,426	0,002	0,003	0,003	0,849	0,0003	0,291	0,09	0,793	0,004	0,018	0,06	0,011	0,012	0,536	0,003	0,085	3,7	60	0,2	10,7	0,12	2,5	24,2	4,4	58,6	0,6	10,6	0,11	2,3	25,1
4451	"г6838636<=;"	05.01.2071 17:02	Э90ХАФ	Р65	53	41,4	18,5333333	41,2166667	3,1013942	0,483365	0,114492	0,13778	0,1292	0,091677	1573	1586	13,1560316	12,1267982	13444,96403	114	1	1	1	6,483	10,584		0,171		0,05		0,527	0,052	0,02				0,102214	0,144		0,212	0,023148	0,203	4153	0,002	0,459	0,187	0,084	0,668	0,006	0,011	0,062	0,008	0,016	0,427	0,001	0,003	0,003	0,859	0,0006	0,288	0,082	0,791	0,004	0,02	0,062	0,009	0,01	0,548	0,003	0,084	2,9	57,3	0,3	14,4	0,12	2,2	25,5	3,5	58,3	0,4	9,8	0,09	2,3	25,4
4452	г6838636<=<	05.01.2071 18:02	Э90ХАФ	Р65	46	42,5333333	19,3666667	42,3666667		0,503305	0,10998	0,175591	0,147076	0,096031	1557	1578	13,6587156	11,414606	13433,39071	118,7	1	1	1	7,444	9,899		0,156		0,05		0,551	0,053	0,02				0,106879	0,156		0,271	0,024595	0,195	4336	0,002	0,452	0,196	0,102	0,646	0,007	0,009	0,064	0,008	0,019	0,421	0,001	0,002	0,003	0,833	0,0003	0,289	0,102	0,797	0,005	0,018	0,064	0,01	0,011	0,543	0,003	0,084	4,3	53	0,5	12,8	0,09	2,5	21,5	4,9	52,5	0,5	10	0,09	2,6	20,5
4453	г6838636<==	05.01.2071 18:54	Э90ХАФ	Р65	45	45,3666667	20,4833333	45,2166667	3,3174235	0,5000264	0,120696	0,155407	0,126932	0,0938764	1561	1583	16,0381208	13,478659	13588,60862	116,5	1	1	1	13,276	9,158	0,019074	0,169		0,05		0,523	0,052	0,03				0,104456	0,133		0,24	0,024089	0,214	4639	0,002	0,426	0,184	0,069	0,671	0,007	0,014	0,053	0,007	0,012	0,444	0,002	0,003	0,003	0,853	0,0004	0,288	0,072	0,799	0,006	0,016	0,054	0,009	0,008	0,536	0,003	0,082	3,6	52,3	0,7	9,9	0,1	2,5	20,8	4,3	56,1	0,7	10,7	0,08	2,6	21,9
4454	г6838636<=>	05.01.2071 20:06	Э90ХАФ	Р65	30	48,2	18,2	48,0333333	3	0,528485	0,0987	0,154912	0,152992	0,0918793	1572	1590	15,3117221	13,2984073	12504,3956	114,9	1	1	1	11,756	10,901		0,064		0,05		0,585	0,041	0,02				0,102901	0,174		0,238	0,022352	0,175	3793	0,002	0,408	0,202	0,089	0,665	0,006	0,01	0,064	0,009	0,017	0,412	0,002	0,003	0,003	0,844	0,0002	0,288	0,089	0,799	0,005	0,016	0,064	0,01	0,012	0,544	0,003	0,083	3,6	56,9	0,6	9,7	0,09	2,5	22,8	4,2	59,5	0,3	9	0,08	2,6	22,6
4455	г6838636<=?	05.01.2071 20:58	Э76ХФ	Р65	37	42,2	22,9833333	42,2	4,0222046	0,31659	0,080088	0,073842	0,125352	0,0390713	1556	1631	16,321564		13851,77665	114,4	1	1	1	22,959			0,202		0,05		0,33	0,052	0,02				0,048937	0,165		0,111		0,142	5306	0,002	0,513	0,349	0,096	0,727	0,008	0,009	0,072	0,011	0,015	0,454	0,002	0,003	0,004	0,763	0,0004	0,42	0,097	0,796	0,008	0,012	0,073	0,013	0,008	0,561	0,003	0,037	4,3	58,4	0,4	8,3	0,07	2,6	22,3	5	59,2	0,4	6,7	0,08	2,6	22,6
4456	г6838636<>6	05.01.2071 21:48	Э76ХФ	Р65	40	47,5166667	23,5666667	47,5166667	3,2593407	0,354795	0,111108	0,083977	0,126172	0,039302	1540	1602	9,6056932		13231,40028	115,4	1	1	1	15,185			0,241		0,06		0,371	0,051	0,02				0,049226	0,162		0,127		0,197	5197	0,002	0,47	0,324	0,084	0,718	0,008	0,008	0,06	0,01	0,014	0,458	0,003	0,003	0,003	0,79	0,0004	0,42	0,083	0,791	0,008	0,01	0,061	0,011	0,009	0,563	0,004	0,038	3,8	59	0,7	9,1	0,07	2,8	21,3	4,5	59,7	0,9	6,7	0,09	2,6	23,2
4457	г6838636<>7	05.01.2071 22:38	Э76ХФ	Р65																																																																																
4458	г6838636<>8	05.01.2071 23:33	Э76ХФ	Р65	50	47,8666667	22,1166667	47,8666667	2,7781414	0,28714	0,128592	0,089919	0,134804	0,039124	1556	1589	13,8324871		13360,96458	115,3	1	1	1	21,644			0,074		0,05		0,284	0,052	0,02				0,049262	0,173		0,136		0,228	4925	0,002	0,555	0,304	0,093	0,708	0,006	0,01	0,063	0,01	0,012	0,458	0,002	0,003	0,004	0,745	0,0003	0,416	0,093	0,786	0,006	0,011	0,064	0,011	0,006	0,577	0,003	0,037	3,4	50,8	0,4	9	0,08	2,7	19,1	3,9	53,7	0,4	7,5	0,07	2,7	20,1
4459	г6838636<>9	06.01.2071 0:21	Э76ХФ	Р65	62	44,55	18,7166667	44,55	2,444035	0,3201378	0,119004	0,103543	0,146788	0,0389105	1553	1575	11,8888889		12822,79608	115,4	1	1	1	17,655		0,02992	0,138		0,05		0,299	0,052	0,02				0,049117	0,186		0,157		0,211	4000	0,002	0,496	0,317	0,105	0,688	0,008	0,009	0,075	0,011	0,017	0,445	0,002	0,003	0,003	0,76		0,417	0,11	0,772	0,009	0,011	0,08	0,012	0,011	0,549	0,003	0,038	3,3	50,8	0,4	9,8	0,08	2,4	20,8	4,3	54,2	0,6	10,9	0,13	2,3	24,1
4460	г6838636<>:	06.01.2071 1:10	Э76ХФ	Р65	66	46,0333333	22,8333333	46,0333333	3,8468547	0,375805	0,10434	0,140328	0,129888	0,0393977	1529	1579	10,2437432		13427,73723	116,2	1	1	1	15,69			0,085		0,05		0,396		0,02				0,049732	0,144		0,216		0,185	5110	0,002	0,473	0,328	0,097	0,672	0,01	0,008	0,084	0,009	0,019	0,448	0,002	0,003	0,003	0,77	0,0003	0,414	0,097	0,784	0,01	0,011	0,083	0,01	0,013	0,563	0,003	0,036	4,1	47,4	0,5	8	0,06	2,6	18,5	5,9	60,7	0,4	4,4	0,06	2,7	22,3
4461	"г6838636<>;"	06.01.2071 2:22	Э76ХФ	Р65	51	41,2166667	19,7166667	41,2166667	3,5719249	0,3775714	0,133668	0,148333	0,144188	0,0393977	1530	1574	20,7309341		13374,47168	115,9	1	1	1	28,482		0,031416	0,073		0,05		0,355		0,02				0,049732	0,163		0,228		0,237	4395	0,002	0,458	0,307	0,115	0,664	0,007	0,009	0,07	0,011	0,02	0,453	0,003	0,003	0,003	0,761	0,0003	0,421	0,115	0,785	0,006	0,01	0,071	0,012	0,016	0,577	0,004	0,037	4,2	57,1	0,5	5,8	0,07	2,6	21,8	3,7	57,9	0,3	11,4	0,08	2,6	22,1
4462	г6838636<><	06.01.2071 3:13	Э76ХФ	Р65	46	40	17,3333333	40	2,6868557	0,3233532	0,111672	0,099731	0,124676	0,0389968	1571	1581	14,96775		12880,38462	114,6	1	1	1	19,957		0,005423	0,072		0,05		0,325		0,02				0,049226	0,153		0,152		0,198	3721	0,002	0,477	0,32	0,106	0,702	0,007	0,007	0,063	0,012	0,02	0,458	0,002	0,003	0,003	0,77	0,0002	0,414	0,104	0,783	0,006	0,01	0,064	0,013	0,017	0,565	0,003	0,036	3,7	57,6	0,4	14	0,12	2,6	22,2	5,2	56,2	0,3	8,9	0,07	2,6	22
4463	г6838636<>=	06.01.2071 4:00	Э76ХФ	Р65	48	40,2333333	14,05	40,2333333	1,6839623	0,3487242	0,13536	0,129955	0,14242	0,0395989	1591	1582	13,3777133		11953,02491	116,4	1	1	1	17,941		0,034595	0,109		0,05		0,316	0,042	0,02				0,049986	0,168		0,199		0,24	2799	0,002	0,485	0,303	0,108	0,673	0,007	0,009	0,076	0,012	0,019	0,447	0,002	0,003	0,003	0,755	0,0002	0,423	0,111	0,794	0,007	0,011	0,077	0,013	0,011	0,561	0,003	0,037	4,4	56,8	0,7	7,8	0,06	2,8	20,3	5,3	57,5	0,5	8,8	0,08	2,5	22,6
4464	г6838636<>>	06.01.2071 4:54	Э76ХФ	Р65	43	40,8666667	13,6166667	40,8666667		0,353815	0,113364	0,093665	0,13326	0,0387386	1565	1580	8,8032626		12553,73317	114,5	1	1	1	11,992			0,061		0,05		0,369	0,051	0,02				0,0489	0,169		0,142		0,201	2849	0,002	0,479	0,321	0,105	0,701	0,012	0,007	0,078	0,014	0,019	0,453	0,002	0,003	0,003	0,766	0,0002	0,416	0,105	0,782	0,011	0,008	0,079	0,015	0,015	0,57	0,003	0,036	3,8	56,7	0,2	11,5	0,06	2,7	21,4	4,7	59,7	0,9	6,4	0,06	2,7	22,5
4465	г6838636<>?	06.01.2071 5:44	Э76ХФ	Р65	45	41,2	15,35	41,2	2	0,3801483	0,140436	0,135488	0,158608	0,039484	1592	1578	11,2019417		12269,70684	115,9	1	1	1	15,384		0,030107	0,073		0,05		0,359	0,04	0,02				0,049841	0,191		0,207		0,249	3139	0,002	0,456	0,301	0,097	0,667	0,007	0,008	0,071	0,011	0,018	0,429	0,002	0,003	0,003	0,761	0,0003	0,419	0,096	0,781	0,006	0,01	0,071	0,012	0,012	0,557	0,003	0,037	3,7	45,9	0,9	8,8	0,09	2,5	18,2	5	57,4	0,5	9,2	0,07	2,5	23,1
4466	г6838636<?6	06.01.2071 6:34	Э76ХФ	Р65	49	41,5166667	18,6666667	41,5166667	2,064228	0,3031	0,092496	0,099703	0,102308	0,038882	1564	1582	12,1837816		12998,57143	113,1	1	1	1	16,861			0,126		0,05		0,31		0,02				0,049081	0,118		0,153		0,164	4044	0,002	0,516	0,337	0,091	0,693	0,012	0,011	0,073	0,009	0,015	0,466	0,002	0,003	0,004	0,745	0,0002	0,416	0,086	0,783	0,011	0,013	0,07	0,009	0,01	0,57	0,003	0,038	5,6	56,1	0,8	13,7	0,09	2,7	21	5,7	58	0,4	9,6	0,07	2,7	21,2
4467	г6838636<?7	06.01.2071 7:22	Э76ХФ	Р65	51	40,3333333	21,4166667	40,3333333	3,900995	0,3366136	0,112236	0,112604	0,132624	0,040544	1554	1575	15,2258385		13738,83268	114,5	1	1	1	20,428		0,003553	0,145		0,05		0,343	0,04	0,02				0,051179	0,16		0,172		0,199	4904	0,002	0,51	0,323	0,103	0,689	0,006	0,008	0,077	0,01	0,017	0,45	0,002	0,003	0,003	0,77	0,0004	0,42	0,104	0,787	0,006	0,011	0,077	0,011	0,012	0,57	0,003	0,039	3,3	62,7	0,4	9,8	0,06	2,5	24,7	4,4	57,9	0,8	7,7	0,07	2,5	23,6
4468	г6838636<?8	06.01.2071 8:32	Э76ХФ	Р65	28	42,5333333	20,2166667	42,5333333	3,9269841	0,3485555	0,119004	0,127208	0,113568	0,0394555	1570	1581	14,9409875		13601,6488	115,3	1	1	1	21,183		0,004301	0,209		0,05		0,355	0,04	0,02				0,049805	0,124		0,196		0,211	4583	0,002	0,506	0,312	0,083	0,672	0,009	0,01	0,066	0,008	0,014	0,47	0,002	0,003	0,003	0,758	0,0004	0,412	0,085	0,776	0,008	0,01	0,067	0,01	0,011	0,561	0,003	0,037	3,5	50,8	0,3	9,3	0,06	2,5	20,4	4,4	56,7	0,5	9	0,07	2,5	22,4
4469	г6838636<?9	06.01.2071 9:22	Э76ХФ	Р65	29	46,5333333	17	46,5333333		0,37121	0,108288	0,104988	0,152928	0,0391402	1586	1575	12,0291105		12758,82353	115,2	1	1	1	18,595			0,203		0,05		0,391	0,04	0,02				0,049407	0,195		0,159		0,192	3615	0,002	0,468	0,324	0,087	0,697	0,006	0,008	0,062	0,012	0,017	0,445	0,002	0,003	0,003	0,757	0,0002	0,416	0,087	0,789	0,006	0,011	0,062	0,012	0,012	0,563	0,003	0,037	3,4	55,5	0,3	12,1	0,09	2,3	23,7	3,2	57,8	0,5	11,4	0,13	2,3	25,6
4470	г6838636<?:	06.01.2071 10:19	Э90ХАФ	Р65	26	45,5166667	22,9833333	45,3333333	3,6134021	0,5237264	0,03666	0,156985	0,13758	0,0900259	1603	1612	13,6011485	19,280989	13661,20377	111,5	1	1	1	9,211	16,03	0,004675	0,26		0,05		0,585	0,029	0,02				0,100731	0,149		0,242	0,02351	0,065	5233	0,001	0,437	0,252	0,118	0,657	0,008	0,01	0,085	0,01	0,018	0,422	0,001	0,002	0,003	0,838	0,0002	0,287	0,12	0,802	0,007	0,019	0,085	0,011	0,01	0,556	0,003	0,084	3,2	53,3	0,7	14,4	0,16	2,1	25,1	3,7	57,7	0,3	10,4	0,05	2,2	26,6
4471	"г6838636<?;"	06.01.2071 11:10	Э90ХАФ	Р65	28	44,0166667	18,8333333	43,6833333	3,6239049	0,44107	0,077832	0,178786	0,126856	0,0912478	1593	1592	14,9490071	16,0932597	13488,84956	113,9	1	1	1	10,456	12,137		0,147		0,05		0,48	0,032	0,02				0,102611	0,123		0,277	0,022895	0,138	4234	0,002	0,501	0,22	0,097	0,645	0,006	0,011	0,064	0,008	0,018	0,442	0,002	0,002	0,003	0,855	0,0002	0,29	0,097	0,804	0,005	0,018	0,065	0,009	0,011	0,552	0,003	0,084	3,7	50,4	0,4	11,7	0,08	2,5	20,1	4,9	52,5	0,3	8	0,06	2,6	20,2
4472	г6838636<?<	06.01.2071 12:13	Э90ХАФ	Р65	40	40,6666667	18,3833333	40,5	3,6341097	0,4042891	0,075576	0,167339	0,124404	0,0918354	1584	1583	15,9661682	14,3310345	12950,86129	115,1	1	1	1	9,491	10,39	0,00374	0,144		0,05		0,431	0,031	0,02				0,103154	0,124		0,259	0,023257	0,134	3968	0,002	0,532	0,224	0,093	0,657	0,006	0,01	0,064	0,009	0,015	0,448	0,002	0,003	0,003	0,853	0,0003	0,29	0,094	0,804	0,004	0,017	0,064	0,011	0,013	0,554	0,003	0,083	3,3	58,2	0,4	12,2	0,08	2,6	22,5	3,7	51	0,9	12,1	0,11	2,5	20,2
4473	г6838636<?=	06.01.2071 13:09	Э90ХАФ	Р65	35	42,3666667	20,9833333	42,2		0,4318136	0,10998	0,16268	0,13784	0,0919611	1580	1587	14,6758065	20,3796369	13147,57744	114,8	1	1	1	10,11	14,345	0,003553	0,146		0,05		0,459	0,038	0,02				0,103154	0,147		0,251	0,023546	0,195	4598	0,002	0,521	0,191	0,079	0,658	0,005	0,012	0,056	0,009	0,013	0,428	0,002	0,003	0,004	0,84	0,0004	0,289	0,079	0,805	0,003	0,02	0,055	0,01	0,01	0,561	0,003	0,085	4,1	58,4	0,8	12,5	0,08	2,6	22,8	4,6	55	0,6	6,5	0,05	2,7	20,4
4474	г6838636<?>	06.01.2071 14:02	Э90ХАФ	Р65	31	44,0166667	22,55	43,85	3,6770026	0,3725964	0,139308	0,125706	0,105496	0,0918422	1547	1581	15,0906178	18,2195455	13694,90022	114,2	1	1	1	10,991	13,361	0,025245	0,147		0,05		0,356	0,037	0,02				0,103262	0,112		0,194	0,023076	0,247	5147	0,002	0,551	0,163	0,068	0,69	0,004	0,012	0,044	0,009	0,016	0,456	0,002	0,003	0,003	0,843	0,0002	0,287	0,068	0,803	0,002	0,018	0,044	0,01	0,013	0,547	0,003	0,084	3	61,6	0,3	10,4	0,11	2,6	24	3,8	62,3	0,5	8	0,13	2,6	24,2
4475	г6838636<??	06.01.2071 15:03	Э90ХАФ	Р65	26	44,8666667	20,2833333	44,7	3,8193103	0,40946	0,098136	0,080992	0,110672	0,0907682	1580	1580	14,9642857	16,1632911	12956,45029	113,8	1	1	1	10,475	12,769		0,2		0,05		0,441	0,037	0,02				0,102105	0,139		0,123	0,022714	0,174	4380	0,002	0,544	0,203	0,076	0,732	0,004	0,013	0,051	0,009	0,013	0,46	0,002	0,003	0,003	0,846	0,0002	0,291	0,078	0,803	0,003	0,017	0,052	0,011	0,012	0,548	0,003	0,084	3,7	58,7	0,8	11,2	0,11	2,5	23,1	3,6	49,4	0,6	8,9	0,09	2,6	18,9
4476	г6838636=66	06.01.2071 15:52	Э90ХАФ	Р65	34	45,85	21	45,3666667	3,2872164	0,2567441	0,113928	0,098325	0,07702	0,0911389	1533	1590	14,4697143	15,096362	13677,14286	113,1	1	1	1	12,661	9,452	0,009911	0,075		0,05		0,237	0,03	0,02				0,101997	0,079		0,152	0,023763	0,202	4787	0,003	0,608	0,188	0,088	0,712	0,005	0,013	0,053	0,012	0,014	0,479	0,003	0,004	0,003	0,85	0,0003	0,287	0,087	0,796	0,004	0,016	0,054	0,012	0,01	0,538	0,003	0,085	3,4	60,9	0,5	7,9	0,18	2,6	23,3	4,6	61,4	0,3	8,7	0,07	2,8	22,2
4477	г6838636=67	06.01.2071 16:43	Э90ХАФ	Р65	38	50,35	23,8666667	50,0166667	3,5841523	0,40478	0,11844	0,143656	0,114176	0,0923037	1569	1586	15,0348697	12,9837244	13449,72067	115,5	1	1	1	8,336	14,448		0,131		0,05		0,429	0,038	0,02				0,103805	0,118		0,222	0,023148	0,21	5350	0,002	0,552	0,182	0,092	0,673	0,006	0,011	0,058	0,01	0,016	0,447	0,002	0,003	0,003	0,84	0,0002	0,285	0,093	0,798	0,004	0,016	0,058	0,01	0,01	0,553	0,003	0,084	2,9	58,9	0,4	10,4	0,07	2,5	24	3,7	58,6	0,6	10,6	0,09	2,3	25,8
4478	г6838636=68	06.01.2071 17:35	Э90ХАФ	Р65	50	44,0333333	24,8666667	43,7	3,6009281	0,4366287	0,106596	0,178111	0,125396	0,0915848	1571	1598	11,2339535	9,1397136	13635,12064	114,8	1	1	1	8,051	6,738	0,02618	0,294		0,05		0,438	0,042	0,02				0,102937	0,121		0,276	0,023076	0,189	5651	0,002	0,497	0,194	0,099	0,65	0,006	0,01	0,063	0,008	0,015	0,441	0,002	0,003	0,003	0,834	0,0007	0,287	0,098	0,802	0,004	0,015	0,063	0,01	0,013	0,545	0,003	0,084	5	49,4	0,8	14,5	0,08	2,6	19,3	3,4	57,9	0,8	10,3	0,17	2,3	24,9
4479	г6838636=69	06.01.2071 18:42	Э90ХАФ	Р65	36	40,7166667	19,55	40,3833333	3,8468571	0,3724464	0,09588	0,129414	0,102664	0,0912646	1568	1587	18,59509	17,7149007	13565,21739	113,7	1	1	1	6,312	17,833	0,01496	0,145		0,05		0,376	0,038	0,02				0,101997	0,106		0,2	0,024052	0,17	4420	0,002	0,543	0,203	0,104	0,678	0,007	0,012	0,069	0,01	0,014	0,46	0,002	0,003	0,003	0,844	0,0002	0,286	0,102	0,792	0,005	0,019	0,069	0,011	0,01	0,538	0,003	0,084	3,3	61	0,3	9,5	0,09	2,5	24,3	4,5	60,3	0,6	8,9	0,08	2,6	23
4480	г6838636=6:	06.01.2071 19:34	Э90ХАФ	Р65	37	48,35	20,4833333	48,1833333		0,384115	0,095316	0,065064	0,234784	0,0894022	1570	1586	12,7294215	17,0474413	13565,17494	110,7	1	1	1	8,557	15,731		0,107		0,05		0,411	0,051	0,02				0,100043	0,34		0,092	0,023329	0,169	4631	0,002	0,541	0,204	0,092	0,727	0,007	0,01	0,07	0,012	0,015	0,312	0,002	0,003	0,004	0,847	0,0006	0,291	0,092	0,79	0,005	0,019	0,07	0,013	0,011	0,527	0,003	0,084	3,4	54,2	0,7	11	0,1	2,7	19,7	3,4	51,2	0,6	7,8	0,1	2,7	19,2
4481	"г6838636=6;"	06.01.2071 20:46	Э90ХАФ	Р65	20	47,1666667	20,8	46,9833333		0,386565	0,117876	0,107091	0,074276	0,0921499	1573	1592	12,0359086	14,755157	13237,5	113,6	1	1	1	6,145	15,538		0,064		0,05		0,408	0,052	0,02				0,103154	0,071		0,166	0,02398	0,209	4589	0,002	0,537	0,192	0,085	0,703	0,005	0,013	0,069	0,009	0,013	0,463	0,002	0,003	0,003	0,866	0,0002	0,294	0,083	0,783	0,004	0,02	0,068	0,01	0,009	0,535	0,003	0,085	3,1	48,7	0,8	7,5	0,09	3	16,1	4,1	62,6	0,6	5,4	0,08	2,7	23,5
4482	г6838636=6<	06.01.2071 21:36	Э90ХАФ	Р65	27	43,9833333	24,7833333	43,8		0,30776	0,110544	0,057652	0,069232	0,0932006	1541	1584	11,8836045	14,0706593	13199,19301	116,2	1	1	1	5,275	14,227		0,126		0,05		0,314	0,053	0,02				0,104818	0,084		0,088	0,023365	0,196	5452	0,002	0,608	0,192	0,083	0,74	0,007	0,011	0,059	0,013	0,016	0,477	0,003	0,004	0,004	0,854	0,0002	0,29	0,085	0,793	0,006	0,018	0,059	0,015	0,012	0,543	0,004	0,087	3,6	61	0,4	11,2	0,12	2,8	21,9	3,3	59,1	0,5	8,7	0,12	2,4	24,5
4483	г6838636=6=	06.01.2071 22:30	Э90ХАФ	Р65	26	44,5333333	20,5333333	44,2		0,42868	0,129783	0,179452	0,106592	0,0928328	1570	1589	12,4548736	11,9287883	13470,77922	115,7	1	1	1	5,75	12,005		0,15		0,05		0,455	0,041	0,02				0,104239	0,091		0,279	0,023582	0,23	4610	0,002	0,502	0,173	0,096	0,631	0,005	0,011	0,058	0,008	0,018	0,438	0,002	0,003	0,003	0,844	0,0002	0,288	0,096	0,79	0,003	0,017	0,059	0,008	0,013	0,54	0,003	0,085	3,8	52	0,6	13,2	0,13	2,4	21,3	4,4	53,9	0,8	16,3	0,09	2,5	21,6
4484	г6838636=6>	06.01.2071 23:21	Э90ХАФ	Р65	27	52,5333333	20,8333333	52,3833333		0,52715	0,091854	0,12004	0,0848	0,0926511	1588	1581	12,8135593	18,0516706	13271,04	115,4	1	1	1	7,14	21,311		0,155		0,05		0,586	0,041	0,02				0,104528	0,082		0,186	0,022678	0,162	4608	0,002	0,428	0,208	0,088	0,686	0,009	0,011	0,066	0,009	0,016	0,456	0,002	0,003	0,003	0,859	0,0006	0,286	0,088	0,791	0,007	0,021	0,066	0,01	0,012	0,545	0,003	0,084	3,1	46,7	1,5	8,9	0,14	2,2	21,4	4,5	61,2	0,5	7	0,07	2,7	22,7
4485	г6838636=6?	07.01.2071 0:15	Э76ХФ	Р65	32	52,9	24,6833333	52,9		0,293965	0,107163	0,102479	0,110724	0,0381277	1585	1617	11,2149675		13512,76165	111,2	1	1	1	19,648			0,274		0,05		0,296	0,041	0,02				0,048141	0,13		0,157		0,189	5559	0,002	0,522	0,326	0,104	0,7	0,007	0,011	0,071	0,01	0,017	0,47	0,002	0,003	0,004	0,759	0,0002	0,419	0,103	0,79	0,007	0,012	0,072	0,01	0,008	0,563	0,003	0,038	3,6	48,4	0,4	10,3	0,07	2,8	17,3	3,9	54,1	0,4	12,6	0,08	2,7	19,7
4486	г6838636=76	07.01.2071 1:04	Э76ХФ	Р65	42	52,5666667	26,0166667	52,5666667		0,2714291	0,126441	0,099741	0,103596	0,0387288	1541	1593	10,3784301		13438,30878	113,6	1	1	1	18,07		0,014025	0,127		0,05		0,248	0,04	0,02				0,0489	0,12		0,153		0,223	5827	0,002	0,526	0,31	0,091	0,699	0,007	0,011	0,069	0,009	0,015	0,473	0,002	0,003	0,004	0,757	0,0003	0,42	0,092	0,789	0,006	0,013	0,07	0,01	0,008	0,56	0,003	0,038	3,7	58,3	0,5	10,6	0,06	2,8	21,1	4,2	61,9	0,5	6,1	0,08	2,6	23,4
4487	г6838636=77	07.01.2071 1:55	Э76ХФ	Р65	50	58,5666667	27,3166667	58,5666667		0,265525	0,090153	0,077617	0,103372	0,0396174	1524	1587	12,009391		13591,70226	116,5	1	1	1	23,445			0,065		0,05		0,265	0,041	0,02				0,050022	0,129		0,118		0,159	6188	0,002	0,524	0,339	0,093	0,719	0,006	0,011	0,061	0,01	0,014	0,472	0,003	0,004	0,004	0,74	0,0003	0,415	0,093	0,786	0,005	0,013	0,062	0,011	0,009	0,551	0,004	0,037	3,4	63,3	1	9,3	0,41	3	20,8	4	62,3	0,6	4,8	0,1	2,8	22
4488	г6838636=78	07.01.2071 3:07	Э76ХФ	Р65	43	50,0166667	18,8666667	50,0166667		0,347655	0,107163	0,084291	0,115396	0,0401045	1583	1584	9,0436049		13131,09541	116,8	1	1	1	14,829			0,072		0,05		0,363	0,04	0,02				0,050637	0,145		0,128		0,189	4129	0,002	0,489	0,332	0,085	0,719	0,008	0,011	0,063	0,01	0,014	0,461	0,002	0,003	0,003	0,773	0,0002	0,421	0,087	0,791	0,007	0,013	0,064	0,011	0,011	0,565	0,003	0,038	3,5	60,3	0,3	9,1	0,11	2,7	22,1	3,6	61,7	0,3	9,5	0,11	2,7	22,9
4489	г6838636=79	07.01.2071 4:09	Э76ХФ	Р65	37	53,25	14,6666667	53,25		0,3883	0,069174	0,064534	0,131144	0,0399033	1592	1582	12,3098592		13536,81818	116,7	1	1	1	21,85			0,062		0,05		0,421	0,04	0,02				0,050383	0,178		0,096		0,122	3309	0,002	0,452	0,36	0,101	0,728	0,007	0,011	0,076	0,011	0,014	0,442	0,002	0,003	0,003	0,768	0,0002	0,418	0,101	0,791	0,007	0,013	0,076	0,012	0,012	0,563	0,003	0,038	3,6	62,9	0,8	8,3	0,23	2,9	21,7	4	62,4	0,4	4,7	0,07	2,8	22,1
4490	г6838636=7:	07.01.2071 4:58	Э76ХФ	Р65	48	45,7333333	19,6666667	45,7333333		0,3274	0,106596	0,086364	0,099984	0,0388722	1542	1571	11,3023409		13210,16949	114,1	1	1	1	17,167			0,074		0,05		0,338	0,042	0,02				0,049081	0,12		0,132		0,188	4330	0,002	0,491	0,333	0,093	0,709	0,006	0,01	0,062	0,01	0,015	0,47	0,002	0,004	0,003	0,776	0,0001	0,425	0,093	0,785	0,005	0,012	0,062	0,01	0,015	0,569	0,004	0,037	3,6	60,2	0,5	7,8	0,09	2,6	22,9	4	60,3	0,8	5,5	0,08	2,5	24,5
4491	"г6838636=7;"	07.01.2071 5:52	Э76ХФ	Р65	46	47,5333333	16,8833333	47,5333333		0,21379	0,12474	0,071465	0,13046	0,039044	1555	1572	11,3087309		13021,12537	114,4	1	1	1	17,45					0,05		0,195	0,041	0,02				0,049298	0,174		0,107		0,22	3664	0,002	0,6	0,32	0,097	0,725	0,005	0,01	0,058	0,011	0,014	0,457	0,003	0,005	0,004	0,78	0,0003	0,426	0,096	0,785	0,005	0,011	0,059	0,013	0,011	0,569	0,004	0,039	4,8	59,9	0,6	8,5	0,11	2,9	20,7	5	60,6	0,5	5,8	0,06	2,7	22,1
4492	г6838636=7<	07.01.2071 6:50	Э76ХФ	Р65	42	44,2	27,9666667	44,2	4,7542453	0,31875	0,104328	0,053687	0,084772	0,0391018	1506	1570	10,7029412		14704,64839	114,7	1	1	1	15,769			0,052		0,05		0,329	0,07	0,02				0,049371	0,11		0,081		0,184	6854	0,002	0,506	0,328	0,101	0,735	0,008	0,01	0,067	0,01	0,017	0,476	0,003	0,005	0,004	0,743	0,0003	0,415	0,099	0,774	0,007	0,012	0,067	0,011	0,011	0,555	0,004	0,038	3,2	64,3	0,3	7,7	0,21	2,8	22,9	4,4	64,6	0,3	3	0,05	2,8	21,8
4493	г6838636=7=	07.01.2071 7:44	Э76ХФ	Р65	40	40,8666667	16,1666667	40,8666667	2,6438356	0,37382	0,086184	0,115152	0,133312	0,0400467	1577	1580	12,8569331		13049,07216	117,6	1	1	1	17,514			0,079		0,05		0,398	0,041	0,02				0,050564	0,16		0,176		0,152	3516	0,002	0,461	0,346	0,103	0,693	0,005	0,01	0,069	0,011	0,016	0,454	0,002	0,004	0,003	0,762	0,0002	0,418	0,104	0,795	0,005	0,013	0,069	0,012	0,013	0,569	0,003	0,038	3,8	47,9	0,4	8,9	0,19	2,6	18,5	5,7	59,6	0,5	8,4	0,08	2,7	22,3
4494	г6838636=7>	07.01.2071 8:37	Э76ХФ	Р65	38	41,0166667	23,35	41,0166667	3,6165778	0,352295	0,108297	0,148182	0,096232	0,0392452	1524	1577	13,7753759		13729,33619	115,7	1	1	1	18,834			0,098		0,05		0,366	0,079	0,02				0,049552	0,088		0,23		0,191	5343	0,002	0,436	0,327	0,099	0,665	0,006	0,01	0,064	0,007	0,019	0,47	0,002	0,003	0,003	0,766	0,0001	0,417	0,097	0,79	0,005	0,013	0,063	0,008	0,012	0,57	0,004	0,037	3,5	52,1	0,3	7,9	0,16	2,8	18,5	5,9	62,8	0,3	4,9	0,06	2,8	20,8
4495	г6838636=7?	07.01.2071 9:40	Э76ХФ	Р65	23	44,4833333	18,6	44,4833333	2	0,429015	0,104895	0,158563	0,148228	0,0400182	1576	1573	18,1072312		12880,64516	116,8	1	1	1	26,849			0,129		0,05		0,461	0,04	0,02				0,050528	0,165		0,244		0,185	3993	0,002	0,411	0,334	0,094	0,652	0,006	0,011	0,065	0,01	0,02	0,447	0,002	0,003	0,003	0,775	0,0001	0,425	0,097	0,799	0,005	0,015	0,067	0,012	0,015	0,565	0,003	0,037	3,9	54	0,9	8,6	0,13	2,7	20	5,3	51,5	0,7	7,3	0,08	2,4	21,6
4496	г6838636=86	07.01.2071 10:31	Э76ХФ	Р65																																																																																
4497	г6838636=87	07.01.2071 11:20	Э76ХФ	Р65	13	49,7	22,1333333	49,7	2,8932432	0,3870201	0,151389	0,173452	0,138832	0,0395311	1571	1574	11,1856927		12892,77108	116,1	1	1	1	18,503		0,022627	0,084		0,05		0,373	0,052	0,02				0,049913	0,144		0,268		0,267	4756	0,002	0,443	0,29	0,091	0,642	0,006	0,013	0,065	0,006	0,017	0,449	0,002	0,003	0,003	0,751	0,0001	0,42	0,091	0,795	0,005	0,011	0,065	0,007	0,013	0,562	0,003	0,038	3,5	57,9	0,4	9,2	0,11	2,7	21,2	5,7	62,7	0,4	6,2	0,07	2,8	21,6
4498	г6838636=88	07.01.2071 12:09	Э76ХФ	Р65	30	40,5166667	16,8666667	40,5166667	2,7917495	0,547575	0,163863	0,196982	0,186712	0,0396744	1586	1574	19,8444262		13115,81028	117	1	1	1	26,801			0,169		0,05		0,595	0,027	0,02				0,050094	0,209		0,303		0,289	3687	0,001	0,34	0,28	0,103	0,61	0,006	0,01	0,065	0,007	0,02	0,392	0,001	0,003	0,003	0,798	0,0002	0,418	0,1	0,79	0,005	0,015	0,065	0,009	0,016	0,577	0,004	0,038	3,5	45,9	1,4	10,7	0,46	2,2	20,6	3,3	58,6	0,4	8,7	0,14	2,5	23,5
4499	г6838636=89	07.01.2071 13:01	Э76ХФ	Р65	26	40,5166667	13,8333333	40,5166667	1,3161807	0,424955	0,145719	0,145223	0,188708	0,0391303	1610	1578	17,3350884		11780,24096	114,4	1	1	1	23,412			0,256		0,05		0,449	0,04	0,02				0,049407	0,234		0,221		0,257	2716	0,002	0,409	0,29	0,105	0,66	0,007	0,013	0,067	0,009	0,02	0,404	0,001	0,003	0,003	0,765	0,0003	0,417	0,106	0,79	0,006	0,016	0,068	0,01	0,012	0,563	0,003	0,037	3,2	47,4	0,4	12,6	0,14	2,1	22,6	4,3	52,5	0,6	14,1	0,11	2,1	25,2
4500	г6838636=8:	07.01.2071 14:01	Э76ХФ	Р65	20	45,55	15,9	45,55	1,3863326	0,40762	0,133812	0,140355	0,19506	0,0387288	1612	1580	17,5837541		12301,88679	114,9	1	1	1	26,698			0,332		0,05		0,43	0,041	0,02				0,0489	0,246		0,213		0,236	3260	0,002	0,439	0,303	0,116	0,667	0,008	0,011	0,077	0,009	0,021	0,402	0,001	0,004	0,003	0,75	0,0004	0,412	0,119	0,793	0,008	0,014	0,081	0,011	0,012	0,567	0,003	0,038	3,6	52,3	0,6	13,9	0,37	2,1	24,4	4,7	51,5	1	14,1	0,13	2,1	24,9
4501	"г6838636=8;"	07.01.2071 15:00	Э90ХАФ	Р65	17	44,3833333	27,6333333	43,9	2,9423275	0,52942	0,104328	0,133331	0,106916	0,0918966	1567	1619	13,4219539	14,6793103	13963,57057	114,9	1	1	1	13,586	6,622		0,157		0,05		0,586	0,03	0,02				0,103516	0,111		0,206	0,022786	0,184	6431	0,002	0,404	0,197	0,095	0,676	0,006	0,011	0,056	0,008	0,02	0,445	0,002	0,003	0,003	0,844	0,0001	0,287	0,095	0,798	0,004	0,018	0,057	0,01	0,012	0,549	0,004	0,085	3,5	53,8	0,7	12,7	0,25	2,6	20,7	4,1	50,9	0,7	9,5	0,09	2,3	22,1
4502	г6838636=8<	07.01.2071 15:54	Э90ХАФ	Р65	16	42,4	21,0666667	42,0833333	2,7863903	0,516665	0,101493	0,12756	0,10408	0,0901894	1580	1597	13,6039514	12,5509982	12750,94937	112,6	1	1	1	14,919	3,842		0,213		0,05		0,571	0,041	0,02				0,101201	0,109		0,197	0,02304	0,179	4477	0,002	0,44	0,198	0,117	0,671	0,006	0,012	0,071	0,008	0,02	0,447	0,002	0,002	0,003	0,85	0,0002	0,291	0,117	0,792	0,005	0,016	0,071	0,009	0,013	0,545	0,003	0,083	3,2	52,2	0,4	12,1	0,11	2,4	21,4	4,3	56,4	1	10,7	0,12	2,5	22,8
4503	г6838636=8=	07.01.2071 16:44	Э90ХАФ	Р65	16	57,9	24,7166667	57,9	2,2128801	0,46534	0,094122	0,048705	0,08726	0,0927433	1558	1593	25,7860104	27,3070234	13273,63452	115,2	1	1	1	49,767	4,536		0,253		0,241		0,347	0,039	0,02				0,103877	0,116		0,073	0,023908	0,166	5468	0,002	0,429	0,206	0,094	0,746	0,005	0,011	0,06	0,011	0,019	0,462	0,002	0,004	0,005	0,863	0,0006	0,292	0,095	0,797	0,004	0,014	0,06	0,012	0,007	0,545	0,004	0,086	3,7	54,7	0,9	11,4	0,17	2,7	20,1	5,2	56,8	0,9	9,6	0,08	2,6	21,8
4504	г6838636=8>	07.01.2071 17:40	Э90ХАФ	Р65	26	42,7166667	17,6833333	42,55	2	0,45418	0,088452	0,082875	0,08882	0,0900905	1575	1592	20,955709	20,7326174	12679,7361	114,1	1	1	1	21,922	8,581		0,157		0,05		0,498	0,06	0,02				0,100224	0,104		0,127	0,024414	0,156	3737	0,002	0,462	0,209	0,103	0,721	0,006	0,011	0,066	0,01	0,018	0,461	0,002	0,003	0,003	0,854	0,0001	0,289	0,103	0,796	0,004	0,015	0,066	0,012	0,013	0,547	0,003	0,083	3,4	54,9	0,5	11,4	0,12	2,8	19,3	4,8	62,3	0,5	6,5	0,06	2,7	23
4505	г6838636=8?	07.01.2071 18:36	Э90ХАФ	Р65	24	52,0333333	23,5	51,7166667	2,3948864	0,629145	0,100359	0,184051	0,219636	0,0916006	1585	1581	12,443163	14,3148649	13442,55319	115,6	1	1	1	16,304	5,885		0,297		0,05		0,708	0,04	0,02				0,101128	0,266		0,281	0,025933	0,177	5265	0,001	0,359	0,199	0,096	0,624	0,006	0,012	0,066	0,009	0,02	0,362	0,001	0,003	0,003	0,832	0,0018	0,285	0,096	0,785	0,004	0,016	0,066	0,01	0,016	0,543	0,003	0,082	4	54,6	1,4	13,7	0,26	2,3	23,9	3,5	60,7	0,6	9,5	0,18	2,5	24,5
4506	г6838636=96	07.01.2071 19:32	Э90ХАФ	Р65	30	43,0166667	19,1833333	42,85	3,2903875	0,54742	0,112266	0,179185	0,14038	0,0926466	1598	1587	14,5203061	16,9735661	12929,97394	115	1	1	1	15,811	5,672		0,203		0,05		0,605	0,033	0,02				0,101924	0,144		0,277	0,026874	0,198	4134	0,001	0,42	0,192	0,126	0,646	0,007	0,011	0,084	0,008	0,019	0,425	0,001	0,002	0,003	0,822	0,0005	0,288	0,12	0,797	0,005	0,019	0,083	0,008	0,014	0,548	0,003	0,083	3,5	49,2	0,5	8,4	0,08	2,4	20,9	4,3	51,9	0,8	10,2	0,17	2,1	24,2
4507	г6838636=97	07.01.2071 20:24	Э90ХАФ	Р65	42	42,0166667	17,2833333	41,5166667	3,598916	0,519015	0,108282	0,144122	0,108552	0,0914866	1575	1584	19,3137097	18,8302158	13594,59981	114,8	1	1	1	13,305	13,087		0,145		0,05		0,572	0,031	0,02				0,101165	0,109		0,223	0,025608	0,191	3916	0,001	0,443	0,194	0,103	0,662	0,006	0,012	0,074	0,008	0,016	0,451	0,001	0,003	0,003	0,85	0,0002	0,29	0,101	0,792	0,005	0,017	0,073	0,01	0,011	0,552	0,003	0,084	3,2	50,3	0,5	9	0,09	2,5	20	4,6	56,5	0,4	7,5	0,06	2,7	20,7
4508	г6838636=98	07.01.2071 21:16	Э90ХАФ	Р65	48	48,2	21,3333333	48,2	2,7981526	0,531765	0,100956	0,146098	0,175528	0,0926782	1604	1592	27,3055814	27,624819	12999,375	116	1	1	1	32,615	22,261		0,358		0,05		0,589	0,031	0,02				0,102286	0,213		0,223	0,026295	0,179	4622	0,002	0,442	0,201	0,105	0,664	0,006	0,011	0,065	0,011	0,016	0,412	0,002	0,003	0,005	0,846	0,0002	0,287	0,102	0,789	0,004	0,02	0,064	0,011	0,011	0,54	0,002	0,082	4,9	54,5	0,7	13,2	0,12	2,3	23,8	3,5	58,2	0,7	10,5	0,19	2,2	26
4509	г6838636=99	07.01.2071 22:17	Э90ХАФ	Р65	43	44,4	26,4333333	44,2333333	5,0938023	0,514155	0,100956	0,177236	0,138576	0,0915152	1524	1585	17,7299345	16,6032787	15055,98991	114,9	1	1	1	13,524	11,816		0,196		0,05		0,566	0,032	0,02				0,101201	0,142		0,274	0,025608	0,179	6633	0,001	0,447	0,2	0,106	0,645	0,007	0,009	0,074	0,008	0,018	0,435	0,001	0,002	0,003	0,835	0,0003	0,288	0,105	0,801	0,005	0,015	0,074	0,009	0,015	0,546	0,003	0,083	4,2	60,1	0,7	8,3	0,07	2,6	23,2	3,5	59,2	0,6	8,8	0,22	2,4	24,6
4510	г6838636=9:	07.01.2071 23:07	Э90ХАФ	Р65	50	44,1833333	23,7166667	43,5166667	4,4200613	0,466415	0,120132	0,188057	0,076972	0,0905365	1540	1581	16,8069955	19,5344262	14488,54533	112,8	1	1	1	20,822	3,972		0,154		0,05		0,503	0,03	0,02				0,100007	0,041		0,294	0,025535	0,213	5727	0,002	0,473	0,182	0,099	0,631	0,006	0,01	0,065	0,007	0,018	0,473	0,002	0,003	0,003	0,842	0,0003	0,289	0,098	0,801	0,004	0,014	0,065	0,008	0,013	0,546	0,003	0,085	4,6	58,9	0,6	12,4	0,11	2,5	23,6	5,7	57,6	0,6	11,2	0,09	2,3	24,7
4511	"г6838636=9;"	07.01.2071 23:58	Э90ХАФ	Р65	46	42,2	15,8166667	42,0333333	3,9028169	0,492535	0,077268	0,142972	0,090992	0,0907598	1599	1586	15,10875	22,0906232	13497,1549	113,4	1	1	1	6,715	21,072		0,15		0,05		0,545	0,031	0,02				0,100188	0,082		0,222	0,025716	0,137	3558	0,002	0,448	0,219	0,099	0,675	0,006	0,012	0,071	0,007	0,015	0,467	0,002	0,003	0,004	0,841	0,0002	0,288	0,098	0,803	0,004	0,022	0,07	0,009	0,008	0,561	0,003	0,084	4,3	57,9	0,4	12,7	0,09	2,5	23,6	4,7	50,6	0,5	6,8	0,06	2,5	20,2
4512	г6838636=9<	08.01.2071 1:07	Э90ХАФ	Р65	27	46,35	22,8666667	46,0166667	3,7959184	0,48504	0,115056	0,161996	0,114656	0,0916923	1564	1584	17,7765376	17,6606676	13360,93294	114,5	1	1	1	8,671	18,372		0,151		0,05		0,528	0,03	0,02				0,101165	0,111		0,251	0,026042	0,204	5092	0,002	0,452	0,185	0,092	0,656	0,005	0,012	0,063	0,007	0,015	0,449	0,002	0,003	0,003	0,845	0,0002	0,287	0,092	0,802	0,004	0,017	0,063	0,008	0,012	0,552	0,003	0,083	3,8	55,3	0,6	7,4	0,06	2,8	19,9	4,3	61,2	0,5	5,2	0,07	2,8	21,6
4513	г6838636=9=	08.01.2071 2:03	Э90ХАФ	Р65	26	46,6833333	19,3	46,35	4	0,446175	0,091932	0,118585	0,09974	0,0898881	1581	1588	16,9953191	11,8686676	11810,36269	112,1	1	1	1	13,313	9,007		0,213		0,05		0,486	0,028	0,02				0,099501	0,106		0,183	0,024884	0,163	3799	0,002	0,496	0,205	0,11	0,696	0,009	0,01	0,076	0,009	0,018	0,464	0,002	0,003	0,004	0,852	0,0004	0,288	0,109	0,804	0,007	0,016	0,075	0,011	0,015	0,545	0,003	0,083	5,7	55,8	0,6	16,4	0,18	2,9	19,5	7,3	57	0,8	12,9	0,14	2,8	19,6
4514	г6838636=9>	08.01.2071 3:02	Э90ХАФ	Р65	25	45,8666667	18	45,7		0,37613	0,07332	0,092126	0,081096	0,0907647	1593	1592	18,675	20,5313684	13426,66667	112,8	1	1	1	13,612	16,254		0,139		0,05		0,404	0,059	0,02				0,100043	0,088		0,142	0,025897	0,13	4028	0,003	0,544	0,221	0,099	0,718	0,006	0,01	0,07	0,009	0,013	0,473	0,002	0,003	0,004	0,852	0,0003	0,285	0,101	0,797	0,005	0,016	0,07	0,01	0,011	0,548	0,003	0,084	3,6	53,4	0,6	6,7	0,07	3,3	16	6,1	63,8	0,7	4,9	0,06	2,8	20,3
