Repository: Siella/alloy_building

# Прогнозирование химического состава шлака
Задание по Data science от компании EVRAZ (оптимизация сталеплавильного производства) в рамках хакатона ```</beCoder>```.

Мы реализовали наше решение как простой и лаконичный веб-сервис!
В папке `EDA` результаты анализа данных в рамках отборочного задания, в `modelling` — результаты моделирования целевых показателей химического состава шлака и `сыпуч известь РП`.

File: _data/Исходные данные.txt (part 52 of 78)
оком	t продувка	ПСН гр.	чист расход C	чист расход Cr	чист расход Mn	чист расход Si	чист расход V	температура первая	температура последняя	Ar (интенс.)	N2 (интенс.)	эл. энергия (интенс.)	произв жидкая сталь	произв количество обработок	произв  количество плавок	произв количество плавок (цел)	расход газ Ar	расход газ  N2	расход C пров.	сыпуч известь РП	сыпуч кварцит	сыпуч кокс пыль УСТК	сыпуч  кокс. мелочь (сух.)	сыпуч  кокс. мелочь КМ1	сыпуч  шпат плав.	ферспл CaC2	ферспл FeMo	ферспл FeSi-75	ферспл FeV азот.	ферспл  FeV-80	ферспл  Mn5Si65Al0.5	ферспл  Ni H1 пласт.	ферспл SiMn18	ферспл  ферванит	ферспл  фх850А	эл. энергия	химсталь первый Al_1	химсталь первый C_1	химсталь первый Cr_1	химсталь первый Cu_1	химсталь первый Mn_1	химсталь первый Mo_1	химсталь первый N_1	химсталь первый Ni_1	химсталь первый P_1	химсталь первый S_1	химсталь первый Si_1	химсталь первый Ti_1	химсталь первый V_1	химсталь последний Al	химсталь последний C	химсталь последний Ca	химсталь последний Cr	химсталь последний Cu	химсталь последний Mn	химсталь последний Mo	химсталь последний N	химсталь последний Ni	химсталь последний P	химсталь последний S	химсталь последний Si	химсталь последний Ti	химсталь последний V	химшлак первый Al2O3_1	химшлак первый CaO_1	химшлак первый FeO_1	химшлак первый MgO_1	химшлак первый MnO_1	химшлак первый R_1	химшлак первый SiO2_1	химшлак последний Al2O3	химшлак последний CaO	химшлак последний FeO	химшлак последний MgO	химшлак последний MnO	химшлак последний R	химшлак последний SiO2
4515	г6838636=9?	08.01.2071 3:56	Э90ХАФ	Р65	28	42,55	16,2	42,3833333	3,635274	0,489305	0,10998	0,143303	0,166468	0,0892158	1612	1583	16,3018369	23,2949239	13733,33333	111,4	1	1	1	12,326	15,297		0,206		0,05		0,535	0,034	0,02				0,098814	0,2		0,219	0,024595	0,195	3708	0,002	0,443	0,189	0,097	0,658	0,005	0,011	0,063	0,007	0,015	0,399	0,001	0,003	0,003	0,848	0,0002	0,29	0,097	0,791	0,004	0,018	0,064	0,008	0,011	0,544	0,003	0,083	4,1	53,8	0,7	15,4	0,44	2,2	24,4	3,7	52,3	0,7	6,7	0,14	2,5	20,6
4516	г6838636=:6	08.01.2071 4:50	Э90ХАФ	Р65	27	47,5333333	15,0333333	46,7		0,508165	0,09306	0,12774	0,1316	0,0906859	1606	1591	13,379013	20,1220503	13238,58093	113,5	1	1	1	13,104	11,559		0,182		0,05		0,562	0,033	0,02				0,099863	0,152		0,196	0,026042	0,165	3317	0,002	0,452	0,206	0,116	0,675	0,008	0,01	0,074	0,007	0,016	0,422	0,002	0,003	0,004	0,83		0,288	0,113	0,789	0,006	0,017	0,073	0,008	0,008	0,546	0,003	0,084	3,7	57,5	0,8	13,6	0,11	2,3	25,2	4,4	57,9	0,3	12	0,07	2,2	25,8
4517	г6838636=:7	08.01.2071 5:42	Э76ХФ	Р65	34	43,85	27	43,0166667	4,6120277	0,3196714	0,058656	0,027959	0,112324	0,0379221	1561	1625	12,9247169		14508,88889	111,8	1	1	1	18,389		0,004675	0,144		0,05		0,334	0,031	0,02				0,047815	0,164		0,039		0,104	6529	0,002	0,529	0,367	0,103	0,765	0,007	0,008	0,064	0,013	0,016	0,471	0,002	0,004	0,004	0,764	0,0003	0,416	0,101	0,781	0,006	0,012	0,064	0,013	0,009	0,563	0,003	0,036	3,5	60,1	0,5	10,6	0,16	2,6	22,8	4,2	62,8	0,4	5	0,08	2,7	23,5
4518	г6838636=:8	08.01.2071 6:35	Э76ХФ	Р65	33	55,2166667	23,65	55,2166667	2	0,3733832	0,082344	0,105996	0,144256	0,0383813	1584	1601	12,5657712		13111,20507	111,9	1	1	1	23,128		0,005423	0,169		0,05		0,392		0,02				0,048394	0,181		0,161		0,146	5168	0,002	0,478	0,343	0,121	0,685	0,007	0,011	0,081	0,009	0,019	0,45	0,001	0,003	0,003	0,756	0,0001	0,416	0,122	0,779	0,007	0,013	0,082	0,01	0,012	0,566	0,002	0,036	5,1	52,2	0,4	10,3	0,08	2,4	22,2	6,3	55,3	0,7	11,7	0,13	2,6	21
4519	г6838636=:9	08.01.2071 7:28	Э76ХФ	Р65	47	45,7166667	25,0333333	45,7166667	2,6655949	0,36686	0,117312	0,10284	0,12296	0,038754	1559	1606	12,758148		12892,41012	114,5	1	1	1	19,442			0,021		0,05		0,384	0,041	0,02				0,048864	0,149		0,157		0,208	5379	0,002	0,484	0,315	0,117	0,678	0,009	0,008	0,086	0,009	0,018	0,46	0,002	0,003	0,004	0,77	0,0003	0,429	0,114	0,775	0,008	0,011	0,082	0,009	0,011	0,539	0,003	0,035	5	57,5	0,3	10,6	0,06	2,7	21,5	5,5	53,2	0,8	8,1	0,11	2,4	22,5
4520	г6838636=::	08.01.2071 8:18	Э76ХФ	Р65	51	49,2	22,7	49,2	2	0,387325	0,123516	0,132683	0,170628	0,0386398	1571	1600	10,798152		13422,02643	112,7	1	1	1	17,529			0,161		0,05		0,407		0,02				0,04872	0,211		0,202		0,219	5078	0,002	0,461	0,307	0,1	0,658	0,009	0,01	0,08	0,008	0,019	0,413	0,001	0,003	0,003	0,762	0,0004	0,422	0,102	0,784	0,009	0,013	0,081	0,009	0,014	0,564	0,003	0,038	3,7	48,4	2,6	17,8	0,62	2	24,4	4,3	47,3	0,4	11,7	0,1	2,2	21,8
4521	"г6838636=:;"	08.01.2071 9:17	Э76ХФ	Р65	49	47,7166667	19,0833333	47,7166667	1,9268205	0,405555	0,120132	0,145442	0,174712	0,0381806	1598	1600	11,6908517		12035,63319	112,9	1	1	1	18,53			0,213		0,06		0,421		0,02				0,048141	0,212		0,222		0,213	3828	0,001	0,448	0,308	0,09	0,644	0,006	0,011	0,06	0,008	0,018	0,393	0,001	0,002	0,003	0,748	0,0001	0,415	0,091	0,778	0,005	0,015	0,061	0,008	0,009	0,54	0,002	0,035	3,6	51,9	0,4	14,7	0,11	2	25,3	4	50,6	0,4	11,9	0,09	2,2	24,3
4522	г6838636=:<	08.01.2071 10:26	Э76ХФ	Р65	37	46,0333333	20,9	46,0333333	2,5537059	0,36176	0,133104	0,175495	0,18666	0,0397296	1572	1586	8,4814238		12737,79904	116,1	1	1	1	12,708			0,111		0,05		0,372		0,02				0,050094	0,218		0,269		0,236	4437	0,001	0,479	0,305	0,095	0,644	0,006	0,01	0,066	0,007	0,019	0,421	0,001	0,003	0,003	0,766	0,0002	0,415	0,095	0,79	0,005	0,012	0,066	0,008	0,015	0,574	0,003	0,036	3	50,7	0,3	11	0,08	2,1	24,2	3,2	58,5	0,3	7,6	0,06	2,2	26,5
4523	г6838636=:=	08.01.2071 11:24	Э76ХФ	Р65	45	44,6666667	19,8666667	44,6666667	2,7049637	0,2958968	0,100956	0,122809	0,162733	0,0396724	1576	1585	12,4700056		12497,31544	116,2	1	1	1	18,466		0,008976	0,057		0,05		0,288		0,02				0,050022	0,202		0,187		0,179	4138	0,002	0,509	0,331	0,101	0,679	0,006	0,01	0,077	0,008	0,017	0,433	0,002	0,003	0,003	0,762	0,0004	0,419	0,102	0,785	0,005	0,012	0,077	0,009	0,016	0,554	0,003	0,036	4,7	53,9	1,2	11,6	0,1	2,5	21,5	3,2	58,7	0,3	8,2	0,08	2,2	26,6
4524	г6838636=:>	08.01.2071 12:12	Э76ХФ	Р65	50	44,35	16,7333333	44,35		0,3322	0,100392	0,086267	0,146048	0,0395289	1591	1588	11,371988		11513,54582	116,1	1	1	1	16,78					0,05		0,345		0,02				0,049841	0,188		0,131		0,178	3211	0,002	0,504	0,336	0,1	0,711	0,005	0,01	0,063	0,011	0,019	0,446	0,002	0,003	0,003	0,781	0,0001	0,423	0,101	0,79	0,005	0,01	0,063	0,012	0,017	0,568	0,003	0,036	5,4	58,9	0,3	10,4	0,07	2,7	21,7	3,3	56,9	0,5	8,3	0,16	2,3	25
4525	г6838636=:?	08.01.2071 13:01	Э76ХФ	Р65	59	40,7	16,3333333	40,7		0,29879	0,10152	0,100821	0,173484	0,0377214	1586	1607	14,6248157		12203,26531	111	1	1	1	19,841			0,143		0,05		0,303		0,02				0,047562	0,224		0,153		0,18	3322	0,001	0,525	0,33	0,111	0,699	0,006	0,01	0,071	0,009	0,017	0,432	0,001	0,003	0,003	0,761	0,0002	0,421	0,11	0,788	0,005	0,011	0,072	0,011	0,01	0,559	0,002	0,037	4,7	55,1	0,6	16,4	0,29	2,5	22,4	3,4	59,2	0,5	9,1	0,18	2,3	26,2
4526	"г6838636=;6"	08.01.2071 13:51	Э76ХФ	Р65	4	46,85	23,6333333	46,85	2,2785937	0,35349	0,106032	0,117472	0,126397	0,0387826	1567	1589	16,880683		12582,22849	113,2	2	1	1	26,362			0,096		0,05		0,369	0,042	0,03				0,0489	0,145		0,181		0,188	4956	0,002	0,469	0,325	0,107	0,675	0,007	0,008	0,083	0,008	0,018	0,453	0,002	0,003	0,003	0,772	0,0004	0,422	0,108	0,786	0,006	0,009	0,083	0,009	0,015	0,565	0,003	0,035	4	56,5	0,5	13,3	0,13	2,6	22,1	4,9	59,7	0,4	5,3	0,12	2,5	24,3
4527	"г6838636=;7"	08.01.2071 14:59	Э76ХФ	Р65	42	41,1833333	20,85	41,1833333	2,5173482	0,3866237	0,126336	0,132131	0,158432	0,0391847	1561	1586	13,3838651		12486,33094	115,7	1	1	1	18,295		0,009724	0,087		0,05		0,394		0,02				0,049407	0,188		0,203		0,224	4339	0,002	0,427	0,313	0,114	0,672	0,008	0,01	0,085	0,009	0,02	0,428	0,002	0,003	0,003	0,787	0,0004	0,419	0,113	0,785	0,008	0,01	0,085	0,01	0,018	0,568	0,003	0,037	3,5	40,7	1,6	5,4	0,1	2,4	16,9	4,1	49	0,7	4,3	0,1	2,4	20,7
4528	"г6838636=;8"	08.01.2071 15:48	Э76ХФ	Р65	46	43,6833333	17,1333333	43,6833333	1,2988506	0,36644	0,139872	0,136913	0,201512	0,0397957	1599	1586	19,6183486		11458,36576	117,1	1	1	1	28,512			0,178		0,05		0,378		0,02				0,050347	0,252		0,209		0,248	3272	0,001	0,483	0,299	0,106	0,669	0,006	0,009	0,081	0,01	0,017	0,408	0,002	0,003	0,003	0,774	0,0002	0,418	0,108	0,784	0,006	0,011	0,082	0,011	0,014	0,565	0,003	0,036	5,3	54,3	0,4	12,5	0,08	2,2	24,4	6,8	49,9	0,6	10,2	0,14	2,2	22,8
4529	"г6838636=;9"	08.01.2071 16:38	Э76ХФ	Р65	53	41,0333333	16,6833333	41,0333333	2,0683594	0,333005	0,084036	0,112856	0,146045	0,0385984	1562	1580	12,885134		12281,71828	113,2	1	1	1	17,624					0,05		0,348		0,02				0,049045	0,177		0,173		0,149	3415	0,002	0,483	0,344	0,113	0,687	0,007	0,009	0,078	0,01	0,02	0,446	0,002	0,003	0,003	0,764	0,0002	0,416	0,112	0,781	0,006	0,011	0,078	0,011	0,017	0,572	0,003	0,037	4,6	58,1	0,9	8,3	0,1	2,8	20,7	6,2	56,7	1	5,7	0,2	2,4	23,8
4530	"г6838636=;:"	08.01.2071 17:34	Э76ХФ	Р65	50	45,5666667	18,4	45,5666667	2,6925996	0,3400377	0,121824	0,137264	0,1337	0,0379436	1509	1576	11,0813668		12489,13043	111,8	1	1	1	16,305		0,007293	0,121		0,05		0,34	0,043	0,02				0,048213	0,148		0,212		0,216	3830	0,001	0,452	0,307	0,097	0,655	0,005	0,009	0,072	0,008	0,018	0,438	0,001	0,003	0,002	0,772	0,0001	0,416	0,097	0,786	0,004	0,012	0,073	0,009	0,016	0,567	0,003	0,036	3,5	46,4	0,9	11,3	0,14	2,4	19,4	3,9	47,2	0,9	10,7	0,1	2,3	20,6
4531	"г6838636=;;"	08.01.2071 18:22	Э76ХФ	Р65	53	48,5166667	21,65	48,5166667	2,3540275	0,3068673	0,111672	0,120912	0,138426	0,0386267	1565	1571	10,6553075		11384,75751	113,3	1	1	1	17,232		0,015334			0,0500001		0,292	0,042	0,02				0,049081	0,162		0,186		0,198	4108	0,002	0,494	0,317	0,116	0,688	0,008	0,008	0,077	0,01	0,024	0,456	0,002	0,003	0,003	0,762	0,0006	0,414	0,116	0,788	0,007	0,01	0,077	0,01	0,017	0,571	0,003	0,035	3,5	57	1,2	10,2	0,12	2,8	20,5	5,5	62,2	1	3,9	0,1	2,6	24,4
4532	"г6838636=;<"	08.01.2071 19:10	Э76ХФ	Р65	66	44,0333333	16	44,0333333	2,6389423	0,38671	0,137112	0,127035	0,157056	0,0400788	1574	1568	13,5130233		12813,75	115	1	1	1	19,455			0,083		0,05		0,404	0,031	0,02				0,050926	0,188		0,195		0,242	3417	0,001	0,433	0,306	0,109	0,677	0,006	0,009	0,075	0,01	0,021	0,423	0,002	0,003	0,003	0,789	0,0006	0,422	0,109	0,788	0,005	0,011	0,075	0,01	0,017	0,565	0,003	0,037	2,7	51,8	0,4	9,2	0,09	3	17,3	4,1	49,7	0,7	15,8	0,34	2,1	25,2
4533	"г6838636=;="	08.01.2071 20:17	Э76ХФ	Р65	49	45,6666667	16,5	45,6666667	2,3321859	0,477815	0,137781	0,190407	0,270804	0,0391965	1586	1574	19,7724088		12963,63636	113,7	1	1	1	30,098			0,311		0,05		0,514	0,031	0,02				0,049805	0,336		0,291		0,243	3565	0,001	0,372	0,297	0,119	0,602	0,007	0,009	0,086	0,009	0,021	0,339	0,001	0,003	0,003	0,745	0,0002	0,417	0,119	0,788	0,006	0,011	0,086	0,01	0,013	0,563	0,003	0,038	3,5	48,2	1,6	17,5	1,1	1,9	25,8	4,2	63,9	0,8	5,6	0,14	2,5	25,3
4534	"г6838636=;>"	08.01.2071 21:11	Э90ХАФ	Р65	50	46,8666667	26,6666667	46,6833333	3,0628453	0,46116	0,054432	0,054791	0,098372	0,0907539	1569	1618	14,8276874	20,9733333	13536	113,4	1	1	1	20,767	3,146		0,224		0,05		0,514	0,041	0,02				0,100622	0,128		0,083	0,026223	0,096	6016	0,002	0,471	0,242	0,104	0,738	0,006	0,008	0,079	0,01	0,018	0,45	0,002	0,003	0,004	0,859	0,0002	0,291	0,104	0,785	0,005	0,012	0,079	0,011	0,011	0,543	0,003	0,082	4,3	58,6	1,3	14	0,13	2,6	22,6	5,9	58,6	0,6	8,3	0,09	2,6	22,8
4535	"г6838636=;?"	08.01.2071 22:03	Э90ХАФ	Р65	53	48,3833333	21,9833333	47,9	2,896098	0,47156	0,071442	0,072672	0,105159	0,0919197	1572	1590	15,0242167	14,2456105	13048,9765	114,9	1	1	1	15,717	7,843				0,05		0,523	0,071	0,02				0,102286	0,131		0,111	0,025897	0,126	4781	0,002	0,453	0,225	0,098	0,724	0,006	0,009	0,072	0,01	0,02	0,442	0,002	0,003	0,003	0,861	0,0003	0,288	0,098	0,794	0,003	0,014	0,07	0,012	0,016	0,539	0,003	0,082	3,5	50,1	0,7	15	0,24	2,3	21,5	4,8	51,8	0,8	11,4	0,1	2,4	21,8
4536	г6838636=<6	08.01.2071 22:55	Э90ХАФ	Р65	64	42,55	20,3833333	42,2	2	0,506945	0,079947	0,101742	0,130638	0,0928397	1572	1595	13,6489362	15,8014286	13449,22322	116	1	1	1	12,83	7,374		0,151		0,05		0,564	0,04	0,02				0,103009	0,158		0,156	0,026693	0,141	4569	0,002	0,453	0,22	0,088	0,704	0,006	0,009	0,072	0,009	0,017	0,429	0,002	0,003	0,003	0,856	0,0002	0,29	0,087	0,793	0,004	0,016	0,071	0,01	0,014	0,548	0,003	0,082	4,1	53,2	0,4	11,8	0,13	2,3	23,1	5,1	59	0,4	7,3	0,08	2,3	26,2
4537	г6838636=<7	08.01.2071 23:50	Э90ХАФ	Р65	64	46,5333333	23,6833333	46,2	2,6276637	0,4536	0,035154	0,035554	0,115378	0,0947655	1555	1598	16,0868122	13,8248963	13449,96481	118,4	1	1	1	20,466	3,702		0,094		0,05		0,509	0,041	0,02				0,105071	0,162		0,052	0,02738	0,062	5309	0,002	0,474	0,259	0,095	0,762	0,006	0,01	0,075	0,012	0,017	0,44	0,002	0,003	0,003	0,863	0,0003	0,288	0,094	0,789	0,005	0,014	0,074	0,013	0,01	0,531	0,003	0,083	3,6	52,4	0,6	8,2	0,11	2,6	20,1	4,5	61,3	1	5,7	0,08	2,6	23,4
4538	г6838636=<8	09.01.2071 1:05	Э90ХАФ	Р65	47	41,6833333	21,0333333	41,5166667	3,3870116	0,52464	0,07938	0,100453	0,129637	0,0947247	1548	1578	14,1823448	13,0398714	13766,71949	118,8	1	1	1	17,137	2,253		0,096		0,05		0,586	0,04	0,02				0,10583	0,157		0,154	0,025933	0,14	4826	0,002	0,416	0,222	0,091	0,698	0,006	0,01	0,063	0,01	0,018	0,425	0,001	0,003	0,003	0,847	0,0001	0,29	0,092	0,785	0,004	0,013	0,064	0,011	0,014	0,534	0,003	0,081	4,1	50,8	0,8	11,2	0,17	2,5	20,6	3,7	58,4	0,4	8,1	0,1	2,2	27
4539	г6838636=<9	09.01.2071 1:54	Э90ХАФ	Р65	45	45,0333333	19,4666667	44,7	2	0,515235	0,068607	0,136515	0,156351	0,0934318	1570	1572	16,4156905	16,601218	13426,0274	117,4	1	1	1	16,972	7,572		0,123		0,05		0,575	0,031	0,02				0,104167	0,183		0,21	0,025969	0,121	4356	0,002	0,425	0,23	0,117	0,674	0,009	0,011	0,08	0,009	0,02	0,414	0,002	0,003	0,004	0,857	0,0004	0,289	0,116	0,791	0,007	0,016	0,08	0,01	0,014	0,539	0,003	0,081	4,9	57,4	0,7	12,7	0,12	2,4	24	5,4	57,8	0,6	11	0,12	2,3	25,3
4540	г6838636=<:	09.01.2071 2:44	Э90ХАФ	Р65	50	51,7	23,5	51,3833333	2,8045639	0,52502	0,07938	0,164093	0,144209	0,0923959	1565	1582	14,0518001	18,9589198	13705,53191	115,2	1	1	1	14,528	12,871		0,144		0,05		0,584	0,023	0,02				0,102648	0,153		0,254	0,026331	0,14	5368	0,001	0,424	0,219	0,112	0,647	0,009	0,01	0,083	0,008	0,02	0,409	0,001	0,002	0,003	0,844	0,0002	0,287	0,112	0,792	0,007	0,016	0,083	0,008	0,014	0,54	0,003	0,083	3,5	46,6	0,4	12,2	0,11	2,2	21,2	3,6	57,8	0,4	8,7	0,12	2,1	26,9
4541	"г6838636=<;"	09.01.2071 3:33	Э90ХАФ	Р65	61	48,8666667	19	48,7	2,398827	0,522855	0,072009	0,130272	0,132465	0,0933633	1570	1584	14,5098701	14,7477569	12808,42105	117,2	1	1	1	12,414	11,323		0,158		0,05		0,584	0,031	0,02				0,102792	0,149		0,201	0,026946	0,127	4056	0,002	0,436	0,226	0,105	0,68	0,007	0,012	0,073	0,009	0,018	0,423	0,002	0,003	0,003	0,839	0,0001	0,287	0,105	0,794	0,005	0,016	0,073	0,011	0,014	0,545	0,003	0,083	4,2	52,7	0,5	9,7	0,08	2,7	19,3	5,9	58,3	1	6,3	0,07	2,5	23,5
4542	г6838636=<<	09.01.2071 4:38	Э90ХАФ	Р65	53	48,5666667	9,3833333	48,5666667	1,7628591	0,539985	0,083349	0,183908	0,180248	0,0926427	1609	1574	20,7884656	22,3707572	21312,25577	115,3	1	1	1	27,435	7,14		0,251		0,05		0,601		0,02				0,102069	0,2		0,284	0,026512	0,147	3333	0,001	0,391	0,215	0,122	0,629	0,008	0,011	0,08	0,01	0,023	0,382	0,001	0,003	0,003	0,861	0,0002	0,288	0,123	0,794	0,006	0,015	0,079	0,011	0,016	0,535	0,003	0,084	3,6	42,3	0,5	11	0,14	2,1	19,8	4,9	55,8	0,5	13,5	0,17	2,2	25,8
4543	г6838636=<=	09.01.2071 5:28	Э90ХАФ	Р65	59	51,7	25,1833333	51,3666667	4,0545868	0,450815	0,026649	0,064556	0,11015	0,0949665	1522	1577	15,1555315	15,2797428	14240,37062	117,9	1	1	1	23,289	2,64		0,078		0,05		0,506	0,04	0,02				0,103913	0,142		0,098	0,028465	0,047	5977	0,002	0,48	0,265	0,109	0,736	0,009	0,009	0,085	0,012	0,02	0,439	0,002	0,003	0,004	0,86	0,0002	0,288	0,11	0,79	0,008	0,013	0,085	0,013	0,013	0,534	0,003	0,084	4,6	56,8	0,4	10,8	0,13	2,6	22,2	6,5	58,3	0,9	7,2	0,07	2,6	22,7
4544	г6838636=<>	09.01.2071 6:28	Э90ХАФ	Р65	60	43,2	16,3166667	43,0333333	2	0,501575	0,062937	0,115569	0,15396	0,0938884	1576	1579	17,502439	19,5662125	13138,71297	117,3	1	1	1	14,352	11,968		0,117		0,0500001		0,56	0,03	0,02				0,103479	0,188		0,177	0,026801	0,111	3573	0,002	0,43	0,233	0,095	0,684	0,007	0,01	0,075	0,009	0,018	0,412	0,002	0,003	0,003	0,863	0,0002	0,288	0,096	0,791	0,006	0,017	0,076	0,011	0,014	0,544	0,003	0,084	4,3	53	0,4	11,5	0,13	2,4	22,1	4,4	56,2	0,4	12,2	0,12	2,1	26,2
4545	г6838636=<?	09.01.2071 7:40	Э90ХАФ	Р65	39	45,9	24,6833333	45,75	4,2539084	0,52724	0,111132	0,186388	0,150229	0,0907647	1533	1582	14,3483607	15,9905061	14344,09183	113,1	1	1	1	7,78	15,533		0,135		0,05		0,58	0,042	0,02				0,100043	0,153		0,289	0,025897	0,196	5901	0,002	0,407	0,188	0,126	0,62	0,007	0,009	0,083	0,007	0,022	0,409	0,001	0,002	0,003	0,849	0,0001	0,3	0,12	0,8	0,005	0,017	0,078	0,008	0,015	0,54	0,003	0,081	3,1	48,5	0,6	13	0,13	2,2	22,4	3,8	57,3	0,7	10,5	0,1	2,2	26,2
4546	г6838636==6	09.01.2071 8:31	Э90ХАФ	Р65	41	55,8833333	23,6666667	55,7		0,518635	0,081081	0,158172	0,106698	0,0920207	1541	1578	14,1758824	15,3607818	13314,92958	115,1	1	1	1	8,033	19,649		0,1		0,05		0,576	0,041	0,02				0,101888	0,098		0,246	0,025427	0,143	5252	0,002	0,394	0,217	0,104	0,653	0,011	0,011	0,084	0,009	0,02	0,44	0,001	0,002	0,003	0,874	0,0001	0,286	0,103	0,792	0,009	0,018	0,083	0,01	0,012	0,541	0,003	0,083	3,9	52,8	0,5	10,2	0,08	2,6	20,5	4,4	59,5	0,5	4,1	0,09	2,3	25,6
4547	г6838636==7	09.01.2071 9:27	Э90ХАФ	Р65	48	49,35	22,9166667	49,35		0,554765	0,085617	0,178084	0,119257	0,0936182	1553	1566	14,5523721	14,6977444	13392	116,9	1	1	1	8,691	15,204		0,157		0,05		0,619	0,041	0,02				0,103299	0,109		0,277	0,026512	0,151	5115	0,001	0,398	0,217	0,112	0,636	0,008	0,011	0,079	0,007	0,019	0,427	0,001	0,002	0,003	0,868	0,0002	0,289	0,112	0,792	0,006	0,018	0,079	0,008	0,014	0,535	0,003	0,083	3,1	51	0,6	13,1	0,13	2,2	22,8	4,1	57,3	0,5	11,5	0,08	2,3	25,1
4548	г6838636==8	09.01.2071 10:20	Э90ХАФ	Р65	52	49,3666667	23,1666667	49,0333333		0,52347	0,07371	0,141303	0,116508	0,0952467	1551	1571	13,8784741	15,5845986	12991,07914	118,8	1	1	1	8,489	15,853		0,148		0,05		0,584	0,045	0,02				0,105071	0,12		0,219	0,027018	0,13	5016	0,002	0,423	0,224	0,106	0,667	0,01	0,011	0,081	0,01	0,02	0,439	0,001	0,003	0,003	0,86	0,0001	0,286	0,106	0,789	0,008	0,017	0,08	0,011	0,015	0,548	0,003	0,084	4,8	56,4	0,2	12,5	0,12	2,3	24,6	6,4	57,9	0,8	7	0,06	2,6	22,6
4549	г6838636==9	09.01.2071 11:31	Э90ХАФ	Р65	36	53,6833333	20,3833333	53,35		0,504105	0,034587	0,072912	0,115671	0,0945618	1561	1582	15,1041176	15,9423846	13484,5462	117,1	1	1	1	8,559	19,277		0,08		0,05		0,57	0,042	0,02				0,104348	0,147		0,111	0,026765	0,061	4581	0,002	0,428	0,256	0,111	0,726	0,009	0,01	0,1	0,01	0,021	0,437	0,002	0,003	0,004	0,864	0,0003	0,284	0,11	0,789	0,008	0,018	0,099	0,01	0,015	0,544	0,003	0,083	3,8	49,1	0,6	10,1	0,11	2,6	18,9	4,8	58,8	0,4	7,1	0,08	2,3	25,6
4550	г6838636==:	09.01.2071 12:25	Э76ХФ	Р65	43	49,5166667	30,3	49,5166667		0,289485	0,066339	0,050234	0,065147	0,0382092	1555	1622	11,265911		13320,79208	110,3	1	1	1	18,498			0,151		0,05		0,3	0,041	0,02				0,048177	0,079		0,077		0,117	6727	0,002	0,519	0,361	0,103	0,737	0,01	0,012	0,087	0,009	0,018	0,488	0,002	0,003	0,003	0,785	0,0002	0,422	0,103	0,788	0,009	0,011	0,086	0,009	0,013	0,551	0,003	0,037	3,6	58,4	0,4	11,8	0,1	2,3	25,7	4,4	62,2	0,8	5,3	0,08	2,6	23,5
4551	"г6838636==;"	09.01.2071 13:14	Э76ХФ	Р65	49	55,7	24,3	55,7		0,41782	0,09639	0,151683	0,155223	0,0394074	1567	1591	10,5760531		13056,79012	115,3	1	1	1	19,457			0,105		0,05		0,449	0,041	0,02				0,049624	0,175		0,234		0,17	5288	0,002	0,443	0,337	0,106	0,649	0,009	0,01	0,081	0,007	0,02	0,429	0,001	0,002	0,003	0,778	0,0001	0,42	0,107	0,784	0,009	0,013	0,081	0,008	0,013	0,568	0,003	0,036	3,4	42,3	0,7	8,5	0,14	2,4	17,6	4,8	55,7	0,7	8,9	0,12	2,2	24,9
4552	г6838636==<	09.01.2071 14:25	Э76ХФ	Р65	43	57,9	24,3666667	57,9		0,381825	0,111699	0,144661	0,152674	0,0392412	1539	1587	10,8099016		13296,85363	116,5	1	1	1	20,743			0,151		0,05		0,402	0,042	0,02				0,049298	0,174		0,223		0,197	5400	0,002	0,451	0,323	0,098	0,66	0,007	0,011	0,072	0,007	0,019	0,439	0,001	0,002	0,003	0,773	0,0002	0,417	0,099	0,787	0,006	0,013	0,073	0,007	0,013	0,557	0,003	0,035	3,4	46,5	0,4	11,7	0,11	2,2	20,8	3,9	56,9	0,5	12,5	0,12	2,2	25,5
4553	г6838636===	09.01.2071 15:16	Э76ХФ	Р65	8	55,05	25,6833333	55,05		0,07392	0,007938	0,020669	0,017987	0,0029651	1549	1593	8,1410584		12253,08241	111,2	1	1	1	14,871			0,1				0,089						0,003725	0,019		0,032		0,014	5245	0,002	0,461	0,379	0,101	0,768	0,007	0,01	0,076	0,011	0,023	0,481	0,002	0,003	0,003	0,814	0,0002	0,419	0,098	0,785	0,007	0,011	0,075	0,013	0,015	0,555	0,003	0,035	5,8	53,9	0,7	19,2	0,12	2,6	20,9	4,4	61,8	0,8	6,3	0,08	2,6	23,9
4554	г6838636==>	09.01.2071 16:07	Э76ХФ	Р65	68	42,85	20,9833333	42,85		0,38255	0,111132	0,093004	0,136114	0,0406525	1544	1578	14,0849475		13107,54567	117,9	1	1	1	20,118			0,09		0,05		0,405	0,042	0,02				0,051071	0,17		0,142		0,196	4584	0,002	0,447	0,326	0,098	0,707	0,006	0,01	0,078	0,008	0,019	0,439	0,002	0,003	0,003	0,766	0,0002	0,417	0,097	0,786	0,005	0,013	0,078	0,009	0,013	0,566	0,003	0,036	4,1	43,9	0,4	9,9	0,11	2,6	16,8	4,7	59,7	0,5	3,7	0,09	2,3	25,6
4555	г6838636==?	09.01.2071 17:28	Э76ХФ	Р65	38	42,3666667	19,0666667	42,3666667		0,32411	0,077112	0,044989	0,112702	0,0397889	1557	1571	11,3516129		12785,66434	115,6	1	1	1	16,031					0,05		0,341	0,042	0,02				0,049986	0,154		0,067		0,136	4063	0,002	0,486	0,359	0,111	0,745	0,007	0,01	0,074	0,014	0,022	0,459	0,002	0,003	0,003	0,776	0,0002	0,422	0,111	0,784	0,006	0,011	0,074	0,014	0,016	0,56	0,003	0,036	3,7	54,2	0,5	9,7	0,1	2,7	20,2	4	60,6	0,5	6,3	0,1	2,4	25,8
4556	г6838636=>6	09.01.2071 18:19	Э76ХФ	Р65	38	44,8666667	23,0666667	44,8666667		0,374915	0,119637	0,144031	0,12508	0,0397594	1528	1570	11,7829123		12849,71098	114,6	1	1	1	17,622			0,144		0,05		0,392	0,042	0,02				0,049949	0,132		0,223		0,211	4940	0,002	0,45	0,319	0,1	0,657	0,006	0,01	0,074	0,006	0,02	0,451	0,001	0,002	0,003	0,77	0,0001	0,421	0,099	0,786	0,005	0,013	0,074	0,007	0,014	0,564	0,003	0,036	3,5	55,9	0,4	12,7	0,13	2,4	23,7	5	59,9	0,3	9,4	0,06	2,6	22,9
4557	г6838636=>7	09.01.2071 19:11	Э76ХФ	Р65	37	48,0333333	19,6833333	48,0333333	2,4879587	0,3670605	0,051597	0,057407	0,129767	0,0393566	1546	1588	11,0335878		13244,70787	116,2	1	1	1	17,666		0,0187	0,13		0,05		0,376	0,044	0,02				0,049443	0,175		0,086		0,091	4345	0,002	0,442	0,375	0,095	0,734	0,01	0,009	0,096	0,011	0,021	0,459	0,002	0,002	0,003	0,77	0,0001	0,416	0,094	0,782	0,01	0,011	0,095	0,012	0,015	0,56	0,003	0,036	3,4	49,7	0,4	10,7	0,07	2,4	20,9	3,8	56,8	0,5	11,3	0,09	2,2	25,4
4558	г6838636=>8	09.01.2071 20:22	Э76ХФ	Р65	30	46,8666667	17,65	46,8666667	2,0464621	0,24199	0,055566	0,050879	0,093398	0,0384643	1570	1572	10,306585		11955,80737	113,2	1	1	1	14,956					0,05		0,252	0,041	0,02				0,048322	0,122		0,077		0,098	3517	0,003	0,577	0,371	0,09	0,743	0,02	0,009	0,095	0,011	0,016	0,498	0,003	0,004	0,004	0,79	0,0004	0,416	0,088	0,777	0,018	0,01	0,095	0,011	0,014	0,567	0,003	0,037	3,9	60	0,4	11,1	0,08	2,8	21,6	5,1	54,3	0,7	10	0,12	2,4	22,6
4559	г6838636=>9	09.01.2071 21:11	Э76ХФ	Р65	28	41,3833333	15,9	41,3833333		0,3509	0,055566	0,07229	0,116156	0,0397889	1574	1582	15,9049537		12607,54717	117,2	1	1	1	21,94			0,096		0,05		0,377	0,053	0,02				0,049986	0,148		0,11		0,098	3341	0,002	0,482	0,371	0,104	0,727	0,01	0,007	0,074	0,013	0,02	0,467	0,002	0,003	0,003	0,775	0,0002	0,412	0,104	0,776	0,009	0,011	0,074	0,013	0,014	0,558	0,003	0,035	4,7	57,3	1,8	11,8	0,09	2,6	21,8	5,5	57,2	0,7	6,9	0,08	2,6	22,3
4560	г6838636=>:	09.01.2071 21:58	Э76ХФ	Р65	30	40,7333333	15,55	40,7333333	2	0,377875	0,090153	0,121474	0,135313	0,0391552	1600	1581	12,3481178		12123,47267	115,3	1	1	1	16,766			0,128		0,05		0,402	0,041	0,02				0,04919	0,157		0,187		0,159	3142	0,002	0,466	0,34	0,1	0,681	0,014	0,011	0,084	0,009	0,017	0,456	0,002	0,002	0,003	0,766		0,414	0,098	0,782	0,012	0,012	0,084	0,009	0,013	0,565	0,003	0,035	3,6	55,7	0,3	12,4	0,08	2,4	23,3	3,6	58,8	0,4	9,9	0,07	2,3	25,9
4561	"г6838636=>;"	09.01.2071 22:47	Э76ХФ	Р65	30	43,0166667	16,15	43,0166667		0,33971	0,111132	0,121624	0,141883	0,039328	1597	1581	12,7150717		11676,78019	115,8	1	1	1	18,232			0,148		0,05		0,351	0,042	0,02				0,049407	0,167		0,187		0,196	3143	0,002	0,517	0,324	0,099	0,676	0,014	0,01	0,107	0,008	0,016	0,451	0,002	0,002	0,004	0,773	0,0007	0,416	0,098	0,776	0,013	0,011	0,106	0,008	0,011	0,56	0,003	0,035	4,4	50,8	0,4	14,1	0,08	2,3	21,7	5,4	48,9	0,5	9	0,08	2,4	20,2
4562	г6838636=><	09.01.2071 23:40	Э76ХФ	Р65	30	40,85	17,05	40,85	1,6491323	0,371885	0,120771	0,145785	0,146448	0,0391552	1589	1577	13,5121175		12270,96774	114,9	1	1	1	18,399			0,137		0,05		0,388	0,041	0,02				0,04919	0,164		0,225		0,213	3487	0,002	0,48	0,312	0,091	0,654	0,011	0,011	0,09	0,007	0,018	0,442	0,001	0,002	0,003	0,763	0,0001	0,418	0,092	0,786	0,01	0,012	0,091	0,008	0,014	0,567	0,003	0,035	4,7	51,6	0,4	11,9	0,06	2,4	21,9	4,8	56,8	0,4	7,5	0,11	2,3	24,6
4563	г6838636=>=	10.01.2071 0:29	Э76ХФ	Р65	30	40,2	17,85	40,2	2	0,336645	0,110565	0,129275	0,116525	0,0390685	1581	1578	11,4552239		12416,80672	112	1	1	1	15,35			0,101		0,05		0,347		0,02				0,049081	0,125		0,2		0,195	3694	0,002	0,477	0,317	0,111	0,668	0,007	0,01	0,076	0,008	0,021	0,463	0,002	0,002	0,003	0,79	0,0002	0,414	0,112	0,778	0,007	0,015	0,077	0,008	0,017	0,56	0,003	0,034	4,5	55,8	0,8	11,4	0,08	2,5	22,3	5,5	54	0,8	5	0,12	2,5	21,4
4564	г6838636=>>	10.01.2071 1:18	Э76ХФ	Р65	33	43,8666667	23,8166667	43,8666667	2	0,33303	0,122472	0,163928	0,136982	0,038637	1585	1626	13,8262158		13641,70749	112,4	1	1	1	20,217			0,251		0,05		0,339	0,043	0,02				0,048539	0,142		0,254		0,216	5415	0,002	0,508	0,312	0,104	0,645	0,011	0,01	0,085	0,008	0,019	0,45	0,002	0,002	0,004	0,746	0,0002	0,42	0,103	0,792	0,011	0,011	0,084	0,008	0,01	0,574	0,003	0,036	4,5	55,9	0,6	11,4	0,06	2,4	23,1	5,4	54,6	0,4	7,4	0,09	2,5	21,8
4565	г6838636=>?	10.01.2071 2:05	Э76ХФ	Р65	40	43,8833333	22,2	43,8833333	2,4318801	0,3266028	0,120771	0,142832	0,128021	0,0390685	1571	1600	10,8706697		12897,2973	115,5	1	1	1	15,69		0,027863	0,147		0,05		0,299		0,02				0,049081	0,137		0,221		0,213	4772	0,002	0,497	0,311	0,101	0,652	0,009	0,009	0,095	0,007	0,017	0,451	0,002	0,002	0,004	0,773	0,0002	0,416	0,101	0,781	0,008	0,011	0,094	0,008	0,014	0,561	0,003	0,035	3,3	43,8	1,3	5,9	0,08	2,6	16,8	9	53,2	1	7,4	0,16	2,4	21,8
4566	г6838636=?6	10.01.2071 3:02	Э76ХФ	Р65	36	47,5333333	16,6833333	47,5333333		0,323755	0,115101	0,084978	0,145047	0,0390398	1596	1594	12,2547686		12598,2018	115,9	1	1	1	19,417			0,124		0,05		0,332	0,042	0,02				0,049045	0,187		0,129		0,203	3503	0,002	0,504	0,318	0,09	0,704	0,009	0,009	0,076	0,009	0,016	0,435	0,002	0,003	0,004	0,781	0,0003	0,415	0,09	0,778	0,008	0,01	0,076	0,01	0,01	0,568	0,003	0,036	5	46,6	0,6	11,5	0,09	2,4	19,4	5,2	54	0,3	7,9	0,12	2,1	25,7
4567	г6838636=?7	10.01.2071 3:49	Э76ХФ	Р65	49	42,8833333	25,5333333	42,8833333	3,0946197	0,37663	0,139482	0,155752	0,139345	0,0409685	1546	1593	15,2045084		13500	115,1	1	1	1	21,734			0,12		0,05		0,39	0,041	0,02				0,051468	0,149		0,241		0,246	5745	0,002	0,458	0,295	0,098	0,65	0,006	0,01	0,067	0,007	0,018	0,444	0,002	0,002	0,003	0,772	0,0002	0,416	0,098	0,785	0,006	0,011	0,067	0,008	0,014	0,571	0,004	0,035	4,5	55,3	0,6	10,4	0,12	2,5	22,4	4,5	61,3	0,7	4,5	0,08	2,7	22,6
4568	г6838636=?8	10.01.2071 4:38	Э76ХФ	Р65	59	41,9	18,8666667	41,9	2	0,2999269	0,099792	0,093828	0,116748	0,0397307	1573	1577	13,4319809		12641,34276	111,8	1	1	1	18,76		0,015147	0,124		0,05		0,287	0,041	0,02				0,049913	0,14		0,144		0,176	3975	0,002	0,499	0,329	0,095	0,702	0,01	0,01	0,084	0,009	0,017	0,458	0,002	0,003	0,003	0,77	0,0002	0,414	0,094	0,781	0,009	0,01	0,084	0,009	0,013	0,565	0,003	0,037	3,4	47	0,5	10,2	0,09	2,4	19,6	4	58,9	0,8	6,6	0,13	2,4	24,4
4569	г6838636=?9	10.01.2071 5:31	Э76ХФ	Р65	60	48,8833333	19,0333333	48,8833333		0,3320191	0,133245	0,109334	0,158153	0,0393853	1562	1582	21,6736447		12499,12434	116,3	1	1	1	35,316		0,005797	0,107		0,05		0,331	0,04	0,02				0,049479	0,197		0,167		0,235	3965	0,002	0,475	0,308	0,09	0,692	0,006	0,009	0,074	0,008	0,016	0,441	0,002	0,003	0,003	0,781	0,0001	0,424	0,091	0,794	0,005	0,013	0,075	0,008	0,012	0,559	0,003	0,036	3,9	46,2	0,8	6	0,11	2,5	18,4	5,2	56,1	0,8	8,7	0,15	2,3	24,5
4570	г6838636=?:	10.01.2071 6:43	Э76ХФ	Р65	46	48,85	13,9333333	48,85	1,4638248	0,332575	0,094689	0,050145	0,116706	0,0390112	1606	1581	15,6958035		12539,71292	112,8	1	1	1	25,558			0,143		0,05		0,348	0,042	0,02				0,049009	0,158		0,075		0,167	2912	0,002	0,502	0,336	0,095	0,736	0,008	0,009	0,078	0,011	0,017	0,457	0,002	0,003	0,004	0,765	0,0001	0,416	0,093	0,778	0,008	0,01	0,077	0,011	0,008	0,548	0,003	0,037	5,2	54,4	0,6	13,7	0,14	2,3	23,7	5,1	53,2	0,5	12,3	0,1	2,3	23,1
4571	"г6838636=?;"	10.01.2071 7:48	Э76ХФ	Р65	40	40,55	12,1833333	40,55	2,6970555	0,3268228	0,125874	0,112774	0,170182	0,038637	1595	1582	19,4197287		12981,66895	113,9	1	1	1	26,249		0,00935	0,221		0,215		0,179	0,047	0,02				0,048539	0,214		0,172		0,222	2636	0,002	0,482	0,311	0,099	0,688	0,007	0,009	0,079	0,009	0,021	0,412	0,002	0,005	0,003	0,763	0,0004	0,414	0,096	0,775	0,006	0,01	0,079	0,01	0,015	0,556	0,003	0,038	4,4	48,9	0,8	17,9	0,26	2	24,8	3,6	45,3	0,5	12,5	0,16	2,1	21,5
4572	г6838636=?<	10.01.2071 8:40	Э76ХФ	Р65	34	40,55	18,0666667	40,55	3,3243832	0,252005	0,085617	0,029836	0,114487	0,0374807	1549	1577	23,7948507		12878,96679	110,6	1	1	1	32,09					0,05		0,251	0,076	0,02				0,047128	0,163		0,043		0,151	3878	0,002	0,529	0,342	0,088	0,763	0,009	0,008	0,074	0,01	0,014	0,468	0,002	0,004	0,004	0,786	0,0008	0,417	0,086	0,791	0,008	0,01	0,074	0,012	0,008	0,557	0,003	0,038	3,7	62,3	0,8	12,4	0,28	2,8	22,6	4,8	58,5	0,4	10,3	0,1	2,7	22
4573	г6838636=?=	10.01.2071 17:56	Э76Ф	Р50	12	55,3833333	28,8666667	55,3833333	3,9737295	0,4151814		0,296207	0,190982	0,0402764	1603	1641	16,371324		14046,65127	107,8	1	1	1	29,814		0,029359	0,371		0,05		0,423		0,02				0,050854	0,17		0,461			6758	0,001	0,44	0,036	0,096	0,608	0,005	0,01	0,074	0,007	0,022	0,143	0,001	0,001	0,002	0,73	0,0005	0,038	0,095	0,884	0,004	0,014	0,073	0,007	0,013	0,322	0,002	0,038	2,6	48,8	0,9	17,6	0,93	1,8	27,7	3,9	61,5	0,7	5,3	0,09	2,8	21,9
4574	г6838636=?>	10.01.2071 18:48	Э76Ф	Р50	25	47,8666667	28,1833333	47,8666667	3,56358	0,38773		0,271138	0,118918	0,0420235	1567	1604	16,512961		13548,43288	112,8	1	1	1	26,118			0,177		0,05		0,425	0,031	0,02				0,05306	0,07		0,424			6364	0,001	0,472	0,069	0,084	0,646	0,007	0,012	0,068	0,006	0,02	0,214	0,001	0,002	0,002	0,772	0,0002	0,07	0,085	0,88	0,006	0,013	0,067	0,007	0,015	0,305	0,002	0,039	4,1	55,4	0,7	11,8	0,09	2,4	23,6	3,8	54,4	0,4	13,8	0,13	2	27,3
4575	г6838636=??	10.01.2071 19:42	Э76Ф	Р50	28	58,2166667	27,0333333	58,2166667		0,42385		0,235474	0,137365	0,0424821	1570	1601	12,5149728		13556,59679	112,1	1	1	1	24,286			0,21		0,05		0,471	0,041	0,02				0,053639	0,113		0,367			6108	0,001	0,44	0,074	0,105	0,654	0,005	0,011	0,065	0,007	0,021	0,183	0,001	0,001	0,002	0,759	0,0002	0,077	0,106	0,879	0,004	0,014	0,065	0,008	0,015	0,312	0,002	0,039	3,8	51,5	1,6	15,5	1,1	2,1	24,7	4,5	53,7	0,6	12,1	0,13	2,3	23,3
4576	г6838636>66	10.01.2071 20:33	Э76Ф	Р50	5	47,0666667	27,8833333	47,0666667		0,11838		0,178121	0,093149	0,0395311	1559	1628	10,9481639		13027,13688	110,4	1	1	1	17,143			0,24		0,02		0,122						0,049913	0,069		0,278			6054	0,001	0,438	0,104	0,11	0,699	0,009	0,012	0,069	0,008	0,021	0,227	0,001	0,002	0,003	0,782	0,0003	0,106	0,109	0,873	0,008	0,013	0,068	0,01	0,013	0,311	0,002	0,037	2,9	55,6	0,4	12,7	0,22	2,5	22,3	4,4	57,7	0,8	16,9	0,07	2,7	21,6
4577	г6838636>67	10.01.2071 21:25	Э76Ф	Р50	45	46,6666667	23,5	46,6666667		0,41952		0,277403	0,116039	0,0432551	1543	1594	14,5751212		13501,2766	114,4	1	1	1	22,555			0,186		0,05		0,464	0,071	0,02				0,054615	0,063		0,434			5288	0,001	0,413	0,064	0,123	0,621	0,007	0,011	0,077	0,006	0,025	0,196	0,001	0,001	0,002	0,79	0,0003	0,067	0,123	0,874	0,006	0,012	0,076	0,007	0,017	0,295	0,002	0,039	4,4	60,6	0,7	10,8	0,18	2,6	23,1	4,7	63,3	0,6	6,5	0,09	2,7	23,5
4578	г6838636>68	10.01.2071 22:20	Э76Ф	Р50	41	51,5666667	20,1666667	51,5666667		0,37783		0,161761	0,069796	0,0417368	1564	1603	11,7417993		13322,97521	111,9	1	1	1	20,085			0,064		0,05		0,417	0,04	0,02				0,052698	0,04		0,253			4478	0,002	0,46	0,109	0,108	0,731	0,008	0,009	0,068	0,01	0,021	0,236	0,001	0,002	0,003	0,767	0,0002	0,109	0,105	0,878	0,006	0,012	0,067	0,011	0,012	0,314	0,002	0,039	3,2	56,1	0,7	14,5	0,15	2,7	21,2	3,5	58,3	0,3	10,6	0,06	2,7	21,6
4579	г6838636>69	10.01.2071 23:10	Э76Ф	Р50	49	54,9	21,5833333	54,9		0,42492		0,191438	0,094133	0,0428258	1572	1582	10,7610247		13682,77992	113,4	1	1	1	19,603			0,104		0,05		0,474	0,041	0,02				0,054073	0,065		0,299			4922	0,002	0,42	0,093	0,111	0,716	0,008	0,01	0,101	0,01	0,021	0,221	0,001	0,002	0,003	0,774	0,0001	0,094	0,113	0,884	0,008	0,012	0,101	0,012	0,016	0,312	0,002	0,039	4,5	58,5	0,5	10,8	0,12	2,7	21,7	6	61,5	0,3	4	0,07	2,6	23,4
4580	г6838636>6:	11.01.2071 0:32	Э76Ф	Р50	29	41,7	13,5333333	41,7		0,44075		0,206262	0,133395	0,0437422	1601	1579	11,6856115		14054,18719	115,5	1	1	1	16,243			0,104		0,05		0,493	0,041	0,02				0,05523	0,119		0,321			3170	0,001	0,412	0,094	0,103	0,698	0,006	0,008	0,065	0,01	0,022	0,2	0,001	0,002	0,002	0,768	0,0002	0,095	0,104	0,89	0,005	0,011	0,065	0,011	0,018	0,314	0,002	0,04	3,9	57,5	0,5	12,9	0,89	2,3	24,8	3,5	56,8	0,5	11,2	0,16	2,2	26,1
4581	"г6838636>6;"	11.01.2071 1:21	Э76Ф	Р50	30	48,0333333	18,9833333	48,0333333		0,45232		0,238516	0,104233	0,0424821	1574	1586	11,1278973		13815,27656	112,6	1	1	1	17,817			0,155		0,05		0,506	0,04	0,02				0,053639	0,061		0,373			4371	0,001	0,395	0,081	0,129	0,66	0,01	0,01	0,1	0,006	0,023	0,211	0,001	0,002	0,002	0,766	0,0001	0,082	0,129	0,88	0,009	0,012	0,1	0,008	0,018	0,312	0,002	0,039	3	58,3	0,5	13	0,28	2,4	24,2	4,2	58,8	0,4	6,1	0,1	2,3	25,6
4582	г6838636>6<	11.01.2071 2:11	Э76Ф	Р50	37	47,1833333	21,05	47,1833333		0,39807		0,239018	0,098492	0,0435418	1531	1575	11,9630078		13211,40143	115,8	1	1	1	18,649			0,063		0,05		0,439	0,041	0,02				0,054977	0,052		0,374			4635	0,001	0,431	0,078	0,106	0,666	0,006	0,009	0,072	0,006	0,02	0,217	0,001	0,002	0,003	0,777	0,0001	0,078	0,105	0,871	0,005	0,013	0,071	0,007	0,015	0,308	0,002	0,038	3,6	60,8	0,7	9,9	0,23	2,8	21,6	4,5	63,5	0,7	5,1	0,1	2,8	22,4
4583	г6838636>6=	11.01.2071 3:04	Э76ХФ	Р65	37	46,9666667	27,5	46,9666667		0,322365	0,081081	0,021817	0,095998	0,0382425	1560	1636	11,3040645		13586,18182	111,8	1	1	1	17,537			0,125		0,05		0,339	0,039	0,02				0,048286	0,138		0,031		0,143	6227	0,002	0,501	0,351	0,097	0,765	0,006	0,006	0,071	0,011	0,019	0,476	0,002	0,002	0,003	0,769	0,0002	0,421	0,097	0,789	0,005	0,008	0,071	0,012	0,013	0,566	0,003	0,036	3,1	61,3	0,2	9,1	0,07	2,5	24,5	4	62,2	0,5	3,3	0,1	2,7	23,2
4584	г6838636>6>	11.01.2071 4:06	Э76ХФ	Р65	30	65,45	22,9166667	65,45		0,409375	0,106029	0,120275	0,138254	0,0392452	1564	1595	9,7644913		13384,14545	114,9	1	1	1	21,113			0,152		0,05		0,438	0,041	0,02				0,049552	0,162		0,185		0,187	5112	0,002	0,43	0,327	0,104	0,674	0,008	0,009	0,073	0,007	0,02	0,436	0,002	0,002	0,003	0,768	0,0001	0,415	0,103	0,785	0,007	0,012	0,073	0,008	0,014	0,567	0,003	0,036	4,2	58,8	0,2	11,7	0,07	2,3	25,4	5,5	60,6	0,5	5	0,09	2,6	23,6
4585	г6838636>6?	11.01.2071 5:21	Э76ХФ	Р65	27	48,7166667	19,1666667	48,7166667		0,397905	0,129843	0,157462	0,159357	0,0394741	1554	1596	11,736188		13432,69565	114,7	1	1	1	18,729			0,133		0,05		0,418	0,041	0,02				0,049841	0,179		0,243		0,229	4291	0,001	0,404	0,308	0,122	0,622	0,01	0,01	0,096	0,007	0,023	0,407	0,001	0,002	0,003	0,763	0,0006	0,417	0,121	0,786	0,009	0,011	0,097	0,008	0,013	0,576	0,003	0,036	3,3	41,3	0,9	7,1	0,31	2,3	17,9	4,1	49	0,4	10,2	0,09	2,1	23,5
4586	г6838636>76	11.01.2071 6:16	Э76ХФ	Р65	30	54,0666667	17,65	54,0666667		0,3707	0,1134	0,142649	0,131756	0,0388436	1575	1586	10,6472356		13587,53541	113,2	1	1	1	19,097			0,179		0,05		0,388	0,04	0,02				0,049045	0,144		0,221		0,2	3997	0,002	0,466	0,322	0,11	0,659	0,006	0,009	0,071	0,007	0,023	0,45	0,001	0,002	0,003	0,767	0,0001	0,417	0,11	0,788	0,006	0,01	0,071	0,008	0,019	0,558	0,003	0,036	3,5	49,3	0,3	13	0,1	2,2	22,8	4,6	57,6	0,4	7,2	0,1	2,3	25,2
4587	г6838636>77	11.01.2071 7:06	Э76ХФ	Р65	40	41,5333333	21,0166667	41,5333333		0,383345	0,117369	0,139412	0,128292	0,0401045	1564	1571	13,5866774		13132,43458	116,6	1	1	1	18,81			0,136		0,05		0,403	0,04	0,02				0,050637	0,14		0,216		0,207	4600	0,002	0,456	0,323	0,108	0,671	0,006	0,009	0,076	0,007	0,02	0,449	0,002	0,002	0,004	0,782	0,0004	0,417	0,107	0,792	0,005	0,014	0,076	0,008	0,016	0,559	0,003	0,036	4,3	57,6	0,7	10,5	0,09	2,4	23,7	4,3	60,9	0,5	4,6	0,07	2,4	25,6
4588	г6838636>78	11.01.2071 7:56	Э76ХФ	Р65	39	43,6833333	18,4833333	43,6833333	2,7484444	0,34875	0,095256	0,072085	0,119825	0,0383851	1574	1589	13,047768		13306,04148	113,2	1	1	1	18,999			0,127		0,05		0,367	0,028	0,02				0,048466	0,155		0,11		0,168	4099	0,002	0,483	0,336	0,091	0,716	0,005	0,011	0,062	0,008	0,018	0,444	0,002	0,002	0,003	0,77	0,0002	0,419	0,092	0,783	0,004	0,012	0,062	0,009	0,014	0,556	0,003	0,036	3,6	59,8	0,4	9,9	0,08	2,5	24,4	4	62,9	0,4	3,6	0,05	2,4	26,8
4589	г6838636>79	11.01.2071 8:48	Э76ХФ	Р65	41	45,5166667	21,1333333	45,5166667	2,7535026	0,38591	0,099792	0,157729	0,125468	0,038987	1548	1571	11,0544123		13343,84858	115,2	1	1	1	16,772		0,012342	0,164		0,05		0,394	0,039	0,02				0,049226	0,128		0,245		0,176	4700	0,002	0,41	0,333	0,114	0,649	0,006	0,011	0,07	0,008	0,025	0,459	0,002	0,003	0,003	0,776	0,0002	0,419	0,114	0,79	0,005	0,012	0,07	0,009	0,018	0,558	0,003	0,036	4,1	57,9	0,3	11,7	0,16	2,3	25,2	4,6	57,2	0,5	10,4	0,16	2,2	25,9
4590	г6838636>7:	11.01.2071 9:51	Э76ХФ	Р65	32	41,35	16,7833333	41,35	2,6944568	0,416815	0,083349	0,10413	0,13819	0,0402471	1590	1572	21,4836834		12680,43694	116,2	1	1	1	29,552			0,165		0,05		0,452	0,03	0,02				0,050817	0,17		0,16		0,147	3547	0,002	0,437	0,349	0,118	0,696	0,007	0,011	0,073	0,011	0,022	0,443	0,002	0,002	0,003	0,781	0,0001	0,417	0,118	0,789	0,007	0,012	0,073	0,012	0,014	0,571	0,003	0,037	3,4	46,3	0,9	11,3	0,16	2,2	20,9	4,4	53	1	9,9	0,08	2,2	24,1
4591	"г6838636>7;"	11.01.2071 10:45	Э76ХФ	Р65	29	44,3666667	16,0333333	44,3666667	2	0,38923	0,098658	0,080444	0,09424	0,0387288	1590	1574	9,3773103		12502,7027	114,7	1	1	1	13,868			0,129		0,05		0,416	0,069	0,02				0,0489	0,112		0,124		0,174	3341	0,002	0,434	0,335	0,115	0,716	0,009	0,009	0,087	0,01	0,02	0,468	0,002	0,002	0,003	0,779	0,0002	0,418	0,114	0,787	0,008	0,011	0,087	0,011	0,017	0,553	0,003	0,036	3,3	51,9	0,4	13,5	0,12	2,4	21,7	4,2	57,3	0,5	10,3	0,15	2,2	26,2
4592	г6838636>7<	11.01.2071 11:38	Э76ХФ	Р65	29	41,5166667	16,3833333	41,5166667	2	0,40225	0,121338	0,129376	0,133352	0,0399897	1583	1579	14,0444801		12649,44049	117,4	1	1	1	19,436			0,189		0,05		0,426	0,04	0,02				0,050492	0,152		0,2		0,214	3454	0,002	0,449	0,315	0,101	0,667	0,01	0,01	0,082	0,009	0,02	0,439	0,002	0,003	0,003	0,792	0,0003	0,414	0,099	0,775	0,009	0,013	0,082	0,01	0,016	0,56	0,003	0,036	4,1	56,7	0,3	13,8	0,15	2,2	25,6	4,8	54,9	0,6	11	0,07	2,3	23,9
4593	г6838636>7=	11.01.2071 12:32	Э76ХФ	Р65	28	43,85	19,4666667	43,85	3,1002147	0,41358	0,13041	0,162799	0,125542	0,0395311	1568	1570	10,063854		13506,16438	114,4	1	1	1	14,71			0,139		0,05		0,437	0,04	0,02				0,049913	0,126		0,253		0,23	4382	0,002	0,418	0,305	0,136	0,639	0,008	0,011	0,083	0,007	0,026	0,441	0,001	0,002	0,003	0,792	0,0003	0,416	0,134	0,794	0,007	0,013	0,083	0,009	0,016	0,556	0,003	0,036	3,9	55,5	1	17,2	0,22	2,3	23,7	4,4	50	0,6	12,1	0,1	2,1	23,3
4594	г6838636>7>	11.01.2071 13:36	Э76ХФ	Р65	18	41,7	14,6666667	41,7	2	0,361275	0,092421	0,045617	0,095196	0,0389585	1595	1583	9,6761714		12207,27273	115,1	1	1	1	13,423			0,096		0,05		0,384	0,039	0,02				0,04919	0,128		0,069		0,163	2984	0,002	0,462	0,341	0,109	0,737	0,01	0,01	0,083	0,012	0,021	0,477	0,002	0,003	0,003	0,772	0,0003	0,417	0,108	0,778	0,009	0,012	0,082	0,012	0,013	0,562	0,003	0,036	5	56,6	1	12	0,11	2,6	22	6,1	57	0,8	8,5	0,08	2,5	23,3
4595	г6838636>7?	11.01.2071 14:29	Э76ХФ	Р65	15	42,8666667	16,95	42,8666667	1,4824482	0,340845	0,079947	0,022763	0,124637	0,0388722	1592	1580	13,9562986		11546,90265	115	1	1	1	19,942			0,229		0,05		0,362	0,041	0,02				0,049081	0,183		0,032		0,141	3262	0,002	0,493	0,351	0,11	0,758	0,007	0,009	0,09	0,013	0,02	0,457	0,002	0,003	0,004	0,764	0,0003	0,416	0,109	0,781	0,006	0,01	0,09	0,014	0,011	0,556	0,003	0,037	5,5	56,1	0,6	13,8	0,22	2,4	23,9	4,7	55	0,6	13,2	0,08	2,2	24,7
4596	г6838636>86	11.01.2071 15:25	Э76ХФ	Р65	11	47,0166667	22	47,0166667	3,0895934	0,383665	0,128709	0,095303	0,108612	0,0403904	1556	1572	8,7811414		13358,18182	116,5	1	1	1	13,762			0,096		0,05		0,403	0,041	0,02				0,050998	0,128		0,147		0,227	4898	0,002	0,448	0,311	0,1	0,693	0,009	0,009	0,072	0,008	0,02	0,46	0,002	0,003	0,002	0,79	0,0001	0,415	0,103	0,779	0,008	0,011	0,073	0,009	0,018	0,548	0,003	0,033	3,2	58,4	0,5	11,8	0,08	2,6	22,4	6,2	53,8	1	11,1	0,1	2,4	22,9
4597	г6838636>87	11.01.2071 16:18	Э76ХФ	Р65	14	43,8666667	21,7	43,8666667	3,0639659	0,3856591	0,151389	0,187213	0,145202	0,0412497	1559	1577	16,8852584		12926,26728	114,6	1	1	1	24,69		0,014025	0,096		0,05		0,381		0,02				0,052083	0,146		0,291		0,267	4675	0,001	0,425	0,286	0,12	0,621	0,007	0,011	0,074	0,008	0,023	0,441	0,002	0,002	0,002	0,778	0,0001	0,414	0,119	0,788	0,006	0,012	0,074	0,009	0,018	0,562	0,003	0,035	3,7	56,5	0,4	10,4	0,13	2,4	23,4	3,8	52,2	0,5	9,7	0,14	2,4	22,2
4598	г6838636>88	11.01.2071 17:12	Э76ХФ	Р65	14	40,5333333	15,6	40,5333333	2	0,381495	0,106029	0,108785	0,126231	0,0399033	1592	1574	9,8711349		12453,84615	116,9	1	1	1	13,337			0,096		0,05		0,404	0,041	0,02				0,050383	0,149		0,168		0,187	3238	0,002	0,461	0,329	0,119	0,684	0,009	0,009	0,102	0,01	0,022	0,449	0,002	0,003	0,003	0,774	0,0002	0,416	0,12	0,781	0,008	0,011	0,102	0,011	0,016	0,554	0,003	0,035	3,6	57,3	0,6	12,4	0,13	2,5	22,5	3,8	57,1	0,8	12,8	0,11	2,5	22,8
4599	г6838636>89	11.01.2071 18:07	Э76ХФ	Р65	9	43,5333333	22,25	43,5333333	2	0,42291	0,14742	0,172762	0,16251	0,0404767	1568	1582	17,0503828		13291,68539	116,5	1	1	1	24,742			0,114		0,05		0,445	0,041	0,02				0,051107	0,178		0,268		0,26	4929	0,002	0,413	0,297	0,095	0,639	0,006	0,009	0,071	0,008	0,02	0,429	0,002	0,003	0,004	0,766	0,0002	0,417	0,094	0,79	0,005	0,011	0,071	0,009	0,015	0,555	0,003	0,035	4	51,8	1,8	10,9	0,2	2,5	20,7	4,8	54,1	1	10,5	0,12	2,1	26,8
