Repository: Siella/alloy_building

# Прогнозирование химического состава шлака
Задание по Data science от компании EVRAZ (оптимизация сталеплавильного производства) в рамках хакатона ```</beCoder>```.

Мы реализовали наше решение как простой и лаконичный веб-сервис!
В папке `EDA` результаты анализа данных в рамках отборочного задания, в `modelling` — результаты моделирования целевых показателей химического состава шлака и `сыпуч известь РП`.

File: _data/Исходные данные.txt (part 53 of 78)
оком	t продувка	ПСН гр.	чист расход C	чист расход Cr	чист расход Mn	чист расход Si	чист расход V	температура первая	температура последняя	Ar (интенс.)	N2 (интенс.)	эл. энергия (интенс.)	произв жидкая сталь	произв количество обработок	произв  количество плавок	произв количество плавок (цел)	расход газ Ar	расход газ  N2	расход C пров.	сыпуч известь РП	сыпуч кварцит	сыпуч кокс пыль УСТК	сыпуч  кокс. мелочь (сух.)	сыпуч  кокс. мелочь КМ1	сыпуч  шпат плав.	ферспл CaC2	ферспл FeMo	ферспл FeSi-75	ферспл FeV азот.	ферспл  FeV-80	ферспл  Mn5Si65Al0.5	ферспл  Ni H1 пласт.	ферспл SiMn18	ферспл  ферванит	ферспл  фх850А	эл. энергия	химсталь первый Al_1	химсталь первый C_1	химсталь первый Cr_1	химсталь первый Cu_1	химсталь первый Mn_1	химсталь первый Mo_1	химсталь первый N_1	химсталь первый Ni_1	химсталь первый P_1	химсталь первый S_1	химсталь первый Si_1	химсталь первый Ti_1	химсталь первый V_1	химсталь последний Al	химсталь последний C	химсталь последний Ca	химсталь последний Cr	химсталь последний Cu	химсталь последний Mn	химсталь последний Mo	химсталь последний N	химсталь последний Ni	химсталь последний P	химсталь последний S	химсталь последний Si	химсталь последний Ti	химсталь последний V	химшлак первый Al2O3_1	химшлак первый CaO_1	химшлак первый FeO_1	химшлак первый MgO_1	химшлак первый MnO_1	химшлак первый R_1	химшлак первый SiO2_1	химшлак последний Al2O3	химшлак последний CaO	химшлак последний FeO	химшлак последний MgO	химшлак последний MnO	химшлак последний R	химшлак последний SiO2
4600	г6838636>8:	11.01.2071 18:58	Э76ХФ	Р65	13	40,6833333	18,2333333	40,6833333	2	0,436545	0,149121	0,237855	0,191325	0,0409923	1587	1576	12,3647685		12929,06764	117,4	1	1	1	16,768			0,328		0,05		0,459	0,03	0,02				0,051758	0,195		0,37		0,263	3929	0,001	0,413	0,294	0,136	0,578	0,009	0,01	0,093	0,007	0,025	0,4	0,001	0,002	0,003	0,768	0,0003	0,416	0,133	0,787	0,008	0,012	0,092	0,008	0,019	0,563	0,003	0,037	3,4	41,4	2,1	7,5	0,19	2,3	17,9	4,7	56,2	0,4	12,9	0,16	2,2	26,1
4601	"г6838636>8;"	11.01.2071 19:50	Э76ХФ	Р65	13	40,8333333	19,5166667	40,8333333	2,955262	0,3826927	0,114534	0,125554	0,110748	0,0391018	1583	1581	14,1640311		12930,48676	114,4	1	1	1	19,208		0,005236	0,141		0,05		0,397		0,02				0,049371	0,118		0,195		0,202	4206	0,002	0,463	0,319	0,117	0,672	0,007	0,01	0,078	0,008	0,019	0,465	0,002	0,002	0,003	0,778	0,0004	0,415	0,115	0,785	0,006	0,013	0,077	0,009	0,015	0,567	0,003	0,037	5,4	55,6	0,7	12,2	0,08	2,4	23,1	3,9	57,4	0,9	9,8	0,13	2,2	26,6
4602	г6838636>8<	11.01.2071 20:43	Э76ХФ	Р65	20	41,6833333	18	41,6833333	2,8934386	0,41343	0,134946	0,161988	0,12978	0,0395311	1585	1578	15,3219512		12923,33333	115,8	1	1	1	21,289			0,097		0,05		0,436	0,031	0,02				0,049913	0,132		0,252		0,238	3877	0,002	0,439	0,308	0,097	0,655	0,006	0,011	0,085	0,008	0,02	0,459	0,003	0,002	0,003	0,772	0,0003	0,421	0,096	0,797	0,006	0,012	0,085	0,008	0,016	0,578	0,003	0,037	4,8	59,7	0,8	9,7	0,09	2,6	23	5,2	53,3	0,7	4,3	0,07	2,7	20
4603	г6838636>8=	11.01.2071 21:34	Э76ХФ	Р65	14	42,3833333	23,1833333	42,3833333	3,8404437	0,317935	0,074277	0,041875	0,101451	0,0386148	1593	1624	13,4914218		13993,67362	111,4	1	1	1	18,873			0,187		0,05		0,334	0,029	0,02				0,048756	0,139		0,063		0,131	5407	0,002	0,514	0,355	0,116	0,756	0,008	0,008	0,084	0,014	0,018	0,484	0,003	0,003	0,004	0,742	0,0005	0,42	0,116	0,799	0,008	0,01	0,084	0,015	0,011	0,57	0,003	0,038	3,8	62	0,6	7,7	0,07	2,9	21,5	4,3	53,3	1	4,8	0,13	2,5	21,5
4604	г6838636>8>	11.01.2071 22:26	Э76ХФ	Р65	13	40,2	17,05	40,2	2,713887	0,400745	0,135513	0,142298	0,125688	0,0404482	1612	1602	18,1925373		13210,55718	117,2	1	1	1	24,378			0,086		0,05		0,421	0,03	0,02				0,051071	0,134		0,221		0,239	3754	0,002	0,46	0,306	0,096	0,668	0,007	0,009	0,065	0,009	0,017	0,452	0,002	0,002	0,004	0,764	0,0004	0,418	0,094	0,793	0,006	0,01	0,064	0,01	0,012	0,57	0,003	0,037	4,3	60,4	0,5	9,4	0,08	2,7	22,6	4,9	59	0,6	6	0,09	2,3	25,7
4605	г6838636>8?	11.01.2071 23:15	Э76ХФ	Р65	14	58,9	21,8166667	58,9	2,5011655	0,3734259	0,091287	0,119753	0,137001	0,0396174	1582	1598	10,2132428		13038,65546	114,8	1	1	1	20,052		0,004488	0,097		0,05		0,391	0,027	0,02				0,050022	0,161		0,185		0,161	4741	0,002	0,483	0,342	0,105	0,686	0,009	0,009	0,101	0,01	0,018	0,459	0,002	0,002	0,004	0,755	0,001	0,413	0,105	0,787	0,008	0,011	0,1	0,011	0,013	0,562	0,003	0,037	4,9	56,5	1	8,4	0,08	2,5	22,4	4,7	57,4	0,9	5,5	0,11	2,2	25,6
4606	г6838636>96	12.01.2071 0:05	Э76ХФ	Р65	32	45,8666667	22,9166667	45,8666667		0,35969	0,091854	0,100945	0,113727	0,0404767	1573	1590	14,0991279		13339,63636	116	1	1	1	21,556			0,084		0,05		0,38	0,027	0,02				0,051107	0,133		0,156		0,162	5095	0,002	0,495	0,34	0,123	0,694	0,008	0,009	0,085	0,009	0,018	0,474	0,002	0,003	0,004	0,756	0,0009	0,417	0,123	0,783	0,007	0,011	0,085	0,01	0,015	0,557	0,003	0,037	4,6	59,8	1,7	8,2	0,1	2,7	22,2	5,1	59,2	0,7	5,7	0,11	2,3	25,4
4607	г6838636>97	12.01.2071 1:04	Э76ХФ	Р65	30	42,8666667	18,0333333	42,8666667		0,3725586	0,121338	0,106813	0,154179	0,0404189	1577	1583	20,8188746		13222,18115	116,5	1	1	1	29,291		0,003553	0,1		0,05		0,386	0,028	0,02				0,051034	0,193		0,164		0,214	3974	0,002	0,461	0,32	0,084	0,697	0,006	0,008	0,059	0,009	0,016	0,448	0,002	0,003	0,004	0,757	0,0005	0,419	0,083	0,792	0,005	0,011	0,058	0,009	0,012	0,568	0,003	0,038	4,5	59,7	1,3	7,6	0,14	2,6	23,1	4,2	59,6	1	6,2	0,16	2,3	26,3
4608	г6838636>98	12.01.2071 1:56	Э76ХФ	Р65	29	43,5166667	23,15	43,5166667	3,3545039	0,3858377	0,118503	0,128928	0,089658	0,0388436	1548	1585	10,9792388		13565,44276	112,2	1	1	1	15,865		0,005236			0,05		0,4	0,069	0,02				0,049045	0,084		0,201		0,209	5234	0,002	0,46	0,312	0,092	0,672	0,008	0,01	0,072	0,008	0,017	0,482	0,002	0,003	0,004	0,77	0,0005	0,415	0,093	0,79	0,007	0,011	0,072	0,009	0,014	0,584	0,004	0,038	3,7	64,5	0,4	5,9	0,06	2,8	23	4,9	59,3	0,7	6,2	0,11	2,3	25,8
4609	г6838636>99	12.01.2071 2:47	Э76ХФ	Р65	30	44,3833333	17,2166667	44,3833333		0,4284427	0,140616	0,168933	0,160815	0,040906	1583	1583	14,1478573		13720,42594	118	1	1	1	20,817		0,005236	0,097		0,05		0,447		0,02				0,051649	0,177		0,262		0,248	3937	0,002	0,442	0,298	0,1	0,643	0,007	0,01	0,065	0,007	0,018	0,43	0,002	0,002	0,004	0,762	0,0002	0,414	0,093	0,778	0,007	0,008	0,073	0,009	0,014	0,566	0,003	0,037	4,7	57,6	0,5	9,1	0,06	2,5	22,9	4,9	56,9	0,8	6,4	0,14	2,2	26,2
4610	г6838636>9:	12.01.2071 3:46	Э76ХФ	Р65	23	42,2	17,8666667	42,2	2,45898	0,31321	0,074844	0,120791	0,125631	0,0381277	1582	1584	13,464172		13080,22388	109,5	1	1	1	18,79			0,096		0,05		0,325		0,02				0,048141	0,143		0,187		0,132	3895	0,002	0,501	0,354	0,093	0,689	0,01	0,01	0,104	0,006	0,014	0,474	0,002	0,002	0,003	0,754	0,0002	0,419	0,094	0,799	0,009	0,011	0,104	0,007	0,012	0,576	0,003	0,037	4,9	58,1	0,5	10,1	0,09	2,6	22,8	5,3	51,1	0,7	8,6	0,1	2,4	21,3
4611	"г6838636>9;"	12.01.2071 4:38	Э76ХФ	Р65	21	46,7	15,2333333	46,7	3	0,39118	0,125874	0,145038	0,167874	0,0400467	1615	1578	17,020985		12509,40919	115,5	1	1	1	26,496		0,004114	0,113		0,05		0,406	0,023	0,02				0,050564	0,198		0,224		0,222	3176	0,002	0,472	0,311	0,094	0,662	0,007	0,009	0,068	0,008	0,018	0,433	0,002	0,002	0,003	0,765	0,0003	0,418	0,094	0,79	0,006	0,012	0,068	0,008	0,012	0,566	0,003	0,036	4,6	56,3	0,8	12,3	0,08	2,5	22,4	5	56,1	0,6	10,4	0,11	2,5	22,6
4612	г6838636>9<	12.01.2071 5:28	Э76ХФ	Р65	28	53,9	26,5333333	53,9	2,8555556	0,44305	0,13608	0,351906	0,201162	0,0399326	1572	1587	9,3134439		13070,35176	115,8	1	1	1	16,684			0,062		0,05		0,465	0,062	0,02				0,050383	0,162		0,55		0,24	5780	0,002	0,424	0,298	0,127	0,485	0,007	0,008	0,072	0,007	0,024	0,387	0,002	0,002	0,003	0,708	0,0002	0,408	0,126	0,78	0,005	0,011	0,072	0,008	0,019	0,561	0,004	0,037	3,5	48,4	1,1	8,7	0,11	2,3	20,7	4,2	59,2	0,5	5,9	0,11	2,2	26,6
4613	г6838636>9=	12.01.2071 6:16	Э76ХФ	Р65	42	40,1833333	18,3166667	40,1833333	2,7024838	0,3725	0,139482	0,133757	0,109755	0,0396239	1568	1577	10,3363749		12716,28753	114	1	1	1	13,845					0,192		0,263	0,033	0,02				0,049986	0,113		0,208		0,246	3882	0,002	0,457	0,297	0,101	0,673	0,006	0,009	0,075	0,007	0,02	0,461	0,002	0,002	0,003	0,76	0,0003	0,415	0,102	0,792	0,005	0,011	0,075	0,008	0,017	0,575	0,003	0,037	3,7	59,7	0,5	7,1	0,07	2,6	22,8	5	60,5	0,7	4,2	0,07	2,8	21,8
4614	г6838636>9>	12.01.2071 7:08	Э76ХФ	Р65	41	43,9	20,55	43,9		0,33953	0,02835	0,105229	0,138207	0,0394226	1560	1572	14,023175		12802,91971	116,5	1	1	1	20,17			0,08		0,111		0,314		0,02				0,049732	0,169		0,162		0,05	4385	0,002	0,499	0,396	0,114	0,696	0,007	0,01	0,077	0,009	0,018	0,45	0,002	0,002	0,003	0,775	0,0002	0,418	0,112	0,785	0,006	0,012	0,076	0,01	0,017	0,568	0,003	0,036	4,7	59,2	0,5	9,2	0,08	2,7	22,1	5,8	60,1	1	5,2	0,09	2,7	21,9
4615	г6838636>9?	12.01.2071 7:58	Э76ХФ	Р65	47	43,3833333	25,1833333	43,3833333	4,799258	0,315815	0,103761	0,091457	0,113721	0,038075	1533	1582	11,8462543		12856,12177	112,2	1	1	1	17,131					0,05		0,324		0,02				0,048032	0,137		0,141		0,183	5396	0,002	0,509	0,324	0,105	0,706	0,006	0,01	0,067	0,008	0,018	0,466	0,002	0,003	0,003	0,774	0,0002	0,415	0,105	0,785	0,005	0,011	0,068	0,009	0,017	0,556	0,003	0,036	4,8	59	1	8,6	0,16	2,7	21,7	3,9	56,4	0,8	9,1	0,17	2,2	25,8
4616	г6838636>:6	12.01.2071 8:48	Э76ХФ	Р65	50	42,1833333	18,7166667	42,1833333	2	0,269575	0,112833	0,07165	0,10377	0,0390785	1558	1571	10,8218006		12973,46394	115,1	1	1	1	14,892					0,05		0,266	0,041	0,02				0,049298	0,13		0,11		0,199	4047	0,002	0,547	0,317	0,099	0,709	0,006	0,008	0,07	0,01	0,017	0,468	0,002	0,003	0,003	0,754	0,0004	0,415	0,098	0,778	0,005	0,009	0,07	0,011	0,015	0,565	0,003	0,037	4	56,3	1,5	8,8	0,36	2,7	20,7	4,4	55,9	1	8,3	0,2	2,2	26,3
4617	г6838636>:7	12.01.2071 9:39	Э76ХФ	Р65	49	41,8666667	17,3833333	41,8666667	2,6202422	0,364995	0,119637	0,086279	0,139497	0,0396524	1568	1576	9,5764515		12998,65772	116,6	1	1	1	13,149			0,115		0,05		0,382	0,041	0,02				0,050022	0,179		0,132		0,211	3766	0,002	0,463	0,32	0,104	0,718	0,007	0,009	0,074	0,012	0,02	0,456	0,002	0,003	0,003	0,776	0,0004	0,419	0,105	0,792	0,006	0,01	0,074	0,014	0,016	0,577	0,003	0,037	3,5	50,9	0,5	12,1	0,13	2,4	21,4	4,3	56,9	0,4	9,4	0,09	2,4	23,6
4618	г6838636>:8	12.01.2071 10:34	Э76ХФ	Р65	43	40,5166667	18,7833333	40,5166667	2,3899721	0,377735	0,140049	0,136146	0,134364	0,0393655	1557	1578	7,8663924		13151,02041	114,5	1	1	1	10,624			0,136		0,05		0,392	0,041	0,02				0,04966	0,15		0,211		0,247	4117	0,002	0,462	0,3	0,099	0,67	0,007	0,01	0,062	0,008	0,023	0,464	0,002	0,003	0,003	0,781	0,0002	0,419	0,099	0,786	0,006	0,011	0,063	0,009	0,017	0,571	0,003	0,036	3,6	54,4	0,5	5,5	0,14	2,4	22,5	4,4	55,7	1	4,9	0,13	2,5	21,9
4619	г6838636>:9	12.01.2071 11:31	Э76ХФ	Р65	35	40,7	20,3	40,7	2,6673428	0,28118	0,083536	0,012243	0,106293	0,03905	1548	1576	16,0190278		12827,58621	116	2	1	1	21,421					0,05		0,288	0,041	0,02				0,049262	0,159		0,016		0,148	4340	0,002	0,509	0,35	0,13	0,778	0,014	0,007	0,093	0,013	0,018	0,467	0,003	0,003	0,004	0,761	0,0002	0,422	0,13	0,793	0,014	0,01	0,094	0,014	0,011	0,564	0,003	0,037	4,5	59,4	0,5	9,2	0,13	2,8	21	6,3	56,6	0,3	7,9	0,06	2,6	21,4
4620	г6838636>::	12.01.2071 12:21	Э76ХФ	Р65	33	43,2	17,5333333	43,2	2	0,32595	0,11823	0,083618	0,132942	0,0391364	1577	1581	17,8544323		12196,19772	115,1	1	1	1	25,512					0,05		0,334	0,042	0,02				0,049371	0,17		0,128		0,21	3564	0,002	0,523	0,32	0,104	0,722	0,009	0,007	0,075	0,011	0,018	0,467	0,002	0,003	0,004	0,761	0,0003	0,418	0,103	0,787	0,008	0,009	0,075	0,011	0,013	0,573	0,003	0,035	5,3	58,4	1,3	8,2	0,09	2,7	21,4	7,6	55,6	0,6	7,2	0,07	2,5	21,8
4621	"г6838636>:;"	12.01.2071 13:12	Э76ХФ	Р65	37	45,85	33,0333333	45,85	3,5077537	0,327215	0,145817	0,145192	0,112236	0,038706	1519	1622	17,1539804		13795,15641	112,7	1	1	1	26,217			0,137		0,05		0,328		0,02				0,048828	0,112		0,226		0,259	7595	0,002	0,526	0,287	0,117	0,671	0,007	0,011	0,081	0,007	0,024	0,481	0,002	0,003	0,004	0,748	0,0007	0,423	0,111	0,802	0,006	0,012	0,075	0,008	0,016	0,574	0,004	0,037	4,5	59,2	0,5	11,8	0,17	2,7	22,3	4,7	62,8	0,6	3,9	0,1	2,8	22,8
4622	г6838636>:<	12.01.2071 14:04	Э76ХФ	Р65	41	45,6666667	20	45,6666667	1,6079692	0,3515094	0,144128	0,139962	0,135408	0,0416017	1580	1591	10,5614138		11568	113,7	1	1	1	15,936		0,013875	0,084		0,05		0,342	0,041	0,02				0,052481	0,15		0,217		0,256	3856	0,002	0,464	0,291	0,096	0,656	0,006	0,01	0,062	0,009	0,019	0,444	0,002	0,002	0,003	0,751	0,0002	0,414	0,097	0,782	0,005	0,011	0,062	0,01	0,013	0,554	0,003	0,035	3,7	56,5	0,4	8,1	0,06	2,6	22,2	5	58,2	0,6	6,6	0,11	2,3	25,4
4623	г6838636>:=	12.01.2071 14:55	Э76ХФ	Р65	4	39,7166667	11,05	39,7166667	2	0,05959	0,00563	0,021145	0,045279		1623	1603	11,1587914		11098,64253	113,2	1	1	1	14,773			0,092		0,083									0,061		0,032		0,01	2044	0,001	0,474	0,293	0,136	0,595	0,012	0,011	0,081	0,007	0,02	0,407	0,001	0,002	0,002	0,772	0,0001	0,418	0,133	0,792	0,011	0,011	0,08	0,008	0,018	0,573	0,002	0,037	2,8	53,2	0,3	16,4	0,09	2,1	25,3	6,1	56,3	0,4	9,2	0,08	2,5	22,2
4624	г6838636>:>	12.01.2071 15:51	Э76ХФ	Р65	44	44,5666667	16,3666667	44,5666667	2	0,39894	0,145254	0,137003	0,145605	0,0404547	1612	1596	14,8261725		11947,45418	115,4	1	1	1	21,778			0,139		0,05		0,417	0,041	0,02				0,051034	0,167		0,212		0,258	3259	0,001	0,452	0,295	0,106	0,658	0,008	0,009	0,065	0,008	0,022	0,432	0,002	0,002	0,003	0,771	0,0002	0,415	0,103	0,771	0,007	0,011	0,065	0,009	0,016	0,565	0,003	0,034	4,5	55,5	0,7	8,6	0,06	2,4	23,2	4,8	54,1	0,9	5,2	0,07	2,5	21,6
4625	г6838636>:?	12.01.2071 17:06	Э76ХФ	Р65	25	44,3666667	21,3666667	44,3666667	1,3547009	0,333125	0,146943	0,173748	0,148536	0,0397959	1584	1586	12,3086626		12131,04524	117,5	1	1	1	17,998			0,085		0,05		0,334	0,041	0,02				0,050203	0,156		0,27		0,261	4320	0,002	0,5	0,299	0,132	0,646	0,008	0,011	0,087	0,009	0,022	0,448	0,002	0,002	0,004	0,766	0,0002	0,421	0,132	0,8	0,007	0,012	0,086	0,01	0,015	0,571	0,003	0,036	5	59,6	0,2	10,5	0,05	2,8	21	6,5	55,7	0,3	8,1	0,08	2,5	22,2
4626	"г6838636>;6"	12.01.2071 17:54	Э76ХФ	Р65	30	50,2	24,7	50,2		0,28658	0,124986	0,112211	0,107745	0,039222	1566	1593	8,0853342		12502,83401	115,1	1	1	1	13,507			0,112		0,05		0,283	0,041	0,02				0,049479	0,119		0,174		0,222	5147	0,002	0,535	0,314	0,108	0,687	0,009	0,011	0,074	0,01	0,021	0,47	0,003	0,003	0,004	0,78	0,0001	0,419	0,108	0,787	0,009	0,011	0,074	0,011	0,015	0,557	0,003	0,036	6,3	59,7	0,7	7,8	0,06	2,8	21,3	2,8	48,9	0,2	13,1	0,1	2,1	22,9
4627	"г6838636>;7"	12.01.2071 18:44	Э76ХФ	Р65	42	53,1833333	15,3	53,1833333	1,3136685	0,38623	0,130616	0,164664	0,200436	0,0389065	1619	1581	11,0240805		12290,19608	115,7	1	1	1	19,482			0,17		0,05		0,403	0,041	0,02				0,049081	0,24		0,254		0,232	3134	0,002	0,449	0,309	0,108	0,645	0,011	0,01	0,08	0,01	0,019	0,401	0,002	0,002	0,003	0,749	0,0002	0,419	0,108	0,79	0,01	0,012	0,08	0,011	0,011	0,569	0,003	0,036	4,1	53,4	0,6	16,1	0,18	2,2	24,1	4,6	55,3	0,5	12,7	0,1	2,2	25,1
4628	"г6838636>;8"	12.01.2071 19:34	Э76ХФ	Р65	53	43,2333333	19,55	43,2333333	2	0,354685	0,140187	0,118662	0,114042	0,0389929	1571	1589	12,8227448		13224,55243	111,7	1	1	1	18,479			0,207		0,05		0,364	0,03	0,02				0,04919	0,126		0,184		0,249	4309	0,002	0,47	0,294	0,105	0,676	0,008	0,01	0,075	0,008	0,022	0,453	0,002	0,002	0,003	0,771	0,0002	0,417	0,104	0,783	0,008	0,012	0,075	0,009	0,016	0,558	0,003	0,037	3,2	54,8	0,2	15,4	0,11	2,1	25,6	3,4	58,4	0,3	11,1	0,05	2,2	26,7
4629	"г6838636>;9"	12.01.2071 20:27	Э76ХФ	Р65	51	47,3833333	22,1833333	47,3833333	3,0958727	0,408435	0,149195	0,162157	0,138243	0,03905	1557	1585	13,0216673		13337,03982	113,6	1	1	1	20,567			0,213		0,05		0,427	0,06	0,02				0,049262	0,145		0,252		0,265	4931	0,002	0,418	0,289	0,11	0,625	0,009	0,01	0,087	0,007	0,019	0,423	0,002	0,002	0,003	0,781	0,0002	0,415	0,11	0,769	0,009	0,011	0,087	0,008	0,015	0,552	0,004	0,035	4,5	28,2	26,3	7,3	0,95	1,5	18,7	4,2	61,3	0,7	5,7	0,06	2,5	24,5
4630	"г6838636>;:"	12.01.2071 21:34	Э76ХФ	Р65	42	47,2166667	19,1666667	47,2166667	2	0,32239	0,105844	0,055764	0,131796	0,0406267	1574	1585	10,3774797		13028,86957	116,8	1	1	1	16,333			0,081		0,05		0,333	0,04	0,02				0,051251	0,18		0,084		0,188	4162	0,002	0,507	0,328	0,107	0,736	0,007	0,009	0,074	0,013	0,019	0,438	0,002	0,003	0,003	0,769	0,0003	0,414	0,108	0,78	0,007	0,011	0,078	0,013	0,016	0,561	0,003	0,038	4,4	59,7	1	9,6	0,12	2,7	22,1	5,5	62,7	0,4	5	0,06	2,7	23,1
4631	"г6838636>;;"	12.01.2071 22:31	Э76ХФ	Р65	40	48,5166667	22,9666667	48,5	2	0,40725	0,132868	0,150955	0,115755	0,0396524	1563	1582	13,1134021		12921,33527	117,3	1	1	1	21,2			0,084		0,05		0,429	0,058	0,02				0,050022	0,115		0,235		0,236	4946	0,002	0,444	0,305	0,128	0,654	0,008	0,01	0,094	0,009	0,022	0,45	0,002	0,002	0,004	0,775	0,0004	0,414	0,127	0,781	0,007	0,012	0,093	0,01	0,016	0,551	0,003	0,036	5,1	55,7	1,2	8,9	0,13	2,7	21	6,2	59,4	0,8	7,5	0,08	2,7	21,8
4632	"г6838636>;<"	12.01.2071 23:36	Э76ХФ	Р65	34	50,0166667	16,6	50,0166667	1,5149723	0,4344	0,137372	0,144351	0,196821	0,0386203	1607	1582	14,5847384		12563,85542	114,2	1	1	1	24,316			0,233		0,05		0,462	0,04	0,02				0,04872	0,243		0,222		0,244	3476	0,002	0,423	0,299	0,099	0,657	0,006	0,009	0,07	0,011	0,02	0,393	0,001	0,002	0,003	0,747	0,0002	0,415	0,099	0,786	0,005	0,01	0,07	0,011	0,014	0,56	0,003	0,034	3,7	51,8	0,2	15,4	0,12	2	26,4	3,8	56	0,5	11,1	0,11	2,1	26,8
4633	"г6838636>;="	13.01.2071 0:32	Э76ХФ	Р65	37	44,8333333	20,3333333	44,8333333	2,7463087	0,425725	0,110911	0,149126	0,150864	0,0397777	1570	1579	13,2732824		13016,06557	115,2	1	1	1	19,803			0,136		0,05		0,456	0,031	0,02				0,050528	0,17		0,231		0,197	4411	0,002	0,436	0,324	0,112	0,658	0,009	0,008	0,079	0,008	0,019	0,438	0,002	0,002	0,003	0,77	0,0001	0,419	0,113	0,785	0,008	0,011	0,08	0,009	0,018	0,566	0,003	0,036	3	57,8	1,1	11,5	0,11	2,4	23,8	3,4	63,2	0,2	4,3	0,05	2,5	25,5
4634	"г6838636>;>"	13.01.2071 1:26	Э76ХФ	Р65	37	50,55	20,0166667	50,55	2,8024409	0,4205	0,138498	0,133563	0,131715	0,040077	1569	1580	15,3554896		13230,97419	115,5	1	1	1	25,874			0,139		0,05		0,445	0,029	0,02				0,051034	0,147		0,207		0,246	4414	0,002	0,435	0,299	0,117	0,664	0,008	0,009	0,079	0,01	0,02	0,435	0,002	0,002	0,004	0,783	0,0005	0,417	0,117	0,785	0,007	0,011	0,079	0,011	0,013	0,555	0,003	0,036	3,8	60	0,4	9,9	0,08	2,4	24,8	5	57,3	1	6,7	0,08	2,3	25,2
4635	"г6838636>;?"	13.01.2071 2:21	Э76ХФ	Р65	41	48,8833333	19,7	48,8833333	2,2625455	0,452385	0,113163	0,11085	0,16629	0,0407021	1573	1580	15,1425844		13035,53299	117,6	1	1	1	24,674			0,127		0,05		0,49	0,04	0,02				0,05183	0,21		0,17		0,201	4280	0,002	0,416	0,322	0,107	0,686	0,011	0,008	0,096	0,01	0,02	0,408	0,002	0,003	0,003	0,758	0,0001	0,414	0,106	0,777	0,01	0,011	0,096	0,01	0,015	0,55	0,003	0,036	3,4	45,8	0,4	9,3	0,12	2,2	20,7	4,4	58,3	0,4	6,7	0,06	2,3	25,7
4636	г6838636><6	13.01.2071 3:10	Э76ХФ	Р65	49	43,65	15,3	43,65	1,2569256	0,440855	0,139061	0,134836	0,163788	0,0402191	1598	1584	14,6540448		12317,64706	115,4	1	1	1	21,285			0,133		0,05		0,47	0,03	0,02				0,051215	0,196		0,208		0,247	3141	0,002	0,43	0,3	0,104	0,672	0,007	0,009	0,073	0,011	0,019	0,409	0,002	0,002	0,003	0,765	0,0004	0,417	0,104	0,792	0,007	0,012	0,074	0,012	0,016	0,561	0,003	0,036	3,8	49,9	0,4	10,6	0,08	2,2	22,2	4,2	59,3	0,3	7,8	0,07	2,2	26,8
4637	г6838636><7	13.01.2071 4:03	Э76ХФ	Р65	49	49,25	17,8833333	49,25	1,7202547	0,40075	0,138498	0,150984	0,212232	0,0395375	1595	1582	18,2832487		12594,96738	114,5	1	1	1	30,015			0,231		0,05		0,42	0,03	0,02				0,050347	0,264		0,232		0,246	3754	0,002	0,434	0,298	0,107	0,652	0,008	0,01	0,086	0,009	0,02	0,375	0,001	0,003	0,003	0,76	0,0003	0,419	0,108	0,788	0,008	0,011	0,086	0,01	0,015	0,561	0,003	0,038	3,4	52,1	0,4	14,1	0,23	2	26,5	3,8	57,2	0,4	9,5	0,1	2,1	26,8
4638	г6838636><8	13.01.2071 5:13	Э76ХФ	Р65	38	48,5666667	20,8833333	48,5666667	2	0,43464	0,14638	0,158873	0,132165	0,0403613	1570	1582	13,8520933		13520,83001	116,1	1	1	1	22,425			0,16		0,05		0,46	0,04	0,02				0,051396	0,137		0,247		0,26	4706	0,001	0,438	0,298	0,112	0,638	0,007	0,008	0,068	0,008	0,02	0,442	0,001	0,002	0,003	0,76	0,0001	0,419	0,112	0,778	0,006	0,01	0,069	0,008	0,015	0,561	0,003	0,035	2,7	54	0,4	11,4	0,08	2,3	23,9	3,7	59,1	0,4	7,3	0,08	2,5	23,5
4639	г6838636><9	13.01.2071 6:13	Э76ХФ	Р65	36	53,7	25,3666667	53,7	2,8096643	0,43793	0,149758	0,196918	0,200196	0,0399066	1596	1622	16,552514		13950,59133	115	1	1	1	29,629			0,327		0,05		0,462	0,049	0,02				0,050817	0,226		0,305		0,266	5898	0,001	0,438	0,289	0,093	0,611	0,005	0,009	0,054	0,008	0,023	0,383	0,001	0,002	0,003	0,763	0,0004	0,416	0,093	0,785	0,005	0,01	0,055	0,009	0,013	0,568	0,003	0,036	3,7	51,3	0,5	12,8	0,27	1,9	27,6	3,5	57,5	0,2	8,2	0,07	2,1	27,9
4640	г6838636><:	13.01.2071 7:13	Э76ХФ	Р65	38	47,7166667	30,5	47,7166667	4,008216	0,42041	0,1689	0,242696	0,180348	0,0401909	1524	1592	15,2532303		14340,98361	116,7	1	1	1	24,134			0,2		0,05		0,435		0,02				0,051179	0,176		0,378		0,3	7290	0,001	0,422	0,277	0,112	0,581	0,008	0,009	0,073	0,006	0,023	0,409	0,001	0,002	0,003	0,764	0,0002	0,422	0,113	0,789	0,007	0,009	0,073	0,006	0,019	0,561	0,003	0,036	3,3	44,4	0,8	7,9	0,14	2,2	20	5	55,8	0,7	5,6	0,12	2,2	24,8
4641	"г6838636><;"	13.01.2071 8:30	Э76ХФ	Р65	17	68,9	25,0833333	68,9		0,439145	0,119919	0,172607	0,186423	0,038771	1588	1585	10,9149123		13122,65781	112,7	1	1	1	24,886			0,218		0,05		0,47	0,041	0,02				0,049371	0,215		0,267		0,213	5486	0,001	0,384	0,311	0,097	0,608	0,007	0,009	0,064	0,008	0,023	0,397	0,001	0,002	0,003	0,769	0,0003	0,417	0,096	0,787	0,006	0,01	0,064	0,009	0,014	0,551	0,002	0,036	3,8	50,7	1,2	15	1,4	2	25,3	4,3	52,6	0,4	13,9	0,17	2,1	25
4642	г6838636><<	13.01.2071 9:22	Э76ХФ	Р65	42	45,3666667	24,4	45,3666667		0,366395	0,107533	0,08171	0,13242	0,0403895	1559	1593	11,2093468		13037,70492	115,6	1	1	1	16,923					0,05		0,386	0,041	0,02				0,051432	0,17		0,125		0,191	5302	0,002	0,423	0,325	0,098	0,708	0,006	0,008	0,064	0,01	0,019	0,441	0,002	0,003	0,003	0,77	0,0006	0,415	0,098	0,784	0,005	0,009	0,064	0,012	0,016	0,564	0,003	0,037	2,8	47,8	0,7	9,3	0,2	2,7	17,7	3,7	60,8	0,9	3,6	0,1	2,3	26,1
4643	г6838636><=	13.01.2071 10:14	Э76ХФ	Р65	43	47,55	23,1666667	47,55		0,41718	0,09008	0,0801	0,115146	0,0397935	1543	1589	14,8568302		13397,69784	114,7	1	1	1	23,383					0,05		0,452	0,084	0,02				0,050673	0,144		0,123		0,16	5173	0,002	0,422	0,343	0,105	0,713	0,007	0,008	0,076	0,011	0,02	0,465	0,001	0,003	0,003	0,781	0,0003	0,421	0,104	0,795	0,006	0,013	0,076	0,013	0,016	0,57	0,003	0,038	2,8	62,4	1,4	11,4	0,83	3	21	3,4	57,2	0,7	12,5	0,16	2,2	26,1
4644	г6838636><>	13.01.2071 11:04	Э76ХФ	Р65	47	52,3833333	19,5166667	52,3833333		0,40152	0,096836	0,116469	0,130923	0,0399066	1563	1584	11,6087954		13462,33988	115,4	1	1	1	20,238			0,159		0,05		0,43	0,04	0,02				0,050817	0,153		0,18		0,172	4379	0,001	0,428	0,334	0,131	0,683	0,008	0,012	0,074	0,009	0,02	0,445	0,002	0,003	0,003	0,755	0,0002	0,416	0,13	0,786	0,007	0,015	0,074	0,01	0,016	0,569	0,003	0,038	3,4	53,2	0,5	10,1	0,21	2,3	22,9	3,8	61	0,4	5,3	0,11	2,4	25,6
4645	г6838636><?	13.01.2071 12:26	Э76ХФ	Р65	24	49,55	21,9666667	49,55		0,382565	0,033217	0,102373	0,121887	0,0402191	1530	1564	11,0075984		13222,76176	117,1	1	1	1	18,028			0,11		0,05		0,419	0,04	0,02				0,051215	0,145		0,158		0,059	4841	0,002	0,463	0,39	0,113	0,698	0,009	0,013	0,08	0,01	0,02	0,458	0,002	0,002	0,003	0,755	0,0001	0,418	0,113	0,788	0,009	0,015	0,079	0,011	0,018	0,572	0,003	0,037	3,5	61,4	0,2	8,2	0,07	2,6	23,7	3,8	56,3	0,6	6,6	0,08	2,8	19,7
4646	г6838636>=6	13.01.2071 13:18	Э76ХФ	Р65	30	47,0333333	19,3166667	47,0333333		0,416785	0,088391	0,127203	0,129975	0,0402191	1571	1578	11,2464918		13011,56169	114,4	1	1	1	17,632			0,174		0,05		0,45	0,042	0,02				0,051215	0,147		0,197		0,157	4189	0,002	0,424	0,342	0,1	0,668	0,006	0,014	0,064	0,009	0,022	0,444	0,001	0,003	0,003	0,767	0,0004	0,417	0,099	0,785	0,005	0,013	0,064	0,01	0,016	0,567	0,003	0,038	3,9	57,8	0,4	14,2	0,12	2,3	25,6	5	58,5	0,6	7,2	0,11	2,5	23,2
4647	г6838636>=7	13.01.2071 14:11	Э76ХФ	Р65	33	49,1833333	22,9	49,1833333	3,9711142	0,42291	0,110348	0,087992	0,130254	0,0399066	1573	1573	8,5467977		13336,24454	114,8	1	1	1	14,012			0,087		0,05		0,455	0,041	0,02				0,050817	0,164		0,135		0,196	5090	0,002	0,429	0,323	0,093	0,706	0,005	0,011	0,058	0,01	0,02	0,439	0,002	0,003	0,004	0,746	0,0006	0,418	0,093	0,789	0,004	0,013	0,058	0,011	0,017	0,578	0,004	0,039	3,5	61,9	0,5	8,4	0,1	2,7	23	4	59,6	0,7	6,9	0,09	2,5	23,5
4648	г6838636>=8	13.01.2071 15:04	Э76ХФ	Р65	39	42,8666667	19,8333333	42,8666667		0,413	0,094584	0,08023	0,121656	0,0397079	1590	1597	11,488647		13138,4874	114,4	1	1	1	16,416			0,108		0,05		0,446	0,043	0,02				0,050564	0,154		0,123		0,168	4343	0,002	0,449	0,336	0,101	0,714	0,01	0,011	0,08	0,012	0,021	0,448	0,002	0,003	0,003	0,771	0,0003	0,42	0,1	0,785	0,009	0,012	0,079	0,013	0,016	0,572	0,003	0,038	5,1	48,8	0,5	11,5	0,15	2,5	19,6	5,8	50,1	0,6	15,3	0,18	2,4	20,5
4649	г6838636>=9	13.01.2071 15:59	Э76ХФ	Р65	38	44,35	16,5166667	44,35		0,41615	0,015764	0,069795	0,137577	0,0397652	1582	1586	11,2295378		13658,93037	115,6	1	1	1	16,601			0,166		0,05		0,465	0,041	0,02				0,050637	0,183		0,106		0,028	3760	0,002	0,409	0,407	0,122	0,719	0,01	0,009	0,083	0,011	0,019	0,441	0,002	0,003	0,004	0,763	0,0004	0,42	0,121	0,788	0,01	0,012	0,083	0,013	0,016	0,571	0,003	0,039	4,1	56,3	0,5	14,5	0,37	2,3	24,4	4,2	60,7	0,3	6,8	0,07	2,6	23,3
4650	г6838636>=:	13.01.2071 16:58	Э76ХФ	Р65	38	44,55	17,8333333	44,55		0,42219	0,102466	0,129047	0,158967	0,0409291	1573	1579	11,0915825		13417,57009	117,8	1	1	1	16,471			0,197		0,05		0,454	0,043	0,02				0,052119	0,191		0,199		0,182	3988	0,002	0,446	0,334	0,113	0,675	0,011	0,011	0,076	0,009	0,02	0,427	0,001	0,003	0,003	0,76	0,0002	0,418	0,113	0,785	0,01	0,012	0,076	0,011	0,015	0,568	0,003	0,038	3,7	57,6	0,2	12,5	0,21	2,2	25,7	5,9	59,5	1	7,4	0,15	2,6	22,7
4651	"г6838636>=;"	13.01.2071 17:48	Э76ХФ	Р65	42	44,55	18,0333333	44,55		0,411235	0,101903	0,066862	0,149076	0,0395092	1580	1584	11,1838384		13062,47689	112,9	1	1	1	16,608			0,165		0,05		0,443	0,041	0,02				0,050311	0,202		0,101		0,181	3926	0,002	0,425	0,332	0,097	0,722	0,007	0,011	0,063	0,011	0,018	0,433	0,002	0,003	0,003	0,763	0,0002	0,421	0,097	0,787	0,006	0,012	0,063	0,012	0,015	0,572	0,003	0,038	3,6	54,2	0,4	10,3	0,35	2,3	23,1	3,7	60,2	0,8	3,9	0,1	2,2	26,9
4652	г6838636>=<	13.01.2071 18:44	Э76ХФ	Р65	46	57,7166667	20,6833333	57,7166667	2,7539312	0,48871	0,114852	0,142559	0,170433	0,0405317	1597	1596	13,4033839		13393,39243	117,4	1	1	1	25,526			0,171		0,173		0,427	0,084	0,02				0,051613	0,203		0,22		0,204	4617	0,002	0,38	0,32	0,11	0,633	0,01	0,011	0,078	0,008	0,022	0,39	0,001	0,002	0,004	0,789	0,0005	0,42	0,109	0,778	0,009	0,011	0,078	0,01	0,015	0,558	0,003	0,038	4	55,7	0,7	8,5	0,71	2,2	24,8	3,6	57,9	0,6	6,3	0,11	2,6	22,5
4653	г6838636>==	13.01.2071 19:36	Э76ХФ	Р65	59	42,0333333	17,3333333	42,0333333	1,5712418	0,4141165	0,007319	0,080036	0,143616	0,0391967	1579	1585	15,5091197		12132,69231	113,9	1	1	1	21,73		0,022385	0,169		0,05		0,437	0,041	0,02				0,049913	0,188		0,122		0,013	3505	0,002	0,405	0,412	0,117	0,695	0,009	0,009	0,09	0,009	0,022	0,44	0,002	0,003	0,003	0,776	0,0001	0,42	0,117	0,783	0,009	0,01	0,09	0,011	0,017	0,554	0,003	0,037	4,1	51,9	1,2	11,6	0,56	2,3	22,7	4,3	49,5	0,6	13,9	0,23	2,3	21,4
4654	г6838636>=>	13.01.2071 20:44	Э76ХФ	Р65	41	42,85	19,2166667	42,85	2,1682668	0,389666	0,059678	0,086525	0,120141	0,0386572	1566	1577	12,7937697		12673,37381	115,4	1	1	1	18,025		0,033115	0,122		0,05		0,384	0,083	0,02				0,049226	0,149		0,133		0,106	4059	0,002	0,44	0,367	0,108	0,701	0,009	0,009	0,073	0,009	0,021	0,459	0,002	0,003	0,004	0,779	0,0003	0,416	0,105	0,775	0,008	0,01	0,073	0,01	0,013	0,557	0,003	0,036	4,4	53,7	0,9	14,8	0,22	2,5	21,5	5,1	56,8	0,4	10,8	0,08	2,6	22,2
4655	г6838636>=?	13.01.2071 21:43	Э76ХФ	Р65	40	42,5166667	16,35	42,5166667	2,4090909	0,386	0,06756	0,089511	0,142845	0,0393954	1549	1581	12,9470052		12774,31193	115,7	1	1	1	18,133			0,128		0,05		0,426	0,041	0,02				0,050166	0,183		0,137		0,12	3481	0,002	0,453	0,363	0,114	0,72	0,006	0,009	0,071	0,011	0,02	0,459	0,002	0,003	0,003	0,781	0,0002	0,416	0,114	0,786	0,005	0,01	0,072	0,012	0,015	0,569	0,003	0,037	4,3	56,9	0,3	11,1	0,15	2,5	23	5,3	56,3	0,4	9,5	0,07	2,5	22,3
4656	г6838636>>6	13.01.2071 22:40	Э76ХФ	Р65	34	46,5	20,6666667	46,5	2,5648896	0,423125	0,088391	0,122816	0,131708	0,0396514	1611	1622	11,4483783		12913,54839	115,5	1	1	1	17,551			0,083		0,05		0,458	0,041	0,02				0,050492	0,152		0,19		0,157	4448	0,002	0,424	0,342	0,136	0,678	0,007	0,01	0,078	0,011	0,022	0,45	0,002	0,003	0,004	0,783	0,0001	0,416	0,135	0,783	0,006	0,011	0,078	0,012	0,015	0,571	0,003	0,037	4	53,4	0,6	8,1	0,06	2,6	20,5	5,8	60	0,5	5,3	0,07	2,7	22,5
4657	г6838636>>7	13.01.2071 23:29	Э76ХФ	Р65	40	48,6666667	27,4666667	48,6666667	2,8153262	0,2323259	0,116541	0,070806	0,092952	0,0384302	1532	1594	11,1924554		13375,48544	115,1	1	1	1	17,967		0,03626			0,05		0,176	0,054	0,02				0,048937	0,114		0,109		0,207	6123	0,002	0,579	0,316	0,106	0,717	0,006	0,007	0,061	0,015	0,021	0,481	0,003	0,004	0,004	0,781	0,0002	0,413	0,105	0,774	0,005	0,009	0,061	0,016	0,015	0,559	0,003	0,038	4,1	58,9	1	6,7	0,1	2,9	20,1	4,9	56,4	0,5	8,1	0,08	2,6	21,9
4658	г6838636>>8	14.01.2071 0:18	Э76ХФ	Р65	49	44,3666667	19,6833333	44,3666667	2,6006997	0,33289	0,111474	0,079127	0,129437	0,038515	1573	1594	15,836866		13077,05334	114,2	1	1	1	23,245			0,119		0,05		0,344	0,042	0,02				0,049045	0,167		0,121		0,198	4290	0,002	0,497	0,323	0,114	0,719	0,006	0,01	0,065	0,015	0,019	0,458	0,002	0,004	0,003	0,78	0,0002	0,42	0,116	0,79	0,005	0,009	0,066	0,016	0,014	0,559	0,003	0,037	4	56,2	0,3	11,8	0,08	2,5	22,4	4,7	57,9	0,4	7,3	0,06	2,7	21,8
4659	г6838636>>9	14.01.2071 1:16	Э76ХФ	Р65	51	46,85	16,15	46,85	2,4802687	0,4038451	0,168337	0,2025	0,225798	0,0397079	1598	1591	15,1074578		12895,35604	117	1	1	1	23,127		0,033855	0,206		0,485				0,02				0,050564	0,264		0,313		0,299	3471	0,002	0,419	0,277	0,108	0,617	0,006	0,008	0,069	0,009	0,022	0,386	0,001	0,004	0,003	0,766	0,0006	0,415	0,105	0,782	0,005	0,011	0,069	0,01	0,016	0,559	0,003	0,038	4	53	0,8	10,4	0,13	2,3	23,3	4,7	56,4	0,4	8,8	0,07	2,5	22,6
4660	г6838636>>:	14.01.2071 2:20	Э76ХФ	Р65	43	40,0166667	12,5333333	40,0166667	1,7192254	0,337455	0,094584	0,083606	0,16358	0,0394244	1589	1582	21,8923782		12442,02128	116,6	1	1	1	29,202		0,025715	0,138		0,05		0,322	0,062	0,03				0,050203	0,218		0,127		0,168	2599	0,002	0,481	0,336	0,114	0,713	0,007	0,008	0,073	0,013	0,02	0,431	0,002	0,005	0,004	0,745	0,0004	0,416	0,109	0,793	0,006	0,011	0,071	0,014	0,014	0,58	0,004	0,04	4,8	55,4	0,6	14,4	0,34	2,4	23	5,2	53,4	0,6	10	0,1	2,4	22
4661	"г6838636>>;"	14.01.2071 3:11	Э76ХФ	Р65	43	40,5333333	19,35	40,5333333	2,6904557	0,3614545	0,108096	0,107682	0,134022	0,0392823	1547	1581	19,8082431		13206,20155	115,5	1	1	1	26,433		0,01073			0,05		0,366	0,041	0,02				0,050022	0,162		0,166		0,192	4259	0,002	0,442	0,326	0,121	0,691	0,007	0,007	0,068	0,012	0,024	0,453	0,002	0,004	0,003	0,769	0,0002	0,418	0,121	0,788	0,006	0,01	0,069	0,013	0,017	0,571	0,003	0,038	4,3	53,3	0,8	12,5	0,32	2,4	22,3	4,9	48,8	0,5	6,2	0,06	2,4	20,3
4662	г6838636>><	14.01.2071 4:00	Э76ХФ	Р65	42	46,2333333	17,6666667	46,2333333		0,3945558	0,139624	0,176463	0,220611	0,0386289	1576	1578	11,2933911		12915,84906	115,3	1	1	1	17,373		0,02812			0,487			0,084	0,02				0,04919	0,267		0,272		0,248	3803	0,001	0,42	0,301	0,112	0,651	0,007	0,009	0,069	0,012	0,021	0,404	0,002	0,005	0,003	0,773	0,0005	0,418	0,112	0,799	0,006	0,011	0,069	0,013	0,017	0,585	0,004	0,038	4,1	54	0,3	12	0,1	2,1	25,5	5,5	54,4	0,5	10,6	0,09	2,4	22,3
4663	г6838636>>=	14.01.2071 4:54	Э76ХФ	Р65	45	43,5333333	20,4666667	43,5333333	2,5494994	0,3191656	0,107533	0,091418	0,1115	0,037919	1549	1575	13,2135805		12415,30945	113,1	1	1	1	18,811		0,02627			0,05		0,296	0,042	0,02				0,048286	0,134		0,141		0,191	4235	0,002	0,495	0,328	0,116	0,711	0,006	0,009	0,07	0,012	0,021	0,474	0,002	0,003	0,004	0,768	0,0007	0,421	0,116	0,793	0,005	0,01	0,07	0,013	0,017	0,57	0,003	0,036	3	49,6	0,4	5,9	0,06	2,9	17,3	4,6	58,1	0,7	5	0,11	2,6	22,3
4664	г6838636>>>	14.01.2071 5:52	Э76ХФ	Р65	38	42,7	17,8	42,7	2	0,3139148	0,098525	0,063149	0,121193	0,0391119	1572	1582	11,2565888		12296,62921	115,9	1	1	1	15,803		0,03515	0,085		0,376			0,042	0,02				0,049805	0,161		0,096		0,175	3648	0,002	0,496	0,337	0,105	0,735	0,006	0,007	0,066	0,014	0,02	0,469	0,002	0,003	0,003	0,756	0,0005	0,422	0,105	0,796	0,006	0,01	0,066	0,015	0,017	0,574	0,003	0,037	3	41,5	0,6	7,1	0,06	1,3	32,8	5	58,1	1	7,5	0,07	2,6	22,1
4665	г6838636>>?	14.01.2071 6:45	Э76ХФ	Р65	37	42,1666667	17,6666667	42,1666667	1	0,3369788	0,15201	0,11621	0,149264	0,0399639	1575	1582	13,0785714		12511,69811	118,7	1	1	1	18,31		0,02775	0,156		0,05		0,307	0,041	0,02				0,05089	0,182		0,179		0,27	3684	0,002	0,495	0,294	0,098	0,69	0,005	0,008	0,057	0,009	0,016	0,448	0,002	0,003	0,004	0,75	0,0002	0,416	0,096	0,779	0,004	0,01	0,057	0,01	0,008	0,563	0,003	0,036	5,3	58	0,9	9,4	0,08	2,6	22,2	3,6	56,5	0,5	8,6	0,14	2,1	27,5
4666	г6838636>?6	14.01.2071 7:33	Э76ХФ	Р65	39	43,3666667	18,8333333	43,3666667	3	0,371755	0,146943	0,139533	0,113691	0,0394244	1574	1588	14,8282091		13396,46018	114	1	1	1	21,435					0,05		0,383	0,03	0,02				0,050203	0,117		0,217		0,261	4205	0,002	0,471	0,288	0,117	0,663	0,007	0,009	0,074	0,008	0,022	0,467	0,002	0,003	0,003	0,765	0,0001	0,422	0,118	0,789	0,006	0,013	0,07	0,01	0,016	0,571	0,003	0,037	3,8	51,6	0,7	9,4	0,08	2,7	18,9	4,2	58,2	1	4,9	0,1	2,2	26,2
4667	г6838636>?7	14.01.2071 8:37	Э76ХФ	Р65	28	45,85	23,7833333	45,85	3	0,43897	0,165522	0,204574	0,139876	0,040077	1559	1576	14,6214783		13416,11773	115,2	1	1	1	18,683			0,144		0,05		0,46	0,038	0,02				0,051034	0,13		0,319		0,294	5318	0,002	0,429	0,275	0,117	0,613	0,01	0,012	0,083	0,007	0,022	0,442	0,002	0,002	0,004	0,759	0,0013	0,418	0,117	0,793	0,009	0,014	0,082	0,008	0,018	0,583	0,004	0,038	3,1	49,9	0,5	7,7	0,05	2,3	21,3	4	51,8	0,2	4,5	0,05	2,4	22
4668	г6838636>?8	14.01.2071 9:29	Э76ХФ	Р65	30	45,8666667	18,85	45,8666667	2,8010226	0,3744754	0,144128	0,185678	0,206996	0,039481	1595	1587	15,0398977		12359,6817	115,3	1	1	1	22,869		0,006845	0,298		0,05		0,377	0,031	0,02				0,050275	0,242		0,287		0,256	3883	0,002	0,484	0,296	0,112	0,627	0,007	0,012	0,071	0,009	0,023	0,401	0,001	0,003	0,003	0,75	0,0002	0,419	0,111	0,789	0,006	0,012	0,072	0,01	0,014	0,562	0,002	0,037	3,4	51,8	0,5	14,9	0,23	2	26	4	52,2	0,6	14,5	0,19	2,1	25,4
4669	г6838636>?9	14.01.2071 10:27	Э76ХФ	Р65	25	44,4	22,7	44,4	3,0067829	0,3518719	0,135683	0,140026	0,106726	0,0393388	1552	1576	9,2607556		12790,30837	114	1	1	1	13,549		0,00666			0,296		0,14	0,049	0,02				0,050094	0,106		0,218		0,241	4839	0,002	0,463	0,298	0,089	0,666	0,005	0,011	0,062	0,007	0,019	0,471	0,002	0,003	0,003	0,766	0,0002	0,415	0,09	0,789	0,005	0,012	0,062	0,008	0,015	0,563	0,003	0,038	3,5	63,7	0,4	9,2	0,14	2,8	22,9	3,6	62	0,5	6,3	0,12	2,6	24
4670	г6838636>?:	14.01.2071 11:28	Э76ХФ	Р65																																																																																
4671	"г6838636>?;"	14.01.2071 12:19	Э76ХФ	Р65	14	47,5333333	21,85	47,5333333	2,4880526	0,3854108	0,126675	0,141287	0,169679	0,0393671	1579	1590	12,7830295		12527,23112	115,4	1	1	1	20,254		0,00555	0,074		0,05		0,397	0,03	0,02				0,05013	0,203		0,218		0,225	4562	0,002	0,455	0,31	0,114	0,663	0,012	0,012	0,109	0,008	0,017	0,43	0,001	0,003	0,003	0,745	0,0006	0,418	0,118	0,792	0,011	0,013	0,11	0,009	0,013	0,565	0,003	0,038	4,1	56,8	0,8	14	0,46	2,2	25,4	3,8	57,4	1	8,7	0,3	2,2	25,9
4672	г6838636>?<	14.01.2071 13:07	Э76ХФ	Р65	29	44,2166667	25,75	44,2166667	3,7528996	0,2816485	0,114289	0,085084	0,111058	0,0396514	1528	1577	9,5081794		13314,17476	114	1	1	1	14,014		0,00333			0,05		0,276	0,059	0,02				0,050492	0,136		0,131		0,203	5714	0,003	0,543	0,321	0,089	0,714	0,006	0,011	0,066	0,01	0,017	0,472	0,002	0,004	0,004	0,759	0,0007	0,422	0,091	0,793	0,005	0,011	0,066	0,011	0,012	0,576	0,003	0,039	2,9	50,5	1,1	5,9	0,14	3,1	16,4	4,2	63,7	0,3	2,7	0,07	2,5	25,3
4673	г6838636>?=	14.01.2071 13:57	Э76ХАФ	Р65	37	215,8333333	61,6833333	212,8	3,8884922	0,3163579	0,111474	0,112329	0,144975	0,0636004	1591	1612	9,4120602	12,4360196	12777,51959	110,4	2	1	1	37,677	29,577	0,002775	0,384		0,05		0,319	0,061	0,02				0,066913	0,177	0,054145	0,173	0,025065	0,198	13136	0,002	0,479	0,295	0,079	0,677	0,005	0,012	0,11	0,01	0,016	0,443	0,002	0,003	0,003	0,746	0,0001	0,395	0,079	0,767	0,004	0,016	0,161	0,011	0,007	0,516	0,002	0,06	4	56,6	0,5	10,6	0,12	2,3	25	4,2	50,2	0,8	8,4	0,12	2,3	21,5
4674	г6838636>?>	14.01.2071 14:47	Э76ХАФ	Р65	41	98,7166667	47,8166667	97,7	3,0931516	0,3013223	0,081072	0,080971	0,158341	0,0650232	1548	1593	9,3040418	14,5684211	13194,1443	113,6	2	1	1	25,705	5,536	0,00222	0,176		0,05		0,308	0,032	0,02				0,068034	0,211	0,064996	0,123	0,026295	0,144	10515	0,002	0,501	0,331	0,112	0,722	0,011	0,009	0,092	0,014	0,018	0,462	0,002	0,003	0,004	0,753	0,0002	0,4	0,113	0,789	0,01	0,015	0,151	0,015	0,012	0,552	0,003	0,061	3,5	53,4	0,3	6,1	0,08	2,8	18,7	4,8	60,7	0,7	4,3	0,1	2,8	21,6
4675	г6838636>??	14.01.2071 15:38	Э76ХАФ	Р65	98	50,0666667	25,5	49,9		0,317175	0,091769	0,051702	0,149688	0,0619081	1531	1591	12,3735358	11,080993	13263,52941	110,9	1	1	1	3,169	15,498		0,281		0,04		0,338		0,02				0,064453	0,21	0,039714	0,077	0,025608	0,163	5637	0,002	0,466	0,313	0,08	0,727	0,006	0,009	0,114	0,012	0,016	0,453	0,002	0,003	0,003	0,73	0,0002	0,396	0,082	0,774	0,005	0,017	0,153	0,013	0,013	0,536	0,003	0,059	4,7	55,5	1,7	11,9	0,21	2,3	24,1	4,4	55,5	0,4	12,2	0,17	2,2	25,8
4676	г6838636?66	14.01.2071 21:34	Э76ХАФ	Р65	18	51,7166667	29,8833333	51,55	3	0,41372	0,126112	0,158251	0,163993	0,0636605	1544	1597	12,0145897	18,886357	14068,71166	116,4	1	1	1	6,588	21,457		0,155		0,05		0,438	0,04	0,02				0,065466	0,187	0,026765	0,245	0,027778	0,224	7007	0,002	0,397	0,291	0,091	0,636	0,006	0,011	0,127	0,009	0,019	0,415	0,001	0,003	0,003	0,725	0,0001	0,397	0,09	0,776	0,005	0,019	0,15	0,01	0,015	0,561	0,003	0,058	3	59,7	0,2	10,7	0,1	2,3	26,2	3,9	62,6	0,7	2,7	0,11	2,5	25,3
4677	г6838636?67	14.01.2071 22:27	Э76ХАФ	Р65	27	42,7166667	27,9333333	42,5666667	3	0,325855	0,113163	0,079387	0,142417	0,06316	1529	1582	17,2472727	19,5856627	13884,48687	117	1	1	1	4,216	22,616				0,05		0,335	0,059	0,02				0,065357	0,187	0,031576	0,121	0,026837	0,201	6464	0,001	0,482	0,304	0,084	0,705	0,005	0,01	0,123	0,014	0,018	0,44	0,002	0,004	0,003	0,717	0,0003	0,399	0,083	0,778	0,004	0,015	0,149	0,013	0,013	0,567	0,004	0,058	3,8	61,7	0,4	8,5	0,12	2,6	23,4	4,9	59,7	0,9	4,1	0,11	2,6	23,2
4678	г6838636?68	14.01.2071 23:18	Э76ХАФ	Р65	27	41,0333333	18,4	41,0333333		0,29647	0,094584	0,058165	0,124993	0,0619484	1569	1587	16,3499075	15,7811665	12860,86957	116	1	1	1	7,362	14,431		0,086		0,05		0,303	0,041	0,02				0,0642	0,169	0,022606	0,088	0,02615	0,168	3944	0,002	0,482	0,322	0,096	0,729	0,007	0,009	0,131	0,013	0,015	0,443	0,002	0,004	0,003	0,754	0,0003	0,401	0,096	0,782	0,006	0,015	0,15	0,014	0,012	0,561	0,003	0,057	3,6	57,5	1,1	10,9	0,13	2,5	23,1	5,2	60,2	0,9	7,3	0,06	2,7	22,6
4679	г6838636?69	15.01.2071 0:13	Э76ХАФ	Р65	21	43,7166667	16,6666667	43,55		0,39016	0,093458	0,106917	0,158985	0,0633429	1585	1590	10,8975	13,8840795	13557,6	116,1	1	1	1	4,359	14,559		0,103		0,05		0,417	0,042	0,02				0,065285	0,201		0,164	0,02738	0,166	3766	0,002	0,42	0,322	0,098	0,693	0,008	0,011	0,148	0,013	0,02	0,429	0,002	0,003	0,003	0,744	0,0001	0,398	0,099	0,782	0,007	0,016	0,147	0,014	0,016	0,568	0,003	0,057	3,6	50,4	0,5	8,7	0,09	2,6	19,3	3,9	61,6	0,6	3,4	0,09	2,4	25,8
4680	г6838636?6:	15.01.2071 1:06	Э76ХАФ	Р65	20	43,9	17,8666667	43,7333333		0,395255	0,100777	0,104385	0,127311	0,0624031	1579	1586	13,5030303	12,7942297	13227,98507	112,6	1	1	1	6,684	12,318		0,103		0,05		0,422	0,041	0,02				0,064779	0,153	0,005859	0,161	0,02615	0,179	3939	0,002	0,418	0,309	0,105	0,683	0,01	0,011	0,145	0,009	0,017	0,439	0,001	0,003	0,003	0,759	0,0002	0,396	0,103	0,783	0,009	0,015	0,15	0,009	0,017	0,562	0,003	0,057	3,6	55,7	0,5	11,2	0,13	2,6	21,7	3,8	57,4	0,6	12,2	0,13	2,5	22,7
4681	"г6838636?6;"	15.01.2071 2:01	Э76ХАФ	Р65	16	51,1833333	22,0666667	51,0166667		0,333389	0,106407	0,086213	0,104267	0,0620429	1581	1585	8,6396972	7,7842528	12814,80363	114,9	1	1	1	5,707	8,074	0,0296			0,05		0,31	0,04	0,02				0,064381	0,125	0,014214	0,133	0,026042	0,189	4713	0,002	0,456	0,306	0,088	0,699	0,008	0,01	0,138	0,01	0,015	0,456	0,002	0,004	0,003	0,738	0,0002	0,396	0,087	0,773	0,007	0,013	0,149	0,01	0,013	0,56	0,003	0,055	3,2	57,8	0,5	9	0,17	2,9	19,8	4,8	61,4	0,4	4,5	0,07	2,7	22,5
4682	г6838636?6<	15.01.2071 2:53	Э76ХАФ	Р65	24	48,05	26,3333333	47,8833333	3,4532336	0,2705057	0,07319	0,030752	0,114266	0,062804	1553	1598	11,8234332	10,8155039	13486,32911	115,5	1	1	1	3,616	13,952	0,03441	0,147		0,05		0,235	0,041	0,02				0,065538	0,164	0,013853	0,045	0,025716	0,13	5919	0,002	0,506	0,336	0,097	0,753	0,01	0,01	0,139	0,011	0,015	0,47	0,002	0,003	0,003	0,735	0,0001	0,397	0,096	0,779	0,009	0,015	0,152	0,012	0,013	0,553	0,003	0,058	5,8	57,4	2,8	15,2	0,19	3,1	18,6	4,4	52,9	0,7	13,4	0,1	2,6	20,2
4683	г6838636?6=	15.01.2071 3:45	Э76ХАФ	Р65	29	43,55	22,6666667	43,3833333	3,493969	0,3567	0,074316	0,035593	0,103327	0,0637026	1550	1595	13,5366825	15,5198963	13886,47059	115,6	1	1	1	7,934	13,304		0,102		0,05		0,382	0,041	0,02				0,067455	0,145	0,015119	0,053	0,024667	0,132	5246	0,002	0,449	0,332	0,105	0,745	0,009	0,011	0,137	0,012	0,017	0,463	0,002	0,003	0,003	0,718	0,0003	0,393	0,105	0,774	0,008	0,016	0,15	0,013	0,015	0,548	0,003	0,058	3,5	60	0,6	9,6	0,07	2,5	23,8	5	63,3	0,5	4,7	0,1	2,6	24
4684	г6838636?6>	15.01.2071 4:41	Э76ХАФ	Р65	25	44,0333333	15,85	43,8666667	3	0,3127629	0,07319	0,024547	0,088687	0,0649873	1591	1593	9,7476923	11,6387141	12851,73502	115,6	1	1	1	6,336	9,353	0,039775			0,05		0,281	0,041	0,02				0,067889	0,127	0,018844	0,036	0,026837	0,13	3395	0,002	0,482	0,336	0,11	0,758	0,007	0,01	0,134	0,013	0,014	0,467	0,002	0,003	0,003	0,725	0,0002	0,395	0,109	0,775	0,006	0,015	0,15	0,014	0,015	0,542	0,003	0,058	4,1	60,9	0,4	8,9	0,08	2,9	21,3	5,1	61,1	0,8	4,5	0,11	2,7	22,4
