Repository: Siella/alloy_building

# Прогнозирование химического состава шлака
Задание по Data science от компании EVRAZ (оптимизация сталеплавильного производства) в рамках хакатона ```</beCoder>```.

Мы реализовали наше решение как простой и лаконичный веб-сервис!
В папке `EDA` результаты анализа данных в рамках отборочного задания, в `modelling` — результаты моделирования целевых показателей химического состава шлака и `сыпуч известь РП`.

File: _data/Исходные данные.txt (part 54 of 78)
оком	t продувка	ПСН гр.	чист расход C	чист расход Cr	чист расход Mn	чист расход Si	чист расход V	температура первая	температура последняя	Ar (интенс.)	N2 (интенс.)	эл. энергия (интенс.)	произв жидкая сталь	произв количество обработок	произв  количество плавок	произв количество плавок (цел)	расход газ Ar	расход газ  N2	расход C пров.	сыпуч известь РП	сыпуч кварцит	сыпуч кокс пыль УСТК	сыпуч  кокс. мелочь (сух.)	сыпуч  кокс. мелочь КМ1	сыпуч  шпат плав.	ферспл CaC2	ферспл FeMo	ферспл FeSi-75	ферспл FeV азот.	ферспл  FeV-80	ферспл  Mn5Si65Al0.5	ферспл  Ni H1 пласт.	ферспл SiMn18	ферспл  ферванит	ферспл  фх850А	эл. энергия	химсталь первый Al_1	химсталь первый C_1	химсталь первый Cr_1	химсталь первый Cu_1	химсталь первый Mn_1	химсталь первый Mo_1	химсталь первый N_1	химсталь первый Ni_1	химсталь первый P_1	химсталь первый S_1	химсталь первый Si_1	химсталь первый Ti_1	химсталь первый V_1	химсталь последний Al	химсталь последний C	химсталь последний Ca	химсталь последний Cr	химсталь последний Cu	химсталь последний Mn	химсталь последний Mo	химсталь последний N	химсталь последний Ni	химсталь последний P	химсталь последний S	химсталь последний Si	химсталь последний Ti	химсталь последний V	химшлак первый Al2O3_1	химшлак первый CaO_1	химшлак первый FeO_1	химшлак первый MgO_1	химшлак первый MnO_1	химшлак первый R_1	химшлак первый SiO2_1	химшлак последний Al2O3	химшлак последний CaO	химшлак последний FeO	химшлак последний MgO	химшлак последний MnO	химшлак последний R	химшлак последний SiO2
4685	г6838636?6?	15.01.2071 5:32	Э76ХАФ	Р65	27	44,2166667	21,4333333	44,05		0,350648	0,087265	0,092209	0,087835	0,0620558	1578	1584	15,4778226	15,0533374	11928,1493	112,2	1	1	1	8,53	13,594	0,033485	0,103		0,05		0,33	0,041	0,02				0,065538	0,097	0,033565	0,143	0,024342	0,155	4261	0,002	0,433	0,321	0,081	0,694	0,005	0,01	0,12	0,008	0,015	0,473	0,002	0,003	0,003	0,735	0,0001	0,4	0,081	0,778	0,004	0,015	0,151	0,009	0,015	0,55	0,003	0,056	3,7	57,9	1,1	10,1	0,16	2,5	23,4	4,6	62,1	0,6	4,5	0,15	2,6	24,3
4686	г6838636?76	15.01.2071 6:31	Э76ХАФ	Р65	20	54,3666667	28,65	54,0333333	3	0,5694	0,274744	0,11926	0,143644	0,0660514	1523	1581	10,5041096	9,0497781	13974,86911	117,7	1	1	1	10,224	7,363		0,154		0,05		0,604	0,041	0,02				0,069444	0,172	0,013419	0,184	0,026476	0,488	6673	0,002	0,294	0,168	0,098	0,682	0,006	0,009	0,139	0,01	0,017	0,433	0,001	0,002	0,003	0,71	0,0001	0,399	0,097	0,779	0,005	0,014	0,15	0,01	0,016	0,551	0,003	0,058	3,2	58,7	0,4	8,9	0,1	2,5	23,9	4,1	62,4	0,7	3,9	0,13	2,4	25,6
4687	г6838636?77	15.01.2071 7:21	Э76ХФ	Р65	33	41,2166667	17,7166667	41,2166667		0,37594	0,108096	0,124633	0,127687	0,0386854	1582	1585	10,5445208		12936,97084	112,4	1	1	1	14,487			0,103		0,05		0,396	0,04	0,02				0,049262	0,145		0,193		0,192	3820	0,002	0,456	0,324	0,089	0,664	0,008	0,012	0,07	0,008	0,015	0,447	0,001	0,003	0,002	0,758	0,0001	0,417	0,088	0,776	0,007	0,012	0,07	0,009	0,013	0,549	0,002	0,035	3,9	56,7	0,6	20,9	0,15	2,5	22,4	3,6	52,5	0,5	10,7	0,1	2,5	20,6
4688	г6838636?78	15.01.2071 8:17	Э76ХФ	Р65	28	41,2166667	22,7	41,2166667	2	0,431805	0,135683	0,172412	0,176258	0,0399639	1561	1584	12,87222		12718,94273	114,6	1	1	1	17,685			0,163		0,05		0,458	0,03	0,02				0,05089	0,2		0,267		0,241	4812	0,002	0,391	0,3	0,106	0,64	0,007	0,01	0,082	0,007	0,021	0,417	0,001	0,002	0,003	0,761	0,0002	0,427	0,107	0,8	0,006	0,013	0,079	0,007	0,013	0,564	0,002	0,037	3,6	52,6	0,9	12	0,25	2,3	23,4	4	49,1	0,9	9,2	0,16	2,2	22,5
4689	г6838636?79	15.01.2071 9:13	Э76ХФ	Р65	23	48,8833333	21,1833333	48,8833333	2,8863081	0,3455095	0,071501	0,086189	0,166223	0,0388285	1561	1581	9,4459279		13057,43509	112,8	1	1	1	15,368		0,01073			0,05		0,354	0,03	0,02				0,04919	0,221		0,131		0,127	4610	0,002	0,449	0,355	0,101	0,707	0,009	0,014	0,077	0,01	0,02	0,419	0,001	0,004	0,003	0,775	0,0003	0,419	0,101	0,802	0,008	0,016	0,077	0,011	0,017	0,578	0,003	0,04	3,9	57,6	0,4	10,5	0,14	2,2	26,5	4,1	58,3	0,4	10,7	0,16	2,2	26,9
4690	г6838636?7:	15.01.2071 10:11	Э76ХФ	Р65	22	41,7166667	19,25	41,7166667	1,3014286	0,4117	0,113726	0,127333	0,136171	0,0388249	1597	1581	18,6846185		10104,93506	112,4	1	1	1	25,982			0,137		0,05		0,439	0,053	0,02				0,049009	0,157		0,197		0,202	3242	0,001	0,417	0,321	0,146	0,669	0,008	0,015	0,088	0,009	0,027	0,439	0,001	0,002	0,003	0,766	0,0001	0,419	0,146	0,788	0,007	0,014	0,088	0,01	0,018	0,566	0,003	0,036	3,2	48,6	1,5	12,8	0,34	2,3	21,6	4,4	50,3	1	14	0,08	2,3	21,6
4691	"г6838636?7;"	15.01.2071 11:06	Э76ХФ	Р65	16	44,0666667	25,8666667	44,0666667	4,1364513	0,40131	0,155388	0,163052	0,11948	0,039427	1541	1575	9,2182645		13792,26804	115,8	1	1	1	13,515			0,162		0,05		0,417	0,073	0,02				0,049769	0,116		0,254		0,276	5946	0,002	0,445	0,288	0,128	0,646	0,008	0,012	0,084	0,007	0,025	0,456	0,002	0,002	0,003	0,752	0,0004	0,418	0,127	0,787	0,007	0,012	0,084	0,008	0,018	0,562	0,003	0,036	3,9	59,9	0,8	10,3	0,13	2,7	22,3	5	60,8	0,9	5,4	0,06	2,8	22,1
4692	г6838636?7<	15.01.2071 12:11	Э76ХФ	Р65	11	44,8833333	20,8833333	44,8833333	1,2564706	0,46604	0,147506	0,199747	0,183091	0,0414321	1595	1584	13,3236769		12064,166	118,7	1	1	1	19,93			0,194		0,05		0,497	0,063	0,02				0,0523	0,199		0,31		0,262	4199	0,001	0,407	0,299	0,147	0,617	0,01	0,011	0,082	0,008	0,027	0,413	0,001	0,002	0,003	0,777	0,0003	0,42	0,146	0,79	0,008	0,013	0,083	0,009	0,02	0,569	0,003	0,036	3	44,4	1	11,3	0,13	2,2	20,6	3,8	58,3	0,3	9,8	0,14	2,1	27,2
4693	г6838636?7=	15.01.2071 13:02	Э76ХФ	Р65	18	40,7333333	25,8166667	40,7333333	4,1001262	0,34027	0,133994	0,102438	0,124842	0,0400283	1566	1622	11,8135616		13837,57263	115,4	1	1	1	14,954			0,101		0,05		0,348	0,04	0,02				0,050528	0,15		0,158		0,238	5954	0,002	0,475	0,302	0,1	0,701	0,005	0,01	0,059	0,01	0,019	0,455	0,002	0,002	0,003	0,775	0,0003	0,418	0,1	0,792	0,005	0,012	0,06	0,01	0,014	0,571	0,003	0,037	3,5	57,7	0,8	12,9	0,14	2,6	21,8	4,5	63,5	0,7	4,1	0,08	2,8	22,5
4694	г6838636?7>	15.01.2071 13:51	Э76ХФ	Р65	18	42,2	23,7833333	42,2	2,3574751	0,43283	0,14638	0,178745	0,145073	0,040487	1549	1594	12,8082938		13080,58865	116,5	1	1	1	18,017			0,168		0,05		0,457	0,052	0,02				0,051107	0,149		0,278		0,26	5185	0,002	0,398	0,297	0,135	0,637	0,009	0,011	0,088	0,007	0,024	0,447	0,002	0,002	0,003	0,781	0,0001	0,418	0,132	0,785	0,007	0,014	0,088	0,007	0,016	0,572	0,003	0,037	3,7	59	0,3	12,8	0,11	2,3	25,6	5,1	58,9	0,3	8,9	0,05	2,6	23,1
4695	г6838636?7?	15.01.2071 14:41	Э76ХФ	Р65	19	51,8666667	23,7	51,8666667	2,8126338	0,33684	0,128364	0,12301	0,109816	0,0389683	1571	1590	11,6705013		12873,41772	111,9	1	1	1	20,177			0,078		0,05		0,344	0,032	0,02				0,04919	0,118		0,191		0,228	5085	0,002	0,447	0,307	0,108	0,682	0,008	0,01	0,074	0,008	0,021	0,47	0,002	0,003	0,003	0,752	0,0002	0,419	0,11	0,794	0,007	0,012	0,074	0,009	0,014	0,565	0,003	0,037	3,4	51,9	0,5	10,5	0,07	2,7	19,3	4,8	59,4	0,6	7,3	0,07	2,7	22,1
4696	г6838636?86	15.01.2071 15:35	Э76ХФ	Р65	29	42,8666667	18,85	42,8666667	2,7976407	0,43035	0,147506	0,171996	0,15549	0,0391687	1588	1590	8,8527464		12773,4748	113,1	1	1	1	12,625			0,116		0,05		0,454	0,03	0,02				0,049443	0,168		0,267		0,262	4013	0,002	0,413	0,294	0,116	0,64	0,006	0,011	0,068	0,008	0,022	0,43	0,001	0,002	0,003	0,779	0,0004	0,42	0,114	0,791	0,005	0,013	0,068	0,009	0,017	0,572	0,003	0,037	4	54	0,6	11,4	0,14	2,4	22,5	5,1	58,3	0,7	8,9	0,08	2,5	23,5
4697	г6838636?87	15.01.2071 16:35	Э76ХФ	Р65	22	40,5333333	18,6833333	40,5333333	2,3270559	0,41993	0,153136	0,148633	0,157489	0,0403436	1581	1579	12,8398026		12662,62266	116,2	1	1	1	17,348			0,147		0,05		0,441	0,041	0,02				0,050926	0,181		0,23		0,272	3943	0,002	0,415	0,293	0,107	0,662	0,007	0,012	0,07	0,009	0,021	0,427	0,001	0,002	0,003	0,786	0,0002	0,422	0,107	0,793	0,006	0,013	0,071	0,01	0,016	0,573	0,003	0,037	3,2	50,3	0,9	12,7	0,12	2,3	21,8	4,4	61,7	0,7	7,9	0,11	2,7	23,2
4698	г6838636?88	15.01.2071 17:24	Э76ХФ	Р65	22	41,8666667	16,15	41,8666667	1,2788889	0,359635	0,118793	0,121986	0,153426	0,0388534	1597	1580	11,090207		11840,24768	113,8	1	1	1	15,477			0,131		0,05		0,374	0,053	0,02				0,049045	0,186		0,188		0,211	3187	0,002	0,468	0,316	0,137	0,687	0,008	0,011	0,08	0,012	0,021	0,444	0,002	0,003	0,003	0,772	0,0002	0,417	0,139	0,793	0,007	0,012	0,081	0,013	0,013	0,562	0,003	0,037	4,1	53,1	0,4	11,2	0,09	2,4	21,7	4,2	57,5	0,6	10,4	0,1	2,3	25,3
4699	г6838636?89	15.01.2071 18:14	Э76ХФ	Р65	23	45,5166667	31,65	45,5166667	3,9375813	0,438135	0,160455	0,176525	0,128975	0,0406874	1503	1581	12,3752472		14003,79147	117,7	1	1	1	18,776			0,083		0,05		0,461	0,107	0,02				0,05136	0,125		0,275		0,285	7387	0,002	0,429	0,287	0,117	0,645	0,007	0,011	0,077	0,007	0,023	0,445	0,002	0,003	0,003	0,75	0,0001	0,417	0,115	0,787	0,006	0,013	0,077	0,007	0,016	0,563	0,004	0,037	3,5	60,7	1	8,5	0,11	2,7	22,4	5,3	63	0,7	3,6	0,06	2,8	22,1
4700	г6838636?8:	15.01.2071 19:05	Э76ХФ	Р65	27	42,6833333	22,1166667	42,6833333	2,7997609	0,4127228	0,145254	0,161326	0,128044	0,0383948	1553	1577	18,3048216		13179,20121	110,9000001	1	1	1	25,942		0,00592	0,079		0,05		0,426	0,041	0,02				0,048466	0,13		0,251		0,258	4858	0,002	0,407	0,289	0,117	0,647	0,007	0,013	0,084	0,007	0,022	0,451	0,001	0,002	0,003	0,773	0,0001	0,416	0,117	0,794	0,007	0,013	0,084	0,007	0,018	0,578	0,003	0,037	3,4	51	1	9,6	0,1	2,5	20,7	4,1	53,8	0,6	5,1	0,08	2,6	20,6
4701	"г6838636?8;"	15.01.2071 19:56	Э76ХФ	Р65	27	43,2	18,6333333	43,2	3	0,46037	0,145254	0,159368	0,18818	0,0402572	1582	1583	10,9342868		13559,57066	116,8	1	1	1	15,715			0,146		0,05		0,492	0,031	0,02				0,050817	0,224		0,246		0,258	4211	0,002	0,405	0,297	0,107	0,654	0,007	0,01	0,072	0,009	0,019	0,403	0,002	0,003	0,004	0,774	0,0009	0,416	0,107	0,784	0,006	0,013	0,072	0,01	0,013	0,572	0,003	0,038	4	55,6	0,2	11,9	0,08	2,2	25,2	3,3	58	0,4	6,2	0,06	2,1	27,4
4702	г6838636?8<	15.01.2071 20:50	Э76ХФ	Р65	26	41,1833333	18,7	41,1833333	3,4555985	0,32815	0,082198	0,120467	0,140747	0,0403436	1564	1579	12,2576285		13466,31016	116,8	1	1	1	16,827			0,123		0,05		0,342	0,03	0,02				0,050926	0,167		0,186		0,146	4197	0,002	0,478	0,348	0,125	0,683	0,01	0,01	0,09	0,009	0,02	0,444	0,002	0,003	0,004	0,759	0,0006	0,415	0,122	0,784	0,009	0,012	0,089	0,01	0,015	0,56	0,003	0,037	3,3	58	0,5	10,2	0,11	2,5	23,7	3,3	54	1	7,1	0,12	2,1	26
4703	г6838636?8=	15.01.2071 21:42	Э76ХФ	Р65	23	43,1833333	14,3166667	43,1833333	3	0,375915	0,125549	0,143467	0,152203	0,0398279	1609	1581	14,8976862		12120,1397	115	1	1	1	21,283			0,072		0,05		0,392	0,03	0,02				0,050275	0,175		0,222		0,223	2892	0,002	0,449	0,31	0,142	0,666	0,007	0,009	0,077	0,008	0,02	0,439	0,002	0,003	0,003	0,772	0,0002	0,414	0,137	0,786	0,005	0,012	0,077	0,009	0,014	0,57	0,003	0,037	3,4	48,2	0,6	11,1	0,08	2,6	18,4	4,6	57,9	0,3	11	0,07	2,3	25,3
4704	г6838636?8>	15.01.2071 22:31	Э76ХФ	Р65	25	50,8833333	24,4833333	50,8833333	3,1450054	0,36061	0,126112	0,130175	0,120167	0,0395696	1540	1577	8,8681481		12792,37577	115,3	1	1	1	14,965					0,201		0,243	0,03	0,02				0,049949	0,131		0,202		0,224	5220	0,002	0,473	0,312	0,121	0,679	0,007	0,01	0,078	0,008	0,021	0,46	0,002	0,003	0,003	0,772	0,0005	0,417	0,119	0,788	0,006	0,01	0,077	0,009	0,017	0,575	0,004	0,037	3,9	52,1	1,6	7,8	0,13	2,8	18,9	4	55,3	1	9,2	0,1	2,1	26,4
4705	г6838636?8?	15.01.2071 23:19	Э76ХФ	Р65	36	40,8666667	19	40,8666667	2,9044586	0,3312	0,102466	0,093793	0,103759	0,0389683	1580	1579	14,5294647		12893,68421	111,5	1	1	1	19,752					0,05		0,343	0,03	0,02				0,04919	0,121		0,145		0,182	4083	0,002	0,507	0,33	0,116	0,707	0,006	0,009	0,071	0,011	0,018	0,469	0,002	0,003	0,003	0,766	0,0002	0,418	0,116	0,79	0,005	0,01	0,071	0,011	0,016	0,567	0,003	0,037	3,5	61,3	0,6	8,9	0,06	2,8	21,7	4	47,8	0,6	8	0,06	2,6	18,7
4706	г6838636?96	16.01.2071 0:08	Э76ХФ	Р65	35	41,4	18,7	41,4	3	0,355755	0,145817	0,125983	0,131929	0,0393121	1578	1585	9,3478685		13113,36898	115,7	1	1	1	12,791					0,05		0,364	0,032	0,02				0,049624	0,151		0,195		0,259	4087	0,002	0,484	0,296	0,089	0,683	0,005	0,01	0,058	0,007	0,014	0,456	0,002	0,003	0,004	0,765	0,0005	0,418	0,091	0,792	0,004	0,012	0,059	0,008	0,012	0,575	0,003	0,037	3,8	53,6	0,5	7	0,07	2,7	19,6	4,4	53,4	0,9	7	0,08	2,5	21,5
4707	г6838636?97	16.01.2071 0:59	Э76ХФ	Р65	39	42,5166667	20,5	42,5166667	2,5856481	0,336055	0,130053	0,142273	0,155749	0,039713	1564	1576	12,0952533		12652,68293	115,9	1	1	1	16,846					0,05		0,342	0,031	0,02				0,05013	0,181		0,22		0,231	4323	0,002	0,483	0,309	0,111	0,671	0,008	0,01	0,075	0,007	0,015	0,439	0,002	0,003	0,003	0,759	0,0004	0,418	0,11	0,793	0,007	0,012	0,075	0,009	0,013	0,57	0,003	0,037	3,6	59,7	0,6	8,7	0,1	2,7	22,3	3,3	59,7	0,8	6,3	0,09	2,4	25,1
4708	г6838636?98	16.01.2071 1:54	Э76ХФ	Р65	34	41,35	21,65	41,35		0,38284	0,137372	0,152475	0,159831	0,0399134	1564	1585	16,1455865		13272,05543	115,7	1	1	1	22,254			0,144		0,05		0,398	0,031	0,02				0,050383	0,183		0,236		0,244	4789	0,002	0,47	0,304	0,1	0,658	0,007	0,01	0,073	0,007	0,016	0,436	0,002	0,003	0,004	0,777	0,0003	0,419	0,098	0,792	0,006	0,011	0,072	0,008	0,01	0,569	0,003	0,038	4	57,2	0,4	12,4	0,13	2,3	24,9	4,1	56,8	0,4	12	0,13	2,3	24,7
4709	г6838636?99	16.01.2071 2:42	Э76ХФ	Р65	40	43,3666667	17,3833333	43,3666667	4	0,39153	0,114852	0,099194	0,152354	0,0396431	1592	1585	8,2261909		13298,94535	115,2	1	1	1	11,848			0,117		0,05		0,415	0,027	0,02				0,050022	0,194		0,152		0,204	3853	0,002	0,464	0,322	0,134	0,701	0,006	0,009	0,07	0,009	0,018	0,439	0,002	0,002	0,004	0,761	0,0002	0,419	0,136	0,788	0,005	0,01	0,071	0,01	0,015	0,572	0,003	0,037	4,9	57,4	0,6	11,3	0,15	2,5	22,9	4,4	57,6	0,4	12,6	0,13	2,3	25,1
4710	г6838636?9:	16.01.2071 3:32	Э76ХФ	Р65	42	42,35	20,3833333	42,35	2,8843537	0,36629	0,120482	0,119481	0,154677	0,038075	1603	1616	14,5657615		14111,52903	109	1	1	1	20,562			0,219		0,05		0,382	0,03	0,02				0,048032	0,189		0,184		0,214	4794	0,002	0,476	0,308	0,085	0,677	0,005	0,008	0,061	0,008	0,016	0,432	0,001	0,003	0,003	0,76	0,0007	0,415	0,087	0,785	0,005	0,009	0,061	0,009	0,01	0,562	0,003	0,038	3,4	55,6	0,5	14,4	0,17	2,3	24,3	3,7	56,9	0,5	13,2	0,13	2,2	26,4
4711	"г6838636?9;"	16.01.2071 4:30	Э76ХФ	Р65	37	50,7	23,6833333	50,7	3,6814255	0,31676	0,104718	0,13956	0,146616	0,039853	1549	1581	10,4751479		13482,89937	114,3	1	1	1	17,703			0,111		0,05		0,323	0,029	0,02				0,050275	0,168		0,216		0,186	5322	0,002	0,506	0,328	0,106	0,664	0,007	0,008	0,074	0,008	0,017	0,457	0,002	0,003	0,003	0,763	0,0002	0,413	0,102	0,785	0,005	0,011	0,073	0,008	0,014	0,568	0,003	0,038	3,7	61,3	0,3	8,8	0,07	2,5	24,4	4	56,5	0,5	12,6	0,14	2,2	25,2
4712	г6838636?9<	16.01.2071 5:19	Э76ХФ	Р65	54	43,1833333	21,1666667	43,1833333		0,36582	0,122734	0,119715	0,166359	0,039566	1567	1585	12,4659349		13115,90551	115,9	1	1	1	17,667			0,167		0,05		0,381	0,029	0,02				0,049913	0,207		0,184		0,218	4627	0,002	0,488	0,311	0,098	0,682	0,009	0,008	0,08	0,007	0,014	0,426	0,002	0,002	0,003	0,766	0,0003	0,415	0,097	0,783	0,009	0,009	0,081	0,008	0,011	0,558	0,002	0,037	2,9	49	0,6	11,6	0,13	2,2	22,5	3,5	57,5	0,5	11,9	0,14	2,2	25,9
4713	г6838636?9=	16.01.2071 6:15	Э76ХФ	Р65	49	40,85	16,7166667	40,85	2,6982968	0,35125	0,087828	0,08136	0,146184	0,039509	1577	1584	14,4315789		13125,82253	115,3	1	1	1	19,651			0,101		0,05		0,371	0,023	0,02				0,049841	0,192		0,124		0,156	3657	0,002	0,477	0,345	0,108	0,721	0,008	0,008	0,072	0,01	0,015	0,443	0,002	0,003	0,004	0,758	0,0004	0,416	0,106	0,787	0,007	0,01	0,072	0,01	0,012	0,564	0,003	0,037	3,9	59,5	0,4	12,3	0,1	2,5	23,4	5	57,6	0,6	7,6	0,07	2,7	21,3
4714	г6838636?9>	16.01.2071 7:06	Э76ХФ	Р65	45	51,6833333	19,55	51,6833333	2,5744981	0,325439	0,130053	0,070431	0,137385	0,0391364	1561	1585	13,3362035		12837,85166	115,6	1	1	1	22,716		0,0296			0,393			0,046	0,02				0,049371	0,183		0,107		0,231	4183	0,002	0,478	0,305	0,096	0,728	0,005	0,012	0,062	0,012	0,018	0,464	0,002	0,003	0,004	0,762		0,417	0,096	0,779	0,005	0,013	0,063	0,012	0,011	0,561	0,002	0,036	4,3	49,6	0,7	7,6	0,08	2,9	17,1	6,6	56,3	0,6	7,3	0,07	2,7	21
4715	г6838636?9?	16.01.2071 7:57	Э76ХФ	Р65	53	42,0166667	22,3166667	42,0166667	2,8018826	0,3756785	0,145817	0,157096	0,169486	0,0366132	1533	1578	17,4856121		13321,882	108,5	1	1	1	24,441		0,014615	0,102		0,05		0,37		0,02				0,046188	0,196		0,243		0,259	4955	0,002	0,424	0,285	0,102	0,632	0,009	0,013	0,096	0,006	0,019	0,408	0,001	0,002	0,003	0,774	0,0003	0,416	0,103	0,779	0,009	0,015	0,096	0,007	0,016	0,56	0,003	0,036	2,9	41,8	0,4	6,9	0,08	2,4	17,2	4,4	58,6	0,5	6,5	0,07	2,6	22,8
4716	г6838636?:6	16.01.2071 17:00	Э90ХАФ	Р65	14	59,4	31,8	59,2333333	3,3516798	0,501745	0,131179	0,228017	0,205025	0,0887653	1574	1625	13,9492894	17,8788712	14058,49057	109,9	1	1	1	17,177	13,727		0,324		0,116		0,486		0,02				0,098958	0,221		0,354	0,023727	0,233	7451	0,001	0,434	0,174	0,129	0,596	0,006	0,014	0,075	0,008	0,029	0,366	0,001	0,002	0,003	0,844	0,0002	0,293	0,13	0,805	0,004	0,02	0,075	0,009	0,017	0,541	0,002	0,083	3,7	48,1	0,3	14,2	0,36	1,8	27,2	4,4	57	0,5	6,9	0,07	2,5	22,8
4717	г6838636?:7	16.01.2071 17:50	Э90ХАФ	Р65	31	49,0666667	32,2333333	48,8833333	4,1889378	0,525165	0,089517	0,193775	0,137567	0,092622	1536	1597	13,1725545	15,0047619	14087,28025	115,9	1	1	1	10,399	12,604		0,17		0,05		0,581		0,02				0,104022	0,131		0,302	0,023365	0,159	7568	0,001	0,453	0,211	0,114	0,627	0,009	0,013	0,085	0,007	0,024	0,422	0,001	0,002	0,003	0,866	0,0002	0,288	0,113	0,785	0,007	0,018	0,085	0,008	0,018	0,547	0,003	0,082	3,4	50,7	0,6	12,3	0,12	2,1	23,7	4,2	51,6	0,9	4,4	0,1	2,3	22,5
4718	г6838636?:8	16.01.2071 18:46	Э90ХАФ	Р65	32	50,3833333	25,1666667	50,0833333	2,2019263	0,5313	0,065308	0,17023	0,13048	0,0914407	1598	1588	9,3890871	12,4085106	11369,80132	113,1	1	1	1	14,913	0,486		0,123		0,05		0,594		0,02				0,102214	0,13		0,265	0,023944	0,116	4769	0,002	0,444	0,235	0,118	0,646	0,006	0,012	0,071	0,012	0,027	0,419	0,001	0,002	0,003	0,864	0,0002	0,291	0,117	0,796	0,005	0,014	0,071	0,013	0,021	0,539	0,003	0,083	6,8	43,5	1,6	12,4	0,08	2,3	18,5	4,2	55,1	0,6	11,8	0,15	2,2	25,2
4719	г6838636?:9	16.01.2071 19:37	Э90ХАФ	Р65	41	44,2	19,8833333	43,8666667	2	0,459445	0,047855	0,081281	0,110663	0,0923577	1569	1586	15,018102	18,2469716	13093,37804	115,1	1	1	1	15,21	8,201		0,1		0,05		0,512	0,04	0,02				0,103986	0,137		0,125	0,022823	0,085	4339	0,002	0,46	0,246	0,113	0,723	0,009	0,01	0,078	0,015	0,021	0,439	0,002	0,003	0,003	0,85	0,0002	0,289	0,113	0,798	0,007	0,014	0,077	0,016	0,016	0,539	0,003	0,084	4	48,5	0,9	9,2	0,16	2,5	19,4	5,1	60,7	0,7	6,6	0,09	2,6	23,5
4720	г6838636?::	16.01.2071 20:31	Э90ХАФ	Р65	40	44,85	25,5666667	44,6833333	2	0,428645	0,094021	0,142441	0,132559	0,0931737	1549	1580	14,9403607	10,8716418	13426,07562	115,8	1	1	1	20,709	1,214		0,256		0,05		0,463	0,04	0,02				0,10442	0,145		0,221	0,023908	0,167	5721	0,002	0,511	0,206	0,12	0,686	0,007	0,013	0,07	0,011	0,021	0,425	0,002	0,003	0,003	0,854	0,0002	0,286	0,121	0,812	0,005	0,016	0,07	0,012	0,012	0,546	0,003	0,084	3,5	42,6	0,4	8,7	0,11	2,3	18,6	4	46,4	0,5	7,7	0,07	2,3	19,9
4721	"г6838636?:;"	16.01.2071 21:27	Э90ХАФ	Р65	37	48,6666667	28,6666667	48,5	2	0,356605	0,065871	0,021081	0,073539	0,0909946	1521	1584	17,2617857	18,3497561	13003,95349	112,1	1	1	1	16,111	12,539				0,05		0,384	0,072	0,02				0,101671	0,105		0,031	0,023908	0,117	6213	0,002	0,551	0,231	0,091	0,764	0,007	0,011	0,07	0,016	0,021	0,461	0,002	0,003	0,003	0,864	0,0003	0,29	0,091	0,785	0,006	0,015	0,07	0,017	0,018	0,54	0,003	0,086	3,2	60,7	1,5	9,9	0,11	2,8	21,6	5	60,4	0,8	5,9	0,09	2,6	23
4722	г6838636?:<	16.01.2071 22:21	Э90ХАФ	Р65	42	53,8666667	26,5666667	53,5333333	3,0823738	0,45325	0,105844	0,095442	0,122928	0,0934092	1545	1571	11,9660972	9,9238507	12891,34253	117,1	1	1	1	15,177	5,097		0,079		0,05		0,493	0,04	0,02				0,103986	0,15		0,147	0,024233	0,188	5708	0,002	0,493	0,198	0,081	0,7	0,004	0,012	0,051	0,016	0,019	0,427	0,002	0,003	0,003	0,841	0,0003	0,289	0,08	0,788	0,003	0,015	0,051	0,016	0,013	0,538	0,003	0,081	3,8	59,2	0,9	12,9	0,16	2,6	22,4	4,3	62,7	0,5	5,9	0,08	2,7	23
4723	г6838636?:=	16.01.2071 23:14	Э90ХАФ	Р65	49	42,5	17,9	42,1666667	2,684334	0,58408	0,087838	0,144441	0,169251	0,0937462	1582	1579	14,4244541	13,3906183	12767,59777	116,9	1	1	1	16,516	3,489		0,159		0,05		0,656	0,03	0,02				0,104022	0,201		0,223	0,023582	0,156	3809	0,002	0,401	0,213	0,101	0,663	0,009	0,011	0,093	0,012	0,023	0,397	0,001	0,003	0,003	0,844	0,0002	0,287	0,098	0,786	0,007	0,016	0,092	0,013	0,017	0,541	0,003	0,082	3,9	53,6	0,5	13,7	0,19	2,2	24,6	5,3	50,6	0,7	11,9	0,13	2,3	22,2
4724	г6838636?:>	17.01.2071 0:08	Э90ХАФ	Р65	45	47,7	21	47,3833333	3	0,533305	0,097572	0,080854	0,1525	0,0918715	1571	1585	16,15802	15,4261456	13442,85714	113,7	1	1	1	18,86	6,359		0,129		0,05		0,594	0,04	0,02				0,10149	0,202		0,123	0,023944	0,173	4705	0,002	0,406	0,202	0,082	0,716	0,004	0,011	0,052	0,011	0,017	0,413	0,002	0,003	0,003	0,843	0,0004	0,289	0,081	0,794	0,003	0,015	0,052	0,013	0,014	0,539	0,003	0,085	3,6	51,6	0,6	11,8	0,32	2,3	22,5	4,4	53,7	0,4	12,1	0,12	2,1	25,6
4725	г6838636?:?	17.01.2071 1:31	Э90ХАФ	Р65	22	48,5333333	22,4833333	48,2	2,7654575	0,529385	0,0705	0,084629	0,088343	0,0912347	1570	1578	16,2046997	13,2166667	13006,96812	114,3	1	1	1	17,24	7,137		0,086		0,05		0,594	0,039	0,02				0,101128	0,101		0,131	0,023148	0,125	4874	0,002	0,387	0,225	0,111	0,716	0,007	0,011	0,072	0,01	0,018	0,451	0,002	0,003	0,003	0,85	0,0001	0,287	0,111	0,795	0,005	0,015	0,073	0,012	0,015	0,534	0,003	0,084	2,9	43,1	0,8	7,8	0,25	2,3	18,7	4,7	59,5	0,7	6,5	0,07	2,4	24,4
4726	"г6838636?;6"	17.01.2071 2:23	Э90ХАФ	Р65	26	45,3666667	20,5	45,0333333	2	0,50149	0,077832	0,090055	0,106609	0,0920467	1576	1578	14,6768546	17,4176471	12872,19512	114,5	1	1	1	16,487	6,58				0,05		0,558	0,04	0,02				0,101924	0,127		0,139	0,023546	0,138	4398	0,002	0,44	0,224	0,089	0,708	0,005	0,011	0,062	0,01	0,018	0,441	0,002	0,002	0,003	0,862	0,0002	0,292	0,089	0,791	0,003	0,014	0,063	0,011	0,015	0,531	0,003	0,083	3,2	53,2	0,4	7,2	0,1	2,8	18,8	5	53,5	0,7	6,1	0,08	2,4	22,1
4727	"г6838636?;7"	17.01.2071 3:17	Э90ХАФ	Р65	26	51,7333333	19,6666667	51,4166667	2	0,55983	0,075576	0,10201	0,135052	0,0938128	1591	1585	11,8614185	8,5664921	12709,83051	117,3	1	1	1	17,746	1,818		0,119		0,05		0,63	0,038	0,02				0,104203	0,166		0,157	0,023401	0,134	4166	0,002	0,422	0,223	0,102	0,698	0,007	0,011	0,072	0,01	0,016	0,427	0,002	0,002	0,003	0,857	0,0002	0,286	0,101	0,788	0,005	0,013	0,071	0,011	0,011	0,545	0,003	0,078	3,4	44,3	1,2	8,9	0,17	2,4	18,3	4	56,4	0,4	6,9	0,07	2,7	21,1
4728	"г6838636?;8"	17.01.2071 4:17	Э90ХАФ	Р65	26	46,7166667	17,2	46,2166667	2,5999116	0,55758	0,083472	0,095338	0,117736	0,0926657	1594	1573	10,7710815	8,0530806	12879,06977	115,7	1	1	1	15,271	0,944				0,05		0,626	0,054	0,02				0,103009	0,142		0,147	0,022967	0,148	3692	0,002	0,415	0,215	0,082	0,709	0,006	0,01	0,064	0,01	0,016	0,435	0,002	0,002	0,003	0,845	0,0003	0,287	0,082	0,789	0,004	0,013	0,064	0,011	0,014	0,544	0,003	0,083	4	58,3	0,5	11,8	0,13	2,6	22,5	5,5	57,4	0,5	7,7	0,07	2,3	24,5
4729	"г6838636?;9"	17.01.2071 5:07	Э90ХАФ	Р65	30	52,05	19,15	51,7	2,870229	0,53209	0,094752	0,132226	0,127828	0,0938167	1582	1573	13,4800948	17,0463158	13068,40731	116,7	1	1	1	18,962	5,398		0,137		0,05		0,591	0,038	0,02				0,104384	0,142		0,205	0,023076	0,168	4171	0,002	0,424	0,208	0,098	0,677	0,007	0,01	0,068	0,009	0,016	0,427	0,002	0,002	0,003	0,847	0,0001	0,287	0,096	0,791	0,005	0,015	0,068	0,009	0,014	0,542	0,003	0,081	3,4	45,7	0,3	8	0,09	2,3	19,7	3,5	48,1	0,4	6,2	0,11	2,8	17,4
4730	"г6838636?;:"	17.01.2071 6:00	Э90ХАФ	Р65	40	48,0666667	22,55	47,9	2,6128064	0,4765	0,09024	0,111757	0,116419	0,0945338	1565	1574	14,474329	13,5576355	12143,68071	118,5	1	1	1	11,684	10,703				0,05		0,524	0,038	0,02				0,104709	0,133		0,173	0,024125	0,16	4564	0,002	0,469	0,213	0,093	0,692	0,006	0,01	0,063	0,01	0,017	0,438	0,002	0,002	0,003	0,84	0,0002	0,29	0,093	0,788	0,004	0,015	0,063	0,011	0,013	0,535	0,003	0,082	3,8	60,4	0,7	9,8	0,12	2,8	21,9	5,1	57,9	0,9	7,7	0,09	2,5	23
4731	"г6838636?;;"	17.01.2071 7:02	Ш2Л	Шар заг d шара 80-100 мм 4 гр.	33	54,1833333	28,7166667	54,1833333	3,1920732	0,307	0,086856	0,068351	0,033545		1571	1628	11,3222015		13252,93093	113,3	1	1	1	20,229			0,212		0,05		0,317	0,059	0,02					0,023		0,107		0,154	6343	0,002	0,466	0,448	0,104	0,685	0,006	0,01	0,066	0,013	0,02	0,204	0,001	0,003	0,011	0,69	0,0001	0,525	0,105	0,749	0,006	0,012	0,068	0,014	0,015	0,235	0,002	0,003	4,4	61,3	0,9	9,9	0,14	2,7	22,8	5,4	61,9	0,5	4,3	0,11	2,6	24,1
4732	"г6838636?;<"	17.01.2071 7:56	Ш2Л	Шар заг d шара 80-100 мм 4 гр.	44	46,4	26,2166667	46,4	3	0,30145	0,089112	0,06221	0,080026		1544	1606	12,3135776		13946,85315	117,6	1	1	1	19,045			0,314		0,05		0,31	0,039	0,02					0,098		0,096		0,158	6094	0,001	0,474	0,454	0,107	0,688	0,007	0,012	0,07	0,013	0,021	0,172	0,001	0,003	0,006	0,702	0,0003	0,528	0,108	0,748	0,007	0,014	0,069	0,014	0,012	0,252	0,002	0,003	3,9	56,2	1,2	12,1	0,46	2,3	24,6	4,4	61,2	1	7,6	0,09	2,8	21,9
4733	"г6838636?;="	17.01.2071 8:51	Ш2Л	Шар заг d шара 80-100 мм 4 гр.	52	44,2	26,4666667	44,2		0,32809	0,057528	0,080781	0,040679		1553	1593	11,3712127		13397,98489	115,1	1	1	1	16,722			0,253		0,05		0,348	0,04	0,02					0,03		0,127		0,102	5910	0,001	0,455	0,476	0,112	0,661	0,008	0,012	0,075	0,011	0,023	0,205	0,001	0,002	0,01	0,69	0,0003	0,523	0,112	0,737	0,008	0,014	0,075	0,012	0,017	0,253	0,002	0,003	3,7	56,1	1,6	12,8	0,63	2,3	24	4,8	63,1	0,5	5,9	0,09	2,8	21,6
4734	"г6838636?;>"	17.01.2071 9:51	Ш2Л	Шар заг d шара 80-100 мм 4 гр.	54	45,9166667	26,8666667	45,9166667	3,9448441	0,24847	0,069936	0,091338	0,064768		1517	1596	12,8032733		13803,72208	115,1	1	1	1	19,557			0,341		0,05		0,247	0,039	0,02					0,063		0,143		0,124	6181	0,001	0,478	0,464	0,104	0,643	0,006	0,012	0,068	0,011	0,02	0,175	0,001	0,003	0,007	0,656	0,0002	0,522	0,105	0,723	0,005	0,014	0,068	0,011	0,014	0,229	0,002	0,003	3,8	57	1,3	12,7	0,42	2,4	23,8	5,8	60,2	1	5,9	0,12	2,8	21,4
4735	"г6838636?;?"	17.01.2071 11:07	Ш2Л	Шар заг d шара 80-100 мм 4 гр.	37	42,85	23,7	42,85	3,3709981	0,357925	0,113364	0,092734	0,071592		1553	1587	12,0998441		13681,01266	115,7	1	1	1	17,249			0,241		0,05		0,374	0,041	0,02					0,073		0,145		0,201	5404	0,002	0,447	0,433	0,101	0,659	0,006	0,012	0,077	0,01	0,023	0,175	0,001	0,002	0,006	0,692	0,0003	0,525	0,1	0,739	0,006	0,014	0,077	0,01	0,019	0,257	0,002	0,003	3,2	48,9	1,5	12,2	0,91	2,2	21,7	5,2	60,4	0,7	6,5	0,12	2,7	22,4
4736	г6838636?<6	17.01.2071 11:58	Ш2Л	Шар заг d шара 80-100 мм 4 гр.	39	45,8833333	22,7	45,8833333	3,6791231	0,24227	0,059784	0,020689	0,058395		1551	1601	14,3136942		13731,27753	114,3	1	1	1	21,892			0,207		0,05		0,244	0,04	0,02					0,082		0,031		0,106	5195	0,002	0,512	0,468	0,104	0,716	0,006	0,009	0,072	0,013	0,021	0,194	0,001	0,003	0,014	0,671	0,0002	0,52	0,105	0,737	0,006	0,012	0,073	0,014	0,014	0,245	0,002	0,003	4,3	60,9	0,9	11,9	0,48	2,7	22,2	5,5	62,1	0,5	6,6	0,1	2,8	22,3
4737	г6838636?<7	17.01.2071 12:48	Ш2Л	Шар заг d шара 80-100 мм 4 гр.	49	42,0166667	26,2666667	42,0166667	3,673867	0,254865	0,086292	0,036423	0,058027		1528	1594	13,2048173		13703,29949	115,6	1	1	1	18,274			0,257		0,05		0,254	0,04	0,02					0,075		0,056		0,153	5999	0,001	0,511	0,452	0,108	0,706	0,007	0,01	0,068	0,012	0,02	0,197	0,001	0,003	0,008	0,709	0,0004	0,524	0,109	0,737	0,007	0,011	0,068	0,013	0,012	0,238	0,002	0,003	4,4	60,7	1,3	10,7	0,4	2,8	21,4	5,4	61,3	0,6	6,8	0,1	2,8	22,3
4738	г6838636?<8	17.01.2071 13:42	Ш2Л	Шар заг d шара 80-100 мм 4 гр.	45	42,6666667	22,7166667	42,6666667		0,35978	0,12972	0,099246	0,082348		1568	1592	10,7964844		12992,22304	113,6	1	1	1	15,355			0,256		0,05		0,373	0,041	0,02					0,087		0,155		0,23	4919	0,002	0,442	0,412	0,09	0,649	0,005	0,01	0,057	0,009	0,021	0,166	0,001	0,002	0,017	0,703	0,0002	0,524	0,091	0,74	0,005	0,013	0,058	0,01	0,015	0,256	0,002	0,003	4,2	53,3	1,7	13,7	0,55	2,2	23,7	5,2	61,7	0,6	4,6	0,15	2,6	23,9
4739	г6838636?<9	17.01.2071 14:42	Ш2Л	Шар заг d шара 80-100 мм 4 гр.	44	47,05	21,35	47,05		0,27912	0,083472	0,026607	0,070931		1569	1585	14,13696		13275,87822	116,1	1	1	1	22,089			0,243		0,132		0,214	0,04	0,02					0,099		0,04		0,148	4724	0,002	0,498	0,455	0,095	0,724	0,008	0,01	0,084	0,012	0,016	0,186	0,001	0,002	0,008	0,7	0,0002	0,523	0,095	0,742	0,008	0,011	0,084	0,013	0,014	0,25	0,002	0,003	4,9	56,9	1,7	11,2	0,33	2,4	23,4	5,3	61,5	0,6	4,6	0,14	2,6	23,9
4740	г6838636?<:	17.01.2071 15:36	Ш2.2	Шар заг d шара 80-100 мм 2,3 гр.	46	40,85	20,95	40,85	3,4728535	0,44083		0,05292	0,064316		1564	1592	15,8599755		13807,1599	115,3	1	1	1	21,596			0,209		0,05		0,499	0,08	0,02					0,078		0,082			4821	0,002	0,428	0,099	0,1	0,569	0,008	0,008	0,072	0,009	0,024	0,158	0,001	0,002	0,009	0,741	0,0003	0,101	0,101	0,625	0,008	0,011	0,072	0,011	0,017	0,217	0,002	0,002	4,3	56,9	4,6	10,8	2,2	2,7	21	5,3	61,3	0,6	5	0,15	2,5	24,3
4741	"г6838636?<;"	17.01.2071 16:27	Ш2.2	Шар заг d шара 80-100 мм 2,3 гр.	46	40,6666667	22,1666667	40,6666667	3,6561388	0,39657		0,036293	0,051537		1554	1593	16,6241803		14389,17293	112,8	1	1	1	22,535			0,254		0,05		0,445	0,04	0,02					0,065		0,056			5316	0,001	0,461	0,087	0,111	0,587	0,006	0,008	0,069	0,01	0,021	0,164	0,001	0,002	0,012	0,721	0,0002	0,088	0,109	0,618	0,006	0,011	0,068	0,011	0,016	0,225	0,002	0,002	8,1	53,5	1,6	12,9	0,41	2,7	19,9	4	56,8	0,7	11,3	0,21	2,2	26,2
4742	г6838636?<<	17.01.2071 17:20	Ш2.2	Шар заг d шара 80-100 мм 2,3 гр.	47	44,3666667	18,65	44,3666667		0,48045		0,076757	0,091263		1580	1594	13,3316522		13518,49866	116,9	1	1	1	19,679			0,189		0,05		0,547	0,04	0,02					0,11		0,119			4202	0,001	0,383	0,092	0,107	0,552	0,008	0,009	0,075	0,012	0,023	0,14	0,001	0,001	0,006	0,728	0,0003	0,094	0,107	0,62	0,008	0,01	0,074	0,013	0,013	0,225	0,002	0,002	5,7	55,2	1,1	11	0,45	2,4	23,4	7,1	57,7	0,6	9,6	0,11	2,6	21,8
4743	г6838636?<=	17.01.2071 18:29	Ш2.2	Шар заг d шара 80-100 мм 2,3 гр.	31	44,3666667	20,8	44,3666667	3,675059	0,41067		0,072426	0,063652		1577	1598	12,0341693		13823,07692	114,9	1	1	1	17,727			0,187		0,05		0,461	0,04	0,02					0,069		0,113			4792	0,002	0,416	0,093	0,099	0,552	0,007	0,008	0,074	0,01	0,02	0,153	0,001	0,002	0,012	0,723	0,0002	0,095	0,102	0,623	0,007	0,011	0,075	0,011	0,015	0,222	0,002	0,002	4,8	58,1	0,9	14,1	0,46	2,6	22,1	7	58,3	0,9	9,1	0,1	2,7	21,5
4744	г6838636?<>	17.01.2071 19:21	Ш2.2	Шар заг d шара 80-100 мм 2,3 гр.	42	44,35	22,4666667	44,35		0,43627		0,062753	0,083695		1580	1602	12,9165727		12594,65875	115,5	1	1	1	19,095					0,05		0,493		0,02					0,104		0,097			4716	0,001	0,399	0,099	0,104	0,565	0,008	0,007	0,074	0,009	0,019	0,145	0,001	0,002	0,01	0,745	0,0002	0,101	0,105	0,624	0,008	0,009	0,075	0,011	0,013	0,23	0,002	0,003	4,1	47,6	1,2	10,6	0,54	2,7	17,6	6,4	56,9	0,7	8,9	0,13	2,5	23
4745	г6838636?<?	17.01.2071 20:22	Ш2.2	Шар заг d шара 80-100 мм 2,3 гр.	35	41,3833333	14,8666667	41,3833333	2	0,32828		0,05416	0,063352		1613	1599	9,0420459		11841,25561	108,4	1	1	1	12,473					0,05		0,36		0,02					0,076		0,084			2934	0,002	0,467	0,092	0,117	0,583	0,007	0,007	0,071	0,013	0,02	0,167	0,001	0,002	0,015	0,731		0,093	0,115	0,631	0,007	0,01	0,07	0,013	0,014	0,237	0,002	0,002	5,1	57,9	0,6	12,3	0,25	2,7	21,5	7,6	55,5	1	8,9	0,09	2,7	20,2
4746	г6838636?=6	17.01.2071 21:27	НХ	НЕТ	26	44,05	25,9833333	39,85	2	0,3809	0,09024	0,112464	0,207848	0,0385505	1623	1623	13,876788		14503,91276	113,3	1	1	1	18,433			0,169		0,05		0,406	0,04	0,02				0,048032	0,276		0,172		0,16	6281	0,002	0,46	0,343	0,115	0,691	0,006	0,008	0,065	0,01	0,02	0,405	0,002	0,002	0,005	0,753		0,421	0,115	0,792	0,005	0,013	0,065	0,011	0,013	0,575	0,003	0,036	5,3	60,5	0,5	6,8	0,11	3,1	19,5	7,1	56,9	0,8	8,8	0,09	2,7	21,1
4747	г6838636?=7	17.01.2071 22:19	Э76ХФ	Р65	26	44,0333333	17,8666667	44,0333333	2,1864333	0,3738569	0,085164	0,12287	0,16153	0,0397993	1594	1599	10,335352		12552,98507	115,9	1	1	1	15,17		0,02166			0,05		0,372		0,02				0,049588	0,2		0,19		0,151	3738	0,002	0,451	0,345	0,107	0,673	0,007	0,009	0,069	0,01	0,019	0,427	0,002	0,002	0,004	0,779	0,0002	0,417	0,106	0,783	0,007	0,01	0,069	0,011	0,013	0,565	0,003	0,036	6,1	54,7	0,9	10,7	0,12	2,9	19,2	5,1	54,4	0,2	7,5	0,1	2,1	26,4
4748	г6838636?=8	17.01.2071 23:14	Э76ХФ	Р65																																																																																
4749	г6838636?=9	18.01.2071 0:05	Э76ХФ	Р65	21	47,4	19,5	45,0666667	2	0,366285	0,096444	0,105801	0,126685	0,0403796	1589	1588	9,7113148		12240	113,8	1	1	1	14,424					0,05		0,387	0,039	0,02				0,050311	0,153		0,164		0,171	3978	0,002	0,476	0,336	0,098	0,699	0,007	0,007	0,068	0,012	0,019	0,465	0,002	0,002	0,004	0,781	0,0002	0,419	0,097	0,796	0,006	0,012	0,068	0,013	0,016	0,594	0,004	0,038	5,6	61,4	0,2	6,6	0,05	2,8	21,7	7,4	60,4	0,6	3,5	0,07	2,8	21,1
4750	г6838636?=:	18.01.2071 0:56	Э76ХФ	Р65	25	42,5333333	18,35	42,5333333	2,4761638	0,410795	0,123516	0,129703	0,156877	0,0401188	1501	1578	9,4841727		12617,98365	118,1	1	1	1	13,183					0,05		0,436	0,043	0,02				0,049986	0,19		0,201		0,219	3859	0,002	0,456	0,316	0,109	0,682	0,006	0,01	0,066	0,011	0,019	0,437	0,002	0,002	0,003	0,77	0,0001	0,418	0,108	0,789	0,005	0,011	0,066	0,011	0,016	0,57	0,003	0,036	5,3	60,7	0,3	8,1	0,07	2,9	21,1	7,1	57,6	1	4,9	0,07	2,8	20,4
4751	"г6838636?=;"	18.01.2071 1:46	Э76ХФ	Р65	28	41,35	19,6	41,35	2,7863335	0,264968	0,108288	0,087639	0,131577	0,038841	1555	1575	15,5143894		12854,08163	114,5	1	1	1	21,384		0,01463			0,05		0,243	0,04	0,02				0,048394	0,168		0,135		0,192	4199	0,002	0,539	0,323	0,115	0,703	0,006	0,01	0,064	0,012	0,017	0,454	0,003	0,004	0,003	0,777	0,0002	0,417	0,117	0,78	0,005	0,008	0,063	0,013	0,014	0,553	0,003	0,037	4,7	56,6	0,7	5,7	0,06	3,1	18,2	6,5	60	0,8	3,7	0,09	2,8	20,9
4752	г6838636?=<	18.01.2071 2:35	Э76ХФ	Р65	29	43,2333333	19,8666667	43,2333333		0,3477121	0,116184	0,103481	0,168035	0,0402929	1578	1575	9,6028252		12276,84564	118,5	1	1	1	13,596		0,02394			0,05		0,332	0,051	0,02				0,050203	0,218		0,159		0,206	4065	0,002	0,498	0,32	0,088	0,694	0,006	0,008	0,062	0,011	0,018	0,424	0,002	0,003	0,003	0,752	0,0003	0,415	0,088	0,782	0,005	0,009	0,062	0,012	0,013	0,561	0,003	0,036	5,2	57,2	0,4	9,6	0,08	2,7	21,4	7	55,5	0,6	7,9	0,09	2,6	21,5
4753	г6838636?==	18.01.2071 3:28	Э76ХФ	Р65	29	40,35	18,5333333	40,35		0,318155	0,124644	0,088996	0,136454	0,0387543	1570	1583	10,1873606		12078,77698	113,3	1	1	1	13,702			0,074		0,05		0,323		0,02				0,048286	0,175		0,137		0,221	3731	0,002	0,517	0,311	0,1	0,711	0,005	0,009	0,063	0,012	0,02	0,451	0,002	0,003	0,003	0,766	0,0002	0,42	0,1	0,79	0,004	0,011	0,063	0,013	0,016	0,581	0,004	0,037	3,4	50,1	0,9	6,3	0,06	3	16,9	4	57,2	0,6	11,4	0,22	2,3	25,2
4754	г6838636?=>	18.01.2071 4:30	Э76ХФ	Р65	25	41,7	16,8333333	41,7	1,6272558	0,3755184	0,148332	0,1817	0,175114	0,0391027	1572	1584	11,0316547		11655,44554	116,2	1	1	1	15,334		0,03876	0,094		0,443				0,02				0,04872	0,197		0,283		0,263	3270	0,002	0,447	0,289	0,104	0,628	0,006	0,01	0,069	0,009	0,023	0,435	0,002	0,002	0,003	0,778	0,0004	0,416	0,103	0,784	0,006	0,01	0,069	0,009	0,018	0,57	0,003	0,035	4,6	47,5	0,6	5,1	0,07	2,6	18,3	6,2	57,7	0,4	5,9	0,09	2,6	22,5
4755	г6838636?=?	18.01.2071 5:25	Э76ХФ	Р65	23	39,8333333	16,9166667	39,8333333	2	0,29951	0,147768	0,131845	0,138075	0,039683	1574	1576	13,2085356		12399,60591	117	1	1	1	17,538					0,05		0,294	0,052	0,02				0,049443	0,16		0,205		0,262	3496	0,002	0,506	0,294	0,095	0,678	0,006	0,009	0,063	0,011	0,02	0,452	0,002	0,003	0,004	0,78	0,0003	0,417	0,094	0,787	0,006	0,012	0,063	0,012	0,016	0,569	0,003	0,036	4,8	58	0,3	8,4	0,1	2,8	20,9	5,6	59,5	0,6	6,7	0,07	2,8	21,1
4756	г6838636?>6	18.01.2071 6:17	Э76ХФ	Р65	18	41,8666667	16,4666667	41,8666667	2,475	0,2800787	0,119004	0,056557	0,120149	0,038638	1567	1578	14,7425159		12968,01619	113,7	1	1	1	20,574		0,00361			0,05		0,274	0,041	0,02				0,048141	0,163		0,086		0,211	3559	0,002	0,511	0,318	0,086	0,74	0,006	0,008	0,063	0,012	0,017	0,467	0,002	0,003	0,003	0,78	0,0003	0,421	0,087	0,789	0,005	0,01	0,064	0,014	0,013	0,574	0,003	0,037	4,6	61,3	0,2	9,1	0,09	2,9	20,9	5,1	61,1	1	3,6	0,1	2,5	24,3
4757	г6838636?>7	18.01.2071 7:15	Э76ХФ	Р65	10	42,5333333	17,5166667	42,5333333		0,40219	0,131976	0,124236	0,135422	0,0401188	1584	1582	9,6862853		12495,52807	117,7	1	1	1	13,733					0,05		0,424	0,04	0,02				0,049986	0,159		0,193		0,234	3648	0,002	0,441	0,309	0,088	0,683	0,007	0,008	0,061	0,01	0,019	0,455	0,002	0,003	0,004	0,766	0,0003	0,41	0,09	0,781	0,007	0,011	0,066	0,01	0,014	0,585	0,003	0,038	4,8	60,2	0,3	8,4	0,08	2,8	21,2	4	58,2	0,6	11,3	0,21	2,3	25,4
4758	г6838636?>8	18.01.2071 8:07	Э76ХФ	Р65	10	43,0333333	20,5166667	43,0333333	3,836446	0,2851653	0,095316	0,071437	0,108581	0,0383185	1604	1625	15,4868319		13683,50934	110,7	1	1	1	22,215		0,00285	0,146		0,05		0,285	0,054	0,02				0,047743	0,139		0,11		0,169	4679	0,002	0,5	0,33	0,096	0,72	0,007	0,009	0,071	0,011	0,017	0,482	0,002	0,003	0,004	0,768	0,0005	0,425	0,093	0,789	0,006	0,012	0,067	0,012	0,011	0,557	0,003	0,038	3,4	59,8	0,5	8,3	0,08	3,1	19,4	5,7	59,2	0,6	7,5	0,09	2,7	21,8
4759	г6838636?>9	18.01.2071 8:59	Э76ХФ	Р65	11	50,35	20,0166667	50,35		0,316615	0,10998	0,084409	0,127497	0,0402054	1594	1590	9,2999		13236,96919	116	1	1	1	15,505					0,05		0,324	0,031	0,02				0,050094	0,163		0,13		0,195	4416	0,002	0,522	0,327	0,096	0,724	0,006	0,009	0,064	0,012	0,018	0,457	0,002	0,003	0,004	0,753	0,0004	0,42	0,094	0,794	0,005	0,012	0,064	0,012	0,015	0,575	0,003	0,037	4,4	63,1	0,2	4,6	0,06	2,9	21,8	4,9	55,8	1	2,6	1	2,6	21,5
4760	г6838636?>:	18.01.2071 9:49	Э76ХФ	Р65	32	45,5666667	21,35	45,5666667		0,30105	0,147768	0,077988	0,121284	0,0415121	1574	1587	19,3134241		13177,51756	115,6	1	1	1	29,174					0,05		0,298	0,03	0,02				0,051722	0,156		0,12		0,262	4689	0,004	0,536	0,298	0,087	0,732	0,006	0,01	0,063	0,011	0,016	0,459	0,003	0,003	0,004	0,767	0,0005	0,423	0,088	0,797	0,006	0,011	0,064	0,012	0,014	0,563	0,003	0,038	4,3	61,2	0,6	5,9	0,17	2,9	20,8	5,7	61,7	0,6	4	0,1	2,8	22
4761	"г6838636?>;"	18.01.2071 10:41	Э76ХФ	Р65	37	44,7666667	22,0833333	44,7666667	3,7123225	0,265155	0,108852	0,02466	0,099468	0,0390441	1546	1588	17,166344		14959,69811	113,3	1	1	1	25,616					0,05		0,263	0,029	0,02				0,048647	0,144		0,036		0,193	5506	0,002	0,568	0,324	0,085	0,768	0,006	0,01	0,062	0,012	0,016	0,481	0,003	0,004	0,004	0,765	0,0005	0,419	0,084	0,787	0,005	0,011	0,063	0,013	0,013	0,561	0,003	0,038	4,1	61,3	0,6	7,5	0,11	3	20,3	6,1	62,2	0,6	3,6	0,09	2,7	21,5
4762	г6838636?><	18.01.2071 11:56	Э76ХФ	Р65	21	49,2166667	25,35	49,2166667	3,2639517	0,373095	0,10998	0,077563	0,131501	0,0388121	1555	1582	12,4854047		12982,24852	114,2	1	1	1	20,483					0,05		0,394	0,065	0,02				0,048358	0,172		0,119		0,195	5485	0,002	0,478	0,323	0,1	0,721	0,007	0,01	0,067	0,012	0,019	0,447	0,002	0,003	0,005	0,755	0,0005	0,416	0,097	0,788	0,006	0,011	0,067	0,013	0,014	0,573	0,003	0,037	4,7	60,8	0,3	4,7	0,06	2,9	20,9	5,4	62,5	0,8	2,7	0,08	2,5	24,6
4763	г6838636?>=	18.01.2071 12:50	Э76ХФ	Р65	25	42,85	14,0333333	42,85		0,3317484	0,100956	0,070276	0,101804	0,0387543	1603	1584	14,4581097		13078,85986	112,2	1	1	1	20,651		0,00076			0,05		0,344	0,048	0,02				0,048286	0,129		0,108		0,179	3059	0,002	0,47	0,331	0,104	0,731	0,006	0,009	0,067	0,013	0,017	0,478	0,002	0,003	0,003	0,75	0,0003	0,416	0,1	0,784	0,005	0,011	0,067	0,013	0,012	0,569	0,003	0,037	3	54,5	0,6	6,3	0,09	2,9	18,8	3,6	61,9	0,6	3,8	0,08	2,4	26,3
4764	г6838636?>>	18.01.2071 13:40	Э76ХФ	Р65	28	47,1666667	24,3833333	47,1666667	3,2309113	0,415305	0,158484	0,157278	0,142798	0,0394213	1525	1579	9,8574942		13489,54204	115,7	1	1	1	15,364			0,073		0,05		0,434	0,041	0,02				0,049117	0,157		0,244		0,281	5482	0,002	0,439	0,286	0,087	0,655	0,005	0,009	0,059	0,008	0,017	0,436	0,002	0,002	0,003	0,758	0,0005	0,417	0,087	0,783	0,005	0,011	0,059	0,009	0,014	0,572	0,003	0,036	5,1	63,5	0,4	3,1	0,07	3	21,4	5	61	0,6	2,4	0,06	2,8	19,8
4765	г6838636?>?	18.01.2071 14:33	Э76ХФ	Р65	33	41,85	22,5166667	41,85	3,3937145	0,340225	0,134796	0,12465	0,144514	0,0402343	1546	1583	21,3777778		13294,15248	115,5	1	1	1	29,822					0,05		0,347	0,029	0,02				0,05013	0,173		0,192		0,239	4989	0,002	0,493	0,305	0,082	0,685	0,005	0,011	0,059	0,009	0,016	0,442	0,002	0,003	0,004	0,757	0,0004	0,417	0,08	0,788	0,004	0,012	0,06	0,01	0,013	0,567	0,003	0,037	4	55,9	0,3	6,4	0,08	2,9	19,1	3,9	56,9	0,6	11,2	0,25	2,2	25,6
4766	г6838636??6	18.01.2071 15:32	Э76ХФ	Р65	29	41,2	19,8833333	41,2	2	0,3971	0,10716	0,108084	0,136272	0,0394799	1579	1587	14,9067961		12716,1777	112,9	1	1	1	20,472					0,05		0,423	0,029	0,02				0,04919	0,167		0,166		0,19	4214	0,002	0,443	0,324	0,108	0,694	0,008	0,01	0,072	0,011	0,019	0,439	0,002	0,003	0,004	0,766	0,0003	0,416	0,108	0,787	0,007	0,011	0,073	0,012	0,016	0,57	0,003	0,037	4,4	58,9	0,9	7,2	0,06	2,9	20,5	4,7	57,7	1	6,5	0,18	2,2	25,9
4767	г6838636??7	18.01.2071 16:24	Э76ХФ	Р65	32	41,6833333	21,5	41,6833333		0,377575	0,141564	0,169095	0,148899	0,0398571	1553	1581	13,6018393		13169,30233	115	1	1	1	18,899					0,05		0,39	0,028	0,02				0,04966	0,158		0,267		0,251	4719	0,002	0,452	0,299	0,082	0,646	0,005	0,011	0,055	0,008	0,017	0,438	0,002	0,003	0,003	0,767	0,0002	0,421	0,083	0,791	0,004	0,011	0,056	0,009	0,014	0,566	0,003	0,038	3,7	52,5	0,4	7,4	0,09	2,9	18,2	5,5	53,2	0,9	5	0,09	2,5	21
4768	г6838636??8	18.01.2071 17:14	Э76ХФ	Р65	37	42,5833333	20,2	42,5833333		0,365075	0,147204	0,130905	0,121168	0,0394213	1566	1575	11,872955		12810,89109	113,7	1	1	1	16,853					0,05		0,375	0,029	0,02				0,049117	0,131		0,207		0,261	4313	0,002	0,486	0,293	0,08	0,679	0,006	0,009	0,056	0,008	0,015	0,461	0,002	0,002	0,003	0,755	0,0005	0,418	0,081	0,79	0,005	0,011	0,058	0,009	0,015	0,566	0,003	0,037	3,3	63,4	0,3	7,5	0,14	2,7	23,9	4,8	60,4	0,9	5,1	0,13	2,7	22
4769	г6838636??9	18.01.2071 18:05	Э76ХФ	Р65	38	47,8666667	19,6666667	47,8666667	2,8051336	0,422105	0,125772	0,141363	0,142802	0,0400024	1574	1582	14,1014203		13021,01695	115,8	1	1	1	22,339					0,05		0,449	0,039	0,02				0,049841	0,16		0,223		0,223	4268	0,002	0,42	0,315	0,076	0,672	0,005	0,008	0,057	0,009	0,017	0,437	0,002	0,002	0,003	0,778	0,0003	0,419	0,075	0,79	0,004	0,01	0,057	0,009	0,015	0,573	0,003	0,037	4,3	62,1	0,4	5,7	0,08	2,8	22	6,5	59,7	0,6	3,7	0,07	2,8	20,8
