Repository: Siella/alloy_building

# Прогнозирование химического состава шлака
Задание по Data science от компании EVRAZ (оптимизация сталеплавильного производства) в рамках хакатона ```</beCoder>```.

Мы реализовали наше решение как простой и лаконичный веб-сервис!
В папке `EDA` результаты анализа данных в рамках отборочного задания, в `modelling` — результаты моделирования целевых показателей химического состава шлака и `сыпуч известь РП`.

File: _data/Исходные данные.txt (part 55 of 78)
оком	t продувка	ПСН гр.	чист расход C	чист расход Cr	чист расход Mn	чист расход Si	чист расход V	температура первая	температура последняя	Ar (интенс.)	N2 (интенс.)	эл. энергия (интенс.)	произв жидкая сталь	произв количество обработок	произв  количество плавок	произв количество плавок (цел)	расход газ Ar	расход газ  N2	расход C пров.	сыпуч известь РП	сыпуч кварцит	сыпуч кокс пыль УСТК	сыпуч  кокс. мелочь (сух.)	сыпуч  кокс. мелочь КМ1	сыпуч  шпат плав.	ферспл CaC2	ферспл FeMo	ферспл FeSi-75	ферспл FeV азот.	ферспл  FeV-80	ферспл  Mn5Si65Al0.5	ферспл  Ni H1 пласт.	ферспл SiMn18	ферспл  ферванит	ферспл  фх850А	эл. энергия	химсталь первый Al_1	химсталь первый C_1	химсталь первый Cr_1	химсталь первый Cu_1	химсталь первый Mn_1	химсталь первый Mo_1	химсталь первый N_1	химсталь первый Ni_1	химсталь первый P_1	химсталь первый S_1	химсталь первый Si_1	химсталь первый Ti_1	химсталь первый V_1	химсталь последний Al	химсталь последний C	химсталь последний Ca	химсталь последний Cr	химсталь последний Cu	химсталь последний Mn	химсталь последний Mo	химсталь последний N	химсталь последний Ni	химсталь последний P	химсталь последний S	химсталь последний Si	химсталь последний Ti	химсталь последний V	химшлак первый Al2O3_1	химшлак первый CaO_1	химшлак первый FeO_1	химшлак первый MgO_1	химшлак первый MnO_1	химшлак первый R_1	химшлак первый SiO2_1	химшлак последний Al2O3	химшлак последний CaO	химшлак последний FeO	химшлак последний MgO	химшлак последний MnO	химшлак последний R	химшлак последний SiO2
4770	г6838636??:	18.01.2071 19:14	Э76ХФ	Р65	24	49,0166667	21,8333333	49,0166667	3,6325581	0,4572	0,155664	0,161028	0,163146	0,0401188	1563	1579	15,6724404		13822,90076	116,5000001	1	1	1	25,385			0,094		0,05		0,486	0,033	0,02				0,049986	0,183		0,254		0,276	5030	0,002	0,406	0,289	0,09	0,642	0,006	0,011	0,066	0,008	0,021	0,42	0,001	0,003	0,003	0,757	0,0002	0,418	0,089	0,781	0,006	0,011	0,066	0,009	0,017	0,572	0,003	0,037	4,7	61,2	0,4	8,7	0,09	2,6	23,3	5,7	62,8	0,5	4,2	0,08	2,8	22,3
4771	"г6838636??;"	18.01.2071 20:04	Э76ХФ	Р65	31	44,5333333	22,4666667	44,5333333	3,6281792	0,41615	0,1128	0,117027	0,10954	0,0395377	1551	1576	11,9795659		13361,1276	113,1	1	1	1	17,783					0,05		0,445	0,041	0,02				0,049262	0,119		0,185		0,2	5003	0,002	0,443	0,321	0,084	0,681	0,007	0,009	0,065	0,008	0,018	0,458	0,002	0,002	0,003	0,774	0,0002	0,416	0,08	0,782	0,006	0,012	0,064	0,009	0,014	0,57	0,003	0,037	4,2	60,9	0,4	8,7	0,07	2,7	22,5	4,3	61,2	0,7	8,4	0,07	2,8	22,2
4772	г6838636??<	18.01.2071 20:55	Э76ХФ	Р65	33	41,7	16,8833333	41,7		0,43294	0,144384	0,164394	0,15119	0,0393635	1579	1583	12,0079137		13099,30898	115,8	1	1	1	16,691			0,126		0,05		0,458	0,04	0,02				0,049045	0,163		0,26		0,256	3686	0,002	0,401	0,293	0,094	0,643	0,007	0,009	0,069	0,008	0,022	0,437	0,002	0,003	0,003	0,771	0,0003	0,414	0,093	0,785	0,006	0,01	0,069	0,009	0,018	0,571	0,003	0,037	3,9	58,8	0,5	12,4	0,15	2,4	24,4	4,6	62,5	0,5	6,2	0,08	2,7	23,3
4773	г6838636??=	18.01.2071 21:51	Э76ХФ	Р65	27	44,5166667	26,5166667	44,5166667	3,7681838	0,413735	0,14946	0,173124	0,154926	0,0380866	1577	1627	14,7106702		14008,54808	111,8	1	1	1	21,829			0,127		0,05		0,433	0,039	0,02				0,047454	0,165		0,274		0,265	6191	0,002	0,426	0,288	0,108	0,627	0,008	0,009	0,079	0,007	0,022	0,436	0,001	0,003	0,003	0,766	0,0003	0,418	0,108	0,785	0,007	0,012	0,079	0,008	0,014	0,557	0,003	0,037	3,4	57	0,8	15,5	0,41	2,4	23,6	3,9	59,5	0,7	9,3	0,13	2,6	22,9
4774	г6838636??>	18.01.2071 22:42	Э76ХФ	Р65	41	47,2166667	29,7166667	47,2166667	3	0,44426	0,130848	0,126171	0,128226	0,0401477	1546	1602	11,6323332		13794,2793	117,9	1	1	1	18,308			0,184		0,05		0,476	0,041	0,02				0,050022	0,144		0,199		0,232	6832	0,002	0,43	0,316	0,087	0,683	0,006	0,008	0,06	0,007	0,019	0,449	0,002	0,002	0,003	0,769	0,0002	0,419	0,086	0,779	0,005	0,012	0,061	0,008	0,016	0,548	0,003	0,037	4	53,7	0,7	24,7	0,12	2,6	20,9	4,8	57,8	0,9	10,6	0,12	2,6	22,6
4775	г6838636???	18.01.2071 23:32	Э76ХФ	Р65	48	46,6833333	22,8833333	46,6833333	4	0,404475	0,0987	0,097227	0,106572	0,0394799	1551	1599	13,5786876		13846,75892	115,8	1	1	1	21,096			0,113		0,05		0,434	0,04	0,02				0,04919	0,123		0,153		0,175	5281	0,002	0,437	0,338	0,098	0,707	0,007	0,01	0,073	0,009	0,02	0,47	0,002	0,003	0,004	0,785	0,0002	0,419	0,096	0,789	0,007	0,012	0,073	0,011	0,013	0,565	0,003	0,037	4,8	52,4	0,7	10	0,1	2,5	21	6,3	60	0,5	7,8	0,05	2,8	21,7
4776	г6838637666	19.01.2071 0:43	Э76ХФ	Р65	41	44,1833333	25,35	44,1833333	3	0,387365	0,082344	0,071091	0,097314	0,0394799	1539	1593	13,7271218		14111,2426	115,6	1	1	1	20,217		0,01843	0,083		0,05		0,395	0,04	0,02				0,04919	0,12		0,111		0,146	5962	0,002	0,426	0,346	0,097	0,707	0,006	0,011	0,066	0,009	0,019	0,47	0,002	0,003	0,003	0,794	0,0002	0,412	0,095	0,768	0,005	0,011	0,066	0,01	0,013	0,545	0,003	0,036	4,7	58,1	0,7	13,8	0,25	2,6	21,9	5,4	59,8	0,3	6,1	0,07	2,8	21,6
4777	г6838637667	19.01.2071 1:33	Э76ХФ	Р65	45	43,1833333	21,2166667	43,1833333		0,36363	0,113928	0,065628	0,100298	0,0391894	1550	1577	11,498186		12980,36135	114,5	1	1	1	16,551					0,05		0,382	0,04	0,02				0,048828	0,127		0,102		0,202	4590	0,002	0,438	0,323	0,109	0,715	0,008	0,011	0,074	0,01	0,02	0,457	0,002	0,003	0,003	0,791	0,0002	0,421	0,107	0,783	0,007	0,013	0,074	0,012	0,016	0,568	0,004	0,038	3,7	52,8	0,4	8,5	0,21	2,8	19,1	4,6	61,3	0,3	5,8	0,05	2,8	21,7
4778	г6838637668	19.01.2071 2:32	Э76ХФ	Р65	40	41,3666667	14,6166667	41,3666667	3	0,40611	0,117312	0,136818	0,134434	0,0382022	1588	1581	11,6456084		13316,30559	112,4	1	1	1	16,058			0,144		0,05		0,431	0,039	0,02				0,047598	0,149		0,216		0,208	3244	0,002	0,442	0,315	0,088	0,656	0,006	0,011	0,064	0,008	0,02	0,434	0,001	0,002	0,003	0,769	0,0002	0,417	0,09	0,784	0,005	0,012	0,064	0,009	0,014	0,563	0,003	0,036	3,5	55,3	1	15	0,11	2,3	24,4	4	52,8	0,5	8,8	0,05	2,4	22,4
4779	г6838637669	19.01.2071 3:27	Э76ХФ	Р65	36	47,8666667	25,6833333	47,8666667	2	0,33041	0,120696	0,109296	0,119628	0,0400602	1526	1576	13,5921309		13811,29137	116,9	1	1	1	21,687			0,088		0,05		0,338	0,039	0,02				0,049913	0,138		0,172		0,214	5912	0,002	0,494	0,319	0,103	0,689	0,01	0,009	0,068	0,008	0,02	0,453	0,002	0,003	0,003	0,779	0,0003	0,421	0,102	0,786	0,01	0,011	0,068	0,009	0,016	0,559	0,003	0,037	3,9	60,3	0,6	13,6	0,1	2,6	22,9	5	61,4	0,3	9,6	0,05	2,7	22,4
4780	г683863766:	19.01.2071 4:21	Э76ХФ	Р65	40	41,2333333	24,1	41,2333333	3,7510896	0,33518	0,120696	0,081459	0,115698	0,0397704	1530	1578	14,7252223		13404,14938	116,9	1	1	1	20,239					0,05		0,345	0,04	0,02				0,049552	0,144		0,127		0,214	5384	0,002	0,487	0,321	0,081	0,716	0,005	0,011	0,059	0,01	0,015	0,457	0,002	0,004	0,004	0,784	0,0002	0,421	0,082	0,785	0,004	0,011	0,059	0,01	0,012	0,567	0,004	0,037	4,3	60,4	0,7	9,7	0,13	2,8	21,7	4,9	60,9	0,4	8,5	0,07	2,7	22,6
4781	"г683863766;"	19.01.2071 5:10	Э76ХФ	Р65	43	40,85	23,7333333	40,85	3,6579943	0,24149	0,077832	0,013446	0,085032	0,038406	1501	1579	17,2986536		13960,11236	113,3	1	1	1	23,555					0,05		0,24	0,039	0,02				0,047852	0,126		0,018		0,138	5522	0,002	0,547	0,356	0,092	0,777	0,008	0,009	0,071	0,014	0,016	0,481	0,003	0,005	0,004	0,783	0,0003	0,422	0,093	0,788	0,007	0,01	0,071	0,015	0,015	0,571	0,004	0,039	3,9	56	0,7	8,5	0,1	2,8	19,9	4,8	59,4	0,4	6,7	0,07	2,8	20,9
4782	г683863766<	19.01.2071 6:02	Э76ХФ	Р65	38	43,0166667	15,6666667	43,0166667		0,326645	0,10434	0,069201	0,118068	0,0391316	1575	1576	11,1424254		13289,3617	116	1	1	1	15,977					0,05		0,338	0,04	0,02				0,048756	0,153		0,107		0,185	3470	0,002	0,473	0,334	0,1	0,726	0,007	0,009	0,067	0,012	0,018	0,461	0,002	0,003	0,003	0,774	0,0002	0,421	0,101	0,788	0,007	0,011	0,067	0,013	0,015	0,565	0,003	0,037	4,3	57,1	0,4	9,5	0,1	2,8	20,3	5,6	60,9	0,6	6,5	0,08	2,7	22,2
4783	г683863766=	19.01.2071 6:56	Э76ХФ	Р65	33	41,5333333	18,7	41,5333333		0,375565	0,082908	0,103095	0,095962	0,0387832	1557	1572	10,7516051		13585,02674	113,5000001	1	1	1	14,885			0,113		0,05		0,401	0,039	0,02				0,048322	0,104		0,163		0,147	4234	0,002	0,442	0,349	0,115	0,692	0,01	0,01	0,08	0,008	0,02	0,475	0,002	0,003	0,003	0,785	0,0002	0,418	0,114	0,782	0,01	0,013	0,079	0,008	0,015	0,569	0,003	0,037	3,5	52	0,3	9,1	0,07	2,4	21,6	4,1	59,3	0,4	4,4	0,05	2,4	24,3
4784	г683863766>	19.01.2071 7:47	Э76ХФ	Р65	33	43,7	15,8666667	43,7	2	0,301205	0,08742	0,037818	0,119594	0,0399149	1575	1576	17,2324943		13299,57983	117,1	1	1	1	25,102					0,05		0,311	0,039	0,02				0,049732	0,169		0,056		0,155	3517	0,003	0,497	0,347	0,099	0,756	0,007	0,01	0,067	0,013	0,017	0,47	0,002	0,003	0,004	0,77	0,0004	0,418	0,099	0,787	0,006	0,011	0,067	0,014	0,012	0,571	0,003	0,037	4,1	59,7	0,4	11,6	0,08	2,6	22,6	4,2	59,6	0,9	7,8	0,11	2,6	22,7
4785	г683863766?	19.01.2071 8:39	Э76ХФ	Р65	35	40,7	17,5333333	40,7	2,6863194	0,254725	0,077268	0,024966	0,100514	0,0395666	1561	1575	15,8277641		12873,76426	115,1	1	1	1	21,473					0,05		0,256	0,051	0,02				0,049298	0,145		0,036		0,137	3762	0,002	0,554	0,353	0,094	0,764	0,006	0,009	0,064	0,012	0,015	0,481	0,002	0,003	0,004	0,78	0,0003	0,417	0,093	0,783	0,005	0,01	0,064	0,012	0,012	0,561	0,003	0,037	3,7	54,5	0,3	7,3	0,08	3,1	17,7	4,6	61,1	0,6	7,3	0,07	2,8	21,9
4786	г6838637676	19.01.2071 9:34	Э76ХФ	Р65	30	42,0166667	17,3166667	42,0166667	2	0,373405	0,107724	0,121554	0,117258	0,038638	1575	1574	18,7175724		13045,2358	113,4	1	1	1	26,215			0,107		0,05		0,393	0,038	0,02				0,048141	0,129		0,192		0,191	3765	0,002	0,46	0,325	0,103	0,672	0,006	0,011	0,08	0,01	0,02	0,447	0,002	0,003	0,003	0,777	0,0002	0,417	0,102	0,781	0,006	0,012	0,079	0,011	0,013	0,554	0,003	0,037	4,2	48	0,9	9,9	0,1	2,4	19,7	5,4	52,6	1	8,9	0,08	2,2	23,4
4787	г6838637677	19.01.2071 10:33	Э76ХФ	Р65	6	54,6833333	20,8333333	54,6833333	2,6373178	0,345175	0,089676	0,125658	0,131952	0,0356186	1583	1600	15,5208168		12810,24	111,8	1	1	1	28,291			0,146		0,04		0,37		0,01				0,044379	0,15		0,198		0,159	4448	0,001	0,499	0,343	0,131	0,671	0,009	0,011	0,085	0,011	0,02	0,453	0,001	0,003	0,003	0,757	0,0002	0,421	0,129	0,793	0,008	0,012	0,084	0,011	0,015	0,569	0,003	0,036	4,2	50	0,8	22,7	0,16	2,2	22,9	4,6	51,4	0,6	19,8	0,07	2,3	22,7
4788	г6838637678	19.01.2071 11:31	Э76ХФ	Р65	26	40,55	17,5166667	40,55	2,7734417	0,402035	0,1269	0,166482	0,137586	0,0394799	1568	1582	16,7578298		13016,17507	115,7	1	1	1	22,651			0,096		0,05		0,423	0,029	0,02				0,04919	0,141		0,264		0,225	3800	0,002	0,424	0,314	0,095	0,647	0,007	0,01	0,069	0,01	0,021	0,445	0,001	0,003	0,003	0,778	0,0001	0,417	0,092	0,791	0,006	0,013	0,068	0,01	0,015	0,574	0,003	0,036	3,8	51,9	0,5	11,3	0,13	2,5	20,9	5,3	59,3	0,8	7,1	0,06	2,7	22,1
4789	г6838637679	19.01.2071 12:21	Э76ХФ	Р65	22	45,3666667	28,4833333	45,3666667	3,1836273	0,24107	0,122952	0,091161	0,110032	0,0404374	1514	1571	10,4032329		13220,36279	117,9	1	1	1	15,732			0,084		0,05		0,228	0,073	0,02				0,050383	0,131		0,143		0,218	6276	0,003	0,55	0,315	0,082	0,712	0,006	0,009	0,06	0,009	0,016	0,469	0,003	0,004	0,003	0,766	0,0003	0,416	0,082	0,783	0,005	0,011	0,061	0,01	0,012	0,568	0,004	0,038	3,3	61,3	0,3	8,1	0,09	2,6	23,5	4,2	62,3	0,6	7,3	0,09	2,8	22,5
4790	г683863767:	19.01.2071 13:12	Э76ХФ	Р65	24	41,5166667	20,4166667	41,5166667	2	0,36822	0,184992	0,177462	0,133568	0,040364	1553	1576	19,0911281		13001,14286	117,9	1	1	1	26,42					0,05		0,37	0,029	0,02				0,050564	0,13		0,282		0,328	4424	0,002	0,446	0,263	0,091	0,627	0,007	0,01	0,065	0,008	0,018	0,444	0,002	0,002	0,003	0,78	0,0003	0,43	0,089	0,79	0,006	0,012	0,062	0,008	0,013	0,566	0,003	0,037	4,2	53,4	1,1	8,7	0,13	2,9	18,4	4,3	57,9	0,7	10,5	0,23	2,3	25,4
4791	"г683863767;"	19.01.2071 14:07	Э76ХФ	Р65	20	40,9	17,3166667	40,9	2	0,303465	0,150588	0,113661	0,121496	0,039048	1574	1576	22,8792176		13156,11165	114,1	1	1	1	31,192			0,094		0,05		0,299	0,039	0,02				0,049117	0,139		0,179		0,267	3797	0,002	0,482	0,287	0,075	0,69	0,005	0,009	0,049	0,009	0,016	0,456	0,002	0,002	0,004	0,771	0,0004	0,414	0,074	0,791	0,004	0,01	0,049	0,009	0,012	0,566	0,003	0,037	3,8	49,2	0,6	8,1	0,09	2,9	17,2	5,6	55,6	1	7,7	0,07	2,6	21,5
4792	г683863767<	19.01.2071 14:58	Э76ХФ	Р65	19	42,5166667	23,8333333	42,5166667	2	0,354605	0,156228	0,139851	0,088202	0,0386171	1559	1587	12,4130145		12718,32168	113,6	1	1	1	17,592			0,078		0,05		0,36	0,039	0,02				0,048575	0,076		0,223		0,277	5052	0,002	0,454	0,287	0,075	0,664	0,005	0,01	0,054	0,007	0,018	0,483	0,002	0,002	0,003	0,788	0,0002	0,416	0,075	0,791	0,004	0,012	0,056	0,007	0,013	0,572	0,003	0,037	3	52,5	0,5	9,6	0,12	2,8	18,9	4,2	57,6	0,6	5,8	0,08	2,8	20,8
4793	г683863767=	19.01.2071 15:51	Э76ХФ	Р65	18	46,85	30,1666667	46,85	2	0,329865	0,152844	0,167049	0,091308	0,0378404	1560	1628	11,6823906		13357,79006	111,3	1	1	1	18,244			0,146		0,05		0,329	0,027	0,02				0,047598	0,069		0,267		0,271	6716	0,002	0,479	0,287	0,076	0,642	0,004	0,01	0,051	0,007	0,017	0,485	0,002	0,002	0,004	0,749	0,0004	0,422	0,077	0,799	0,004	0,01	0,052	0,008	0,012	0,568	0,003	0,037	4,3	58,7	0,9	9,3	0,08	2,6	22,7	5,2	60,1	1	5,8	0,07	2,6	22,8
4794	г683863767>	19.01.2071 16:52	Э76ХФ	Р65	12	45,35	26,85	45,35	2,8681672	0,40879	0,172584	0,239337	0,209596	0,039882	1562	1595	12,0635061		13255,86592	118,1	1	1	1	18,236			0,201		0,05		0,42	0,04	0,02				0,050166	0,221		0,379		0,306	5932	0,001	0,457	0,275	0,094	0,579	0,006	0,009	0,056	0,007	0,021	0,385	0,001	0,002	0,003	0,775	0,0003	0,418	0,095	0,786	0,005	0,013	0,057	0,008	0,015	0,551	0,003	0,036	3,2	53,5	0,5	11,8	0,15	2,1	24,9	3,5	59,8	0,9	9	0,11	2,3	26,2
4795	г683863767?	19.01.2071 17:52	Э76ХФ	Р65	8	51,7	27,0166667	51,7	2,6802697	0,35512	0,142128	0,123237	0,155782	0,0407159	1552	1596	14,2856867		12940,90068	118,9	1	1	1	24,619			0,084		0,05		0,364	0,04	0,02				0,051215	0,188		0,193		0,252	5827	0,002	0,486	0,3	0,086	0,683	0,006	0,011	0,06	0,011	0,019	0,436	0,002	0,003	0,003	0,786	0,0003	0,415	0,086	0,785	0,005	0,013	0,06	0,012	0,015	0,564	0,003	0,037	3,8	57,2	1,1	7	0,08	3	19,2	4,1	57,5	0,6	10,9	0,27	2,2	26,1
4796	г6838637686	19.01.2071 18:44	Э76ХФ	Р65	16	49,05	24,0166667	49,05	2,7952559	0,3583	0,130848	0,123354	0,137756	0,0388469	1565	1598	17,3314985		13203,33102	114,8	1	1	1	28,337			0,083		0,05		0,37	0,04	0,02				0,048864	0,16		0,194		0,232	5285	0,002	0,451	0,307	0,096	0,683	0,006	0,012	0,068	0,009	0,02	0,445	0,002	0,002	0,003	0,788	0,0002	0,417	0,096	0,789	0,005	0,013	0,068	0,01	0,014	0,563	0,003	0,036	4	50,4	0,4	4,8	0,08	2,8	18	4,9	52,9	0,8	2,8	0,1	2,7	19,7
4797	г6838637687	19.01.2071 19:34	Э76ХФ	Р65	24	41,9	14,3166667	41,9	2,6478873	0,285835	0,111108	0,00216	0,078	0,0391061	1603	1591	15,1696897		12371,59488	113,1	1	1	1	21,187					0,05		0,289	0,027	0,02				0,04919	0,12				0,197	2952	0,002	0,543	0,319	0,09	0,785	0,006	0,011	0,059	0,013	0,016	0,488	0,002	0,003	0,003	0,769	0,0003	0,412	0,09	0,782	0,005	0,01	0,06	0,013	0,013	0,552	0,003	0,037	3,1	55,5	0,4	8,5	0,07	2,8	19,8	4,5	58,1	0,6	11,2	0,08	2,5	23,2
4798	г6838637688	19.01.2071 20:23	Э76ХФ	Р65	27	43,0333333	21,8166667	43,0333333	3,2842155	0,353675	0,1269	0,123975	0,13793	0,0400259	1559	1580	13,4755054		13440,18335	116,3	1	1	1	19,255			0,134		0,05		0,365	0,029	0,02				0,050347	0,16		0,195		0,225	4887	0,002	0,497	0,313	0,099	0,683	0,011	0,012	0,077	0,009	0,018	0,449	0,002	0,003	0,004	0,767	0,005	0,419	0,099	0,789	0,011	0,013	0,077	0,01	0,015	0,567	0,003	0,037	4,6	58	0,4	10,5	0,08	2,4	23,9	4,1	51,4	0,7	7	0,09	2,7	19,4
4799	г6838637689	19.01.2071 21:15	Э76ХФ	Р65	25	41,5333333	19,55	41,5333333		0,34928	0,139872	0,153504	0,158458	0,0403137	1574	1581	13,5267255		12945,26854	116,8	1	1	1	18,727			0,09		0,05		0,356	0,028	0,02				0,050709	0,179		0,242		0,248	4218	0,002	0,498	0,303	0,095	0,663	0,006	0,012	0,062	0,01	0,02	0,428	0,002	0,003	0,003	0,766	0,0004	0,419	0,094	0,791	0,005	0,01	0,061	0,01	0,015	0,559	0,003	0,038	3,3	51,4	0,9	8,7	0,08	2,6	19,8	4,1	55,9	0,6	7,4	0,09	2,6	21,4
4800	г683863768:	19.01.2071 22:08	Э76ХФ	Р65	24	49,3833333	18,35	49,3833333	3,4947628	0,400595	0,131412	0,152667	0,194986	0,0393358	1589	1595	11,7938576		13706,81199	112,5	1	1	1	19,414			0,219		0,05		0,421	0,032	0,02				0,049479	0,236		0,239		0,233	4192	0,002	0,46	0,307	0,103	0,652	0,007	0,01	0,066	0,009	0,018	0,405	0,001	0,003	0,003	0,768	0,0004	0,42	0,103	0,789	0,006	0,01	0,066	0,01	0,016	0,565	0,002	0,038	3,6	52,2	2	13,1	0,8	2,1	25,5	3,5	51,5	1	7,3	0,11	2,3	22
4801	"г683863768;"	19.01.2071 22:58	Э76ХФ	Р65	32	40,05	22,2333333	40,05	3	0,31183	0,116184	0,106506	0,107882	0,0395664	1552	1579	13,9827715		13166,71664	115,1	1	1	1	18,667					0,05		0,316	0,029	0,02				0,049769	0,121		0,168		0,206	4879	0,002	0,503	0,32	0,109	0,703	0,007	0,009	0,076	0,012	0,018	0,476	0,002	0,004	0,005	0,761	0,0006	0,418	0,109	0,795	0,007	0,009	0,076	0,013	0,014	0,574	0,004	0,038	4,9	60,5	0,2	8	0,06	2,9	21,2	4	51,5	0,7	8,7	0,07	2,5	20,6
4802	г683863768<	19.01.2071 23:47	Э76ХФ	Р65	30	42,3333333	21,0166667	42,3333333	3,5292693	0,41629	0,115056	0,110907	0,11105	0,039048	1557	1577	12,7391771		13215,22601	112,3	1	1	1	17,803					0,05		0,445		0,02				0,049117	0,124		0,175		0,204	4629	0,002	0,418	0,319	0,106	0,688	0,007	0,008	0,07	0,011	0,021	0,469	0,002	0,003	0,003	0,743	0,0002	0,418	0,105	0,79	0,007	0,01	0,07	0,011	0,016	0,568	0,003	0,038	4,1	60,7	0,4	8,1	0,05	2,7	22,2	5,2	58,6	0,6	6,7	0,1	2,6	22,5
4803	г683863768=	20.01.2071 0:52	Э76ХФ	Р65	18	43,35	17,5833333	43,35	2,6265912	0,49783	0,128592	0,165582	0,149588	0,0399686	1605	1583	13,5771626		12833,74408	116,7	1	1	1	19,619			0,109		0,05		0,541		0,02				0,050275	0,16		0,262		0,228	3761	0,002	0,388	0,312	0,106	0,656	0,009	0,011	0,078	0,008	0,019	0,449	0,002	0,002	0,004	0,754	0,0005	0,418	0,105	0,789	0,008	0,01	0,078	0,009	0,015	0,578	0,003	0,037	5,8	50,9	0,5	5,9	0,08	2,5	20,5	5,6	51,1	0,6	6,2	0,09	2,4	21,3
4804	г683863768>	20.01.2071 1:50	Э76ХФ	Р65	13	40,8666667	20,2333333	40,8666667		0,44068	0,115056	0,13941	0,13903	0,0399114	1578	1580	13,6842577		12721,58155	115,9	1	1	1	18,641					0,05		0,474		0,02				0,050203	0,155		0,22		0,204	4290	0,002	0,434	0,322	0,102	0,672	0,007	0,01	0,075	0,009	0,021	0,458	0,002	0,003	0,003	0,755	0,0003	0,417	0,101	0,788	0,006	0,013	0,075	0,01	0,018	0,573	0,003	0,036	4,4	61,2	0,9	5,2	0,07	2,8	22	4,3	52,6	0,8	5,4	0,1	2,4	21,7
4805	г683863768?	20.01.2071 2:40	Э76ХФ	Р65	13	44,0333333	18,65	44,0333333		0,44926	0,094752	0,147951	0,11369	0,0391061	1587	1584	11,7406143		13290,08043	112,8	1	1	1	17,2					0,05		0,488		0,02				0,04919	0,112		0,235		0,168	4131	0,003	0,424	0,338	0,103	0,661	0,009	0,011	0,084	0,01	0,021	0,47	0,002	0,003	0,003	0,763	0,0002	0,418	0,103	0,787	0,008	0,011	0,084	0,01	0,017	0,567	0,003	0,037	4,9	60	0,6	8,8	0,09	2,6	22,9	4,5	57,7	0,9	7	0,12	2,5	23,2
4806	г6838637696	20.01.2071 3:29	Э76ХФ	Р65	19	42,0166667	17,0333333	42,0166667		0,414025	0,122388	0,132741	0,142966	0,0399114	1590	1584	13,9051964		13459,49119	115,7	1	1	1	19,475			0,097		0,05		0,44		0,02				0,050203	0,164		0,209		0,217	3821	0,002	0,451	0,317	0,099	0,671	0,007	0,01	0,079	0,008	0,019	0,447	0,002	0,003	0,004	0,767	0,0005	0,418	0,099	0,786	0,006	0,012	0,079	0,009	0,017	0,568	0,003	0,037	5,3	56,9	0,7	9,5	0,1	2,4	23,9	4,8	56,5	0,8	7,5	0,1	2,5	22,3
4807	г6838637697	20.01.2071 4:19	Э76ХФ	Р65	21	42,05	19,2	42,05		0,38494	0,12972	0,175869	0,142796	0,0391347	1581	1584	12,5507729		13165,625	114,4	1	1	1	17,592			0,097		0,05		0,401		0,02				0,049226	0,145		0,279		0,23	4213	0,002	0,469	0,31	0,106	0,646	0,008	0,011	0,071	0,008	0,021	0,451	0,002	0,003	0,003	0,761	0,0004	0,417	0,103	0,786	0,007	0,012	0,07	0,008	0,017	0,567	0,003	0,037	4,7	56,6	0,5	10,3	0,07	2,4	23,1	4,8	56,9	0,7	8,5	0,09	2,5	22,8
4808	г6838637698	20.01.2071 5:11	Э76ХФ	Р65	20	41,85	17,65	41,85		0,38077	0,122952	0,153963	0,152782	0,0403137	1591	1580	13,5412186		12880,45326	116,8	1	1	1	18,89			0,116		0,05		0,398		0,02				0,050709	0,17		0,243		0,218	3789	0,001	0,488	0,317	0,12	0,659	0,009	0,01	0,087	0,012	0,022	0,439	0,002	0,003	0,004	0,757	0,0005	0,415	0,112	0,789	0,008	0,013	0,084	0,012	0,017	0,58	0,003	0,038	6,5	56	0,5	9,8	0,07	2,5	22,7	2,9	56,3	0,4	10,7	0,17	2,1	27,3
4809	г6838637699	20.01.2071 6:03	Э76ХФ	Р65	20	41,8666667	21,3666667	41,8666667	3,4650096	0,33029	0,119568	0,136827	0,15701	0,0404289	1564	1591	11,4771497		12928,54914	117,5	1	1	1	16,017					0,05		0,337		0,02				0,050854	0,184		0,215		0,212	4604	0,001	0,523	0,322	0,104	0,675	0,01	0,01	0,078	0,008	0,019	0,443	0,002	0,002	0,003	0,764	0,0007	0,419	0,104	0,788	0,009	0,011	0,078	0,009	0,017	0,561	0,003	0,037	5,6	58,8	0,7	7,9	0,09	2,7	22	4,7	58,4	1	8	0,11	2,5	23,5
4810	г683863769:	20.01.2071 6:59	Э76ХФ	Р65	16	46,5333333	19,0166667	46,5333333	2,5735239	0,42792	0,097008	0,130248	0,164196	0,0389522	1590	1580	10,5753673		12071,51621	113,6	1	1	1	16,195			0,121		0,05		0,462		0,02				0,049226	0,198		0,204		0,172	3826	0,001	0,436	0,331	0,096	0,672	0,008	0,01	0,073	0,009	0,019	0,419	0,002	0,003	0,003	0,772	0,0004	0,416	0,096	0,787	0,007	0,011	0,074	0,01	0,018	0,563	0,003	0,037	5	56,2	0,6	11,6	0,1	2,3	24	5,4	55,9	0,6	11,3	0,1	2,2	25,8
4811	"г683863769;"	20.01.2071 7:50	Э76ХФ	Р65	20	41,8666667	19,3833333	41,8666667	2,7861395	0,32548	0,1128	0,093879	0,119178	0,0391391	1556	1583	11,3990446		12440,58469	114,8	1	1	1	15,908			0,082		0,05		0,334	0,032	0,02				0,049732	0,144		0,147		0,2	4019	0,003	0,531	0,322	0,092	0,705	0,01	0,01	0,069	0,01	0,019	0,469	0,003	0,003	0,004	0,782	0,0003	0,416	0,092	0,78	0,009	0,012	0,069	0,011	0,017	0,561	0,003	0,037	5,5	57,8	0,5	11,1	0,08	2,6	22	5,7	60,6	0,3	6,7	0,06	2,7	22,2
4812	г683863769<	20.01.2071 8:39	Э76ХФ	Р65	20	46,3833333	17,9166667	46,3833333	1,8184502	0,37278	0,075576	0,10188	0,11884	0,0386551	1566	1577	10,8854967		12079,25581	113,1	1	1	1	16,679			0,115		0,05		0,399	0,026	0,02				0,049117	0,14		0,16		0,134	3607	0,002	0,491	0,351	0,102	0,686	0,011	0,011	0,081	0,011	0,02	0,456	0,002	0,002	0,003	0,783	0,0002	0,414	0,101	0,772	0,011	0,013	0,081	0,012	0,017	0,563	0,003	0,037	4,9	55,6	0,5	12,8	0,11	2,5	22,3	5,5	58,2	0,8	8,1	0,06	2,6	22,1
4813	г683863769=	20.01.2071 9:30	Э76ХФ	Р65	23	54,5333333	25,1333333	54,5333333	2,9486692	0,432355	0,153972	0,076464	0,135582	0,0382002	1575	1628	9,4938738		13328,11671	112,6	1	1	1	17,176			0,167		0,05		0,459		0,02				0,048539	0,177		0,118		0,273	5583	0,003	0,431	0,286	0,091	0,719	0,012	0,009	0,076	0,01	0,018	0,464	0,002	0,002	0,005	0,78	0,0003	0,419	0,091	0,784	0,011	0,01	0,076	0,011	0,013	0,561	0,003	0,036	6,6	56,8	0,7	13,2	0,08	2,7	21	3,9	50,1	0,8	6,9	0,09	2,6	20,6
4814	г683863769>	20.01.2071 10:22	Э76ХФ	Р65	34	42,85	16,4833333	42,85	1,7805695	0,439725	0,094188	0,082935	0,168998	0,0397372	1579	1599	10,9518157		12270,57634	116,8	1	1	1	15,582			0,137		0,05		0,479	0,037	0,02				0,050492	0,226		0,127		0,167	3371	0,002	0,424	0,338	0,101	0,711	0,009	0,01	0,078	0,01	0,016	0,437	0,002	0,004	0,003	0,769	0,0006	0,418	0,102	0,791	0,008	0,011	0,079	0,013	0,014	0,566	0,003	0,039	4,2	52,7	1,9	14,5	0,94	2,3	22,5	4,2	57,1	0,7	9,3	0,27	2,2	26
4815	г683863769?	20.01.2071 11:22	Э76ХФ	Р65	26	50,2	24,6333333	50,2	2,7676817	0,452655	0,130284	0,138204	0,139982	0,0382002	1548	1599	14,5589641		12962,92287	112,4	1	1	1	24,362			0,213		0,05		0,486	0,028	0,02				0,048539	0,157		0,218		0,231	5322	0,002	0,43	0,307	0,108	0,658	0,009	0,012	0,081	0,006	0,019	0,442	0,001	0,002	0,003	0,769	0,0003	0,421	0,107	0,784	0,009	0,012	0,081	0,007	0,012	0,567	0,003	0,036	4,6	52,4	0,5	14,1	0,16	2,2	23,4	5,4	53,9	0,6	11,4	0,1	2,3	23,1
4816	г68386376:6	20.01.2071 12:28	Э76ХФ	Р65	39	42,5166667	22,3166667	42,5166667	3,3907591	0,4172	0,11844	0,174114	0,146174	0,0387692	1544	1592	10,7294394		13671,39656	114,5	1	1	1	15,206			0,247		0,05		0,443		0,02				0,049262	0,151		0,276		0,21	5085	0,002	0,451	0,315	0,109	0,636	0,008	0,011	0,078	0,006	0,018	0,455	0,002	0,003	0,003	0,774	0,0002	0,414	0,108	0,782	0,007	0,011	0,078	0,007	0,015	0,555	0,003	0,037	4,9	57,3	0,3	7,9	0,06	2,5	23	4,8	55	0,4	13,5	0,1	2,3	23,9
4817	г68386376:7	20.01.2071 13:54	Э76ХФ	Р65	13	40,05	12,5	40,05		0,41048	0,110544	0,12879	0,156048	0,0381427	1595	1584	11,6491345		11097,6	111,4	1	1	1	15,516			0,194		0,05		0,438		0,02				0,048466	0,186		0,202		0,196	2312	0,002	0,446	0,321	0,092	0,672	0,006	0,012	0,064	0,009	0,021	0,433	0,001	0,003	0,003	0,761	0,0002	0,415	0,09	0,783	0,005	0,012	0,064	0,01	0,017	0,567	0,003	0,037	4,4	50,7	0,4	19,2	0,15	2,1	24,7	4,6	51	0,9	15,2	0,15	2,2	23,3
4818	г68386376:8	20.01.2071 14:45	Э76ХФ	Р65	20	40,3666667	16,8833333	40,3666667	1,7818182	0,420855	0,089676	0,095481	0,132526	0,0395098	1569	1586	8,0156131		12363,67226	115,4	1	1	1	10,496			0,1		0,05		0,456	0,029	0,02				0,050203	0,164		0,149		0,159	3479	0,002	0,438	0,342	0,092	0,707	0,007	0,009	0,071	0,009	0,019	0,461	0,002	0,003	0,003	0,767	0,0002	0,417	0,093	0,784	0,006	0,009	0,071	0,01	0,018	0,565	0,003	0,036	6,2	53	0,6	14,3	0,08	2,4	22,5	6,8	52,5	1	9,2	0,1	2,3	22,5
4819	г68386376:9	20.01.2071 15:47	Э76ХФ	Р65	9	43,0333333	20,85	43,0333333	1,539653	0,451915	0,146076	0,142506	0,161826	0,0393673	1562	1587	9,4454686		11798,56115	115,9	1	1	1	13,549			0,195		0,05		0,482		0,02				0,050022	0,189		0,224		0,259	4100	0,002	0,421	0,298	0,103	0,678	0,009	0,01	0,07	0,009	0,02	0,448	0,002	0,003	0,003	0,755		0,419	0,105	0,794	0,008	0,013	0,071	0,01	0,013	0,565	0,003	0,037	4,9	51,5	0,4	15,3	0,14	2,1	24,5	4,7	55,8	0,5	13,5	0,11	2,4	23,3
4820	г68386376::	20.01.2071 16:36	Э76ХФ	Р65	16	42,0333333	16,1333333	42,0333333	1,3160251	0,396975	0,094188	0,037323	0,12397	0,0377162	1573	1592	15,8038858		11342,97521	111	1	1	1	22,143			0,118		0,05		0,428	0,03	0,02				0,047924	0,176		0,055		0,167	3050	0,002	0,46	0,338	0,096	0,754	0,007	0,015	0,075	0,009	0,02	0,471	0,002	0,003	0,003	0,781	0,0003	0,42	0,096	0,784	0,006	0,014	0,075	0,01	0,013	0,572	0,003	0,037	4,6	53,9	0,6	15,4	0,1	2,3	23,1	5,3	51,8	0,4	15,6	0,11	2,2	23,8
4821	"г68386376:;"	20.01.2071 17:26	Э76ХФ	Р65	17	44,2166667	17,7166667	44,2166667	1,5884898	0,42308	0,094752	0,040554	0,12939	0,0384843	1571	1586	8,3566016		12168,2032	113,6	1	1	1	12,131			0,096		0,05		0,46	0,029	0,02				0,0489	0,183		0,06		0,168	3593	0,002	0,443	0,34	0,098	0,754	0,006	0,01	0,063	0,012	0,019	0,468	0,002	0,003	0,003	0,783	0,0002	0,42	0,097	0,79	0,006	0,013	0,063	0,013	0,015	0,569	0,003	0,037	5,1	56	0,5	13,7	0,09	2,6	21,7	6,4	54	1	10,2	0,09	2,4	22,2
4822	г68386376:<	20.01.2071 18:14	Э76ХФ	Р65	20	42,35	13,6833333	42,35		0,38998	0,113928	0,055143	0,144442	0,0382852	1583	1583	13,2623377		11063,09379	110,9	1	1	1	18,722			0,119		0,05		0,415	0,052	0,02				0,048647	0,2		0,083		0,202	2523	0,002	0,457	0,32	0,101	0,74	0,006	0,011	0,067	0,013	0,021	0,452	0,002	0,003	0,003	0,77	0,0003	0,417	0,101	0,785	0,005	0,013	0,067	0,014	0,015	0,571	0,003	0,037	4,4	43,4	0,7	14,7	0,12	2,3	18,6	4,7	48,5	0,5	14,8	0,09	2,3	21,2
4823	г68386376:=	20.01.2071 19:01	Э76ХФ	Р65	26	42,5333333	16,0333333	42,5333333		0,420125	0,1269	0,150327	0,154988	0,0391391	1569	1584	7,0215409		12120,99792	114,9	1	1	1	9,797			0,13		0,05		0,446	0,051	0,02				0,049732	0,175		0,237		0,225	3239	0,002	0,435	0,311	0,097	0,656	0,008	0,012	0,066	0,009	0,019	0,439	0,002	0,003	0,003	0,76	0,0002	0,418	0,096	0,788	0,007	0,013	0,066	0,01	0,015	0,569	0,003	0,037	5,4	54	0,3	14,4	0,09	2,4	22,4	5,5	56,2	1	11,3	0,17	2,2	25,2
4824	г68386376:>	20.01.2071 19:57	Э76ХФ	Р65	22	43,35	18,2833333	43,35	1,2755604	0,42743	0,109416	0,208737	0,217146	0,0395098	1595	1580	15,5633218		12056,88241	114,8	1	1	1	22,489			0,353		0,05		0,456	0,03	0,02				0,050203	0,246		0,329		0,194	3674	0,002	0,451	0,324	0,134	0,599	0,007	0,012	0,073	0,008	0,021	0,394	0,001	0,003	0,003	0,757	0,0003	0,416	0,135	0,789	0,005	0,014	0,073	0,009	0,014	0,561	0,003	0,038	4,5	50,9	1,8	15	0,38	2	25,3	4,6	55,8	0,7	13,9	0,13	2,2	25,9
4825	г68386376:?	20.01.2071 20:51	Э76ХФ	Р65	20	41,15	20,6666667	41,15	2	0,394175	0,137052	0,15075	0,10351	0,0389974	1563	1578	14,8454435		12704,51613	113,8	1	1	1	20,363			0,1		0,05		0,412	0,054	0,02				0,049552	0,095		0,24		0,243	4376	0,002	0,43	0,3	0,112	0,657	0,008	0,012	0,072	0,008	0,02	0,477	0,002	0,002	0,003	0,765	0,0003	0,417	0,116	0,79	0,007	0,013	0,073	0,009	0,018	0,571	0,003	0,037	4,7	55,8	2,2	13,1	0,13	2,5	22,5	5,4	61,1	0,8	5,8	0,07	2,7	23
4826	"г68386376;6"	20.01.2071 21:41	Э76ХФ	Р65	20	40,7166667	19,3	40,7166667	2	0,24805	0,092496	0,023661	0,120142	0,0393673	1548	1579	9,933347		13227,97927	115,4	1	1	1	13,479			0,079		0,05		0,245	0,041	0,02				0,050022	0,176		0,033		0,164	4255	0,003	0,554	0,342	0,121	0,769	0,009	0,011	0,09	0,015	0,02	0,471	0,002	0,004	0,005	0,766	0,0004	0,422	0,12	0,794	0,009	0,012	0,09	0,016	0,015	0,563	0,003	0,039	5,7	56,4	1,6	12,3	0,23	2,6	21,7	6,5	59,7	0,8	8,7	0,1	2,8	21,7
4827	"г68386376;7"	20.01.2071 22:32	Э76ХФ	Р65	16	42,7	20,4666667	42,7	3	0,372765	0,146076	0,073422	0,114736	0,0394523	1558	1581	11,5278689		13546,90554	113,4	1	1	1	16,408			0,176		0,05		0,387	0,039	0,02				0,05013	0,146		0,114		0,259	4621	0,002	0,481	0,291	0,099	0,718	0,006	0,011	0,061	0,011	0,019	0,457	0,002	0,003	0,004	0,759	0,0002	0,419	0,098	0,788	0,005	0,012	0,062	0,011	0,012	0,556	0,003	0,038	5,4	50,5	0,7	13,4	0,09	2,5	20,1	5,9	58,2	1	7,3	0,08	2,8	20,8
4828	"г68386376;8"	20.01.2071 23:22	Э76ХФ	Р65	19	44,7166667	18,3666667	44,7166667	2	0,50536	0,16356	0,185778	0,166856	0,0402212	1582	1571	5,6100453		13093,28494	117	1	1	1	8,253			0,164		0,05		0,543	0,03	0,02				0,051107	0,178		0,294		0,29	4008	0,002	0,373	0,279	0,117	0,627	0,008	0,011	0,073	0,009	0,024	0,422	0,002	0,003	0,003	0,758	0,0003	0,419	0,117	0,792	0,008	0,012	0,073	0,01	0,019	0,57	0,004	0,037	4,8	56,1	0,8	13,7	0,11	2,3	24,3	4,6	57,7	0,6	8,8	0,07	2,1	27,1
4829	"г68386376;9"	21.01.2071 0:13	Э76ХФ	Р65	22	43,5166667	15,05	43,5166667	2,6598797	0,479175	0,173148	0,108414	0,176782	0,0402212	1583	1573	11,9835713		13112,29236	116,2	1	1	1	17,02			0,182		0,05		0,512	0,03	0,02				0,051107	0,227		0,168		0,307	3289	0,002	0,401	0,273	0,072	0,695	0,004	0,012	0,05	0,01	0,018	0,424	0,002	0,004	0,003	0,757	0,0003	0,418	0,073	0,788	0,004	0,013	0,05	0,011	0,014	0,569	0,003	0,039	4,6	53,7	0,8	14,1	0,21	2,1	25	4,6	54,6	0,5	14	0,08	2,2	25,3
4830	"г68386376;:"	21.01.2071 1:15	Э76ХФ	Р65	13	40,3666667	17	40,3666667	2,7233748	0,424765	0,107724	0,108144	0,167032	0,0394835	1571	1576	12,1971924		13065,88235	115,8	1	1	1	16,412			0,251		0,05		0,457	0,039	0,02				0,050022	0,212		0,168		0,191	3702	0,002	0,441	0,328	0,1	0,693	0,01	0,009	0,081	0,012	0,02	0,434	0,002	0,003	0,004	0,756	0,0003	0,418	0,099	0,784	0,009	0,012	0,081	0,013	0,013	0,565	0,003	0,036	4,8	49,6	0,3	14,1	0,15	2,2	22,5	4,9	55,9	1	9,8	0,16	2,2	25,8
4831	"г68386376;;"	21.01.2071 2:06	Э76ХФ	Р65	13	44,7	18,15	44,7	2	0,44563	0,12972	0,073674	0,123836	0,0402564	1575	1575	8,4234899		12800	116,7	1	1	1	12,551			0,132		0,05		0,48	0,038	0,02				0,050637	0,16		0,114		0,23	3872	0,002	0,436	0,309	0,094	0,722	0,006	0,011	0,066	0,01	0,021	0,464	0,002	0,003	0,003	0,77	0,0004	0,416	0,094	0,787	0,006	0,012	0,067	0,011	0,017	0,567	0,003	0,037	5,3	52	1	12,3	0,16	2,3	22,3	6,7	59,2	1	8,1	0,07	2,7	22,1
4832	"г68386376;<"	21.01.2071 2:59	Э76ХФ	Р65	15	42,0166667	14,3166667	42,0166667	2	0,454	0,133104	0,116307	0,128042	0,0386171	1614	1576	11,5040063		11918,97555	110,8	1	1	1	16,112			0,177		0,05		0,488	0,04	0,02				0,048575	0,148		0,183		0,236	2844	0,002	0,413	0,299	0,111	0,684	0,008	0,011	0,086	0,01	0,022	0,455	0,002	0,003	0,004	0,755	0,0002	0,417	0,11	0,793	0,007	0,013	0,087	0,011	0,014	0,57	0,003	0,038	4,7	53,6	0,7	16,9	0,2	2,2	24,1	4,9	51,3	0,5	16,2	0,1	2,1	24
4833	"г68386376;="	21.01.2071 3:56	Э76ХФ	Р65	14	41,3333333	26,9333333	41,3333333	2,7591378	0,395735	0,156228	0,185535	0,13583	0,0397389	1565	1623	8,1290323		13885,39604	116,4	1	1	1	11,2			0,292		0,05		0,409	0,039	0,02				0,049986	0,13		0,295		0,277	6233	0,002	0,476	0,29	0,095	0,631	0,007	0,01	0,066	0,008	0,019	0,454	0,002	0,002	0,004	0,738	0,0003	0,419	0,094	0,79	0,006	0,012	0,066	0,009	0,011	0,555	0,003	0,037	5	53,7	0,8	11,4	0,13	2,5	21,6	4	54,9	0,3	13,4	0,25	2,1	26,7
4834	"г68386376;>"	21.01.2071 4:45	Э76ХФ	Р65	17	43,0166667	21,1	43,0166667	2	0,42272	0,113928	0,115821	0,154994	0,0401984	1571	1584	16,31056		13074,88152	118,2	1	1	1	23,383			0,282		0,05		0,453	0,039	0,02				0,050564	0,19		0,181		0,202	4598	0,002	0,45	0,325	0,113	0,693	0,008	0,01	0,079	0,01	0,017	0,443	0,002	0,003	0,004	0,755	0,0006	0,416	0,111	0,789	0,007	0,013	0,078	0,01	0,012	0,564	0,003	0,037	4,4	54,9	0,4	13	0,14	2,1	26	4,9	48,8	0,4	10,2	0,08	2,3	20,9
4835	"г68386376;?"	21.01.2071 5:36	Э76ХФ	Р65	20	54,0333333	15	54,0333333	1,7977528	0,47767	0,148896	0,200718	0,216834	0,0391061	1628	1589	12,7718004		12848	113,5	1	1	1	22,897			0,509		0,05		0,511	0,022	0,02				0,04919	0,249		0,316		0,264	3212	0,002	0,401	0,292	0,105	0,619	0,007	0,01	0,071	0,011	0,021	0,393	0,001	0,003	0,003	0,778	0,0003	0,418	0,105	0,791	0,006	0,012	0,072	0,011	0,01	0,562	0,002	0,037	4,2	48	2,3	15,6	0,3	1,9	25,5	4,3	55,9	0,3	12,2	0,13	2,2	26
4836	г68386376<6	21.01.2071 6:29	Э76ХФ	Р65	30	50,2	19,9833333	50,2	2	0,510105	0,133668	0,14877	0,25452	0,040285	1592	1581	12,0418327		13211,00917	116,9	1	1	1	20,15			0,324		0,05		0,556		0,02				0,050673	0,33		0,23		0,237	4400	0,002	0,371	0,309	0,117	0,65	0,007	0,009	0,082	0,01	0,023	0,362	0,001	0,004	0,003	0,757	0,0004	0,42	0,117	0,791	0,007	0,01	0,083	0,012	0,015	0,566	0,003	0,039	4,6	49,8	1	12,6	0,79	2	25,3	5,1	57,1	0,4	10,5	0,09	2,2	25,5
4837	г68386376<7	21.01.2071 7:22	Э76ХФ	Р65	45	42,35	20,3166667	42,35	3,6907478	0,376925	0,10434	0,120771	0,111234	0,0390194	1541	1584	15,7891381		14160,78753	113,4	1	1	1	22,289			0,171		0,05		0,398		0,02				0,049081	0,12		0,191		0,185	4795	0,002	0,462	0,325	0,114	0,676	0,007	0,011	0,068	0,01	0,019	0,461	0,002	0,003	0,003	0,761	0,0003	0,414	0,111	0,778	0,006	0,012	0,068	0,011	0,013	0,561	0,003	0,036	4,3	52,2	0,4	16,3	0,13	2,1	24,6	5,5	54,9	0,4	13,6	0,06	2,4	22,5
4838	г68386376<8	21.01.2071 8:12	Э76ХФ	Р65	46	43,5333333	17,55	43,5333333		0,395305	0,103212	0,119295	0,146938	0,0394797	1561	1576	9,9103369		13528,20513	115,6	1	1	1	14,381			0,166		0,05		0,421	0,039	0,02				0,04966	0,176		0,187		0,183	3957	0,002	0,444	0,335	0,117	0,683	0,009	0,009	0,083	0,012	0,018	0,446	0,002	0,003	0,004	0,737	0,0002	0,419	0,117	0,784	0,008	0,01	0,082	0,013	0,01	0,559	0,003	0,036	4,8	57,7	0,2	10,9	0,11	2,3	25,3	5,1	49,2	0,7	7,2	0,11	2,4	20,3
4839	г68386376<9	21.01.2071 9:04	Э76ХФ	Р65	48	41,85	25,6333333	41,85	3,7717042	0,390355	0,128028	0,125514	0,126752	0,0398247	1528	1590	8,9382283		13636,93108	116,8	1	1	1	12,444			0,103		0,05		0,41		0,02				0,050094	0,142		0,198		0,227	5826	0,002	0,478	0,315	0,108	0,682	0,008	0,008	0,073	0,011	0,02	0,457	0,002	0,003	0,003	0,753	0,0003	0,422	0,109	0,791	0,008	0,01	0,073	0,012	0,017	0,558	0,003	0,033	5,3	55,1	0,8	27	0,14	2,9	19,3	5,4	52,7	0,8	15,3	0,11	2,3	22,7
4840	г68386376<:	21.01.2071 10:13	Э76ХФ	Р65	29	42,5666667	16,0666667	42,5666667		0,47199	0,144384	0,194877	0,161666	0,0424991	1588	1571	9,7400157		13921,9917	114,8	1	1	1	13,82			0,196		0,05		0,505	0,04	0,02				0,053458	0,166		0,309		0,256	3728	0,002	0,405	0,293	0,116	0,607	0,008	0,009	0,085	0,008	0,02	0,416	0,001	0,002	0,003	0,744	0,0002	0,414	0,113	0,778	0,007	0,011	0,084	0,009	0,014	0,565	0,003	0,037	4,4	51,3	0,6	17,1	0,2	2,1	24,8	4,4	56,4	0,3	12,1	0,06	2,2	26,2
4841	"г68386376<;"	21.01.2071 11:02	Э76ХФ	Р65	33	45,2166667	21,0166667	45,2166667	3,1258143	0,45044	0,115056	0,14031	0,127028	0,0398247	1552	1567	9,6409141		13623,47343	115,7	1	1	1	14,531			0,141		0,05		0,486	0,041	0,02				0,050094	0,136		0,222		0,204	4772	0,002	0,417	0,321	0,099	0,667	0,009	0,009	0,068	0,008	0,02	0,455	0,002	0,003	0,003	0,77	0,0002	0,419	0,101	0,79	0,008	0,012	0,069	0,01	0,017	0,571	0,003	0,037	4,5	57	0,2	12,3	0,11	2,3	24,4	5,4	59,7	0,9	8,7	0,07	2,6	23,2
4842	г68386376<<	21.01.2071 11:52	Э76ХФ	Р65	37	43,1833333	15,3666667	43,1833333		0,416295	0,068244	0,028296	0,087258	0,0388469	1573	1565	9,5377074		13400,43384	112,7	1	1	1	13,729			0,081		0,05		0,457	0,04	0,02				0,048864	0,123		0,042		0,121	3432	0,002	0,438	0,358	0,11	0,76	0,007	0,008	0,075	0,014	0,019	0,486	0,002	0,003	0,004	0,758	0,0002	0,417	0,11	0,791	0,007	0,011	0,075	0,015	0,014	0,576	0,003	0,037	4,9	57,7	0,6	11,9	0,08	2,6	21,9	8,7	57,8	0,7	8,9	0,06	2,7	21,1
4843	г68386376<=	21.01.2071 12:44	Э76ХФ	Р65	37	43,1666667	22,85	43,1666667	3,6280944	0,38022	0,120696	0,071379	0,107714	0,0393072	1534	1579	9,396834		13654,26696	115	1	1	1	13,521					0,05		0,401	0,041	0,02				0,049443	0,136		0,111		0,214	5200	0,002	0,482	0,313	0,107	0,721	0,008	0,008	0,084	0,011	0,021	0,469	0,002	0,003	0,004	0,763	0,0005	0,413	0,105	0,773	0,007	0,013	0,083	0,011	0,018	0,549	0,003	0,035	5,6	61,5	0,5	12,2	0,14	3	20,3	5,9	58,5	0,8	7,7	0,1	2,6	23
4844	г68386376<>	21.01.2071 13:41	Э76ХФ	Р65	32	43,0166667	18,4333333	43,0166667		0,45194	0,104904	0,058734	0,11836	0,0399114	1568	1572	8,9044556		13368,1736	117,4	1	1	1	12,768			0,155		0,05		0,493	0,041	0,02				0,050203	0,158		0,09		0,186	4107	0,002	0,428	0,331	0,104	0,734	0,007	0,011	0,078	0,011	0,022	0,457	0,002	0,003	0,003	0,774	0,0002	0,417	0,103	0,784	0,006	0,013	0,079	0,012	0,018	0,565	0,003	0,035	4,9	52,4	0,9	20,3	0,16	2,3	23,3	5,5	59,4	0,7	8,9	0,07	2,6	22,8
4845	г68386376<?	21.01.2071 14:31	Э76ХФ	Р65	32	42,2	21,6333333	42,2		0,355825	0,09306	0,022023	0,105494	0,0394797	1537	1571	14,2883886		13251,77196	115,3	1	1	1	20,099					0,05		0,378	0,041	0,02				0,04966	0,154		0,031		0,165	4778	0,002	0,492	0,345	0,081	0,768	0,006	0,01	0,057	0,013	0,02	0,466	0,002	0,003	0,004	0,756	0,0005	0,424	0,08	0,784	0,005	0,012	0,058	0,014	0,017	0,567	0,004	0,038	4,8	59,1	0,7	10,7	0,1	2,7	21,5	6,4	60,9	0,2	4,5	0,05	2,8	21,1
4846	г68386376=6	21.01.2071 15:23	Э76ХФ	Р65	31	42,7	14,85	42,7	2,4010319	0,433915	0,116748	0,072702	0,133238	0,0397389	1585	1570	9,498829		12739,39394	117,2	1	1	1	13,52			0,142		0,05		0,468	0,041	0,02				0,049986	0,175		0,112		0,207	3153	0,002	0,443	0,321	0,1	0,727	0,007	0,011	0,082	0,011	0,016	0,452	0,002	0,002	0,004	0,76	0,0003	0,417	0,1	0,786	0,007	0,013	0,082	0,012	0,013	0,574	0,003	0,035	5,3	57,8	1,1	11	0,15	2,4	23,8	5,6	60,6	0,5	7,5	0,06	2,7	22,5
4847	г68386376=7	21.01.2071 16:12	Э76ХФ	Р65	35	41,7166667	17,6833333	41,7166667	3,6613732	0,329225	0,097572	0,029286	0,078506	0,0397675	1556	1576	8,54002		13548,35061	112,3	1	1	1	11,873					0,05		0,344	0,042	0,02				0,050022	0,109		0,044		0,173	3993	0,002	0,496	0,337	0,09	0,757	0,006	0,011	0,06	0,01	0,016	0,495	0,002	0,003	0,004	0,757	0,0002	0,422	0,089	0,786	0,005	0,013	0,06	0,011	0,012	0,574	0,003	0,039	5,7	60,2	0,4	10,7	0,12	2,8	21,3	7,6	58	0,6	8,9	0,11	2,7	21,2
4848	г68386376=8	21.01.2071 17:10	Э76ХФ	Р65	30	44,2	14,6	44,2	2,4304009	0,50709	0,184488	0,189882	0,18155	0,040774	1602	1568	9,9223982		12978,08219	116,9	1	1	1	14,619			0,195		0,05		0,541		0,02				0,051288	0,199		0,3		0,328	3158	0,002	0,386	0,267	0,109	0,62	0,006	0,012	0,073	0,008	0,021	0,414	0,001	0,002	0,003	0,761	0,0002	0,419	0,108	0,783	0,005	0,014	0,073	0,009	0,018	0,565	0,003	0,037	5,5	51,3	1,1	14,3	0,46	2,1	24,9	4,3	56,8	0,3	11,7	0,06	2,1	26,6
4849	г68386376=9	21.01.2071 17:58	Э76ХФ	Р65	34	42,55	20,0166667	42,55		0,41227	0,132632	0,153225	0,126132	0,0404289	1562	1577	8,4956044		12610,49126	115,6	1	1	1	12,026			0,125		0,05		0,435		0,02				0,050854	0,129		0,243		0,236	4207	0,002	0,452	0,306	0,106	0,65	0,008	0,011	0,08	0,008	0,018	0,456	0,002	0,003	0,003	0,767	0,0001	0,419	0,106	0,785	0,007	0,012	0,08	0,009	0,016	0,569	0,003	0,037	5,1	56,2	0,7	18	0,24	2,5	22,9	5,7	60,3	0,5	8,8	0,07	2,7	22,5
4850	г68386376=:	21.01.2071 18:48	Э76ХФ	Р65	36	41	18,6666667	41	3	0,333105	0,102846	0,04779	0,079176	0,0398462	1552	1577	9,538882		13265,35714	114,7	1	1	1	12,798					0,05		0,347	0,042	0,02				0,050166	0,102		0,074		0,183	4127	0,002	0,519	0,333	0,109	0,744	0,006	0,01	0,074	0,013	0,017	0,491	0,003	0,004	0,004	0,763	0,0003	0,418	0,109	0,781	0,006	0,012	0,074	0,013	0,015	0,564	0,003	0,038	5,5	60,8	0,5	10,3	0,09	2,8	22	5,7	51,6	0,6	5	0,07	2,8	18,7
4851	"г68386376=;"	21.01.2071 19:37	Э76ХФ	Р65	37	40,3666667	11,8166667	40,3666667		0,406805	0,106218	0,083079	0,129696	0,0394904	1568	1580	13,6412056		12622,84908	115,7	1	1	1	18,355			0,117		0,05		0,436	0,038	0,02				0,049805	0,165		0,129		0,189	2486	0,002	0,448	0,325	0,106	0,712	0,006	0,01	0,071	0,013	0,019	0,462	0,002	0,004	0,003	0,764	0,0002	0,424	0,102	0,783	0,006	0,012	0,065	0,014	0,014	0,563	0,003	0,036	4,8	45,7	0,4	9,5	0,19	2,4	18,9	5,5	52	0,4	10,9	0,14	2,3	23
4852	г68386376=<	21.01.2071 20:31	Э76ХФ	Р65	32	41,5	18,3333333	41,5	2	0,384805	0,10397	0,113004	0,07552	0,0376263	1566	1587	11,2539759		12573,81818	111,2	1	1	1	15,568			0,147		0,05		0,408	0,03	0,02				0,047454	0,068		0,18		0,185	3842	0,004	0,46	0,324	0,119	0,688	0,008	0,012	0,083	0,01	0,021	0,512	0,003	0,003	0,004	0,759	0,0002	0,414	0,118	0,777	0,007	0,013	0,083	0,01	0,01	0,536	0,003	0,036	5,4	55,3	0,6	15	0,09	2,5	22,5	6,2	52,5	0,4	12,9	0,14	2,2	23,7
4853	г68386376==	21.01.2071 21:28	Э76ХФ	Р65	28	44,8666667	19,65	44,8666667	1,8937685	0,417995	0,105094	0,134595	0,165414	0,0384287	1584	1627	13,1651591		13364,8855	112,6	1	1	1	19,649			0,337		0,05		0,448	0,029	0,02				0,048466	0,198		0,211		0,187	4377	0,002	0,433	0,324	0,091	0,67	0,007	0,007	0,071	0,011	0,018	0,435	0,001	0,003	0,004	0,761	0,0003	0,415	0,093	0,794	0,006	0,011	0,073	0,012	0,01	0,564	0,002	0,036	5,7	49,5	0,3	14,3	0,26	2,1	24	7	51,3	0,5	13,8	0,21	2,2	24,1
4854	г68386376=>	21.01.2071 22:17	Э76ХФ	Р65	35	50,9	24,0833333	50,9		0,38145	0,083176	0,13068	0,04629	0,0397195	1536	1593	5,8768016		13727,33564	117,1	1	1	1	9,922			0,152		0,05		0,407	0,028	0,02				0,050094	0,015		0,21		0,148	5510	0,002	0,473	0,347	0,108	0,671	0,007	0,009	0,071	0,011	0,019	0,535	0,002	0,003	0,004	0,763	0,0002	0,415	0,107	0,778	0,006	0,012	0,071	0,012	0,016	0,567	0,003	0,037	4,8	57,5	0,3	14,7	0,11	2,6	22,1	5,3	59	0,4	10,1	0,1	2,7	21,9
4855	г68386376=?	21.01.2071 23:09	Э76ХФ	Р65	43	43,2	20,6833333	43,2	2,8725116	0,410995	0,106218	0,137151	0,124208	0,0387443	1562	1601	8,7245997		13013,37631	114,8	1	1	1	12,561			0,087		0,05		0,439	0,031	0,02				0,048864	0,133		0,217		0,189	4486	0,002	0,452	0,325	0,12	0,66	0,008	0,011	0,078	0,011	0,019	0,451	0,002	0,004	0,003	0,777	0,0002	0,421	0,123	0,793	0,007	0,013	0,079	0,012	0,016	0,56	0,003	0,038	5,6	49,1	0,5	24,2	0,33	2,1	23,6	4,4	56,1	0,2	11,4	0,06	2,2	26
