Repository: Siella/alloy_building

# Прогнозирование химического состава шлака
Задание по Data science от компании EVRAZ (оптимизация сталеплавильного производства) в рамках хакатона ```</beCoder>```.

Мы реализовали наше решение как простой и лаконичный веб-сервис!
В папке `EDA` результаты анализа данных в рамках отборочного задания, в `modelling` — результаты моделирования целевых показателей химического состава шлака и `сыпуч известь РП`.

File: _data/Исходные данные.txt (part 56 of 78)
оком	t продувка	ПСН гр.	чист расход C	чист расход Cr	чист расход Mn	чист расход Si	чист расход V	температура первая	температура последняя	Ar (интенс.)	N2 (интенс.)	эл. энергия (интенс.)	произв жидкая сталь	произв количество обработок	произв  количество плавок	произв количество плавок (цел)	расход газ Ar	расход газ  N2	расход C пров.	сыпуч известь РП	сыпуч кварцит	сыпуч кокс пыль УСТК	сыпуч  кокс. мелочь (сух.)	сыпуч  кокс. мелочь КМ1	сыпуч  шпат плав.	ферспл CaC2	ферспл FeMo	ферспл FeSi-75	ферспл FeV азот.	ферспл  FeV-80	ферспл  Mn5Si65Al0.5	ферспл  Ni H1 пласт.	ферспл SiMn18	ферспл  ферванит	ферспл  фх850А	эл. энергия	химсталь первый Al_1	химсталь первый C_1	химсталь первый Cr_1	химсталь первый Cu_1	химсталь первый Mn_1	химсталь первый Mo_1	химсталь первый N_1	химсталь первый Ni_1	химсталь первый P_1	химсталь первый S_1	химсталь первый Si_1	химсталь первый Ti_1	химсталь первый V_1	химсталь последний Al	химсталь последний C	химсталь последний Ca	химсталь последний Cr	химсталь последний Cu	химсталь последний Mn	химсталь последний Mo	химсталь последний N	химсталь последний Ni	химсталь последний P	химсталь последний S	химсталь последний Si	химсталь последний Ti	химсталь последний V	химшлак первый Al2O3_1	химшлак первый CaO_1	химшлак первый FeO_1	химшлак первый MgO_1	химшлак первый MnO_1	химшлак первый R_1	химшлак первый SiO2_1	химшлак последний Al2O3	химшлак последний CaO	химшлак последний FeO	химшлак последний MgO	химшлак последний MnO	химшлак последний R	химшлак последний SiO2
4856	г68386376>6	22.01.2071 0:28	Э76ХФ	Р65	22	45,2	18,8666667	45,2	2,75	0,4237805	0,10397	0,185778	0,122354	0,039806	1552	1591	11,7876106		13458,65724	116,4	1	1	1	17,76		0,02413	0,197		0,223		0,275	0,028	0,02				0,050203	0,109		0,296		0,185	4232	0,002	0,446	0,328	0,135	0,631	0,008	0,012	0,082	0,009	0,023	0,483	0,002	0,003	0,004	0,778	0,0002	0,415	0,134	0,785	0,007	0,013	0,082	0,01	0,013	0,565	0,003	0,037	5,6	52	0,4	16	0,09	2,3	22,2	6	51,5	0,6	12,6	0,14	2,3	22,5
4857	г68386376>7	22.01.2071 1:16	Э76ХФ	Р65	30	40,8666667	16,3	40,8666667	3	0,33013	0,092168	0,105624	0,076032	0,0380846	1553	1578	10,156631		13107,97546	110,4	1	1	1	13,466			0,111		0,05		0,343	0,029	0,02				0,048032	0,072		0,168		0,164	3561	0,003	0,505	0,336	0,12	0,688	0,007	0,012	0,072	0,011	0,019	0,512	0,003	0,003	0,004	0,778	0,0002	0,416	0,118	0,777	0,006	0,012	0,072	0,012	0,014	0,567	0,003	0,038	5,6	48,5	0,3	12,9	0,09	2,3	20,8	5,8	52	0,4	13,8	0,14	2,3	22,3
4858	г68386376>8	22.01.2071 2:06	Э76ХФ	Р65	28	43	21,4833333	43	3,378119	0,35785	0,094416	0,101214	0,09479	0,0394904	1532	1581	9,8891993		13657,09853	116,2	1	1	1	13,963			0,085		0,05		0,377	0,03	0,02				0,049805	0,103		0,16		0,168	4890	0,002	0,492	0,337	0,116	0,7	0,006	0,01	0,067	0,011	0,019	0,498	0,002	0,003	0,003	0,769	0,0002	0,413	0,113	0,776	0,005	0,011	0,066	0,012	0,014	0,557	0,003	0,037	6,2	54,9	0,5	14,6	0,11	2,5	22,2	6,9	51,9	0,6	11,6	0,16	2,3	22,3
4859	г68386376>9	22.01.2071 2:57	Э76ХФ	Р65	29	41,5166667	17,7	41,5166667	2,796957	0,453275	0,14331	0,194355	0,142816	0,0398916	1556	1580	10,2551586		12820,33898	117,5	1	1	1	14,192			0,197		0,05		0,482	0,028	0,02				0,050311	0,137		0,309		0,255	3782	0,002	0,434	0,305	0,116	0,63	0,007	0,011	0,072	0,009	0,02	0,458	0,002	0,003	0,004	0,769	0,0004	0,424	0,114	0,793	0,006	0,015	0,072	0,01	0,014	0,571	0,003	0,038	4,6	51	0,4	16,8	0,2	2,2	24,3	4,4	56,4	0,3	11,3	0,07	2,2	26,3
4860	г68386376>:	22.01.2071 3:53	Э76ХФ	Р65	25	41,0333333	17,3333333	41,0333333	2,63	0,424725	0,13769	0,188379	0,105024	0,0387157	1561	1578	10,0562167		12703,84615	114	1	1	1	13,615			0,251		0,05		0,448		0,02				0,048828	0,081		0,301		0,245	3670	0,002	0,438	0,296	0,131	0,621	0,009	0,011	0,088	0,008	0,024	0,486	0,002	0,003	0,003	0,766	0,0003	0,411	0,13	0,777	0,008	0,014	0,088	0,009	0,018	0,559	0,003	0,037	5	51,1	0,5	19	0,12	2,1	24	6,5	60,4	0,3	5,1	0,06	2,8	21,5
4861	"г68386376>;"	22.01.2071 4:44	Э76ХФ	Р65	25	44,05	19,1666667	44,05	2,5299878	0,43114	0,164104	0,229806	0,154684	0,0400066	1560	1590	13,3927355		12390,26087	117,8	1	1	1	19,665			0,251		0,57				0,02				0,050456	0,14		0,366		0,292	3958	0,002	0,429	0,285	0,107	0,601	0,007	0,011	0,071	0,007	0,022	0,454	0,001	0,002	0,003	0,768	0,0003	0,42	0,109	0,792	0,007	0,013	0,073	0,009	0,015	0,563	0,003	0,036	5,2	52,1	0,4	12,8	0,11	2,2	24	5,6	57,4	0,5	10,2	0,07	2,5	22,6
4862	г68386376><	22.01.2071 5:37	Э76ХФ	Р65	27	40,55	16,2166667	40,55	1,9534985	0,39824	0,130384	0,105156	0,103634	0,0386586	1569	1575	12,5755857		12361,35663	113,2	1	1	1	16,998			0,236		0,05		0,42	0,03	0,02				0,048756	0,115		0,166		0,232	3341	0,002	0,464	0,307	0,112	0,694	0,008	0,011	0,077	0,01	0,019	0,489	0,002	0,003	0,003	0,775	0,0002	0,418	0,111	0,787	0,008	0,013	0,077	0,012	0,013	0,567	0,003	0,037	4,9	53	0,3	15,8	0,1	2,2	24	4,4	56,3	0,3	11,1	0,13	2,2	26
4863	г68386376>=	22.01.2071 6:27	Э76ХФ	Р65	26	44,55	17,6833333	44,55	1,6265653	0,38847	0,205692	0,165105	0,110112	0,039576	1574	1583	11,0389447		12082,56362	116,4	1	1	1	14,645			0,193		0,503			0,056	0,02				0,049913	0,099		0,263		0,366	3561	0,002	0,444	0,244	0,099	0,646	0,007	0,01	0,066	0,008	0,018	0,486	0,002	0,002	0,003	0,748	0,0003	0,414	0,097	0,785	0,006	0,012	0,067	0,008	0,013	0,562	0,003	0,036	5,2	52,9	0,3	15,3	0,13	2,2	24	6,4	52,8	0,9	11,6	0,16	2,4	22,3
4864	г68386376>>	22.01.2071 7:19	Э76ХФ	Р65	27	43,8833333	19,3833333	43,8833333	2,3430421	0,434795	0,129822	0,185751	0,099128	0,0407233	1557	1570	8,7683988		13242,30439	118,8	1	1	1	12,702			0,161		0,05		0,462	0,029	0,02				0,05136	0,073		0,297		0,231	4278	0,002	0,446	0,317	0,119	0,625	0,008	0,009	0,072	0,008	0,021	0,472	0,002	0,003	0,004	0,763	0,0007	0,426	0,121	0,793	0,007	0,015	0,075	0,01	0,016	0,543	0,003	0,037	4,6	46,1	0,6	11,5	0,11	2,2	20,9	4,6	57,3	0,2	10,2	0,09	2,3	25,4
4865	г68386376>?	22.01.2071 8:09	Э76ХФ	Р65	29	41,2	16,55	41,2		0,407055	0,111838	0,113127	0,089221	0,0390028	1581	1577	10,5097482		13254,38066	113,3	1	1	1	14,375			0,124		0,05		0,434		0,02				0,04919	0,089		0,18		0,199	3656	0,002	0,453	0,323	0,104	0,696	0,007	0,013	0,072	0,01	0,023	0,484	0,002	0,003	0,003	0,751	0,0002	0,418	0,103	0,792	0,006	0,015	0,072	0,011	0,018	0,556	0,003	0,038	4,5	54,1	0,3	16,2	0,09	2,3	23,6	4,5	55,7	0,4	10,4	0,11	2,2	25,7
4866	г68386376?6	22.01.2071 9:01	Э76ХФ	Р65	26	47,6666667	17,15	47,6666667	3	0,42876	0,149492	0,13192	0,107125	0,0400922	1594	1579	6,3534965		12668,22157	117,6	1	1	1	10,095			0,153		0,05		0,453	0,028	0,02				0,050564	0,108		0,211		0,266	3621	0,002	0,457	0,295	0,099	0,677	0,007	0,012	0,073	0,01	0,021	0,47	0,002	0,003	0,004	0,749	0,0003	0,419	0,099	0,793	0,006	0,014	0,074	0,011	0,016	0,565	0,003	0,037	4,6	54	0,4	12,5	0,09	2,3	23,5	5,1	55,9	0,6	7,9	0,11	2,2	25,5
4867	г68386376?7	22.01.2071 9:52	Э76ХФ	Р65	33	41,2	20,4833333	41,2	3,663837	0,349535	0,138814	0,110422	0,0591	0,0383716	1542	1577	11,4885931		13837,59154	111,4	1	1	1	15,583			0,151		0,05		0,358	0,018	0,02				0,048394	0,043		0,178		0,247	4724	0,002	0,49	0,291	0,123	0,681	0,006	0,009	0,076	0,01	0,025	0,513	0,002	0,003	0,004	0,762	0,0005	0,423	0,121	0,791	0,006	0,014	0,072	0,011	0,019	0,56	0,003	0,037	4,4	58,2	0,5	11,5	0,08	2,7	21,4	5,7	55,8	0,6	9,2	0,08	2,6	21,4
4868	г68386376?8	22.01.2071 10:43	Э76ХФ	Р65																																																																																
4869	г68386376?9	22.01.2071 11:34	Э76ХФ	Р65	28	41,8333333	19,35	41,8333333	2,4746137	0,37499	0,106228	0,096448	0,08415	0,0404649	1580	1584	10,3647012		12706,97674	118,4	1	1	1	14,453					0,05		0,396	0,019	0,02				0,051034	0,088		0,154		0,19	4098	0,002	0,486	0,328	0,108	0,707	0,008	0,011	0,076	0,011	0,018	0,491	0,002	0,003	0,004	0,752	0,0003	0,413	0,106	0,784	0,007	0,012	0,076	0,011	0,013	0,561	0,003	0,037	5,1	55	1,1	15	0,2	2,6	21,5	5	54,5	0,7	15,9	0,12	2,5	21,7
4870	г68386376?:	22.01.2071 12:26	Э76ХФ	Р65	24	40,6833333	18	40,6833333	3,1587234	0,38324	0,12298	0,172378	0,111525	0,0390884	1575	1582	9,5147071		13190	113,8	1	1	1	12,903					0,05		0,4		0,02				0,049298	0,097		0,277		0,22	3957	0,002	0,455	0,31	0,107	0,643	0,008	0,011	0,075	0,007	0,021	0,47	0,002	0,003	0,003	0,757	0,0004	0,417	0,109	0,796	0,008	0,013	0,076	0,008	0,017	0,565	0,003	0,037	5,1	57,3	0,7	13,2	0,1	2,7	21	4,4	53,4	1	10,5	0,18	2,1	25,7
4871	"г68386376?;"	22.01.2071 13:22	Э76ХФ	Р65	25	40,5333333	14,9833333	40,5333333		0,422175	0,139191	0,170656	0,11555	0,0399159	1592	1581	9,5380597		13603,11457	117,1	1	1	1	12,781			0,064		0,145		0,363	0,041	0,02				0,050275	0,104		0,274		0,249	3397	0,002	0,434	0,305	0,105	0,631	0,01	0,01	0,078	0,008	0,021	0,443	0,002	0,003	0,004	0,743	0,0002	0,418	0,105	0,775	0,009	0,012	0,078	0,01	0,013	0,538	0,003	0,037	5,2	55,9	0,7	13,2	0,12	2,4	23,2	5,4	54,1	0,9	10,5	0,12	2,3	23,2
4872	г68386376?<	22.01.2071 14:15	Э76ХФ	Р65	22	41,5	19,3333333	41,5		0,327575	0,103415	0,121664	0,11195	0,0388884	1570	1579	10,1221542		13090,34483	112,7	1	1	1	13,783			0,019		0,05		0,337		0,02				0,048647	0,12		0,194		0,185	4218	0,002	0,521	0,333	0,112	0,686	0,008	0,011	0,08	0,01	0,02	0,461	0,002	0,002	0,004	0,766	0,0005	0,422	0,11	0,798	0,008	0,013	0,08	0,011	0,016	0,562	0,003	0,038	4,9	59,1	1	9,3	0,09	2,7	21,8	5,8	57,8	0,9	6,4	0,12	2,7	21,8
4873	г68386376?=	22.01.2071 15:15	Э76ХФ	Р65	10	45,3833333	20,2	45,3833333	2,8826491	0,37289	0,120744	0,138876	0,11555	0,0387733	1594	1584	12,0205638		12763,36634	111,1	1	1	1	18,121			0,15		0,05		0,389		0,02				0,048503	0,118		0,222		0,216	4297	0,002	0,466	0,314	0,115	0,669	0,008	0,01	0,077	0,011	0,024	0,467	0,002	0,002	0,004	0,759	0,0004	0,419	0,113	0,795	0,007	0,011	0,076	0,011	0,017	0,559	0,003	0,038	5,6	59	0,6	8,9	0,09	2,7	22	5,3	58,9	0,8	9,6	0,1	2,6	22,3
4874	г68386376?>	22.01.2071 16:10	Э76ХФ	Р65	8	48,7333333	22,7166667	48,7333333		0,48245	0,143104	0,216592	0,18535	0,0399005	1638	1625	10,2287685		13317,09464	115,8	1	1	1	16,474			0,366		0,05		0,517		0,02				0,049913	0,192		0,346		0,256	5042	0,002	0,401	0,292	0,105	0,596	0,006	0,01	0,074	0,008	0,02	0,393	0,001	0,003	0,004	0,747	0,0009	0,412	0,104	0,783	0,005	0,012	0,074	0,01	0,011	0,554	0,003	0,038	4,5	51,7	1	11,6	0,13	2,1	24,4	4,7	56,2	0,5	11	0,15	2,1	26,2
4875	г68386376??	22.01.2071 17:01	Э76ХФ	Р65	14	46,5333333	24,6833333	46,5333333	3,6028092	0,3549304	0,120744	0,140346	0,102425	0,0394672	1545	1595	9,2633357		13556,51587	114,2	1	1	1	14,317		0,00399	0,15		0,05		0,362		0,02				0,049371	0,097		0,225		0,216	5577	0,002	0,476	0,313	0,102	0,667	0,006	0,009	0,066	0,008	0,02	0,471	0,002	0,002	0,003	0,764	0,0004	0,416	0,103	0,792	0,006	0,011	0,066	0,008	0,016	0,535	0,003	0,037	4,8	57,5	1,3	13,4	0,15	2,7	21,5	4,4	55	0,3	13,2	0,14	2,1	26
4876	г6838637766	22.01.2071 17:50	Э76ХФ	Р65	20	56,5333333	18,65	56,5333333	2,7686251	0,5423295	0,141986	0,301552	0,273975	0,0403921	1625	1593	7,3543465		12752,81501	117,7	1	1	1	13,818		0,03173	0,148		0,05		0,55		0,02				0,050528	0,292		0,481		0,254	3964	0,002	0,365	0,303	0,099	0,528	0,008	0,008	0,081	0,009	0,02	0,315	0,001	0,002	0,004	0,739	0,0006	0,414	0,099	0,779	0,007	0,011	0,081	0,01	0,014	0,54	0,003	0,036	5,7	54,8	1	13,3	0,11	2,3	24,1	4,6	56	0,5	11,7	0,15	2,1	26,3
4877	г6838637767	22.01.2071 18:38	Э76ХФ	Р65	39	50,85	19,9833333	50,85		0,38504	0,120744	0,139434	0,1357	0,0387733	1582	1585	13,0342183		13349,12427	112,5	1	1	1	22,093			0,264		0,05		0,404	0,029	0,02				0,048503	0,149		0,222		0,216	4446	0,002	0,467	0,308	0,1	0,653	0,006	0,01	0,061	0,009	0,019	0,437	0,001	0,002	0,003	0,769	0,0003	0,413	0,101	0,782	0,005	0,01	0,062	0,01	0,013	0,544	0,003	0,037	4,6	52,6	1,1	14,9	0,35	2,1	24,6	4,2	54,5	0,4	13,6	0,13	2	26,6
4878	г6838637768	22.01.2071 19:27	Э76ХФ	Р65	50	43,1833333	20,1333333	43,1833333	3,5310597	0,40575	0,135278	0,159838	0,12215	0,038368	1553	1574	11,6187524		13362,91391	111,6	1	1	1	16,66			0,083		0,05		0,426	0,04	0,02				0,047996	0,119		0,256		0,242	4484	0,002	0,447	0,299	0,094	0,64	0,005	0,012	0,069	0,007	0,021	0,447	0,001	0,002	0,003	0,777	0,0003	0,415	0,093	0,783	0,004	0,012	0,069	0,008	0,014	0,553	0,003	0,037	4,2	48,4	0,5	13,7	0,14	2,2	22,4	4,3	55,5	0,6	13,1	0,11	2,1	26
4879	г6838637769	22.01.2071 20:47	Э76ХФ	Р65	23	43,5166667	15,6333333	43,5166667	3	0,444865	0,162669	0,167208	0,145525	0,0417798	1596	1578	5,9222888		12615,35181	118,2	1	1	1	8,51			0,085		0,154		0,379	0,041	0,02				0,052264	0,152		0,267		0,291	3287	0,002	0,442	0,288	0,113	0,646	0,007	0,01	0,075	0,008	0,021	0,425	0,001	0,002	0,004	0,772	0,0006	0,419	0,112	0,785	0,006	0,012	0,075	0,009	0,017	0,564	0,003	0,038	4,6	53,1	0,7	15,1	0,13	2,2	24,5	5	49,4	0,3	10,4	0,07	2,3	21,5
4880	г683863776:	22.01.2071 21:42	Э76ХФ	Р65	20	43,8666667	15,1833333	43,8666667	2,4919908	0,437675	0,134719	0,173602	0,155725	0,0393225	1602	1574	10,5968845		12147,53019	114,5	1	1	1	15,495			0,205		0,05		0,465	0,041	0,02				0,04919	0,165		0,277		0,241	3074	0,002	0,441	0,307	0,106	0,636	0,008	0,009	0,075	0,008	0,02	0,44	0,002	0,002	0,003	0,756	0,0002	0,419	0,105	0,783	0,007	0,01	0,075	0,008	0,01	0,554	0,002	0,037	4,5	51,8	1,2	17,8	0,23	2,1	24,7	4,1	54,5	0,7	12,2	0,12	2	26,7
4881	"г683863776;"	22.01.2071 22:31	Э76ХФ	Р65	25	42,3666667	19,75	42,3666667		0,397995	0,138073	0,107478	0,107275	0,0401027	1569	1586	5,4210677		13667,8481	115,9	1	1	1	5,275			0,076		0,05		0,418	0,071	0,02				0,050166	0,119		0,171		0,247	4499	0,002	0,47	0,306	0,094	0,688	0,006	0,01	0,064	0,008	0,018	0,457	0,002	0,003	0,003	0,74	0,0002	0,421	0,094	0,785	0,005	0,011	0,065	0,009	0,014	0,563	0,003	0,037	4,8	50,8	0,7	13,5	0,25	2,3	22,2	5	55,7	0,8	9,7	0,09	2,2	25,7
4882	г683863776<	22.01.2071 23:19	Э76ХФ	Р65	28	41,3333333	17,7166667	41,3333333	3	0,38048	0,096148	0,063454	0,08445	0,0396406	1559	1577	8,3504032		13251,9285	112,2	1	1	1	11,505			0,064		0,05		0,406	0,041	0,02				0,049588	0,103		0,1		0,172	3913	0,002	0,485	0,337	0,116	0,724	0,007	0,01	0,08	0,009	0,018	0,475	0,002	0,003	0,003	0,766	0,0002	0,418	0,115	0,782	0,006	0,011	0,08	0,01	0,015	0,561	0,003	0,038	4,7	54,3	0,4	13,8	0,16	2,3	23,5	5,6	57,9	0,3	9,9	0,06	2,5	23
4883	г683863776=	23.01.2071 0:11	Э76ХФ	Р65	26	46,3833333	18,55	46,3833333		0,3513	0,110682	0,069272	0,07385	0,0376741	1545	1571	8,6150739		13568,73315	110,9	1	1	1	13,272			0,084		0,05		0,367	0,041	0,02				0,047128	0,084		0,11		0,198	4195	0,002	0,5	0,323	0,108	0,725	0,007	0,01	0,074	0,008	0,017	0,492	0,002	0,003	0,003	0,783	0,0001	0,418	0,108	0,785	0,006	0,011	0,074	0,009	0,015	0,555	0,003	0,037	4,3	56,2	0,3	15,4	0,14	2,3	24,3	4,5	55,7	0,8	11,3	0,11	2,1	26,4
4884	г683863776>	23.01.2071 1:00	Э76ХФ	Р65	31	42,2333333	15	42,2333333	3,622807	0,407295	0,106769	0,091606	0,107925	0,0407102	1531	1573	9,7357326		14116	116,7	1	1	1	13,676			0,086		0,05		0,436	0,041	0,02				0,050926	0,127		0,145		0,191	3529	0,002	0,467	0,333	0,116	0,709	0,009	0,01	0,081	0,011	0,02	0,456	0,002	0,003	0,004	0,768	0,0004	0,42	0,117	0,788	0,008	0,014	0,081	0,012	0,011	0,559	0,003	0,038	5,3	51,1	0,3	18	0,27	2,2	23,7	6,2	49,6	0,7	16,2	0,17	2	24,7
4885	г683863776?	23.01.2071 1:58	Э76ХФ	Р65	23	43,1666667	20,4	43,1666667	3	0,378345	0,100061	0,1042	0,09925	0,0407102	1535	1573	7,5467954		13638,23529	115,2	1	1	1	10,859			0,087		0,05		0,401	0,041	0,02				0,050926	0,108		0,166		0,179	4637	0,002	0,471	0,332	0,106	0,683	0,007	0,012	0,068	0,009	0,02	0,467	0,002	0,003	0,003	0,774	0,0002	0,416	0,107	0,78	0,006	0,014	0,068	0,01	0,015	0,557	0,003	0,038	4,7	49	0,4	14,1	0,13	2,2	22,2	4,9	56,7	0,4	12,8	0,08	2,3	25,2
4886	г6838637776	23.01.2071 2:52	Э76ХФ	Р65	20	43,0333333	20,0166667	43,0333333		0,35622	0,143104	0,094812	0,11335	0,0400451	1545	1580	8,7766059		13090,09159	118,1	1	1	1	12,297			0,157		0,05		0,366	0,039	0,02				0,050094	0,134		0,15		0,256	4367	0,002	0,481	0,302	0,088	0,705	0,006	0,013	0,06	0,009	0,017	0,466	0,002	0,003	0,004	0,766	0,0003	0,421	0,089	0,786	0,005	0,013	0,061	0,01	0,013	0,552	0,003	0,037	5	56,8	0,3	14,1	0,14	2,3	25,1	5	56,6	0,5	13,2	0,08	2,3	24,7
4887	г6838637777	23.01.2071 3:42	Э76ХФ	Р65	20	42,05	17,8833333	42,05		0,347895	0,114595	0,096156	0,095675	0,0404209	1570	1575	8,5296267		12987,51165	114,4	1	1	1	11,932			0,086		0,05		0,361	0,04	0,02				0,050564	0,106		0,153		0,205	3871	0,002	0,505	0,322	0,089	0,699	0,006	0,011	0,065	0,008	0,015	0,473	0,002	0,003	0,004	0,759	0,0002	0,418	0,089	0,784	0,005	0,014	0,065	0,009	0,011	0,561	0,003	0,039	4,5	57,8	0,4	13,2	0,14	2,3	25,3	5,4	57,1	0,8	10,2	0,08	2,5	22,8
4888	г6838637778	23.01.2071 4:36	Э76ХФ	Р65	13	43,0333333	13,0666667	43,0333333	3	0,39336	0,06708	0,097496	0,099925	0,0401898	1603	1576	10,1168087		12655,10204	112,3	1	1	1	14,512			0,086		0,05		0,426	0,04	0,02				0,050275	0,112		0,155		0,12	2756	0,002	0,455	0,358	0,121	0,694	0,009	0,013	0,083	0,009	0,024	0,463	0,002	0,002	0,003	0,764	0,0002	0,416	0,12	0,784	0,008	0,015	0,082	0,01	0,017	0,556	0,003	0,038	4,3	51,6	1,3	17,3	0,12	2,2	23,3	4,4	48,3	0,6	12,4	0,08	2,2	21,7
4889	г6838637779	23.01.2071 5:25	Э76ХФ	Р65	15	45,2166667	18,1666667	45,2166667	2,3081608	0,43677	0,115154	0,111916	0,11305	0,04097	1588	1579	8,6607347		12669,3578	118,5	1	1	1	13,032			0,161		0,05		0,47	0,04	0,02				0,051251	0,126		0,178		0,206	3836	0,002	0,438	0,322	0,092	0,687	0,006	0,013	0,07	0,008	0,019	0,449	0,001	0,002	0,004	0,769	0,0005	0,417	0,093	0,787	0,006	0,013	0,07	0,009	0,015	0,553	0,003	0,037	4,7	55	0,4	15,2	0,1	2,3	24,3	5,4	56,4	0,9	10,6	0,07	2,2	25,4
4890	г683863777:	23.01.2071 6:14	Э76ХФ	Р65	27	42,7166667	21,7	42,7166667	3,6104294	0,324825	0,088881	0,054812	0,08135	0,0389755	1537	1572	7,834881		13974,19355	114,9	1	1	1	11,156			0,151		0,05		0,339	0,04	0,02				0,048756	0,102		0,086		0,159	5054	0,002	0,507	0,347	0,084	0,738	0,006	0,011	0,059	0,01	0,019	0,492	0,002	0,003	0,004	0,761	0,0005	0,422	0,085	0,789	0,006	0,013	0,061	0,011	0,012	0,547	0,003	0,037	4,8	57,5	0,2	13,1	0,11	2,3	25,3	5,7	58,3	0,8	9,9	0,06	2,6	22,3
4891	"г683863777;"	23.01.2071 7:12	Э76ХФ	Р65	18	48,0666667	22,1833333	48,0666667	3	0,420815	0,088881	0,103112	0,1041	0,0411004	1554	1571	6,1961158		12980,01503	118,1	1	1	1	9,394			0,14		0,112		0,402	0,039	0,02				0,051396	0,116		0,164		0,159	4799	0,002	0,441	0,35	0,112	0,698	0,009	0,011	0,078	0,009	0,021	0,462	0,002	0,002	0,003	0,754	0,0003	0,419	0,115	0,786	0,009	0,013	0,08	0,01	0,016	0,554	0,003	0,038	4,8	50,8	0,7	9,6	0,07	2,4	21,1	6,1	61,1	0,8	6	0,07	2,7	22,3
4892	г683863777<	23.01.2071 8:02	Э76ХФ	Р65	27	40,35	14,5	40,35	2,5227723	0,432165	0,092235	0,12791	0,138875	0,0394071	1577	1574	10,6736059		12703,44828	115,8	1	1	1	14,356			0,087		0,05		0,468	0,04	0,02				0,049081	0,159		0,203		0,165	3070	0,002	0,428	0,341	0,131	0,679	0,01	0,013	0,084	0,009	0,021	0,446	0,002	0,003	0,004	0,758	0,0002	0,417	0,131	0,789	0,009	0,015	0,084	0,01	0,013	0,561	0,003	0,037	4,9	55,4	0,4	14,6	0,14	2,3	24,2	5,1	56,3	0,5	14,1	0,09	2,3	24,8
4893	г683863777=	23.01.2071 8:54	Э76ХФ	Р65	20	40,5166667	22,1833333	40,5166667	3,7303217	0,43341	0,099502	0,13152	0,11475	0,0384204	1530	1567	12,1972028		14291,81067	112,8	1	1	1	16,473			0,185		0,05		0,468	0,029	0,02				0,047852	0,12		0,21		0,178	5284	0,002	0,432	0,333	0,122	0,674	0,008	0,014	0,078	0,008	0,022	0,466	0,002	0,003	0,003	0,754	0,0002	0,415	0,121	0,788	0,007	0,013	0,078	0,008	0,015	0,561	0,003	0,037	4,3	51,7	1	18,5	0,32	2,2	23,8	5,6	57,5	0,6	9,7	0,14	2,6	22,5
4894	г683863777>	23.01.2071 9:51	Э76ХФ	Р65	13	43,8333333	25,4333333	43,8333333	2,8137962	0,471935	0,116831	0,16478	0,146125	0,0398142	1590	1619	9,8916144		13232,24115	116,5	1	1	1	14,45			0,177		0,05		0,511		0,02				0,049588	0,154		0,263		0,209	5609	0,002	0,409	0,323	0,106	0,638	0,007	0,014	0,075	0,009	0,022	0,436	0,001	0,003	0,003	0,768	0,0003	0,421	0,107	0,794	0,006	0,013	0,076	0,01	0,014	0,557	0,003	0,038	4,8	53,2	0,8	18,1	0,32	2,2	24,3	4,4	55,2	0,4	13,9	0,15	2,1	26,1
4895	г683863777?	23.01.2071 10:42	Э76ХФ	Р65	15	57,9166667	28,05	57,9166667	2,6576177	0,35169	0,099502	0,108534	0,0792	0,0385071	1536	1590	7,443959		13172,19251	112,1	1	1	1	13,914			0,061		0,05		0,368		0,02				0,04796	0,075		0,174		0,178	6158	0,002	0,475	0,331	0,1	0,693	0,006	0,011	0,069	0,008	0,02	0,482	0,002	0,003	0,004	0,764	0,0003	0,416	0,101	0,782	0,006	0,014	0,069	0,008	0,012	0,546	0,003	0,037	5,3	49	1,5	15,6	0,18	2,4	20,8	4,1	53,7	0,5	13,8	0,3	2,1	27,5
4896	г6838637786	23.01.2071 11:42	Э76ХФ	Р65	22	48,3666667	22,3666667	48,3666667	3,3670771	0,45256	0,138632	0,188282	0,1341	0,0399884	1565	1584	7,4259589		13458,42027	117	1	1	1	10,648			0,179		0,337		0,234		0,02				0,049805	0,125		0,302		0,248	5017	0,002	0,438	0,302	0,108	0,629	0,006	0,01	0,067	0,008	0,022	0,439	0,001	0,002	0,003	0,763	0,0001	0,418	0,107	0,783	0,005	0,012	0,067	0,009	0,018	0,561	0,003	0,037	5,5	56,1	0,5	14,2	0,11	2,3	24,3	4,8	56	0,6	13,2	0,1	2,2	25,6
4897	г6838637787	23.01.2071 12:33	Э76ХФ	Р65	28	41,3666667	19,3833333	41,3666667	2,7875622	0,41583	0,130806	0,141848	0,112525	0,0390876	1564	1581	9,5345851		12824,4196	114,8	1	1	1	13,118			0,098		0,05		0,44		0,02				0,048683	0,112		0,227		0,234	4143	0,002	0,431	0,306	0,119	0,672	0,007	0,011	0,074	0,01	0,022	0,458	0,002	0,003	0,003	0,781	0,0002	0,418	0,117	0,788	0,007	0,012	0,074	0,011	0,018	0,56	0,003	0,037	4,3	55	0,5	14,2	0,15	2,2	25,4	4,6	54,5	0,2	11,8	0,12	2,2	25,2
4898	г6838637788	23.01.2071 13:23	Э76ХФ	Р65	29	42,2	17	42,2	2	0,44041	0,146458	0,177014	0,12445	0,0385071	1578	1580	10,3741706		13069,41176	112,6	1	1	1	14,593			0,137		0,05		0,466		0,02				0,04796	0,115		0,284		0,262	3703	0,002	0,43	0,297	0,113	0,633	0,008	0,009	0,079	0,008	0,02	0,443	0,001	0,002	0,003	0,79	0,0002	0,422	0,11	0,791	0,007	0,013	0,078	0,009	0,018	0,565	0,003	0,037	4,7	50,5	0,9	17,5	0,23	2	24,8	5,1	55,9	1	9,3	0,12	2,2	25,8
4899	г6838637789	23.01.2071 14:12	Э76ХФ	Р65	32	41,85	19,8666667	41,85	2,6277008	0,461375	0,152607	0,220332	0,14385	0,0400173	1555	1579	5,7129479		13022,81879	118	1	1	1	7,795			0,08		0,05		0,489		0,02				0,049841	0,126		0,354		0,273	4312	0,002	0,417	0,291	0,103	0,603	0,01	0,011	0,073	0,008	0,021	0,434	0,002	0,003	0,003	0,763	0,0003	0,417	0,103	0,795	0,009	0,013	0,073	0,009	0,016	0,567	0,003	0,037	4,5	54,6	0,8	14,8	0,15	2,2	25	4,4	53,4	0,3	13	0,14	2,1	25,7
4900	г683863778:	23.01.2071 15:06	Э76ХФ	Р65	32	40,85	19,6166667	40,85	2,7658467	0,444585	0,133601	0,191398	0,136275	0,038536	1551	1578	8,1253366		13066,4401	113,9	1	1	1	11,064			0,146		0,05		0,473		0,02				0,047996	0,127		0,307		0,239	4272	0,002	0,422	0,301	0,109	0,616	0,007	0,012	0,072	0,007	0,021	0,446	0,001	0,002	0,003	0,76	0,0002	0,416	0,111	0,79	0,006	0,013	0,073	0,009	0,018	0,566	0,003	0,035	4,9	53,5	0,5	13,7	0,21	2,3	23,4	4,5	55,6	0,6	12,4	0,12	2,2	25,8
4901	"г683863778;"	23.01.2071 16:00	Э76ХФ	Р65	31	43,2	21,6666667	43,2	3,1104503	0,454415	0,109005	0,207176	0,1543	0,0414979	1548	1582	9,2751381		13566,46154	116,8	1	1	1	11,192			0,261		0,616				0,02				0,051685	0,148		0,332		0,195	4899	0,002	0,407	0,327	0,12	0,614	0,011	0,011	0,089	0,008	0,023	0,431	0,001	0,002	0,003	0,765	0,0003	0,416	0,121	0,79	0,011	0,015	0,09	0,009	0,016	0,558	0,003	0,036	5,3	54,2	0,8	14,3	0,12	2,2	24,9	4,2	54	0,3	12,5	0,16	2,1	26,1
4902	г683863778<	23.01.2071 16:52	Э76ХФ	Р65	32	40,7	17,6666667	40,7	2	0,437315	0,129129	0,163044	0,127575	0,0388266	1565	1576	10,1638821		13126,41509	114,6	1	1	1	13,789			0,08		0,05		0,466		0,02				0,048358	0,126		0,261		0,231	3865	0,002	0,437	0,307	0,107	0,65	0,008	0,01	0,07	0,009	0,02	0,452	0,002	0,002	0,003	0,763	0,0002	0,415	0,107	0,791	0,007	0,013	0,071	0,009	0,015	0,563	0,003	0,036	4,8	55,5	0,8	14,7	0,12	2,2	24,9	4,4	55,4	0,3	10,5	0,1	2,1	25,9
4903	г683863778=	23.01.2071 17:51	Э76ХФ	Р65	23	41,85	22,5	41,85	2	0,387975	0,143663	0,146398	0,100275	0,0411494	1543	1578	8,3311828		13018,66667	113,8	1	1	1	11,622			0,159		0,05		0,403	0,03	0,02				0,051251	0,091		0,235		0,257	4882	0,002	0,44	0,298	0,108	0,661	0,006	0,011	0,068	0,009	0,022	0,475	0,002	0,003	0,003	0,776	0,0003	0,419	0,107	0,789	0,006	0,013	0,069	0,01	0,016	0,556	0,003	0,037	4,8	55,5	0,9	13,1	0,1	2,6	21,3	4,7	57	0,7	9,7	0,12	2,3	24,8
4904	г683863778>	23.01.2071 18:41	Э76ХФ	Р65	25	44,8333333	18,35	44,8333333	2,4906077	0,482775	0,138073	0,174222	0,133975	0,040801	1587	1579	5,9899441		12474,11444	117,7	1	1	1	8,935			0,152		0,05		0,52	0,041	0,02				0,050817	0,131		0,279		0,247	3815	0,002	0,404	0,303	0,124	0,642	0,006	0,01	0,079	0,01	0,023	0,445	0,001	0,002	0,003	0,759	0,0003	0,416	0,123	0,795	0,005	0,01	0,079	0,011	0,015	0,555	0,003	0,037	4,5	56,2	0,6	13,2	0,11	2,3	24,8	4,9	57,2	0,8	9,4	0,12	2,2	25,8
4905	г683863778?	23.01.2071 19:32	Э76ХФ	Р65	30	44,55	26,5333333	44,55	3,1307229	0,39134	0,112918	0,094996	0,097925	0,0399884	1543	1577	8,6610765		13165,32663	115,7	1	1	1	12,739			0,175		0,05		0,415		0,02				0,049805	0,11		0,151		0,202	5822	0,002	0,49	0,324	0,112	0,711	0,006	0,01	0,073	0,013	0,024	0,482	0,002	0,003	0,004	0,775	0,0003	0,417	0,11	0,79	0,005	0,011	0,072	0,014	0,022	0,552	0,003	0,036	7,4	48,5	0,8	27,1	0,11	2,5	19,3	4,8	55,6	0,6	13,1	0,1	2,1	25,9
4906	г6838637796	23.01.2071 20:23	Э76ХФ	Р65	31	46,5333333	17,0166667	46,5333333	3	0,45336	0,120744	0,148706	0,16155	0,0395236	1598	1586	11,4472779		12672,28208	115,4	1	1	1	17,756			0,249		0,05		0,488		0,02				0,049226	0,185		0,236		0,216	3594	0,002	0,426	0,313	0,1	0,66	0,007	0,009	0,075	0,012	0,02	0,429	0,002	0,003	0,003	0,75	0,0003	0,416	0,102	0,792	0,007	0,013	0,076	0,013	0,014	0,558	0,003	0,034	5,3	52,3	0,8	16,9	0,11	2,1	24,7	4,7	55,8	0,6	13	0,13	2,2	25,6
4907	г6838637797	23.01.2071 21:12	Э76ХФ	Р65	41	40,5166667	23,1666667	40,5166667	3,7039078	0,43567	0,13416	0,15973	0,11825	0,0418463	1538	1578	17,0996298		13270,79137	117,6	1	1	1	23,094			0,091		0,152		0,375		0,02				0,052119	0,113		0,256		0,24	5124	0,002	0,44	0,304	0,112	0,655	0,009	0,01	0,072	0,01	0,021	0,464	0,002	0,003	0,003	0,776	0,0004	0,415	0,111	0,791	0,008	0,012	0,072	0,011	0,019	0,554	0,003	0,036	5,9	56,5	1	11	0,14	2,5	22,3	4,6	58	0,9	9,5	0,12	2,3	25,8
4908	г6838637798	23.01.2071 22:03	Э76ХФ	Р65	40	41,05	18,45	41,05	3	0,4178373	0,07826	0,052366	0,0813	0,0408307	1560	1572	12,3410783		13092,68293	114,7	1	1	1	16,849		0,00665			0,05		0,448		0,02				0,050854	0,103		0,082		0,14	4026	0,002	0,46	0,353	0,104	0,729	0,008	0,01	0,077	0,014	0,02	0,472	0,002	0,003	0,003	0,773	0,0005	0,418	0,105	0,773	0,007	0,012	0,077	0,015	0,018	0,539	0,003	0,037	5	59,5	0,9	9,8	0,1	2,6	23,3	5,3	57,3	0,8	10,1	0,11	2,3	25,3
4909	г6838637799	23.01.2071 22:51	Э76ХФ	Р65	37	42,5333333	19,1666667	42,5333333	3,1425111	0,463395	0,104533	0,183624	0,14245	0,0418174	1570	1571	9,7528436		13006,95652	118,2	1	1	1	13,719			0,152		0,05		0,502		0,02				0,052083	0,14		0,294		0,187	4155	0,002	0,437	0,334	0,117	0,634	0,012	0,009	0,088	0,009	0,021	0,445	0,001	0,002	0,003	0,757	0,0004	0,418	0,118	0,793	0,011	0,012	0,088	0,01	0,014	0,558	0,003	0,038	4,8	56,5	0,5	13,3	0,11	2,3	24,6	4,5	55,9	0,5	11,3	0,1	2,1	26,9
4910	г683863779:	23.01.2071 23:38	Э76ХФ	Р65	41	39,6666667	18,8666667	39,6666667		0,3367371	0,087204	0,084552	0,1401	0,0402783	1559	1574	11,6823529		13150,17668	114,2	1	1	1	15,226		0,00494			0,05		0,347		0,02				0,050166	0,18		0,132		0,156	4135	0,003	0,517	0,345	0,101	0,716	0,007	0,01	0,072	0,011	0,017	0,447	0,002	0,003	0,004	0,773	0,0004	0,419	0,105	0,788	0,007	0,011	0,074	0,012	0,016	0,559	0,003	0,038	5	53,6	0,8	14,5	0,16	2,6	20,3	4,8	56	0,6	9,8	0,16	2,2	26
4911	"г683863779;"	24.01.2071 0:27	Э76ХФ	Р65	38	44,6666667	19,3333333	44,6666667	3	0,4026037	0,137514	0,128526	0,13905	0,0396689	1570	1582	13,7646269		12758,27586	113,2	1	1	1	20,494		0,00418	0,102		0,05		0,418		0,02				0,049407	0,159		0,204		0,246	4111	0,002	0,458	0,303	0,101	0,678	0,006	0,009	0,068	0,009	0,02	0,443	0,002	0,003	0,004	0,768	0,0012	0,42	0,1	0,794	0,005	0,011	0,068	0,01	0,018	0,56	0,003	0,036	5,2	57,1	0,7	12,9	0,13	2,5	23	4,9	56	0,5	12,3	0,11	2,2	25,1
4912	г683863779<	24.01.2071 1:37	Э76ХФ	Р65	26	43,0166667	18,2	43,0166667	1,8828452	0,4037	0,120744	0,116022	0,150975	0,0402521	1620	1587	11,197589		12316,48352	114,7	1	1	1	15,997			0,115		0,05		0,428	0,018	0,02				0,050347	0,183		0,183		0,216	3736	0,002	0,454	0,314	0,092	0,687	0,005	0,01	0,063	0,011	0,02	0,444	0,002	0,003	0,003	0,77	0,0004	0,419	0,098	0,794	0,005	0,011	0,065	0,013	0,017	0,558	0,003	0,038	5,8	50,3	1,1	21,7	0,12	2,4	20,8	4,3	56,2	0,4	12,6	0,11	2,2	25,7
4913	г683863779=	24.01.2071 2:25	Э76ХФ	Р65	30	41,7166667	20,0666667	41,7166667	3,0271055	0,293385	0,103415	0,092092	0,125475	0,0398141	1557	1579	10,731682		13843,85382	113,6	1	1	1	14,923			0,06		0,05		0,296	0,021	0,02				0,049805	0,154		0,145		0,185	4630	0,002	0,531	0,326	0,106	0,701	0,007	0,009	0,075	0,012	0,023	0,467	0,002	0,003	0,004	0,748	0,0003	0,42	0,101	0,793	0,006	0,009	0,072	0,013	0,015	0,557	0,003	0,039	4,4	52,3	1,8	15,7	0,44	2,2	23,6	4,5	56,4	0,5	11,4	0,12	2,2	26,1
4914	г683863779>	24.01.2071 3:15	Э76ХФ	Р65	30	44,1666667	24,3333333	44,1666667	4,0322997	0,41832	0,13975	0,152316	0,137425	0,0393225	1586	1623	7,5522957		13830,41096	115,7	1	1	1	10,783			0,058		0,05		0,441		0,02				0,04919	0,146		0,243		0,25	5609	0,003	0,459	0,3	0,09	0,656	0,006	0,009	0,065	0,01	0,019	0,445	0,002	0,003	0,004	0,751	0,0007	0,415	0,091	0,787	0,006	0,01	0,066	0,01	0,015	0,557	0,003	0,037	5,2	57,2	0,6	11,3	0,09	2,5	23,1	5,6	58,1	0,4	7,5	0,1	2,3	25,8
4915	г683863779?	24.01.2071 4:03	Э76ХФ	Р65	39	45,0666667	18,9666667	45,0666667		0,3608987	0,136955	0,09376	0,1195	0,0392066	1572	1588	11,0976484		13650,26362	114,7	1	1	1	16,517		0,00418	0,029		0,05		0,368		0,02				0,049045	0,144		0,148		0,245	4315	0,002	0,499	0,301	0,095	0,705	0,006	0,01	0,071	0,01	0,017	0,456	0,002	0,003	0,004	0,762	0,0005	0,418	0,096	0,792	0,006	0,01	0,072	0,012	0,014	0,563	0,003	0,038	5,4	54,8	0,6	19	0,15	2,4	22,8	5,5	58,4	0,4	7	0,09	2,3	25,8
4916	г68386377:6	24.01.2071 5:01	Э76ХФ	Р65	34	50,05	19,15	50,05		0,39916	0,120744	0,125428	0,137525	0,0385127	1575	1582	9,9965252		13140,46997	114,5	1	1	1	16,622			0,138		0,05		0,422		0,02				0,048177	0,158		0,199		0,216	4194	0,002	0,46	0,315	0,113	0,681	0,008	0,009	0,083	0,01	0,019	0,445	0,002	0,003	0,003	0,754	0,0002	0,416	0,113	0,791	0,007	0,012	0,083	0,011	0,016	0,551	0,003	0,037	4,6	49,9	0,4	9,8	0,12	2,3	21,5	4,6	54,7	0,5	11,6	0,11	2,2	25,2
4917	г68386377:7	24.01.2071 5:51	Э76ХФ	Р65	43	50,8833333	25,5	50,8833333	3,5130229	0,33215	0,118508	0,092348	0,11265	0,0392354	1543	1581	9,699006		13510,58824	115,4	1	1	1	16,262					0,05		0,341		0,02				0,049081	0,134		0,146		0,212	5742	0,002	0,509	0,319	0,092	0,709	0,007	0,008	0,073	0,011	0,018	0,471	0,002	0,004	0,004	0,773	0,0005	0,42	0,092	0,791	0,006	0,01	0,072	0,011	0,016	0,562	0,003	0,038	4,8	54,4	0,8	19,8	0,12	2,6	21,1	6,4	56	0,5	11,6	0,09	2,3	24,3
4918	г68386377:8	24.01.2071 6:42	Э76ХФ	Р65	53	45,55	23,7	45,55		0,401305	0,119067	0,099412	0,124975	0,0393225	1543	1581	8,9486279		13126,58228	114,9	1	1	1	13,587			0,014		0,05		0,426	0,022	0,02				0,04919	0,15		0,157		0,213	5185	0,002	0,453	0,315	0,1	0,695	0,006	0,01	0,066	0,01	0,02	0,455	0,002	0,003	0,003	0,776	0,0003	0,413	0,099	0,776	0,005	0,012	0,066	0,011	0,019	0,555	0,003	0,037	5,2	55,5	0,7	14,9	0,07	2,5	22,1	4,5	56	0,8	7,6	0,11	2,2	25,5
4919	г68386377:9	24.01.2071 7:40	Э76ХФ	Р65	50	41,0333333	15,4833333	41,0333333	2,531905	0,44688	0,13416	0,185234	0,15645	0,039496	1559	1580	11,3841592		13020,4521	115,6	1	1	1	15,571			0,237		0,05		0,476	0,028	0,02				0,049407	0,161		0,296		0,24	3360	0,002	0,414	0,309	0,098	0,631	0,008	0,011	0,07	0,008	0,017	0,444	0,002	0,002	0,003	0,762	0,0002	0,422	0,1	0,79	0,007	0,012	0,071	0,01	0,014	0,564	0,003	0,037	4,9	51,9	0,6	14,5	0,12	2,2	23,8	5,4	50,2	0,9	13,7	0,24	2,2	23,4
4920	г68386377::	24.01.2071 8:27	Э76ХФ	Р65	15	43,0333333	9,85	43,0333333		0,117135	0,026273	0,095762	0,102416		1590	1581	17,8850611		11378,6802	110,8	1	1	1	25,208			0,077		0,03		0,11							0,114		0,152		0,047	1868	0,002	0,454	0,321	0,121	0,705	0,008	0,011	0,083	0,011	0,019	0,437	0,001	0,004	0,004	0,76		0,424	0,122	0,806	0,008	0,012	0,083	0,012	0,01	0,589	0,003	0,036	4,5	50,7	0,4	19,1	0,44	2,2	23	5,1	48,8	0,4	18,2	0,15	2,2	23,2
4921	"г68386377:;"	24.01.2071 17:22	Ш2.2	Шар заг d шара 80-100 мм 2,3 гр.	11	52,9	29,1666667	52,9	2,9036727	0,44339		0,231546	0,149772		1555	1620	16,5727302		12962,05714	111,6	1	1	1	28,901			0,392		0,05		0,495		0,02					0,126		0,372			6301	0,001	0,373	0,048	0,118	0,439	0,007	0,012	0,081	0,008	0,03	0,124	0,001	0,001	0,007	0,73	0,0006	0,051	0,117	0,649	0,007	0,014	0,08	0,009	0,017	0,243	0,001	0,001	3,4	46	1,5	15,2	0,96	1,8	25,1	4,6	55,1	0,6	10,5	0,19	2,2	25,6
4922	г68386377:<	24.01.2071 18:16	Ш2.2	Шар заг d шара 80-100 мм 2,3 гр.	17	44,85	23,1333333	44,85	2,7746551	0,45955		0,179715	0,110383		1560	1599	11,5149849		13126,51297	114,6	1	1	1	16,991			0,245		0,05		0,517	0,023	0,02					0,089		0,289			5061	0,001	0,389	0,072	0,114	0,49	0,007	0,011	0,075	0,006	0,026	0,15	0,001	0,001	0,008	0,727	0,0001	0,075	0,115	0,653	0,007	0,013	0,075	0,007	0,018	0,255	0,002	0,001	3,9	46,9	1,3	14,7	0,82	1,8	25,4	5,8	53,7	0,5	11,4	0,14	2,3	23,7
4923	г68386377:=	24.01.2071 19:17	Ш2.2	Шар заг d шара 80-100 мм 2,3 гр.	8	46,6833333	22,1	46,6833333	1,6055218	0,45888		0,134302	0,103481		1579	1596	13,6770439		12331,22172	114,7	1	1	1	21,283			0,405		0,05		0,518	0,023	0,02					0,098		0,215			4542	0,001	0,367	0,087	0,137	0,515	0,007	0,011	0,08	0,007	0,03	0,158	0,001	0,001	0,007	0,722		0,09	0,141	0,637	0,007	0,013	0,08	0,009	0,017	0,237	0,001	0,001	4,4	49,6	0,9	20,6	0,43	2,1	23,9	4,5	55,5	0,7	12,4	0,29	2,2	26,2
4924	г68386377:>	24.01.2071 20:10	Ш2.2	Шар заг d шара 80-100 мм 2,3 гр.	11	43,3666667	18,7	43,3666667	2,435249	0,46563		0,117252	0,083972		1601	1589	10,9328209		13042,78075	112,9	1	1	1	15,804			0,292		0,05		0,527	0,067	0,02					0,076		0,188			4065	0,001	0,359	0,081	0,12	0,522	0,007	0,01	0,087	0,007	0,026	0,165	0,001	0,001	0,01	0,728	0,0002	0,084	0,122	0,634	0,007	0,011	0,087	0,009	0,017	0,253	0,002	0,001	4,4	51,6	0,9	17,3	0,9	2,1	24,8	5,4	52,7	1	13,2	0,2	2,3	23,4
4925	г68386377:?	24.01.2071 21:08	Ш2.2	Шар заг d шара 80-100 мм 2,3 гр.	6	51,6666667	25,6833333	51,6666667	2,6522277	0,477		0,093228	0,077147		1569	1593	9,1351963		13007,65737	114,5	1	1	1	15,71			0,273		0,05		0,542	0,069	0,02					0,076		0,149			5568	0,001	0,371	0,112	0,128	0,541	0,009	0,009	0,083	0,009	0,029	0,169	0,001	0,001	0,013	0,745	0,0003	0,114	0,127	0,635	0,009	0,011	0,082	0,01	0,016	0,248	0,002	0,002	4,4	53,6	0,8	17,7	1	2,2	24,8	5,8	55,1	1	13,7	0,36	2,4	22,6
4926	"г68386377;6"	24.01.2071 22:02	Ш2.2	Шар заг d шара 80-100 мм 2,3 гр.	13	40,35	16,5166667	40,35	2	0,44631		0,120739	0,07763		1601	1595	10,3449814		13375,58022	111,7	1	1	1	13,914			0,18		0,05		0,503	0,051	0,02					0,065		0,194			3682	0,001	0,379	0,078	0,119	0,518	0,007	0,009	0,075	0,008	0,025	0,166	0,001	0,001	0,011	0,721	0,0002	0,079	0,12	0,63	0,006	0,011	0,075	0,009	0,014	0,252	0,002	0,001	4,6	51,3	0,8	15	0,64	2,1	24,4	6,6	49,8	0,5	11,2	0,15	2,3	21,6
4927	"г68386377;7"	24.01.2071 22:59	Ш2.2	Шар заг d шара 80-100 мм 2,3 гр.	7	40,3666667	20,3166667	40,3666667	2	0,44208		0,116034	0,083492		1575	1600	10,3801003		13109,43396	114	1	1	1	13,794			0,255		0,05		0,498	0,07	0,02					0,076		0,185			4439	0,001	0,338	0,092	0,125	0,514	0,008	0,009	0,079	0,007	0,028	0,162	0,001	0,001	0,006	0,724	0,0004	0,092	0,123	0,628	0,008	0,011	0,078	0,008	0,015	0,258	0,002	0,002	5,2	53,9	1,4	15,4	0,89	2,2	24,3	6,8	56,6	0,4	13,7	0,11	2,6	21,8
4928	"г68386377;8"	24.01.2071 23:53	Ш2.2	Шар заг d шара 80-100 мм 2,3 гр.	6	41,4	16,5666667	41,4	2,5126582	0,48218		0,106002	0,101616		1620	1600	11,5492754		12882,49497	114,9	1	1	1	15,938			0,183		0,05		0,548	0,052	0,02					0,108		0,165			3557	0,001	0,338	0,095	0,124	0,542	0,009	0,008	0,091	0,01	0,026	0,155	0,001	0,001	0,01	0,723	0,0002	0,096	0,124	0,634	0,009	0,011	0,09	0,011	0,016	0,25	0,001	0,002	4,2	52,7	1	15,5	0,63	2,2	23,7	6	53,9	0,7	16,3	0,1	2,4	22,6
4929	"г68386377;9"	25.01.2071 0:44	Ш2.2	Шар заг d шара 80-100 мм 2,3 гр.	5	43,5666667	19,5666667	43,5666667	2,772899	0,50557		0,102016	0,071168		1599	1600	5,0825555		13087,56388	115,7	1	1	1	7,381			0,178		0,05		0,577	0,039	0,02					0,064		0,16			4268	0,001	0,343	0,095	0,113	0,54	0,008	0,009	0,069	0,008	0,025	0,174	0,001	0,001	0,008	0,737	0,0001	0,096	0,114	0,629	0,007	0,01	0,069	0,009	0,015	0,265	0,002	0,001	4,9	51,9	0,8	14,5	0,32	2,3	22,6	3,9	54	0,3	12,2	0,57	2,2	26,3
4930	"г68386377;:"	25.01.2071 1:42	Ш2.2	Шар заг d шара 80-100 мм 2,3 гр.	7	41,5166667	16,3166667	41,5166667	2,0826125	0,50721		0,15455	0,116512		1620	1600	10,3590507		12973,238	115,6	1	1	1	14,307			0,194		0,05		0,577	0,029	0,02					0,11		0,242			3528	0,002	0,339	0,067	0,116	0,496	0,007	0,028	0,078	0,006	0,023	0,145	0,001	0,001	0,009	0,738	0,0002	0,068	0,121	0,629	0,007	0,012	0,08	0,008	0,014	0,242	0,001	0,001	4,9	53,4	1,4	15,1	0,85	2,2	24,2	6,5	56,5	0,4	12,4	0,15	2,3	24,9
4931	"г68386377;;"	25.01.2071 2:34	Ш2.2	Шар заг d шара 80-100 мм 2,3 гр.	7	46,85	18,9833333	46,85	2,8107993	0,43479		0,117595	0,06952		1592	1596	11,6394877		13625,63652	112,8	1	1	1	18,177			0,176		0,05		0,489	0,039	0,02					0,055		0,185			4311	0,001	0,386	0,073	0,128	0,527	0,006	0,012	0,07	0,007	0,023	0,175	0,001	0,002	0,009	0,723	0,0001	0,074	0,13	0,637	0,006	0,012	0,07	0,008	0,01	0,24	0,001	0,002	5,5	55,8	1,5	13	0,5	2,4	23,7	7,7	55,8	0,8	10,9	0,11	2,6	21,9
4932	"г68386377;<"	25.01.2071 3:25	Ш2.2	Шар заг d шара 80-100 мм 2,3 гр.	14	41,7333333	23,75	41,7333333	2,7991671	0,52238		0,198289	0,116064		1569	1603	10,4420209		13278,31579	115,4	1	1	1	14,468			0,193		0,05		0,594	0,031	0,02					0,091		0,312			5256	0,001	0,327	0,058	0,116	0,457	0,007	0,009	0,073	0,005	0,025	0,134	0,001	0,001	0,007	0,74	0,0002	0,059	0,118	0,635	0,007	0,011	0,073	0,007	0,013	0,24	0,001	0,001	4,8	52,2	1,8	13,4	1,1	2,1	25	3,8	55,4	0,6	10,7	0,99	2,2	27,1
4933	"г68386377;="	25.01.2071 4:15	Ш2.2	Шар заг d шара 80-100 мм 2,3 гр.	15	47,8166667	22,75	47,8166667	2	0,49279		0,158906	0,093728		1576	1599	15,4596369		13413,62637	116,4	1	1	1	24,598			0,183		0,05		0,559	0,029	0,02					0,074		0,25			5086	0,001	0,354	0,08	0,114	0,494	0,008	0,008	0,079	0,005	0,022	0,157	0,001	0,001	0,007	0,718	0,0001	0,081	0,115	0,636	0,008	0,01	0,078	0,007	0,013	0,261	0,002	0,002	4,6	46,9	1,4	13,7	0,75	2,2	21,4	8,2	57,2	0,4	11,5	0,09	2,6	21,8
4934	"г68386377;>"	25.01.2071 5:07	Ш2.2	Шар заг d шара 80-100 мм 2,3 гр.	21	47,7	19,6833333	47,7	2,7922474	0,48579		0,142602	0,09184		1591	1601	7,5124956		13552,58256	116,2	1	1	1	11,924			0,151		0,05		0,551	0,06	0,02					0,078		0,224			4446	0,002	0,364	0,094	0,132	0,508	0,012	0,011	0,103	0,006	0,025	0,17	0,001	0,001	0,011	0,718	0,0001	0,095	0,134	0,632	0,011	0,011	0,104	0,007	0,013	0,237	0,001	0,001	4,7	54,9	0,9	14,6	0,54	2,3	23,7	5,9	50,7	0,5	13,9	0,1	2,4	20,9
4935	"г68386377;?"	25.01.2071 6:00	Ш2.2	Шар заг d шара 80-100 мм 2,3 гр.	25	48,7	24,1333333	48,7	2	0,4713		0,120302	0,098944		1574	1592	10,7685832		13574,58564	114,9	1	1	1	17,481			0,194		0,05		0,534	0,029	0,02					0,098		0,188			5460	0,001	0,351	0,094	0,108	0,523	0,01	0,009	0,09	0,007	0,024	0,156	0,001	0,001	0,007	0,735	0,0001	0,094	0,109	0,634	0,01	0,011	0,089	0,007	0,013	0,239	0,001	0,002	5,2	52,3	1,5	15,3	0,89	2,1	24,5	4	55,2	0,4	13	0,59	2,2	27,2
4936	г68386377<6	25.01.2071 6:50	Э90ХАФ	Р65	33	50,3666667	28,8833333	50,2	4,1907669	0,51478	0,087204	0,154053	0,12104	0,0899104	1539	1618	17,1038391	19,6148796	14819,61916	111,5000001	1	1	1	15,593	14,94		0,149		0,05		0,57	0,022	0,02				0,099935	0,117		0,241	0,02304	0,156	7134	0,002	0,406	0,214	0,126	0,649	0,01	0,008	0,083	0,006	0,018	0,433	0,001	0,002	0,004	0,847	0,0004	0,285	0,127	0,781	0,011	0,021	0,086	0,007	0,01	0,553	0,003	0,08	5,6	54,7	0,6	12,3	0,26	2,3	23,8	7,4	56,6	0,5	10,8	0,09	2,5	22,4
4937	г68386377<7	25.01.2071 7:42	Э90ХАФ	Р65	40	54,0333333	23,5333333	53,6833333		0,54811	0,060372	0,14447	0,113696	0,0931047	1579	1586	5,7078401	5,5684729	13245,04249	115	1	1	1	8,251	0,942		0,211		0,149		0,531	0,04	0,02				0,103262	0,11		0,226	0,024269	0,108	5195	0,002	0,432	0,236	0,106	0,669	0,007	0,011	0,067	0,011	0,024	0,434	0,001	0,002	0,003	0,852	0,0001	0,288	0,107	0,799	0,005	0,017	0,068	0,013	0,017	0,546	0,003	0,082	5,2	56,1	0,3	12,2	0,1	2,3	24,5	7	57,8	0,2	7,1	0,05	2,5	23
4938	г68386377<8	25.01.2071 9:01	Э90ХАФ	Р65	25	54,0166667	24,5333333	54,0166667	3,4841972	0,48557	0,071552	0,099911	0,107248	0,0935143	1547	1581	19,4371542	16,3761356	13803,26087	115,4	1	1	1	12,294	20,129		0,075		0,05		0,539	0,041	0,02				0,103479	0,119		0,155	0,024812	0,128	5644	0,002	0,401	0,227	0,107	0,701	0,007	0,012	0,072	0,01	0,019	0,455	0,002	0,002	0,004	0,85	0,0002	0,289	0,108	0,791	0,005	0,019	0,072	0,011	0,01	0,528	0,003	0,081	4,7	54	0,5	8,3	0,13	2,8	19	7,7	54,3	0,7	9,2	0,08	2,7	20,5
4939	г68386377<9	25.01.2071 10:04	Э90ХАФ	Р65	35	45,2166667	22,5666667	44,8833333		0,4870745	0,058695	0,111178	0,085728	0,093741	1563	1591	6,6317728	6,3744	13501,32939	115,1	1	1	1	7,201	1,992	0,03173	0,103		0,05		0,505	0,041	0,02				0,104058	0,082		0,174	0,024269	0,105	5078	0,002	0,456	0,241	0,108	0,689	0,006	0,01	0,065	0,009	0,015	0,454	0,002	0,002	0,003	0,858	0,0001	0,295	0,11	0,792	0,004	0,013	0,065	0,01	0,011	0,53	0,003	0,079	5,6	58,1	0,4	11,2	0,12	2,7	21,7	5,8	50,9	0,7	7	0,1	2,8	17,9
4940	г68386377<:	25.01.2071 10:56	Э90ХАФ	Р65	42	43,7	19,65	43,5333333		0,50262	0,096148	0,086143	0,128736	0,094034	1568	1574	11,2694698	10,0157215	13584,73282	116,6	1	1	1	5,137	9,91		0,105		0,05		0,556	0,044	0,02				0,104818	0,157		0,132	0,023546	0,172	4449	0,002	0,444	0,209	0,102	0,712	0,006	0,01	0,095	0,01	0,018	0,425	0,001	0,002	0,003	0,853	0,0004	0,287	0,101	0,786	0,004	0,016	0,095	0,01	0,013	0,541	0,003	0,081	4,5	50,8	0,4	11,4	0,13	2,3	21,8	6,2	57	0,4	9,4	0,09	2,5	23,2
4941	"г68386377<;"	25.01.2071 11:53	Э90ХАФ	Р65	42	43	22,8333333	42,85	3,5318457	0,466475	0,094471	0,102016	0,071168	0,0915242	1526	1576	13,4644425	16,5796089	14166,13139	113,5	1	1	1	8,52	13,19		0,107		0,05		0,511	0,042	0,02				0,10149	0,064		0,16	0,024052	0,169	5391	0,002	0,468	0,205	0,107	0,7	0,006	0,01	0,073	0,008	0,018	0,473	0,002	0,003	0,004	0,851	0,0002	0,285	0,106	0,789	0,004	0,016	0,072	0,009	0,013	0,548	0,003	0,081	5,1	57,7	0,4	11,4	0,15	2,5	23,5	6,4	56,7	0,8	6,5	0,05	2,7	21,3
