Repository: Siella/alloy_building

# Прогнозирование химического состава шлака
Задание по Data science от компании EVRAZ (оптимизация сталеплавильного производства) в рамках хакатона ```</beCoder>```.

Мы реализовали наше решение как простой и лаконичный веб-сервис!
В папке `EDA` результаты анализа данных в рамках отборочного задания, в `modelling` — результаты моделирования целевых показателей химического состава шлака и `сыпуч известь РП`.

File: _data/Исходные данные.txt (part 57 of 78)
оком	t продувка	ПСН гр.	чист расход C	чист расход Cr	чист расход Mn	чист расход Si	чист расход V	температура первая	температура последняя	Ar (интенс.)	N2 (интенс.)	эл. энергия (интенс.)	произв жидкая сталь	произв количество обработок	произв  количество плавок	произв количество плавок (цел)	расход газ Ar	расход газ  N2	расход C пров.	сыпуч известь РП	сыпуч кварцит	сыпуч кокс пыль УСТК	сыпуч  кокс. мелочь (сух.)	сыпуч  кокс. мелочь КМ1	сыпуч  шпат плав.	ферспл CaC2	ферспл FeMo	ферспл FeSi-75	ферспл FeV азот.	ферспл  FeV-80	ферспл  Mn5Si65Al0.5	ферспл  Ni H1 пласт.	ферспл SiMn18	ферспл  ферванит	ферспл  фх850А	эл. энергия	химсталь первый Al_1	химсталь первый C_1	химсталь первый Cr_1	химсталь первый Cu_1	химсталь первый Mn_1	химсталь первый Mo_1	химсталь первый N_1	химсталь первый Ni_1	химсталь первый P_1	химсталь первый S_1	химсталь первый Si_1	химсталь первый Ti_1	химсталь первый V_1	химсталь последний Al	химсталь последний C	химсталь последний Ca	химсталь последний Cr	химсталь последний Cu	химсталь последний Mn	химсталь последний Mo	химсталь последний N	химсталь последний Ni	химсталь последний P	химсталь последний S	химсталь последний Si	химсталь последний Ti	химсталь последний V	химшлак первый Al2O3_1	химшлак первый CaO_1	химшлак первый FeO_1	химшлак первый MgO_1	химшлак первый MnO_1	химшлак первый R_1	химшлак первый SiO2_1	химшлак последний Al2O3	химшлак последний CaO	химшлак последний FeO	химшлак последний MgO	химшлак последний MnO	химшлак последний R	химшлак последний SiO2
4942	г68386377<<	25.01.2071 12:44	Э90ХАФ	Р65	44	42,7	26,15	42,5166667	3,7020682	0,527915	0,082173	0,13193	0,090192	0,0927146	1531	1574	9,7261261	8,6521008	13902,10325	115,5	1	1	1	5,398	7,436		0,104		0,05		0,588	0,042	0,02				0,104456	0,08		0,207	0,022859	0,147	6059	0,002	0,439	0,218	0,117	0,672	0,006	0,012	0,08	0,008	0,02	0,459	0,002	0,002	0,003	0,844	0,0001	0,287	0,116	0,78	0,004	0,017	0,08	0,009	0,015	0,539	0,003	0,081	5,8	60,4	1,2	5,4	0,08	2,8	21,8	5,7	47,4	0,4	7,6	0,08	2,3	20,6
4943	г68386377<=	25.01.2071 13:39	Э90ХАФ	Р65	44	41,6833333	21,4833333	41,5		0,45934	0,056459	0,061557	0,0992	0,0929423	1551	1576	15,4870022	14,4957655	12936,53995	115,8	1	1	1	13,934	7,417	0,01843	0,105		0,05		0,489	0,041	0,02				0,104565	0,123		0,094	0,023184	0,101	4632	0,002	0,475	0,24	0,103	0,736	0,008	0,011	0,081	0,013	0,019	0,45	0,002	0,002	0,003	0,852	0,0002	0,288	0,103	0,794	0,007	0,017	0,08	0,013	0,013	0,539	0,003	0,08	5,8	54,8	0,5	12,5	0,13	2,5	22	8,1	55,9	0,5	10,6	0,08	2,7	20,9
4944	г68386377<>	25.01.2071 14:51	Э90ХАФ	Р65	23	42,6833333	18,8166667	42,1833333		0,507375	0,047515	0,085098	0,091776	0,0935606	1573	1578	8,3326854	7,7877551	12847,12135	116,4	1	1	1	8,335	3,074				0,05		0,571	0,041	0,02				0,105107	0,102		0,132	0,023618	0,085	4029	0,002	0,459	0,247	0,111	0,712	0,007	0,011	0,102	0,01	0,018	0,456	0,002	0,002	0,003	0,84	0,0001	0,289	0,111	0,788	0,005	0,014	0,102	0,011	0,017	0,539	0,003	0,08	4,7	60,6	0,5	12,1	0,11	2,9	20,9	6,1	55,4	0,7	14,3	0,08	2,4	22,7
4945	г68386377<?	25.01.2071 15:44	Э90ХАФ	Р65	25	45,9	22,3833333	45,7333333	3	0,51956	0,099502	0,117877	0,1016	0,0954689	1547	1572	10,3222331	11,7220023	13957,70663	116,9	1	1	1	5,855	11,188		0,109		0,05		0,575	0,042	0,02				0,107277	0,103		0,184	0,024052	0,178	5207	0,002	0,471	0,205	0,1	0,687	0,005	0,011	0,07	0,008	0,018	0,45	0,002	0,002	0,003	0,856	0,0001	0,29	0,1	0,791	0,004	0,017	0,07	0,009	0,014	0,544	0,003	0,081	5,1	58	0,6	12,3	0,16	2,5	23,1	6,5	57,4	0,9	9,1	0,09	2,4	23,5
4946	г68386377=6	25.01.2071 16:37	Э90ХАФ	Р65	31	42,85	19,4666667	42,6833333		0,521055	0,087763	0,118548	0,08112	0,0937282	1570	1576	10,5418182	9,1707193	13133,21918	114,7	1	1	1	5,798	8,004		0,108		0,05		0,579	0,042	0,02				0,105179	0,072		0,186	0,023872	0,157	4261	0,002	0,465	0,218	0,115	0,684	0,01	0,012	0,086	0,009	0,018	0,464	0,001	0,002	0,003	0,859	0,0001	0,291	0,115	0,791	0,008	0,019	0,086	0,01	0,015	0,545	0,003	0,082	4,6	62,7	0,3	9,6	0,08	2,8	22,7	6,3	62,2	0,7	5,1	0,08	2,8	22,2
4947	г68386377=7	25.01.2071 17:29	Э90ХАФ	Р65	32	46,4	21,5333333	46,0666667		0,535345	0,112359	0,119349	0,087344	0,0944843	1561	1580	7,7053726	6,5187202	13291,02167	117	1	1	1	8,645	2,66		0,106		0,05		0,592	0,042	0,02				0,10659	0,081		0,187	0,02304	0,201	4770	0,002	0,447	0,195	0,098	0,685	0,006	0,011	0,066	0,01	0,018	0,459	0,002	0,002	0,004	0,855	0,0002	0,288	0,098	0,786	0,004	0,015	0,066	0,011	0,014	0,543	0,003	0,082	5,3	59,3	0,3	9,6	0,09	2,7	22,1	6,2	59,6	0,7	4,7	0,08	2,8	21,2
4948	г68386377=8	25.01.2071 18:26	Э90ХАФ	Р65	38	42,1833333	20,15	42,0166667		0,49703	0,065962	0,104818	0,103952	0,0951426	1571	1580	9,7903787	12,1871345	13381,63772	115,4	1	1	1	5,314	10,42		0,108		0,05		0,554	0,041	0,02				0,106011	0,112		0,163	0,025608	0,118	4494	0,003	0,474	0,229	0,108	0,698	0,006	0,01	0,076	0,01	0,019	0,442	0,002	0,002	0,004	0,868	0,0005	0,285	0,108	0,786	0,005	0,015	0,076	0,012	0,015	0,542	0,003	0,083	5,8	57,1	0,4	13,5	0,15	2,4	24,1	7,8	56,3	0,5	9,7	0,09	2,6	21,6
4949	г68386377=9	25.01.2071 19:19	Э90ХАФ	Р65	40	43,3666667	21,4666667	42,8666667	2,6259361	0,517485	0,105651	0,150675	0,112096	0,0940732	1530	1584	7,4399176	6,4625912	13097,51553	116,6	1	1	1	6,016	3,935		0,076		0,05		0,57	0,032	0,02				0,104999	0,105		0,236	0,024993	0,189	4686	0,002	0,45	0,2	0,094	0,67	0,005	0,01	0,066	0,008	0,017	0,446	0,001	0,002	0,003	0,855	0,0001	0,289	0,093	0,797	0,004	0,013	0,066	0,009	0,015	0,549	0,003	0,08	5,1	57,6	0,4	13,5	0,13	2,5	22,6	6,2	59,7	1	6	0,09	2,7	22
4950	г68386377=:	25.01.2071 20:10	Э90ХАФ	Р65	43	44,7	18,8	44,3666667		0,494675	0,087763	0,156057	0,1256	0,0949692	1539	1579	12,2565435	10,2440698	13148,93617	117,7	1	1	1	6,816	9,453		0,075		0,05		0,545	0,033	0,02				0,106626	0,123		0,244	0,024089	0,157	4120	0,002	0,456	0,215	0,103	0,67	0,007	0,011	0,072	0,009	0,017	0,453	0,002	0,002	0,003	0,854	0,0001	0,293	0,106	0,804	0,006	0,015	0,072	0,01	0,014	0,545	0,003	0,082	4,8	56,7	0,4	12,2	0,09	2,5	22,3	5,3	54,4	0,5	10,3	0,12	2,4	23,1
4951	"г68386377=;"	25.01.2071 20:59	Э90ХАФ	Р65	52	45,0666667	20,3333333	44,9166667	3	0,49971	0,096148	0,120989	0,101136	0,0933584	1544	1578	9,7510791	9,2344626	12594,09836	115,4	1	1	1	5,271	8,783		0,053		0,05		0,551	0,032	0,02				0,104962	0,101		0,189	0,024233	0,172	4268	0,002	0,448	0,212	0,092	0,697	0,005	0,009	0,063	0,009	0,017	0,461	0,002	0,002	0,003	0,873	0,0001	0,293	0,091	0,797	0,004	0,015	0,063	0,01	0,015	0,54	0,003	0,08	4,1	60,4	0,2	7,4	0,09	2,8	21,8	5,8	59	0,6	7,7	0,09	2,7	21,9
4952	г68386377=<	25.01.2071 21:51	Э90ХАФ	Р65	60	47,8666667	15,0166667	43,7166667	1,4325442	0,5116951	0,015093	0,124082	0,1	0,0941558	1565	1579	3,4247629	2,2877419	12246,3929	116,3	1	1	1	3,811	0,394	0,03857	0,097		0,669			0,033	0,02				0,105505	0,098		0,194	0,025571	0,027	3065	0,002	0,397	0,278	0,098	0,682	0,006	0,009	0,076	0,013	0,023	0,44	0,001	0,002	0,003	0,841	0,0001	0,29	0,098	0,79	0,005	0,014	0,075	0,015	0,018	0,536	0,003	0,082	5,4	55,3	0,4	11,2	0,07	2,4	22,7	6,4	55,4	0,6	8,1	0,07	2,4	22,7
4953	г68386377==	25.01.2071 23:01	Э90ХАФ	Р65	47	44,9	21,2	44,75	2,3904382	0,50261	0,079378	0,114002	0,097184	0,0922213	1530	1578	19,2552632	16,0896691	12982,07547	114,3	1	1	1	9,756	15,531		0,056		0,05		0,558	0,032	0,02				0,103986	0,098		0,178	0,023872	0,142	4587	0,002	0,436	0,225	0,084	0,696	0,005	0,01	0,058	0,009	0,019	0,461	0,001	0,002	0,003	0,858	0,0001	0,293	0,085	0,798	0,003	0,014	0,059	0,011	0,017	0,549	0,003	0,082	5,4	53,7	0,8	11,9	0,09	2,8	19,3	7	55,8	0,6	8,8	0,07	2,6	21,9
4954	г68386377=>	25.01.2071 23:54	Э90ХАФ	Р65	50	49,2166667	18,5333333	48,7333333	2,3564417	0,4591425	0,076093	0,331355	0,135904	0,0930995	1549	1578	8,0396927	7,9284936	13283,09353	114,9	1	1	1	10,465	2,427	0,0095	0,06		0,05		0,485	0,053	0,02				0,104962	0,065		0,524	0,024125	0,137	4103	0,002	0,47	0,225	0,109	0,502	0,009	0,01	0,078	0,01	0,022	0,416	0,002	0,002	0,003	0,862	0,0002	0,289	0,108	0,783	0,007	0,012	0,077	0,011	0,019	0,54	0,003	0,082	4,5	51,9	0,8	4,8	0,08	2,9	18,2	5,7	57,5	0,5	10,1	0,11	2,6	21,8
4955	г68386377=?	26.01.2071 1:11	Э90ХАФ	Р65	32	44,8833333	20,2166667	44,55	2,2697095	0,54858	0,095288	0,001064	0,037632	0,0946064	1531	1584	11,0370287	17,1111864	13355,31739	117,9	1	1	1	10,896	8,413		0,174		0,05		0,616	0,032	0,02				0,107277	0,056			0,023401	0,172	4500	0,002	0,409	0,213	0,1	0,834	0,006	0,01	0,079	0,01	0,017	0,502	0,002	0,003	0,003	0,864	0,0002	0,291	0,098	0,834	0,005	0,015	0,079	0,01	0,011	0,529	0,003	0,082	4,6	54,6	0,3	15,5	0,11	2,5	22,2	5	53,6	0,5	14,5	0,13	2,4	22,8
4956	г68386377>6	26.01.2071 2:00	Э76ХФ	Р65	38	42,85	24,9833333	42,85	3,3981358	0,32052	0,068142	0,052316	0,103952	0,0383426	1547	1627	8,7344726		13722,7485	113	1	1	1	12,352		0,019	0,087		0,05		0,315	0,032	0,02				0,04872	0,134		0,079		0,123	5714	0,002	0,498	0,362	0,087	0,743	0,006	0,008	0,076	0,013	0,017	0,482	0,002	0,003	0,003	0,773		0,42	0,086	0,796	0,005	0,012	0,075	0,014	0,013	0,581	0,003	0,037	3,9	59,4	0,3	8,8	0,06	2,8	21,3	4,8	63,1	0,6	3,8	0,11	2,8	22,3
4957	г68386377>7	26.01.2071 2:49	Э76ХФ	Р65	46	47,3666667	20,0166667	47,3666667	2,6209532	0,328695	0,125758	0,124345	0,131408	0,0394806	1556	1601	10,6870638		13018,15154	116,4	1	1	1	16,844			0,087		0,05		0,334	0,029	0,02				0,050166	0,145		0,193		0,227	4343	0,002	0,505	0,312	0,098	0,679	0,007	0,01	0,074	0,009	0,016	0,465	0,002	0,002	0,003	0,77	0,0001	0,415	0,098	0,781	0,007	0,01	0,074	0,01	0,012	0,552	0,002	0,036	4,7	59,1	0,2	9,5	0,07	2,7	21,7	4,7	57,3	0,9	9,7	0,18	2,3	24,9
4958	г68386377>8	26.01.2071 3:37	Э76ХФ	Р65	59	45,6833333	24,2	45,6833333	3,5036711	0,39705	0,114124	0,139389	0,132944	0,0397999	1525	1595	8,7012039		13906,61157	116,9	1	1	1	13,25			0,095		0,05		0,42	0,029	0,02				0,049841	0,141		0,217		0,206	5609	0,002	0,458	0,325	0,108	0,663	0,008	0,01	0,082	0,008	0,02	0,461	0,002	0,002	0,004	0,774	0,0003	0,418	0,107	0,779	0,007	0,012	0,081	0,009	0,017	0,559	0,003	0,036	5,1	59,1	0,4	8,6	0,09	2,6	22,5	6,3	54,9	0,8	12,8	0,09	2,5	22,3
4959	г68386377>9	26.01.2071 4:33	Э76ХФ	Р65	67	45,5666667	19,3666667	45,5666667	3,2535117	0,3894	0,114124	0,128771	0,155312	0,0394947	1533	1593	8,1422907		13953,87263	116,1	1	1	1	12,322			0,014		0,05		0,411	0,032	0,02				0,04919	0,179		0,199		0,206	4504	0,002	0,444	0,326	0,106	0,681	0,013	0,009	0,074	0,009	0,019	0,441	0,002	0,002	0,004	0,78	0,0001	0,419	0,106	0,786	0,012	0,01	0,074	0,009	0,014	0,574	0,003	0,035	4,4	57,7	0,3	11	0,09	2,7	21,5	5,7	57,7	0,3	6,6	0,06	2,5	23
4960	г68386377>:	26.01.2071 5:42	Э76ХФ	Р65	53	42,3666667	16,6666667	42,3666667	2,5574681	0,4481125	0,175618	0,237372	0,23832	0,0404236	1592	1591	11,960828		13208,4	118	1	1	1	16,692		0,00893	0,327		0,05		0,457	0,029	0,02				0,050347	0,258		0,369		0,317	3669	0,001	0,433	0,276	0,107	0,586	0,009	0,012	0,079	0,008	0,023	0,369	0,001	0,002	0,003	0,779	0,0002	0,42	0,107	0,783	0,008	0,011	0,079	0,009	0,015	0,559	0,002	0,035	4,1	48,7	1,3	13	0,26	1,9	25,4	4,3	54,1	1	11,7	0,15	2,2	26,1
4961	"г68386377>;"	26.01.2071 6:31	Э76ХФ	Р65	55	41,7166667	19,0666667	41,7166667	2	0,3981588	0,132406	0,197042	0,160384	0,0393493	1549	1581	9,729205		12647,2028	115,4	1	1	1	13,529		0,00475	0,194		0,05		0,41	0,029	0,02				0,049009	0,158		0,308		0,239	4019	0,002	0,456	0,303	0,107	0,609	0,012	0,009	0,081	0,007	0,019	0,425	0,002	0,002	0,003	0,769	0,0002	0,414	0,109	0,778	0,011	0,011	0,082	0,007	0,015	0,549	0,003	0,035	3,8	51,7	1,2	13,3	0,17	2,1	24,6	5,2	57,1	0,9	11,6	0,13	2,5	23,2
4962	г68386377><	26.01.2071 7:22	Э76ХФ	Р65	54	43,3166667	21,15	43,3166667	3,0291214	0,35011	0,109692	0,111229	0,131744	0,0415565	1556	1576	8,1910735		12817,02128	117,5	1	1	1	11,827					0,05		0,364	0,045	0,02				0,051758	0,151		0,172		0,198	4518	0,002	0,488	0,329	0,117	0,698	0,008	0,009	0,074	0,013	0,019	0,463	0,002	0,003	0,003	0,773	0,0006	0,417	0,116	0,787	0,007	0,011	0,075	0,013	0,016	0,577	0,003	0,037	3,8	61,2	0,5	6,4	0,06	3	20,1	4,6	61,6	1	2,3	0,08	2,5	25
4963	г68386377>=	26.01.2071 8:41	Э76ХФ	Р65	26	46,6833333	20,3	46,6833333	2,7374031	0,35385	0,11634	0,145499	0,127984	0,040801	1575	1573	7,6787576		12659,1133	116,2	1	1	1	11,949			0,073		0,05		0,366		0,02				0,050817	0,131		0,227		0,21	4283	0,002	0,474	0,32	0,112	0,667	0,011	0,011	0,065	0,009	0,019	0,466	0,002	0,002	0,003	0,768	0,0002	0,416	0,113	0,79	0,01	0,01	0,066	0,01	0,017	0,565	0,003	0,036	5,5	60,4	0,4	9,8	0,09	2,8	21,9	5,7	59,1	0,4	10,2	0,09	2,8	21,4
4964	г68386377>>	26.01.2071 9:30	Э76ХФ	Р65	32	43,1833333	17,3166667	43,1833333	3,2909312	0,3306488	0,112462	0,080378	0,123792	0,0409463	1570	1577	9,6386646		12972,47353	116,7	1	1	1	13,794		0,00475			0,05		0,335	0,022	0,02				0,050998	0,152		0,123		0,203	3744	0,003	0,501	0,327	0,112	0,725	0,007	0,009	0,066	0,012	0,018	0,471	0,003	0,003	0,004	0,768	0,0003	0,421	0,114	0,793	0,007	0,01	0,067	0,013	0,014	0,57	0,003	0,037	4	50,4	0,6	6	0,12	2,9	17,2	5,6	54,2	0,7	5,1	0,08	2,7	20,4
4965	г68386377>?	26.01.2071 10:18	Э76ХФ	Р65	39	41,3666667	21,0666667	41,3666667	3,2273292	0,341855	0,089194	0,078124	0,132496	0,039872	1555	1582	10,538195		12716,77215	114,5	1	1	1	14,531					0,05		0,359	0,058	0,02				0,04966	0,166		0,119		0,161	4465	0,002	0,489	0,343	0,113	0,727	0,01	0,009	0,074	0,012	0,017	0,46	0,002	0,003	0,003	0,758	0,0004	0,415	0,111	0,79	0,009	0,011	0,073	0,012	0,016	0,566	0,003	0,037	3,2	61,9	2	17,7	0,24	3,2	19,5	5	56,5	1	6	0,13	2,1	26,4
4966	г68386377?6	26.01.2071 11:10	Э76ХФ	Р65	37	48,55	23,5833333	48,55		0,37245	0,10526	0,122072	0,13944	0,0393782	1557	1579	11,2597201		12641,9788	114,4	1	1	1	18,1			0,149		0,05		0,392	0,031	0,02				0,049045	0,158		0,189		0,19	4969	0,002	0,469	0,329	0,108	0,682	0,007	0,01	0,076	0,009	0,018	0,458	0,002	0,002	0,004	0,76	0,0006	0,419	0,109	0,791	0,007	0,01	0,076	0,01	0,014	0,567	0,003	0,036	4,7	62,1	0,4	7,7	0,09	2,9	21,6	5	60,1	1	4,7	0,13	2,4	24,9
4967	г68386377?7	26.01.2071 12:04	Э76ХФ	Р65	46	43,0333333	24,5	41,8666667	3,2498458	0,34793	0,091964	0,07719	0,121568	0,0400751	1542	1579	17,8781738		12563,26531	113,6	1	1	1	24,801					0,05		0,366		0,02				0,049913	0,15		0,118		0,166	5130	0,002	0,5	0,342	0,111	0,729	0,01	0,008	0,075	0,011	0,016	0,464	0,002	0,003	0,003	0,751	0,0003	0,418	0,109	0,793	0,009	0,009	0,076	0,012	0,015	0,56	0,003	0,037	4,1	56,3	0,8	9,1	0,15	2,9	19,4	5,1	57,8	1	5,7	0,13	2,3	25,1
4968	г68386377?8	26.01.2071 13:17	Э76ХФ	Р65	23	41,3833333	20,5166667	41,3833333	2,3867814	0,388657	0,09418	0,103609	0,149616	0,0411494	1559	1575	7,4613021		12297,31925	117,1	1	1	1	10,251		0,00323			0,05		0,411		0,02				0,051251	0,181		0,159		0,17	4205	0,003	0,741	0,415	0,12	0,771	0,008	0,011	0,084	0,013	0,021	0,527	0,003	0,037	0,003	0,765	0,0004	0,415	0,116	0,79	0,007	0,013	0,08	0,013	0,018	0,573	0,003	0,037	3,9	53,8	0,6	7,3	0,11	2,9	18,5	4,8	52,9	0,4	9,4	0,07	2,6	20,5
4969	г68386377?9	26.01.2071 14:08	Э76ХФ	Р65	22	39,9	19,6333333	39,9		0,358075	0,10249	0,065163	0,116208	0,0406564	1556	1579	10,6372541		13110,35654	115,7	1	1	1	14,118					0,05		0,377		0,02				0,050637	0,147		0,099		0,185	4290	0,003	0,473	0,333	0,115	0,733	0,008	0,012	0,071	0,012	0,017	0,464	0,002	0,003	0,004	0,764	0,0002	0,416	0,114	0,787	0,008	0,014	0,071	0,013	0,015	0,567	0,003	0,038	4,1	61,6	0,8	8,3	0,16	2,9	21,2	6	60,4	0,5	4,2	0,1	2,8	21,1
4970	г68386377?:	26.01.2071 14:58	Э76ХФ	Р65	22	43,8666667	20,3333333	43,8666667	3,1123547	0,415175	0,126866	0,113157	0,133616	0,0402205	1563	1573	15,5282859		13355,40984	115,1	1	1	1	22,447					0,05		0,441		0,02				0,050094	0,153		0,175		0,229	4526	0,002	0,435	0,312	0,104	0,693	0,008	0,012	0,072	0,011	0,02	0,453	0,002	0,003	0,003	0,767	0,0003	0,415	0,105	0,789	0,007	0,014	0,072	0,011	0,017	0,554	0,003	0,036	4,9	59,2	0,4	11,4	0,15	2,8	21,5	5,4	49,1	1	7,8	0,1	2,6	19
4971	"г68386377?;"	26.01.2071 15:49	Э76ХФ	Р65	24	41,3666667	19,0166667	41,3666667		0,29894	0,1385	0,069706	0,122144	0,0406854	1567	1579	15,0054845		12895,00438	115,1	1	1	1	20,52					0,05		0,297		0,02				0,050673	0,154		0,106		0,25	4087	0,002	0,501	0,298	0,104	0,715	0,006	0,013	0,068	0,009	0,016	0,459	0,002	0,002	0,004	0,766	0,0004	0,413	0,106	0,776	0,006	0,013	0,07	0,01	0,015	0,542	0,003	0,037	4,1	63,1	0,5	6,9	0,12	3,3	19,1	5,5	55,5	0,7	10,4	0,21	2,3	24,1
4972	г68386377?<	26.01.2071 16:44	Э90ХАФ	Р65	23	47,2166667	20,4166667	46,9	3,239062	0,457865	0,09141	0,072115	0,096816	0,0885872	1611	1611	13,1353448	15,2353945	13245,06122	109,8	1	1	1	10,158	11,909		0,075		0,05		0,502		0,02				0,098126	0,115		0,111	0,022533	0,165	4507	0,002	0,472	0,207	0,111	0,732	0,006	0,013	0,067	0,011	0,017	0,467	0,002	0,002	0,004	0,844	0,0002	0,288	0,111	0,797	0,005	0,018	0,067	0,011	0,013	0,551	0,003	0,081	4,3	58,4	0,5	9,8	0,09	2,8	21	6,4	57	0,5	8,7	0,09	2,5	22,8
4973	г68386377?=	26.01.2071 17:46	Э90ХАФ	Р65	18	42,2	19,9833333	42,0333333	3,0142726	0,46468	0,096396	0,135894	0,141968	0,0935262	1598	1587	13,4824356	13,2354226	12766,63887	116,2	1	1	1	9,595	9,092		0,088		0,05		0,507		0,02				0,103552	0,156		0,211	0,023872	0,174	4252	0,002	0,474	0,205	0,108	0,684	0,007	0,011	0,069	0,009	0,016	0,438	0,002	0,002	0,004	0,842	0,0005	0,287	0,109	0,802	0,005	0,017	0,069	0,01	0,012	0,544	0,003	0,08	4,7	57,8	0,6	10,7	0,1	2,8	20,7	4,9	49,7	0,8	7,7	0,13	2,6	19,4
4974	г68386377?>	26.01.2071 18:36	Э90ХАФ	Р65	19	46,5333333	19,6333333	46,3833333		0,472035	0,09141	0,085209	0,117808	0,0932329	1584	1588	10,4942879	10,6858325	13186,75722	115,6	1	1	1	7,655	8,611				0,05		0,519		0,02				0,102756	0,141		0,131	0,024667	0,165	4315	0,002	0,474	0,21	0,107	0,728	0,006	0,011	0,071	0,01	0,016	0,446	0,002	0,002	0,004	0,838	0,0002	0,286	0,106	0,803	0,005	0,015	0,07	0,011	0,014	0,553	0,003	0,081	5	62,5	0,5	7,3	0,1	2,9	21,7	7,1	58,8	0,5	4,9	0,11	2,8	21,4
4975	г68386377??	26.01.2071 19:24	Э90ХАФ	Р65	25	45,0166667	16,15	44,6833333		0,477885	0,065926	0,085747	0,092624	0,0934823	1570	1583	12,4385523	15,1077379	13155,41796	114,8	1	1	1	8,783	11,335				0,0500001		0,531	0,023	0,02				0,105107	0,103		0,133	0,024523	0,119	3541	0,002	0,42	0,234	0,117	0,711	0,009	0,009	0,085	0,011	0,021	0,446	0,002	0,003	0,003	0,871	0,0005	0,292	0,118	0,794	0,007	0,012	0,085	0,012	0,019	0,548	0,003	0,084	3,3	50	0,6	6,4	0,12	2,9	17,3	7,1	56,5	0,7	11,8	0,09	2,5	22,6
4976	г6838637866	26.01.2071 20:14	Э90ХАФ	Р65	36	42,35	19,1833333	42,1833333		0,477335	0,077006	0,09174	0,105632	0,092901	1581	1582	10,268435	17,7492857	13098,87055	115,1	1	1	1	6,452	13,805		0,108		0,05		0,528	0,041	0,02				0,10489	0,12		0,142	0,023799	0,139	4188	0,002	0,484	0,219	0,106	0,704	0,008	0,009	0,069	0,01	0,017	0,447	0,002	0,002	0,003	0,853	0,0002	0,285	0,106	0,788	0,006	0,017	0,069	0,011	0,013	0,548	0,003	0,083	4	48,8	0,5	8,9	0,07	2,5	19,6	4,9	62	0,7	4,1	0,09	2,8	22
4977	г6838637867	26.01.2071 21:09	Э90ХАФ	Р65	34	42,7166667	18,7333333	42,55	3,3820446	0,412715	0,092518	0,124253	0,106048	0,0948513	1563	1578	12,9525	11,4711864	13958,00712	114,3	1	1	1	6,908	10,152		0,107		0,05		0,444	0,04	0,02				0,105469	0,107		0,194	0,027235	0,167	4358	0,002	0,523	0,209	0,105	0,678	0,007	0,011	0,072	0,008	0,016	0,446	0,002	0,002	0,003	0,863	0,0003	0,29	0,106	0,795	0,006	0,015	0,071	0,01	0,013	0,551	0,003	0,086	4,5	59,6	0,6	10,9	0,22	2,7	22,4	5,9	61,3	0,4	6,5	0,08	2,8	22,1
4978	г6838637868	26.01.2071 21:59	Э90ХАФ	Р65	39	41,55	18,0166667	41,2	3,7742417	0,365355	0,079222	0,125893	0,11984	0,0942569	1561	1579	11,4679372	9,4472866	13967,06753	116,2	1	1	1	5,683	8,269		0,084		0,05		0,388	0,041	0,02				0,106373	0,127		0,196	0,024233	0,143	4194	0,002	0,558	0,223	0,106	0,684	0,006	0,008	0,067	0,01	0,016	0,437	0,002	0,003	0,003	0,865	0,0001	0,29	0,106	0,796	0,004	0,014	0,067	0,011	0,013	0,542	0,003	0,084	4,4	59,6	0,6	12,4	0,21	2,7	22,1	5,2	59,9	0,2	7,9	0,07	2,7	22
4979	г6838637869	26.01.2071 22:51	Э90ХАФ	Р65	39	43,3666667	15	43,0333333	3	0,540605	0,04709	0,087571	0,157136	0,0939291	1589	1575	11,6715789	11,0605487	13220	115,7	1	1	1	9,856	6,495		0,081		0,05		0,612	0,041	0,02				0,106156	0,199		0,133	0,023872	0,085	3305	0,002	0,418	0,248	0,116	0,71	0,007	0,009	0,079	0,011	0,018	0,41	0,001	0,003	0,003	0,86	0,0003	0,29	0,118	0,797	0,006	0,012	0,078	0,013	0,015	0,539	0,003	0,084	4,8	52,6	0,6	12,5	0,56	2,2	23,7	5,2	49,4	0,3	10,4	0,12	2,1	23,9
4980	г683863786:	26.01.2071 23:41	Э90ХАФ	Р65	42	53,0333333	24,8666667	53,0333333	2	0,492715	0,086978	0,143995	0,096896	0,092824	1559	1569	21,0747624	24,7944167	12949,86595	114,5	1	1	1	33,263	6,908		0,082		0,499		0,155	0,04	0,02				0,105252	0,085		0,226	0,022967	0,157	5367	0,002	0,428	0,215	0,118	0,675	0,007	0,01	0,074	0,008	0,02	0,462	0,002	0,002	0,003	0,867	0,0006	0,29	0,119	0,797	0,006	0,014	0,074	0,01	0,018	0,547	0,003	0,084	3,6	48	0,3	7,6	0,1	2,5	18,9	5	60,2	0,3	6,2	0,05	2,7	22,6
4981	"г683863786;"	27.01.2071 1:02	Э90ХАФ	Р65	21	41,6833333	16,9333333	41,5166667	3	0,48922	0,07756	0,106553	0,121104	0,0934348	1585	1581	13,7042697	12,3728919	12316,53543	115	1	1	1	6,776	11,005		0,082		0,05		0,542	0,04	0,02				0,105288	0,137		0,165	0,024306	0,14	3476	0,002	0,453	0,219	0,115	0,693	0,006	0,009	0,071	0,01	0,019	0,428	0,001	0,003	0,003	0,861	0,0002	0,288	0,115	0,798	0,005	0,016	0,071	0,011	0,013	0,545	0,003	0,085	4,7	52,6	0,5	10,5	0,25	2,5	20,8	6	57,5	0,4	9,2	0,08	2,5	22,9
4982	г683863786<	27.01.2071 1:51	Э90ХАФ	Р65	24	43,0166667	20	42,85	3,6620036	0,469645	0,093626	0,125478	0,083056	0,0928767	1562	1576	12,9152815	11,2661157	13539	114,7	1	1	1	8,029	9,088		0,081		0,05		0,514	0,041	0,02				0,104999	0,072		0,197	0,023546	0,169	4513	0,002	0,466	0,205	0,108	0,679	0,007	0,009	0,068	0,008	0,018	0,458	0,001	0,002	0,003	0,845	0,0001	0,284	0,107	0,786	0,005	0,014	0,067	0,009	0,014	0,539	0,003	0,083	4,4	59,9	0,6	11	0,09	2,7	22,3	6,1	62,3	0,3	5,4	0,05	2,8	22,1
4983	г683863786=	27.01.2071 2:42	Э90ХАФ	Р65	26	42,05	18,8666667	41,8666667		0,533215	0,071466	0,118371	0,119072	0,0957939	1571	1575	11,5164706	9,5983914	13274,20495	118,2	1	1	1	6,526	7,956		0,083		0,05		0,597	0,041	0,02				0,108326	0,129		0,184	0,024233	0,129	4174	0,002	0,451	0,227	0,102	0,686	0,007	0,009	0,07	0,01	0,018	0,443	0,001	0,002	0,004	0,86	0,0003	0,286	0,102	0,787	0,006	0,014	0,069	0,011	0,013	0,545	0,003	0,083	5	58,8	0,4	12	0,1	2,6	22,3	5,4	56,4	0,7	8,6	0,07	2,6	22,1
4984	г683863786>	27.01.2071 3:32	Э90ХАФ	Р65	30	44,3666667	15,7	44,0333333		0,505705	0,099166	0,137991	0,109323	0,0940185	1576	1575	7,9304863	5,6274477	13585,98726	116,3	1	1	1	8,924	1,868		0,082		0,05		0,557	0,04	0,02				0,105686	0,108		0,216	0,02398	0,179	3555	0,002	0,46	0,202	0,098	0,669	0,008	0,009	0,08	0,008	0,018	0,448	0,002	0,002	0,003	0,842	0,0001	0,287	0,098	0,791	0,007	0,013	0,08	0,009	0,015	0,547	0,003	0,084	4,5	48,4	0,7	10,4	0,14	2,4	19,8	6	54,2	0,5	11,3	0,09	2,2	24,2
4985	г683863786?	27.01.2071 4:22	Э90ХАФ	Р65	34	43,9166667	18,8833333	43,9166667		0,496435	0,07479	0,09098	0,086267	0,094432	1574	1569	20,6704721	21,1054514	13148,10238	115,3	1	1	1	21,526	13,443		0,082		0,05		0,552	0,04	0,02				0,105107	0,095		0,142	0,024993	0,135	4138	0,002	0,446	0,222	0,106	0,704	0,006	0,009	0,079	0,01	0,02	0,46	0,002	0,002	0,003	0,844	0,0002	0,287	0,108	0,791	0,005	0,012	0,079	0,011	0,017	0,541	0,003	0,083	3,5	60,7	0,4	9,9	0,08	2,7	22,5	4,9	62	0,2	6,6	0,07	2,8	22,1
4986	г6838637876	27.01.2071 5:16	Э90ХАФ	Р65	36	43,1833333	20,7666667	43,0166667	4,4431766	0,474135	0,08587	0,100926	0,108902	0,0935423	1545	1570	14,0485014	12,7872973	14324,87961	115,7	1	1	1	8,593	10,514		0,081		0,05		0,522	0,041	0,02				0,104384	0,126		0,157	0,024269	0,155	4958	0,002	0,482	0,213	0,115	0,704	0,008	0,01	0,083	0,009	0,018	0,442	0,002	0,002	0,003	0,864	0,0002	0,285	0,113	0,788	0,006	0,014	0,082	0,01	0,014	0,544	0,003	0,082	4,3	59	0,2	10,2	0,1	2,7	22,1	5,4	61,3	0,6	6	0,07	2,7	22,8
4987	г6838637877	27.01.2071 6:04	Э90ХАФ	Р65	44	44,5333333	21,4833333	44,35	4,9606866	0,513845	0,057062	0,138486	0,109787	0,0938879	1537	1571	13,7789084	11,4970701	15031,18697	115	1	1	1	8,275	10,028		0,082		0,05		0,575	0,04	0,02				0,104601	0,111		0,217	0,024667	0,103	5382	0,002	0,455	0,239	0,123	0,667	0,009	0,011	0,086	0,008	0,019	0,446	0,002	0,002	0,003	0,867	0,0001	0,288	0,124	0,786	0,007	0,016	0,086	0,009	0,014	0,539	0,003	0,083	4,3	57,6	0,4	13,5	0,11	2,6	22,2	6,2	58,8	0,7	8,6	0,1	2,7	22,1
4988	г6838637878	27.01.2071 6:54	Э90ХАФ	Р65	49	51,3833333	21,3166667	51,0666667	3	0,509255	0,068142	0,120364	0,161091	0,0939567	1562	1584	11,6225607	8,6039714	13628,77248	118	1	1	1	15,684	3,009		0,149		0,05		0,568	0,067	0,02				0,10536	0,199		0,186	0,023438	0,123	4842	0,002	0,448	0,229	0,106	0,681	0,009	0,009	0,079	0,01	0,018	0,412	0,001	0,003	0,003	0,866	0,0002	0,286	0,105	0,788	0,007	0,014	0,079	0,011	0,013	0,539	0,003	0,081	4,2	55,7	0,6	14,8	0,4	2,2	25	4,7	56,8	0,4	13,4	0,12	2,2	25,7
4989	г6838637879	27.01.2071 7:47	Э90ХАФ	Р65	56	46,5333333	15	46,3666667	2	0,46203	0,09418	0,122014	0,151944	0,0928619	1560	1567	12,914921	11,9798319	13432	115,5	1	1	1	18,393	1,188		0,165		0,634			0,039	0,02				0,103805	0,184		0,189	0,023763	0,17	3358	0,002	0,425	0,211	0,12	0,685	0,007	0,009	0,074	0,01	0,019	0,42	0,001	0,003	0,004	0,861	0,0005	0,288	0,119	0,789	0,005	0,014	0,074	0,011	0,011	0,53	0,003	0,082	5	52,8	0,8	13,5	0,22	2,1	25,1	4,6	54,6	0,8	12,8	0,13	2,1	26
4990	г683863787:	27.01.2071 8:58	Э76ХФ	Р65	40	51,7166667	30,4666667	51,7166667	3,8879112	0,33064	0,117448	0,103702	0,119926	0,0393358	1545	1624	24,7336126		13929,32166	115,8	1	1	1	42,638			0,085		0,442			0,029	0,02				0,049479	0,142		0,161		0,212	7073	0,002	0,457	0,321	0,094	0,702	0,006	0,01	0,065	0,009	0,016	0,46	0,002	0,002	0,003	0,764	0,0002	0,418	0,094	0,784	0,006	0,012	0,065	0,01	0,012	0,542	0,003	0,036	3,6	60,7	0,5	9,6	0,13	2,7	22,8	4,8	60,4	0,6	7,3	0,09	2,5	23,8
4991	"г683863787;"	27.01.2071 9:52	Э76ХФ	Р65	53	42,1833333	20,9333333	42,1833333	3,0830268	0,42992	0,134068	0,187052	0,22648	0,0399686	1565	1583	15,352983		13187,57962	115,5	1	1	1	21,588			0,431		0,05		0,455		0,02				0,050275	0,272		0,29		0,242	4601	0,001	0,407	0,307	0,13	0,621	0,008	0,01	0,08	0,008	0,022	0,368	0,001	0,003	0,003	0,775	0,0004	0,418	0,13	0,788	0,007	0,014	0,08	0,009	0,015	0,552	0,003	0,037	3,6	50,2	0,5	15,6	0,57	1,8	27,2	5,1	55,2	0,4	12,5	0,16	2,1	25,9
4992	г683863787<	27.01.2071 10:52	Э76ХФ	Р65	38	47,5333333	22,0166667	47,5333333	3,4228188	0,391825	0,101382	0,163824	0,147611	0,0395664	1546	1587	10,5797335		13800,4542	114,7	1	1	1	16,763			0,169		0,05		0,415	0,03	0,02				0,049769	0,159		0,256		0,183	5064	0,002	0,445	0,336	0,127	0,648	0,008	0,009	0,077	0,008	0,02	0,438	0,001	0,002	0,003	0,766	0,0002	0,42	0,127	0,788	0,008	0,009	0,077	0,009	0,013	0,558	0,003	0,035	3,4	58,1	0,3	12,9	0,23	2,2	26	4,1	57,4	0,7	7,4	0,1	2,3	25,4
4993	г683863787=	27.01.2071 11:46	Э76ХФ	Р65	48	46,7166667	25,7166667	46,7166667	2	0,40142	0,122988	0,157396	0,140691	0,0414926	1557	1582	9,5445594		12787,81594	118,5	1	1	1	14,863			0,095		0,05		0,423	0,04	0,02				0,052192	0,151		0,246		0,222	5481	0,002	0,452	0,317	0,097	0,657	0,009	0,01	0,079	0,008	0,016	0,443	0,002	0,002	0,003	0,771	0,0004	0,417	0,098	0,792	0,008	0,011	0,08	0,009	0,012	0,556	0,003	0,036	4,5	56,2	0,5	12,9	0,14	2,5	22,3	6	59,1	0,6	9	0,07	2,7	22
4994	г683863787>	27.01.2071 12:43	Э76ХФ	Р65	47	43,7	20,5	43,6833333	2	0,41884	0,09972	0,130012	0,146492	0,0404576	1557	1577	6,0674157		13404,87805	116,4	1	1	1	8,7			0,129		0,05		0,45	0,04	0,02				0,05089	0,172		0,202		0,18	4580	0,002	0,421	0,339	0,101	0,682	0,008	0,01	0,079	0,008	0,018	0,44	0,002	0,002	0,004	0,777	0,0004	0,421	0,1	0,793	0,008	0,011	0,079	0,009	0,013	0,571	0,003	0,036	4	53,9	0,9	12	0,15	2,4	22,3	5,2	57,5	0,5	9,7	0,06	2,5	22,7
4995	г683863787?	27.01.2071 13:37	Э76ХФ	Р65	47	41,2	14,0166667	41,2	2,6956268	0,401855	0,116894	0,154448	0,173175	0,0395664	1583	1575	24,9917476		12880,3805	115,2	1	1	1	34,322			0,095		0,088		0,392	0,032	0,02				0,049769	0,203		0,24		0,211	3009	0,002	0,414	0,318	0,108	0,656	0,007	0,01	0,072	0,008	0,019	0,419	0,001	0,002	0,003	0,768	0,0004	0,415	0,107	0,787	0,006	0,011	0,072	0,009	0,012	0,555	0,003	0,036	3,3	54,4	0,5	14,3	0,19	2,2	25,2	3,4	57,3	0,4	11,8	0,22	2,2	25,8
4996	г6838637886	27.01.2071 14:38	Э76ХФ	Р65	38	42,85	18,2	42,85	2	0,41538	0,124096	0,159418	0,196982	0,0399686	1571	1575	13,5913652		12913,18681	115,6	1	1	1	19,413			0,193		0,05		0,44	0,031	0,02				0,050275	0,238		0,247		0,224	3917	0,002	0,421	0,313	0,1	0,652	0,007	0,01	0,067	0,01	0,02	0,397	0,001	0,003	0,003	0,767	0,0003	0,414	0,099	0,789	0,006	0,01	0,067	0,01	0,013	0,564	0,003	0,037	3,6	51,3	0,3	15,9	0,38	1,9	26,7	4,6	59,1	0,6	9,7	0,11	2,6	22,4
4997	г6838637887	27.01.2071 15:30	Э76ХФ	Р65	39	40,5333333	18,3666667	40,5333333	3,0302419	0,419875	0,089194	0,13675	0,140688	0,0406014	1554	1574	9,9383533		13387,29583	118,5	1	1	1	13,345			0,096		0,05		0,453	0,04	0,02				0,051071	0,16		0,213		0,161	4098	0,002	0,433	0,345	0,115	0,674	0,008	0,009	0,076	0,01	0,019	0,444	0,002	0,002	0,003	0,774	0,0001	0,416	0,115	0,791	0,007	0,012	0,076	0,01	0,015	0,561	0,003	0,036	4,1	58,8	0,6	13,2	0,2	2,6	23	5,1	60,8	1	7,4	0,07	2,7	22,3
4998	г6838637888	27.01.2071 16:27	Э76ХФ	Р65	32	40,8833333	19,0333333	40,8833333	2	0,41827	0,119664	0,194	0,153479	0,0413201	1563	1575	9,4593559		12890,01751	118,4	1	1	1	12,891			0,098		0,05		0,443	0,032	0,02				0,051975	0,155		0,304		0,216	4089	0,002	0,447	0,319	0,113	0,627	0,006	0,009	0,068	0,009	0,019	0,436	0,001	0,002	0,003	0,772	0,0001	0,415	0,114	0,785	0,005	0,01	0,069	0,01	0,015	0,554	0,003	0,035	4,2	52,4	0,4	11,5	0,14	2,4	22	4,9	59,1	0,7	10,2	0,08	2,5	23,4
4999	г6838637889	27.01.2071 17:19	Э76ХФ	Р65	31	44,7166667	18,0166667	44,7166667	2	0,40051	0,1385	0,130834	0,154408	0,040285	1573	1573	6,7598956		12858,09436	118,7	1	1	1	10,076			0,019		0,05		0,42	0,035	0,02				0,050673	0,184		0,203		0,25	3861	0,001	0,428	0,308	0,104	0,681	0,008	0,009	0,069	0,01	0,019	0,423	0,002	0,003	0,003	0,773	0,0004	0,418	0,103	0,785	0,007	0,012	0,069	0,011	0,015	0,555	0,003	0,036	4,5	57,6	0,7	12,2	0,14	2,6	22,6	5,5	52,9	0,9	7	0,08	2,5	21,5
5000	г683863788:	27.01.2071 18:11	Э76ХФ	Р65	35	43,5333333	18	43,5333333	2,7462301	0,37591	0,136284	0,182286	0,160455	0,0395725	1567	1583	22,5516845		13083,33333	115,9	1	1	1	32,725			0,121		0,509			0,032	0,02				0,049732	0,171		0,285		0,246	3925	0,002	0,415	0,303	0,131	0,636	0,012	0,01	0,089	0,008	0,02	0,429	0,002	0,002	0,004	0,781	0,0009	0,415	0,13	0,789	0,011	0,014	0,088	0,008	0,014	0,561	0,003	0,035	3,7	51,3	0,3	10,1	0,11	2,5	20,2	4,9	55,6	0,8	9,7	0,09	2,4	22,9
5001	"г683863788;"	27.01.2071 19:02	Э76ХФ	Р65	37	41,7	18,8666667	41,7	2	0,342455	0,079222	0,11927	0,14221	0,0404525	1548	1578	12,9179015		13258,30389	115,1	1	1	1	17,92			0,093		0,05		0,36	0,032	0,02				0,050383	0,17		0,185		0,143	4169	0,002	0,481	0,351	0,126	0,688	0,008	0,01	0,075	0,011	0,019	0,448	0,002	0,003	0,003	0,761	0,0003	0,416	0,124	0,79	0,007	0,011	0,075	0,012	0,013	0,568	0,003	0,037	3,9	57,8	0,6	12,5	0,14	2,6	22,6	4,2	59,3	0,4	8,9	0,07	2,3	25,9
5002	г683863788<	27.01.2071 19:51	Э76ХФ	Р65	37	48,7333333	21,85	48,7333333	3,448154	0,36584	0,135176	0,125832	0,129311	0,0402205	1544	1573	5,5058452		13441,6476	114,9	1	1	1	8,713					0,05		0,378		0,02				0,050094	0,147		0,196		0,244	4895	0,002	0,48	0,304	0,1	0,68	0,006	0,011	0,061	0,009	0,018	0,451	0,002	0,003	0,004	0,762	0,0003	0,416	0,1	0,788	0,005	0,011	0,061	0,01	0,016	0,56	0,003	0,037	4,3	61,3	2	8,4	0,13	2,6	23,3	4,4	59,5	0,8	7,3	0,08	2,7	22,3
5003	г683863788=	27.01.2071 20:42	Э76ХФ	Р65	42	45,3666667	20,4166667	45,3666667	3,742268	0,37542	0,113016	0,127438	0,168832	0,0410049	1557	1571	11,5492823		13124,57143	117,2	1	1	1	17,433			0,109		0,05		0,394		0,02				0,051071	0,208		0,197		0,204	4466	0,002	0,479	0,328	0,117	0,687	0,008	0,008	0,079	0,01	0,018	0,424	0,002	0,003	0,004	0,768	0,0006	0,419	0,117	0,792	0,008	0,009	0,079	0,011	0,015	0,564	0,003	0,037	5,9	56,8	1	10,8	0,17	2,5	22,7	5,6	57	0,7	8,5	0,11	2,3	25,3
5004	г683863788>	27.01.2071 21:34	Э76ХФ	Р65	43	41,2	19,3666667	41,2	2,5182963	0,245845	0,125758	0,091166	0,118986	0,0402205	1553	1570	7,3157767		12318,07229	115,6	1	1	1	10,047					0,05		0,233	0,024	0,02				0,050094	0,146		0,141		0,227	3976	0,003	0,585	0,311	0,105	0,713	0,007	0,007	0,067	0,01	0,015	0,459	0,002	0,003	0,004	0,769	0,0004	0,414	0,104	0,786	0,006	0,009	0,067	0,011	0,014	0,559	0,003	0,036	4,1	65,1	0,6	7,5	0,14	3,3	19,9	6,1	58,5	0,8	6,2	0,18	2,3	25,4
5005	г683863788?	27.01.2071 22:26	Э76ХФ	Р65	41	46,0333333	29,7	46,0333333	2,631929	0,26432	0,096396	0,050066	0,12672	0,0399298	1535	1578	8,6582774		12147,47475	115,4	1	1	1	13,264			0,134		0,05		0,263	0,049	0,02				0,049732	0,176		0,075		0,174	6013	0,002	0,567	0,341	0,098	0,75	0,007	0,007	0,074	0,013	0,017	0,454	0,002	0,003	0,003	0,757	0,0003	0,421	0,097	0,795	0,006	0,009	0,074	0,014	0,014	0,562	0,003	0,037	4,1	51,2	4,2	13,9	0,62	2,3	22,1	5,1	57,1	1	13,7	0,12	2,5	23,1
5006	г6838637896	27.01.2071 23:24	Э76ХФ	Р65	39	46,0333333	16,4	46,0333333		0,3582	0,126312	0,081406	0,12907	0,0401338	1570	1573	11,4291008		13229,26829	115,5	1	1	1	17,477					0,05		0,372		0,02				0,049986	0,166		0,125		0,228	3616	0,002	0,48	0,314	0,1	0,72	0,006	0,008	0,069	0,008	0,014	0,453	0,002	0,002	0,003	0,764	0,0001	0,418	0,1	0,79	0,006	0,009	0,069	0,009	0,014	0,558	0,003	0,036	3,6	62,9	0,5	10	0,1	3	21	4,8	58	0,9	6,8	0,19	2,2	26,3
5007	г6838637897	28.01.2071 0:38	Э76ХФ	Р65	19	41,55	23,3333333	41,55	3,1513317	0,2966063	0,122434	0,158112	0,119113	0,0399595	1546	1573	10,6915487		13163,14286	115,5	1	1	1	14,689		0,01482	0,014		0,05		0,276	0,028	0,02				0,049769	0,117		0,248		0,221	5119	0,002	0,518	0,318	0,117	0,653	0,009	0,009	0,085	0,006	0,019	0,458	0,002	0,002	0,003	0,755	0,0006	0,419	0,117	0,791	0,008	0,011	0,085	0,007	0,016	0,567	0,003	0,036	3,7	59,2	0,9	10,9	0,16	2,6	22,6	4,3	61,6	1	3,7	0,11	2,5	25,2
5008	г6838637898	28.01.2071 1:28	Э76ХФ	Р65	18	42,3833333	19,9833333	42,3833333		0,3576425	0,134622	0,19416	0,159929	0,0414112	1567	1576	11,5637436		13277,06422	118,5	1	1	1	16,337		0,0095			0,05		0,354		0,02				0,051577	0,165		0,304		0,243	4422	0,002	0,464	0,307	0,103	0,627	0,006	0,011	0,067	0,007	0,018	0,434	0,002	0,002	0,003	0,755	0,0003	0,418	0,105	0,789	0,006	0,011	0,068	0,007	0,015	0,555	0,003	0,037	4,5	59	0,6	11,7	0,11	2,8	21,4	4	58,8	1	3,5	0,12	2,1	27,5
5009	г6838637899	28.01.2071 2:20	Э76ХФ	Р65	17	43,55	17,7166667	43,55		0,337785	0,114678	0,132612	0,150421	0,0412369	1577	1583	9,0572537		13339,98119	119,1	1	1	1	12,972					0,05		0,347	0,028	0,02				0,05136	0,177		0,206		0,207	3939	0,002	0,506	0,327	0,093	0,678	0,006	0,009	0,066	0,007	0,017	0,437	0,002	0,002	0,003	0,76	0,0005	0,419	0,093	0,789	0,006	0,011	0,066	0,008	0,015	0,558	0,003	0,036	4,2	55,7	0,5	3,9	0,08	3	18,4	4,6	60,8	0,9	3	0,11	2,3	25,9
5010	г683863789:	28.01.2071 3:13	Э90ХАФ	Р65	16	44,0333333	24	43,2166667	3,4455373	0,3871405	0,045428	0,061562	0,085735	0,0921428	1582	1618	10,7784079	10,3578104	13785	114,2	1	1	1	10,982	4,31	0,0057	0,228		0,05		0,417	0,047	0,02				0,101888	0,107		0,095	0,023763	0,082	5514	0,002	0,52	0,248	0,097	0,749	0,007	0,011	0,073	0,011	0,015	0,477	0,002	0,003	0,004	0,864	0,0002	0,289	0,098	0,803	0,005	0,011	0,074	0,012	0,012	0,525	0,003	0,082	4	59,6	0,5	7,6	0,07	3	20	4	58,5	0,6	7,9	0,18	2,3	25,7
5011	"г683863789;"	28.01.2071 4:05	Э90ХАФ	Р65	17	47,8833333	18,3166667	47,7	2,6103698	0,403025	0,092518	0,099362	0,096295	0,0932223	1584	1584	15,9265638	15,7629675	13027,47953	115,5	1	1	1	10,892	14,283				0,05		0,433	0,029	0,02				0,103154	0,107		0,155	0,023908	0,167	3977	0,002	0,515	0,213	0,111	0,712	0,007	0,009	0,078	0,008	0,016	0,457	0,002	0,003	0,003	0,863	0,0002	0,289	0,109	0,794	0,005	0,015	0,077	0,009	0,014	0,54	0,003	0,083	4	61,6	1	7,4	0,11	2,8	22,2	4,9	58,7	0,9	6,7	0,1	2,6	22,3
5012	г683863789<	28.01.2071 4:54	Э90ХАФ	Р65	32	45,3666667	23,9	45,0333333	3,5521675	0,38029	0,084208	0,086922	0,099225	0,0943207	1543	1586	11,5153448	12,8912117	14103,76569	116,1	1	1	1	7,421	10,757				0,05		0,407	0,029	0,02				0,10366	0,117		0,135	0,025499	0,152	5618	0,002	0,561	0,217	0,09	0,724	0,005	0,01	0,06	0,009	0,015	0,463	0,002	0,003	0,004	0,861	0,0004	0,289	0,091	0,8	0,004	0,016	0,06	0,009	0,014	0,543	0,003	0,083	3,6	62,3	0,4	7,1	0,1	3	20,9	3,9	57,2	0,6	10,5	0,2	2,2	25,9
5013	г683863789=	28.01.2071 5:45	Э90ХАФ	Р65	35	53,2166667	26,2	52,8666667	3,4518519	0,477714	0,073128	0,138112	0,119931	0,0952513	1557	1588	12,8946774	12,7919255	13429,00763	118,1	1	1	1	8,883	13,73	0,00703			0,05		0,519	0,028	0,02				0,105505	0,127		0,216	0,024233	0,132	5864	0,002	0,482	0,226	0,105	0,682	0,006	0,01	0,073	0,009	0,019	0,449	0,002	0,003	0,004	0,844	0,0006	0,287	0,106	0,8	0,005	0,014	0,073	0,01	0,016	0,554	0,003	0,083	4,6	62,5	0,3	9,4	0,11	2,8	22,3	3,6	56,7	0,7	10,1	0,23	2,2	25,8
5014	г683863789>	28.01.2071 6:44	Э90ХАФ	Р65	38	47,2166667	20,5166667	47,05	3	0,46744	0,085316	0,173488	0,133657	0,095653	1571	1583	8,4403361	9,2501171	13508,04224	118,3	1	1	1	6,975	6,583		0,072		0,05		0,511	0,027	0,02				0,105613	0,133		0,272	0,024957	0,154	4619	0,002	0,492	0,22	0,113	0,656	0,006	0,009	0,07	0,007	0,019	0,442	0,001	0,002	0,003	0,856		0,29	0,113	0,8	0,005	0,015	0,071	0,009	0,016	0,542	0,003	0,081	4,5	57,6	0,5	10	0,09	2,6	22,3	4,3	55,4	0,5	11,9	0,18	2,2	25,6
5015	г683863789?	28.01.2071 7:39	Э90ХАФ	Р65	42	45,05	20,85	44,7166667	3,4091114	0,4569156	0,09695	0,156206	0,11794	0,0943996	1521	1585	9,3754163	7,0584986	13936,69065	117,4	1	1	1	6,568	5,537	0,00627			0,05		0,489	0,033	0,02				0,105469	0,116		0,245	0,024269	0,175	4843	0,002	0,472	0,212	0,108	0,672	0,006	0,01	0,067	0,008	0,017	0,449	0,001	0,002	0,003	0,875	0,0001	0,29	0,107	0,798	0,004	0,015	0,066	0,009	0,017	0,549	0,003	0,082	4	59,1	0,2	10,6	0,07	2,7	22,3	5,1	56,8	1	7,3	0,11	2,4	23,4
5016	г68386378:6	28.01.2071 8:56	Э90ХАФ	Р65	21	45,05	18,0333333	44,7333333	2,1191792	0,433135	0,077006	0,127264	0,086155	0,0922792	1560	1595	11,5640884	9,1466063	12639,92606	114,9	1	1	1	6,977	7,861				0,05		0,472	0,061	0,02				0,103841	0,079		0,2	0,022859	0,139	3799	0,002	0,476	0,226	0,11	0,687	0,008	0,012	0,074	0,009	0,018	0,467	0,002	0,002	0,003	0,848	0,0001	0,292	0,11	0,8	0,007	0,017	0,074	0,011	0,014	0,549	0,003	0,083	4	61,2	0,4	10,9	0,08	2,9	21,3	6,6	56	0,5	6,6	0,09	2,6	21,5
5017	г68386378:7	28.01.2071 9:48	Э90ХАФ	Р65	30	41,85	16,6166667	41,3333333	2,356701	0,443715	0,083654	0,173494	0,108678	0,0932221	1559	1583	11,0802012	8,58	13374,52357	114,5	1	1	1	10,4	3,718		0,097		0,05		0,482	0,03	0,02				0,103443	0,094		0,273	0,025752	0,151	3704	0,002	0,496	0,216	0,107	0,648	0,005	0,012	0,067	0,008	0,018	0,447	0,001	0,002	0,003	0,866	0,0002	0,288	0,109	0,797	0,004	0,014	0,068	0,009	0,017	0,538	0,003	0,083	4,7	55,9	0,3	15,6	0,1	2,5	22,2	5,3	52,8	0,7	10,3	0,1	2,4	21,9
5018	г68386378:8	28.01.2071 10:43	Э90ХАФ	Р65	33	41,85	18,4833333	41,6833333	2,5778338	0,459975	0,072574	0,12753	0,122099	0,093699	1555	1597	13,5441509	13,1970854	13033,36339	115,2	1	1	1	7,976	10,565		0,193		0,05		0,506	0,033	0,02				0,104818	0,135		0,199	0,024342	0,131	4015	0,002	0,484	0,23	0,117	0,692	0,008	0,011	0,079	0,012	0,019	0,449	0,002	0,003	0,003	0,86	0,0001	0,29	0,116	0,8	0,006	0,016	0,078	0,012	0,017	0,542	0,003	0,083	6,3	57,1	0,5	18,1	0,09	2,9	19,5	5,6	55	0,6	12,7	0,18	2,4	23
5019	г68386378:9	28.01.2071 11:36	Э90ХАФ	Р65	37	41,6833333	17,95	41,5333333	2,576	0,48482	0,073128	0,141252	0,095187	0,0938839	1552	1585	10,6784633	11,3103491	13163,2312	116,7	1	1	1	5,096	10,261				0,05		0,536	0,033	0,02				0,105071	0,087		0,222	0,024306	0,132	3938	0,002	0,482	0,234	0,116	0,681	0,008	0,011	0,075	0,01	0,02	0,465	0,002	0,003	0,004	0,866	0,0001	0,294	0,115	0,802	0,005	0,018	0,075	0,011	0,014	0,544	0,003	0,083	5,6	56,6	0,8	13,5	0,13	2,7	21,3	6,3	55,5	0,7	9,6	0,08	2,4	23,3
5020	г68386378::	28.01.2071 12:27	Э90ХАФ	Р65	41	41,6833333	18,1666667	41,5333333	2,3814147	0,448645	0,092518	0,10816	0,123093	0,0935613	1497	1584	12,7625213	10,6340426	12642,93578	115,5	1	1	1	6,243	9,163				0,05		0,489	0,032	0,02				0,104962	0,145		0,168	0,023763	0,167	3828	0,002	0,479	0,216	0,109	0,709	0,006	0,013	0,071	0,012	0,019	0,446	0,002	0,002	0,003	0,879	0,0001	0,295	0,11	0,805	0,004	0,015	0,07	0,013	0,016	0,56	0,003	0,083	4,3	58,3	0,5	9,8	0,11	2,8	20,9	5,8	58,8	0,5	7	0,08	2,6	23
5021	"г68386378:;"	28.01.2071 13:16	Э90ХАФ	Р65	48	43,35	18,9833333	43,1666667	2	0,48802	0,095288	0,186926	0,145738	0,0916774	1555	1579	12,7096364	12,8317073	12282,35294	114	1	1	1	7,767	10,522		0,149		0,05		0,534	0,034	0,02				0,103082	0,146		0,293	0,022859	0,172	3886	0,002	0,439	0,21	0,114	0,64	0,008	0,012	0,074	0,008	0,02	0,433	0,002	0,003	0,003	0,859	0,0002	0,291	0,113	0,797	0,006	0,018	0,074	0,009	0,014	0,546	0,003	0,083	4,6	54,7	0,2	13,6	0,13	2,3	23,7	4,4	57,7	0,5	12,2	0,08	2,6	22,1
5022	г68386378:<	28.01.2071 14:07	Э90ХАФ	Р65	55	42,6666667	20,0333333	42,3333333	3,4002732	0,48425	0,098612	0,153478	0,108851	0,0922685	1535	1577	10,8391054	10,692766	13210,9817	114,5	1	1	1	9,424	5,584		0,074		0,05		0,53	0,033	0,02				0,103371	0,103		0,241	0,023691	0,178	4411	0,002	0,491	0,209	0,102	0,671	0,008	0,011	0,073	0,008	0,018	0,453	0,002	0,002	0,003	0,867	0	0,292	0,103	0,796	0,006	0,015	0,074	0,009	0,015	0,549	0,003	0,08	4,4	60,2	0,3	10,3	0,07	2,7	22,2	4,5	58	0,4	11,5	0,1	2,5	23,1
5023	г68386378:=	28.01.2071 15:30	Э90ХАФ	Р65	29	43,9	14,0166667	43,7333333	2,1763713	0,54205	0,115232	0,236706	0,185266	0,0950991	1569	1581	15,3065433	8,2394134	12216,88466	117,4	1	1	1	12,866	4,994		0,182		0,05		0,595		0,02				0,10583	0,186		0,371	0,025716	0,208	2854	0,002	0,395	0,192	0,114	0,599	0,007	0,011	0,072	0,008	0,022	0,384	0,001	0,002	0,003	0,865	0,0001	0,289	0,115	0,796	0,005	0,016	0,074	0,01	0,02	0,539	0,002	0,082	3,9	51,2	0,5	18,6	0,09	2,2	23,4	4,2	53,8	0,9	10,8	0,15	2,2	26,2
5024	г68386378:>	28.01.2071 16:21	Э90ХАФ	Р65	31	42,1833333	19,4666667	41,85	1,653753	0,469195	0,08033	0,150408	0,111196	0,0944372	1549	1582	11,2897747	8,9930323	12529,10959	118	1	1	1	10,857	3,872		0,074		0,05		0,515	0,038	0,02				0,106047	0,108		0,236	0,023799	0,145	4065	0,002	0,481	0,222	0,107	0,674	0,009	0,013	0,076	0,01	0,022	0,457	0,002	0,002	0,003	0,856	0,0001	0,291	0,107	0,794	0,007	0,016	0,075	0,012	0,015	0,533	0,003	0,082	5,2	54,6	0,7	14,6	0,15	2,6	21,4	6,3	55,8	0,4	10,3	0,09	2,5	22,4
