Repository: Siella/alloy_building

# Прогнозирование химического состава шлака
Задание по Data science от компании EVRAZ (оптимизация сталеплавильного производства) в рамках хакатона ```</beCoder>```.

Мы реализовали наше решение как простой и лаконичный веб-сервис!
В папке `EDA` результаты анализа данных в рамках отборочного задания, в `modelling` — результаты моделирования целевых показателей химического состава шлака и `сыпуч известь РП`.

File: _data/Исходные данные.txt (part 58 of 78)
оком	t продувка	ПСН гр.	чист расход C	чист расход Cr	чист расход Mn	чист расход Si	чист расход V	температура первая	температура последняя	Ar (интенс.)	N2 (интенс.)	эл. энергия (интенс.)	произв жидкая сталь	произв количество обработок	произв  количество плавок	произв количество плавок (цел)	расход газ Ar	расход газ  N2	расход C пров.	сыпуч известь РП	сыпуч кварцит	сыпуч кокс пыль УСТК	сыпуч  кокс. мелочь (сух.)	сыпуч  кокс. мелочь КМ1	сыпуч  шпат плав.	ферспл CaC2	ферспл FeMo	ферспл FeSi-75	ферспл FeV азот.	ферспл  FeV-80	ферспл  Mn5Si65Al0.5	ферспл  Ni H1 пласт.	ферспл SiMn18	ферспл  ферванит	ферспл  фх850А	эл. энергия	химсталь первый Al_1	химсталь первый C_1	химсталь первый Cr_1	химсталь первый Cu_1	химсталь первый Mn_1	химсталь первый Mo_1	химсталь первый N_1	химсталь первый Ni_1	химсталь первый P_1	химсталь первый S_1	химсталь первый Si_1	химсталь первый Ti_1	химсталь первый V_1	химсталь последний Al	химсталь последний C	химсталь последний Ca	химсталь последний Cr	химсталь последний Cu	химсталь последний Mn	химсталь последний Mo	химсталь последний N	химсталь последний Ni	химсталь последний P	химсталь последний S	химсталь последний Si	химсталь последний Ti	химсталь последний V	химшлак первый Al2O3_1	химшлак первый CaO_1	химшлак первый FeO_1	химшлак первый MgO_1	химшлак первый MnO_1	химшлак первый R_1	химшлак первый SiO2_1	химшлак последний Al2O3	химшлак последний CaO	химшлак последний FeO	химшлак последний MgO	химшлак последний MnO	химшлак последний R	химшлак последний SiO2
5025	г68386378:?	28.01.2071 17:09	Э90ХАФ	Р65	40	42,2166667	20,9	41,7166667		0,4826856	0,078114	0,140168	0,10193	0,0941131	1536	1579	9,8870813	11,9864952	12427,7512	116,3	1	1	1	10,332	4,142	0,00627	0,139		0,05		0,525	0,035	0,02				0,10536	0,098		0,22	0,024306	0,141	4329	0,002	0,452	0,223	0,112	0,669	0,007	0,012	0,074	0,008	0,02	0,441	0,002	0,002	0,003	0,867	0,0002	0,288	0,11	0,786	0,005	0,013	0,073	0,009	0,016	0,523	0,003	0,082	4,4	54,3	0,7	9,4	0,08	2,7	20	5,6	57,8	0,8	7,1	0,11	2,7	21,7
5026	"г68386378;6"	28.01.2071 17:58	Э90ХАФ	Р65	49	42,8666667	20,7166667	42,7	3,1394951	0,485845	0,088086	0,127514	0,121454	0,0943537	1532	1578	11,8099061	12,2027318	13258,88978	116,2	1	1	1	7,683	9,43		0,086		0,05		0,535	0,035	0,02				0,105505	0,134		0,199	0,024595	0,159	4578	0,002	0,462	0,214	0,114	0,69	0,006	0,013	0,074	0,01	0,02	0,442	0,002	0,002	0,003	0,859	0,0003	0,29	0,115	0,8	0,005	0,018	0,074	0,011	0,015	0,544	0,003	0,082	4,8	58,1	0,4	13,5	0,13	2,6	22,1	5,7	56,1	0,6	8,8	0,1	2,5	22,4
5027	"г68386378;7"	28.01.2071 18:48	Э90ХАФ	Р65	56	48,7	22,9833333	48,2	2,8103448	0,469015	0,098058	0,161774	0,140633	0,0944119	1544	1583	11,3682948	10,22625	13470,63089	117,6	1	1	1	14,223	3,636		0,097		0,05		0,511	0,034	0,02				0,105975	0,149		0,253	0,023872	0,177	5160	0,002	0,487	0,204	0,108	0,66	0,007	0,012	0,077	0,01	0,019	0,429	0,002	0,002	0,003	0,841	0,0003	0,289	0,108	0,794	0,006	0,014	0,077	0,012	0,018	0,538	0,003	0,083	5,5	54,4	1,7	22,4	0,16	2,8	19,6	4,8	58,2	0,5	13,9	0,1	2,6	22,4
5028	"г68386378;8"	28.01.2071 19:39	Э90ХАФ	Р65	62	46,2	19,8333333	46,0333333	3,079235	0,561475	0,07479	0,100188	0,154814	0,0936397	1564	1571	15,408413	16,4355882	13655,79832	116,5	1	1	1	17,908	6,209		0,179		0,05		0,632	0,052	0,02				0,104565	0,198		0,154	0,024667	0,135	4514	0,002	0,405	0,224	0,116	0,696	0,01	0,013	0,08	0,017	0,028	0,407	0,001	0,003	0,003	0,855	0,0001	0,288	0,115	0,788	0,009	0,016	0,08	0,018	0,018	0,549	0,003	0,083	3,9	51	0,5	19,7	0,32	2,1	24,3	4,7	52,3	0,6	17,5	0,07	2,2	23,4
5029	"г68386378;9"	28.01.2071 21:07	Э90ХАФ	Р65	30	45,55	21,0333333	45,3833333	2,7902708	0,487475	0,095842	0,14147	0,129196	0,0933261	1549	1574	11,3954172	10,1952987	13304,59588	116,5	1	1	1	10,775	5,783		0,11		0,05		0,535	0,031	0,02				0,104745	0,14		0,221	0,023618	0,173	4664	0,002	0,44	0,207	0,107	0,658	0,01	0,011	0,086	0,008	0,023	0,427	0,001	0,002	0,003	0,864	0,0002	0,29	0,108	0,784	0,008	0,015	0,086	0,009	0,016	0,537	0,003	0,082	3,9	47,6	0,6	11	0,15	2,5	19,1	4,6	59,3	0,6	13	0,12	2,7	22
5030	"г68386378;:"	28.01.2071 22:05	Э76ХФ	Р65	27	45,5333333	27,4	45,5333333	2	0,35537	0,13296	0,08761	0,12696	0,0391463	1565	1626	10,5845534		13276,64234	114,5	1	1	1	16,065			0,238		0,05		0,367	0,053	0,02				0,049371	0,16		0,135		0,24	6063	0,002	0,485	0,309	0,104	0,714	0,008	0,009	0,072	0,013	0,021	0,459	0,002	0,002	0,003	0,778	0,0001	0,422	0,103	0,79	0,007	0,01	0,072	0,014	0,013	0,557	0,003	0,036	4,1	60	1,1	12,5	0,13	2,7	22	4,7	47,1	1	12,5	0,15	2,2	21,6
5031	"г68386378;;"	28.01.2071 23:00	Э76ХФ	Р65	28	50,2166667	20,7	50,2166667	2	0,347935	0,13019	0,147572	0,148195	0,0397766	1574	1582	10,5693993		13188,4058	117	1	1	1	17,692			0,162		0,05		0,356	0,041	0,02				0,050166	0,167		0,23		0,235	4550	0,002	0,474	0,311	0,114	0,67	0,007	0,012	0,08	0,013	0,022	0,44	0,002	0,003	0,003	0,771	0,0002	0,418	0,113	0,789	0,007	0,011	0,08	0,014	0,016	0,557	0,003	0,036	4,4	59,3	0,8	13,7	0,1	2,7	21,9	5,2	49,3	0,9	8,1	0,1	2,4	20,3
5032	"г68386378;<"	28.01.2071 23:50	Э76ХФ	Р65	37	56,6833333	18,9833333	56,6833333		0,39996	0,141824	0,148922	0,177396	0,0399201	1602	1583	14,774735		12503,59965	117	1	1	1	27,875			0,16		0,05		0,418	0,064	0,02				0,050347	0,212		0,231		0,256	3956	0,002	0,44	0,298	0,102	0,664	0,006	0,009	0,065	0,011	0,02	0,411	0,002	0,002	0,003	0,763	0,0003	0,414	0,101	0,787	0,006	0,012	0,065	0,012	0,015	0,561	0,003	0,036	3,9	45,9	0,7	13,7	0,12	2,2	20,9	4,5	55,9	0,5	13,9	0,09	2,2	25,4
5033	"г68386378;="	29.01.2071 0:40	Э76ХФ	Р65	52	46,55	23,4	45,8666667	2	0,39863	0,146256	0,16188	0,170127	0,0407233	1550	1587	12,8446221		13364,10256	118,9	1	1	1	19,638			0,128		0,05		0,415	0,047	0,02				0,05136	0,195		0,252		0,264	5212	0,002	0,414	0,297	0,115	0,659	0,01	0,01	0,085	0,009	0,022	0,422	0,002	0,003	0,004	0,785	0,0005	0,416	0,113	0,793	0,009	0,012	0,085	0,01	0,016	0,575	0,004	0,037	3,8	55,8	0,6	15,7	0,23	2,3	24,5	4,8	58	0,3	12,2	0,07	2,5	23
5034	"г68386378;>"	29.01.2071 1:34	Э76ХФ	Р65	54	42,7	18,8333333	42,7	2	0,323135	0,109138	0,055218	0,132643	0,0397481	1562	1579	10,5540984		13230,79646	116,4	1	1	1	15,022			0,085		0,05		0,333	0,062	0,02				0,05013	0,183		0,083		0,197	4153	0,002	0,458	0,326	0,109	0,744	0,007	0,01	0,084	0,015	0,018	0,449	0,003	0,004	0,004	0,78	0,0006	0,416	0,109	0,794	0,006	0,012	0,084	0,016	0,013	0,56	0,004	0,038	4,3	48,3	1	10,6	0,17	2,7	17,8	5,6	53,9	0,6	9,5	0,09	2,5	21,8
5035	"г68386378;?"	29.01.2071 2:47	Э76ХФ	Р65	34	41,7	17,3333333	41,7	2,1337423	0,394645	0,12465	0,166114	0,164264	0,0388878	1586	1576	10,629155		12638,07692	114,6	1	1	1	14,745			0,123		0,05		0,414	0,052	0,02				0,049045	0,184		0,259		0,225	3651	0,002	0,43	0,312	0,116	0,643	0,009	0,01	0,093	0,01	0,02	0,418	0,001	0,002	0,003	0,766	0,0001	0,418	0,114	0,791	0,008	0,011	0,093	0,011	0,014	0,565	0,003	0,036	4,1	55,1	1,2	15,6	0,16	2,4	23	4,7	54,4	0,7	12,5	0,07	2,4	22,3
5036	г68386378<6	29.01.2071 3:38	Э76ХФ	Р65	34	43,2166667	14,1833333	43,2166667	1,3447475	0,34076	0,131852	0,092532	0,148832	0,0397195	1596	1581	9,4699576		12250,99882	115,7	1	1	1	13,642			0,105		0,05		0,349	0,04	0,02				0,050094	0,192		0,142		0,238	2896	0,002	0,469	0,306	0,099	0,715	0,007	0,009	0,063	0,014	0,017	0,437	0,002	0,003	0,003	0,751	0,0005	0,415	0,099	0,791	0,006	0,01	0,063	0,014	0,012	0,556	0,003	0,037	4,3	57,5	0,4	15,4	0,19	2,5	23,1	4,5	58,1	0,7	12,6	0,08	2,7	21,8
5037	г68386378<7	29.01.2071 4:30	Э76ХФ	Р65	35	43,0333333	11,95	43,0333333	1,307047	0,398205	0,162322	0,198548	0,185495	0,0396339	1611	1573	17,3536316		12532,21757	117,4	1	1	1	24,888			0,096		0,05		0,41	0,03	0,02				0,049986	0,203		0,31		0,293	2496	0,002	0,435	0,285	0,116	0,623	0,008	0,012	0,077	0,009	0,021	0,407	0,002	0,003	0,003	0,779	0,0001	0,419	0,116	0,788	0,007	0,013	0,077	0,01	0,015	0,561	0,003	0,036	3,5	55,2	0,5	16,8	0,1	2,2	25,2	4	51	0,7	15,3	0,12	2,1	24,6
5038	г68386378<8	29.01.2071 5:28	Э76ХФ	Р65	31	41,1833333	20,3666667	41,1833333	2	0,405805	0,151242	0,184822	0,161804	0,0398135	1548	1573	16,5853501		12703,10966	116,2	1	1	1	22,768			0,177		0,05		0,422	0,039	0,02				0,050203	0,172		0,289		0,273	4312	0,002	0,431	0,29	0,108	0,63	0,006	0,012	0,077	0,007	0,019	0,425	0,001	0,002	0,003	0,795	0,0002	0,417	0,108	0,788	0,006	0,013	0,079	0,008	0,014	0,568	0,003	0,035	3,8	57	1,2	15,1	0,12	2,5	22,7	4,7	58,1	0,5	9,4	0,06	2,6	22,3
5039	г68386378<9	29.01.2071 6:21	Э76ХФ	Р65																																																																																
5040	г68386378<:	29.01.2071 7:21	Э76ХФ	Р65	12	52,0333333	13,3166667	52,0333333	1,1515595	0,423075	0,156782	0,19348	0,2334	0,0401898	1638	1578	15,1506726		12309,38673	115,1000001	1	1	1	26,278			0,296		0,05		0,442	0,023	0,0200001				0,050275	0,28		0,3000001		0,283	2732	0,002	0,426	0,282	0,106	0,624	0,007	0,013	0,069	0,011	0,02	0,374	0,001	0,003	0,003	0,757	0,0009	0,416	0,106	0,8	0,006	0,012	0,071	0,012	0,012	0,563	0,003	0,036	4	50,4	0,7	15,6	0,24	2,1	24,5	5,1	56,1	0,2	10,6	0,05	2,6	21,8
5041	"г68386378<;"	29.01.2071 8:14	Э76ХФ	Р65	24	45,3666667	22,2166667	45,3666667	3,5651903	0,386975	0,160106	0,187366	0,142226	0,0402186	1554	1567	10,0388685		13719,42986	116,5	1	1	1	15,181			0,155		0,05		0,397	0,041	0,02				0,050311	0,142		0,292		0,289	5080	0,002	0,451	0,286	0,11	0,627	0,007	0,011	0,069	0,006	0,019	0,432	0,001	0,002	0,003	0,773	0,0001	0,421	0,109	0,791	0,006	0,011	0,069	0,007	0,015	0,563	0,003	0,033	3,7	55,5	0,4	13,2	0,16	2,3	23,8	4	56,7	0,6	8,7	0,09	2,5	22,6
5042	г68386378<<	29.01.2071 9:15	Э76ХФ	Р65	16	42,6833333	16,8333333	42,6833333		0,414235	0,145702	0,172276	0,145254	0,045047	1581	1575	7,7514085		13081,18812	117,3	1	1	1	11,007			0,156		0,05		0,434	0,041	0,02				0,056351	0,154		0,267		0,263	3670	0,002	0,453	0,298	0,102	0,631	0,006	0,01	0,069	0,008	0,019	0,426	0,001	0,002	0,002	0,771	0,0001	0,417	0,102	0,782	0,005	0,013	0,07	0,009	0,015	0,55	0,003	0,036	3,1	56,6	0,6	13,9	0,14	2,3	24,6	4	58,5	1	5,9	0,26	2,6	22,9
5043	г68386378<=	29.01.2071 10:07	Э76ХФ	Р65	20	47,0333333	16,0666667	46,0333333		0,369415	0,101382	0,045812	0,140524	0,0419245	1578	1577	10,5699493		13264,73029	117,6	1	1	1	16,219			0,16		0,05		0,392	0,041	0,02				0,052445	0,2		0,067		0,183	3552	0,002	0,439	0,332	0,116	0,745	0,007	0,01	0,075	0,013	0,02	0,43	0,002	0,003	0,003	0,764	0,0003	0,414	0,115	0,783	0,006	0,012	0,075	0,013	0,014	0,544	0,003	0,037	3,6	56,4	0,4	14,7	0,17	2,3	25	4,2	50,4	0,5	8,9	0,11	2,8	18
5044	г68386378<>	29.01.2071 10:59	Э76ХФ	Р65	24	43,6833333	19,1666667	43,6833333	2,4112936	0,394275	0,127974	0,13962	0,15308	0,0424449	1588	1573	9,1957268		12358,95652	114,9	1	1	1	13,39			0,169		0,05		0,414	0,041	0,02				0,053096	0,18		0,215		0,231	3948	0,002	0,451	0,315	0,122	0,667	0,008	0,009	0,084	0,008	0,02	0,422	0,002	0,002	0,003	0,766	0,0002	0,422	0,123	0,787	0,007	0,011	0,084	0,009	0,013	0,554	0,003	0,038	3,6	51,3	0,5	13	0,1	2,2	23,1	4,3	55	0,7	10,7	0,07	2,3	24
5045	г68386378<?	29.01.2071 11:51	Э76ХФ	Р65	26	44,05	20,6333333	44,05	3	0,35675	0,117448	0,104732	0,121862	0,0450182	1545	1569	9,8952237		13606,13893	115,9	1	1	1	14,502			0,158		0,05		0,371	0,042	0,02				0,056315	0,146		0,161		0,212	4679	0,002	0,433	0,319	0,101	0,689	0,006	0,011	0,074	0,009	0,024	0,444	0,002	0,002	0,003	0,761	0,0001	0,416	0,102	0,778	0,005	0,013	0,075	0,009	0,018	0,546	0,003	0,04	3,6	53,7	0,8	16,8	0,49	2,2	24,1	4,6	59,3	0,4	8,1	0,11	2,5	23,5
5046	г68386378=6	29.01.2071 12:42	Э76ХФ	Р65																																																																																
5047	г68386378=7	29.01.2071 13:32	Э76ХФ	Р65	22	43,5333333	16,6333333	43,5333333	3	0,36956	0,09972	0,109664	0,142416	0,0411435	1581	1579	9,026876		12661,32265	117,4	1	1	1	13,099			0,116		0,05		0,39	0,04	0,02				0,051468	0,176		0,168		0,18	3510	0,001	0,496	0,335	0,104	0,689	0,007	0,01	0,074	0,009	0,019	0,44	0,002	0,002	0,003	0,77	0,0001	0,416	0,106	0,784	0,006	0,011	0,074	0,01	0,015	0,561	0,003	0,036	3,6	54,3	0,5	13,8	0,11	2,5	21,8	4,9	60,3	0,3	8,9	0,06	2,8	21,8
5048	г68386378=8	29.01.2071 14:28	Э90ХАФ	Р65	21	45,7	21,5	45,5333333	4,0013049	0,538435	0,115786	0,171668	0,120744	0,0949007	1593	1612	13,4700344	12,8775927	14112,55814	118,2	1	1	1	6,518	13,314		0,129		0,05		0,593	0,042	0,02				0,105469	0,116		0,267	0,024342	0,209	5057	0,002	0,423	0,191	0,101	0,641	0,006	0,011	0,068	0,007	0,02	0,423	0,001	0,002	0,004	0,856	0,0001	0,288	0,102	0,786	0,005	0,016	0,069	0,009	0,014	0,533	0,003	0,081	3,7	54,8	0,6	14,1	0,1	2,4	22,7	4,6	58,5	0,5	13,8	0,07	2,6	22,6
5049	г68386378=9	29.01.2071 15:21	Э90ХАФ	Р65	22	43,1833333	19,5166667	43	4,322026	0,474785	0,106922	0,121976	0,078475	0,0966246	1571	1592	13,9309615	12,3942857	14178,65073	113,9	1	1	1	8,049	10,604		0,141		0,05		0,518	0,042	0,02				0,10489	0,071		0,19	0,029369	0,193	4612	0,002	0,457	0,194	0,105	0,683	0,005	0,009	0,064	0,007	0,02	0,456	0,002	0,002	0,003	0,855	0,0001	0,287	0,105	0,791	0,004	0,015	0,064	0,008	0,013	0,536	0,003	0,085	3,3	57,6	0,4	13,3	0,1	2,3	24,7	5,4	59,8	0,4	7,8	0,07	2,7	22,1
5050	г68386378=:	29.01.2071 16:12	Э90ХАФ	Р65	27	49,0166667	19,8166667	48,85	3,6904185	0,457415	0,088086	0,074552	0,102168	0,0951624	1571	1591	13,2545455	10,23023	13833,80992	115,8	1	1	1	8,1	10,378		0,141		0,05		0,502	0,041	0,02				0,105324	0,128		0,114	0,02521	0,159	4569	0,002	0,449	0,213	0,108	0,727	0,006	0,008	0,07	0,009	0,018	0,44	0,002	0,002	0,004	0,846	0,0003	0,29	0,109	0,796	0,004	0,014	0,07	0,011	0,014	0,538	0,003	0,083	3,8	55,1	0,3	10,6	0,11	2,4	22,5	4,6	58,7	0,5	9,7	0,09	2,6	22,7
5051	"г68386378=;"	29.01.2071 17:03	Э90ХАФ	Р65	39	45,5166667	21,0333333	45,3666667		0,43262	0,115232	0,080992	0,107113	0,0943022	1572	1593	13,6897527	14,4202355	12950,87163	113,9	1	1	1	6,457	14,965		0,173		0,05		0,466	0,042	0,02				0,105252	0,133		0,124	0,023365	0,208	4540	0,002	0,495	0,191	0,106	0,718	0,005	0,009	0,063	0,01	0,018	0,446	0,001	0,002	0,003	0,848	0,0003	0,289	0,105	0,783	0,003	0,017	0,063	0,01	0,014	0,541	0,003	0,082	2,8	56,4	0,4	14,8	0,16	2,2	25,4	4,3	60,9	0,6	6,8	0,08	2,7	22,9
5052	г68386378=<	29.01.2071 17:54	Э90ХАФ	Р65	48	43,5166667	20,6333333	43,3833333		0,4594	0,101936	0,121856	0,124571	0,0964061	1560	1578	13,5928899	12,082149	13164,1357	117,2	1	1	1	6,585	11,619		0,172		0,05		0,5	0,042	0,02				0,107313	0,143		0,188	0,024414	0,184	4527	0,002	0,49	0,203	0,114	0,685	0,006	0,009	0,071	0,008	0,018	0,432	0,002	0,002	0,003	0,86	0,0001	0,289	0,115	0,791	0,005	0,014	0,071	0,009	0,014	0,54	0,003	0,084	3,5	46,7	0,4	12,8	0,19	2,2	21,5	4,3	56,8	0,4	11,8	0,1	2,5	22,8
5053	г68386378==	29.01.2071 19:13	Э90ХАФ	Р65	24	42,7333333	23,0666667	42,5666667		0,50919	0,125204	0,200496	0,136869	0,0975274	1554	1577	13,5009879	14,3674361	13143,64162	116,7	1	1	1	6,833	12,795		0,128		0,05		0,554	0,041	0,02				0,105613	0,129		0,312	0,030201	0,226	5053	0,002	0,439	0,186	0,103	0,635	0,006	0,009	0,062	0,006	0,02	0,427	0,001	0,002	0,003	0,847	0	0,29	0,103	0,796	0,003	0,015	0,062	0,007	0,015	0,543	0,003	0,084	3,6	43,4	0,9	9,2	0,11	2,3	19	5,2	55,4	0,5	10,5	0,07	2,2	24,6
5054	г68386378=>	29.01.2071 20:04	Э90ХАФ	Р65	30	41,35	16,8333333	41,1833333	3	0,42835	0,096396	0,087664	0,070477	0,0910718	1558	1590	8,4635644	7,9564682	13337,82178	113,1	1	1	1	4,749	6,458				0,05		0,464	0,043	0,02				0,102105	0,073		0,136	0,023365	0,174	3742	0,002	0,484	0,204	0,106	0,726	0,005	0,007	0,064	0,011	0,018	0,472	0,002	0,002	0,004	0,841	0,0004	0,288	0,107	0,803	0,004	0,012	0,063	0,011	0,012	0,535	0,003	0,079	3,8	38,9	0,5	7,8	0,08	2,4	16,3	5,6	57,6	0,4	7,9	0,08	2,3	24,9
5055	г68386378=?	29.01.2071 20:57	Э90ХАФ	Р65	36	43,8666667	14,85	43,7	2,1377246	0,48809	0,136284	0,197464	0,167442	0,0932669	1259	1588	14,6130742	16,446443	12408,08081	116,1	1	1	1	9,19	13,614		0,215		0,05		0,526	0,029	0,02				0,104637	0,178		0,306	0,023799	0,246	3071	0,002	0,444	0,172	0,105	0,631	0,006	0,007	0,067	0,007	0,017	0,408	0,001	0,002	0,003	0,847	0,0002	0,291	0,106	0,804	0,004	0,015	0,069	0,009	0,014	0,552	0,003	0,082	4	53,8	0,3	14,8	0,18	2,1	25,5	4,3	53,4	0,5	12,2	0,17	2,2	24,9
5056	г68386378>6	29.01.2071 21:45	Э90ХАФ	Р65	46	40,5333333	14,0333333	40,3666667	1,4858388	0,468095	0,106922	0,141488	0,10105	0,0930072	1565	1585	12,8954856	11,4533808	12698,33729	113,1	1	1	1	5,237	10,728		0,085		0,05		0,509	0,03	0,02				0,103118	0,098		0,22	0,025969	0,193	2970	0,001	0,478	0,196	0,116	0,662	0,007	0,008	0,074	0,008	0,017	0,438	0,001	0,002	0,003	0,841	0,0002	0,287	0,114	0,781	0,005	0,013	0,073	0,009	0,015	0,534	0,002	0,083	3,1	50,7	0,4	18,1	0,14	2	24,8	3,9	52,6	0,3	16,7	0,08	2,2	25,3
5057	г68386378>7	29.01.2071 22:36	Э90ХАФ	Р65	53	43,7	24,0166667	43,3666667	4,1089276	0,561035	0,10803	0,181784	0,146544	0,0956106	1507	1581	15,6666667	14,0215506	14365,02429	117,5	1	1	1	9,4	11,856		0,085		0,05		0,622	0,031	0,02				0,106264	0,152		0,282	0,026223	0,195	5750	0,002	0,408	0,197	0,105	0,645	0,01	0,009	0,086	0,007	0,02	0,421	0,001	0,002	0,003	0,84	0,0001	0,288	0,105	0,797	0,008	0,016	0,086	0,008	0,014	0,54	0,003	0,083	4	51,7	1,2	17	0,3	2,1	24,3	4,5	48,3	0,3	8,2	0,08	2,6	18,8
5058	г68386378>8	29.01.2071 23:27	Э90ХАФ	Р65	57	40,8666667	17,6666667	40,7	3	0,6033639	0,106368	0,170592	0,153768	0,0955018			12,7942367	12,0451295	13143,39623	118,3	1	1	1	11,593	5,427	0,00589	0,137		0,05		0,668	0,029	0,02				0,10706	0,168		0,264	0,024523	0,192	3870	0,002	0,376	0,197	0,12	0,646	0,007	0,01	0,081	0,009	0,02	0,394	0,001	0,002	0,003	0,864	0,0001	0,285	0,117	0,788	0,005	0,016	0,081	0,01	0,013	0,539	0,003	0,083	4,7	50	0,9	17	0,15	2,1	24,2	5,5	51,7	0,7	13,5	0,07	2,2	24,3
5059	г68386378>9	30.01.2071 0:45	Э90ХАФ	Р65	38	43,5333333	19,8666667	43,3666667		0,4627323	0,077006	0,100796	0,065059	0,0909906			8,2021754	7,3577948	13246,30872	112,3	1	1	1	6,703	4,523	0,00722	0,064		0,05		0,501	0,04	0,02				0,101526	0,059		0,157	0,024233	0,139	4386	0,002	0,48	0,217	0,109	0,702	0,007	0,009	0,073	0,009	0,019	0,468	0,002	0,002	0,003	0,864		0,283	0,11	0,789	0,006	0,012	0,074	0,01	0,015	0,537	0,003	0,082	4	55,2	0,5	13,2	0,07	2,5	21,7	5,4	56,7	0,3	7	0,05	2,6	22,2
5060	г68386378>:	30.01.2071 1:39	Э90ХАФ	Р65	41	43,85	15,4333333	43,6666667	3,0978261	0,518445	0,090302	0,124816	0,142029	0,0924329	1651	1583	14,527156	16,351322	13949,02808	115,2	1	1	1	8,797	13,399		0,15		0,05		0,575	0,03	0,02				0,103624	0,169		0,192	0,023727	0,163	3588	0,002	0,441	0,211	0,107	0,68	0,007	0,008	0,067	0,013	0,02	0,412	0,002	0,003	0,003	0,845	0,0001	0,287	0,105	0,789	0,005	0,015	0,067	0,014	0,012	0,538	0,003	0,083	4,5	52,7	0,3	15,2	0,16	2,1	25	4,5	53,5	0,6	13,5	0,17	2,2	24,3
5061	"г68386378>;"	30.01.2071 2:33	Э90ХАФ	Р65	46	44,7	17,5166667	44,5333333	2,650677	0,52515	0,091964	0,149188	0,131322	0,0910733	1549	1588	15,5942609	11,8170241	13228,54424	112,6	1	1	1	9,963	9,795		0,17		0,05		0,582	0,03	0,02				0,101273	0,142		0,231	0,024884	0,166	3862	0,002	0,428	0,207	0,102	0,668	0,005	0,01	0,061	0,009	0,017	0,428	0,002	0,002	0,003	0,858	0,0002	0,287	0,104	0,801	0,004	0,014	0,061	0,011	0,015	0,533	0,003	0,081	3,5	43,7	0,5	13,3	0,17	2,2	20,3	4,2	52,8	0,6	17,8	0,17	2,2	24,2
5062	г68386378><	30.01.2071 3:21	Э90ХАФ	Р65	53	44,6833333	23,3333333	44,3666667	3,0405253	0,4228806	0,045982	0,07296	0,088924	0,0935782	1538	1576	10,6266258	9,3510204	13677,42857	115,8	1	1	1	9,623	4,582	0,02527	0,052		0,556			0,031	0,02				0,104275	0,108		0,112	0,025174	0,083	5319	0,002	0,486	0,251	0,121	0,728	0,007	0,008	0,072	0,013	0,019	0,468	0,003	0,004	0,003	0,853	0,0003	0,29	0,122	0,794	0,005	0,012	0,073	0,015	0,016	0,522	0,003	0,084	4,8	54,9	0,8	13,9	0,41	2,5	22,2	4,1	58,4	0,6	10,1	0,1	2,3	25,2
5063	г68386378>=	30.01.2071 4:12	Э90ХАФ	Р65	57	48,6833333	27,4666667	48,5166667	4,2778034	0,55222	0,10526	0,14642	0,121604	0,0945313	1521	1590	16,152551	16,9734125	13602,6699	117,2	1	1	1	10,553	15,889		0,202		0,05		0,613	0,032	0,02				0,10659	0,128		0,227	0,023148	0,19	6227	0,002	0,433	0,205	0,109	0,676	0,006	0,009	0,064	0,008	0,016	0,444	0,002	0,002	0,003	0,872	0,0002	0,293	0,108	0,799	0,005	0,016	0,064	0,01	0,013	0,533	0,003	0,083	5	48,9	0,7	11,6	0,19	2,2	22,2	4,1	60,7	0,6	7,7	0,1	2,4	25
5064	г68386378>>	30.01.2071 5:45	Э90ХАФ	Р65	21	44,5166667	20,15	44,35	2,3765392	0,546295	0,072574	0,143592	0,134934	0,0923493	1548	1586	10,9212632	14,1306838	12669,97519	114,2	1	1	1	5,764	13,432		0,172		0,05		0,612	0,036	0,02				0,103479	0,15		0,222	0,023799	0,131	4255	0,002	0,413	0,227	0,109	0,674	0,007	0,005	0,073	0,013	0,023	0,426	0,001	0,002	0,003	0,85	0,0001	0,288	0,107	0,805	0,005	0,015	0,074	0,014	0,015	0,541	0,003	0,083	3,9	50,6	0,6	13,4	0,12	2,3	22,3	4,9	53,6	0,4	11,1	0,13	2,3	23,5
5065	г68386378>?	30.01.2071 6:37	Э90ХАФ	Р65	26	47,5166667	18,8333333	47,5166667	3	0,52988	0,08864	0,10926	0,100663	0,0920178	1582	1578	10,4556945	14,9873474	12810,26549	113,4	1	1	1	8,594	11,253		0,069		0,05		0,59		0,02				0,102286	0,111		0,169	0,02521	0,16	4021	0,002	0,435	0,216	0,102	0,7	0,006	0,01	0,066	0,012	0,021	0,452	0,002	0,002	0,004	0,853	0,0005	0,29	0,103	0,791	0,004	0,015	0,067	0,013	0,015	0,541	0,003	0,081	4,7	45,1	0,7	11,8	0,11	2,2	20,8	5,7	53,6	0,4	10,8	0,08	2,3	23,7
5066	г68386378?6	30.01.2071 7:36	Э73Ф	ОР65	21	43,55	21,4	43,55	2,9945923	0,44294		0,197932	0,109908	0,0385479	1621	1631	13,362406		12874,76636	111,3	1	1	1	19,253			0,174		0,05		0,496		0,02				0,048647	0,088		0,309			4592	0,001	0,37	0,087	0,1	0,66	0,008	0,008	0,073	0,014	0,024	0,204	0,001	0,002	0,002	0,705	0,0001	0,091	0,098	0,843	0,006	0,013	0,067	0,015	0,016	0,297	0,002	0,036	3,7	48,6	0,4	16,9	0,11	2,1	23,4	4,2	46,1	0,5	12,9	0,14	2,2	21,4
5067	г68386378?7	30.01.2071 8:28	Э73Ф	ОР65	22	53,9666667	19,5166667	53,9666667	2,7076218	0,40764		0,259476	0,095159	0,0404687	1587	1597	4,9850895		14409,22289	116,2	1	1	1	8,897			0,147		0,05		0,45		0,02				0,051071	0,039		0,407			4687	0,002	0,409	0,058	0,099	0,614	0,006	0,012	0,058	0,007	0,02	0,221	0,001	0,001	0,002	0,728	0,0003	0,059	0,097	0,832	0,004	0,013	0,057	0,008	0,016	0,304	0,002	0,034	4,2	52,4	0,2	11,9	0,07	2,3	23,2	4,7	54,1	0,7	8,3	0,18	2,2	25,2
5068	г68386378?8	30.01.2071 9:25	Э76	Рельсы трамвайные	32	48,55	25,35	48,55	3,2642773	0,38074		0,177292	0,092794	0,0415574	1564	1593	11,7435509		12878,10651	116,2	1	1	1	18,943			0,149		0,05		0,42		0,02				0,052445	0,07		0,277			5441	0,002	0,444	0,132	0,118	0,686	0,006	0,012	0,079	0,01	0,02	0,226	0,001	0,002	0,003	0,718	0,0002	0,133	0,119	0,836	0,006	0,013	0,078	0,011	0,016	0,292	0,002	0,037	4,9	53,8	1,5	9,3	0,13	2,6	21,1	4,9	55,1	0,7	7,9	0,19	2,2	25,2
5069	г68386378?9	30.01.2071 10:14	Э76	Рельсы трамвайные																																																																																
5070	г68386378?:	30.01.2071 11:03	Э76	Рельсы трамвайные	44	46,1833333	23,15	46,1833333	3,2911337	0,26744		0,129116	0,086172	0,0406113	1543	1587	11,075424		13039,30886	114	1	1	1	17,05			0,147		0,05		0,282		0,02				0,051251	0,08		0,201			5031	0,002	0,524	0,122	0,113	0,729	0,006	0,011	0,071	0,015	0,021	0,241	0,002	0,004	0,003	0,718	0,0004	0,122	0,112	0,839	0,006	0,012	0,07	0,015	0,016	0,302	0,002	0,039	4,7	55,2	1,2	12,1	0,24	2,5	22,5	4	51,5	0,9	5,8	0,09	2,8	18,4
5071	"г68386378?;"	30.01.2071 11:56	Э76	Рельсы трамвайные	45	47,2	18,1833333	47,2	2,7049808	0,52654		0,333248	0,19135	0,0408981	1576	1587	9,8025559		12750,13749	115,2	1	1	1	15,341			0,145		0,05		0,594		0,02				0,051613	0,158		0,52			3864	0,001	0,324	0,112	0,11	0,543	0,009	0,01	0,076	0,011	0,024	0,135	0,001	0,002	0,002	0,717	0,0002	0,113	0,109	0,829	0,008	0,013	0,075	0,012	0,019	0,291	0,002	0,037	4,4	49,7	0,8	16,3	0,51	2,1	23,7	4,6	54,2	0,8	8,1	0,25	2,2	25,1
5072	г68386378?<	30.01.2071 13:12	Э73Ф	ОР65	25	40,8666667	17,4833333	40,8666667	3,0824096	0,39557		0,210856	0,096105	0,0404108	1577	1581	8,0897227		13384,17541	113,6	1	1	1	11,02			0,074		0,05		0,437	0,031	0,02				0,050998	0,061		0,33			3900	0,002	0,431	0,134	0,111	0,658	0,007	0,011	0,081	0,008	0,017	0,222	0,001	0,002	0,003	0,713	0,0008	0,134	0,11	0,839	0,005	0,013	0,08	0,009	0,013	0,307	0,002	0,036	4,6	55,8	0,6	12,8	0,12	2,6	21,9	5,2	52,6	0,6	8,9	0,1	2,6	20,2
5073	г68386378?=	30.01.2071 14:05	Э73Ф	ОР65	18	40,8666667	19,9833333	40,8666667	3,5328914	0,28306		0,161964	0,086086	0,0404108	1545	1586	11,9053289		13613,34445	116,6	1	1	1	15,887			0,073		0,05		0,3	0,042	0,02				0,050998	0,066		0,253			4534	0,002	0,504	0,12	0,095	0,7	0,009	0,01	0,076	0,011	0,018	0,23	0,002	0,003	0,003	0,721	0,0003	0,12	0,095	0,838	0,008	0,011	0,075	0,011	0,012	0,296	0,002	0,037	4,5	59	0,3	8,9	0,11	2,8	21,1	4,8	53,2	0,8	7,7	0,1	2,7	19,7
5074	г68386378?>	30.01.2071 14:58	Э73Ф	ОР65	12	41,3333333	16,9833333	41,3333333		0,40207		0,160392	0,099969	0,0397809	1592	1591	10,2103009		13078,70461	112	1	1	1	14,042			0,149		0,05		0,447	0,019	0,02				0,050203	0,087		0,25			3702	0,002	0,42	0,117	0,122	0,693	0,008	0,011	0,088	0,012	0,021	0,213	0,001	0,002	0,003	0,7	0,0003	0,118	0,121	0,836	0,007	0,012	0,087	0,012	0,015	0,3	0,002	0,037	4,7	55,9	0,6	11,2	0,12	2,6	21,7	4,7	56,5	0,7	10,8	0,1	2,7	21
5075	г68386378??	30.01.2071 15:49	Э73Ф	ОР65	11	44,0166667	18,6666667	44,0166667		0,35129		0,14228	0,082996	0,0403538	1595	1592	10,834078		13033,92857	113,2	1	1	1	15,896			0,127		0,05		0,385		0,02				0,050926	0,068		0,222			4055	0,002	0,464	0,111	0,097	0,715	0,007	0,009	0,071	0,011	0,018	0,227	0,001	0,003	0,003	0,721	0,0002	0,112	0,097	0,84	0,006	0,012	0,07	0,012	0,012	0,297	0,002	0,037	5,3	59,1	0,9	10,9	0,08	2,8	21,3	5,1	55,6	0,7	9,8	0,09	2,7	20,7
5076	г6838637966	30.01.2071 17:08	Э73Ф	ОР65	4	42,0333333	15,5	42,0333333	2,0466761	0,4525772		0,285488	0,204214	0,0408411	1602	1583	11,3242996		12236,12903	115	1	1	1	15,832		0,00551	0,289		0,05		0,498		0,02				0,051541	0,194		0,444			3161	0,001	0,364	0,056	0,113	0,57	0,009	0,01	0,073	0,008	0,025	0,131	0,001	0,002	0,002	0,7	0,0004	0,058	0,114	0,824	0,007	0,011	0,073	0,009	0,018	0,297	0,002	0,037	3,6	45,9	1,7	16,2	1,5	1,8	26	4,5	50,6	0,6	9	0,15	2,6	19,3
5077	г6838637967	30.01.2071 17:57	Э73Ф	ОР65	7	40,7	20	40,7	3,085458	0,43284		0,237556	0,129712	0,041185	1585	1579	11,8374512		13176	116,1	1	1	1	15,997			0,147		0,05		0,482		0,02				0,051975	0,1		0,371			4392	0,001	0,411	0,082	0,126	0,634	0,007	0,009	0,079	0,008	0,023	0,184	0,001	0,002	0,003	0,726	0,0002	0,083	0,124	0,834	0,006	0,011	0,077	0,009	0,016	0,304	0,002	0,037	4,3	55,8	0,3	13,9	0,14	2,3	24,3	5	57,3	0,3	11	0,09	2,5	23,2
5078	г6838637968	30.01.2071 18:48	Э73Ф	ОР65	8	40,2333333	16,8833333	40,2333333		0,39736		0,190728	0,100681	0,041013	1588	1578	10,6801792		13060,21718	116,1	1	1	1	13,905			0,126		0,05		0,44		0,02				0,051758	0,075		0,298			3675	0,002	0,419	0,102	0,091	0,674	0,006	0,01	0,064	0,009	0,019	0,218	0,001	0,002	0,003	0,721	0,0002	0,102	0,09	0,837	0,005	0,012	0,063	0,01	0,014	0,304	0,002	0,037	5,2	56,7	0,5	15,4	0,12	2,6	21,7	5,3	55,1	0,8	12,8	0,13	2,6	21,6
5079	г6838637969	30.01.2071 19:39	Э73Ф	ОР65	6	43,2166667	15,5	43,2166667	3	0,27091		0,16214	0,094259	0,0385764	1609	1603	14,1639799		12108,3871	110	1	1	1	20,404			0,127		0,05		0,285		0,02				0,048683	0,077		0,253			3128	0,001	0,508	0,075	0,093	0,682	0,005	0,011	0,082	0,01	0,019	0,224	0,001	0,002	0,002	0,71	0,0002	0,076	0,093	0,825	0,004	0,013	0,081	0,01	0,015	0,296	0,002	0,036	4,4	55,6	0,6	16	0,11	2,7	20,6	4,1	54,6	0,6	14,8	0,11	2,8	19,6
5080	г683863796:	30.01.2071 20:32	Э73Ф	ОР65	7	43,3666667	17,5833333	43,3666667		0,44874		0,175748	0,082227	0,0398664	1588	1495	13,6300538		13376,30332	114,8	1	1	1	19,703			0,128		0,05		0,504	0,042	0,02				0,050311	0,053		0,275			3920	0,002	0,406	0,098	0,106	0,678	0,006	0,009	0,073	0,009	0,02	0,215	0,001	0,002	0,003	0,72	0,0002	0,098	0,106	0,831	0,005	0,012	0,073	0,01	0,013	0,291	0,002	0,036	4,5	55,6	0,3	13,8	0,15	2,5	22,5	5,8	57,7	0,3	8	0,06	2,6	22,1
5081	"г683863796;"	30.01.2071 21:20	Э73Ф	ОР65	7	42,7333333	14,6833333	42,7333333	3	0,38113		0,163872	0,087526	0,039875	1599	1590	12,4043861		12409,98865	113,2	1	1	1	17,597			0,159		0,05		0,421	0,041	0,02				0,050311	0,066		0,256			3037	0,002	0,427	0,099	0,111	0,686	0,007	0,011	0,08	0,01	0,019	0,217	0,001	0,002	0,002	0,734	0,0003	0,099	0,112	0,826	0,008	0,012	0,085	0,011	0,017	0,301	0,002	0,038	4	50,3	0,6	13,3	0,11	2,3	21,8	4,5	59	0,3	8,4	0,09	2,7	21,5
5082	г683863796<	30.01.2071 22:11	Э73Ф	ОР65	6	43,5333333	12,8	43,5333333	2	0,46956		0,219824	0,102003	0,0406135	1615	1590	9,8800156		12417,1875	116,7	1	1	1	14,09			0,126		0,05		0,528	0,042	0,02				0,051215	0,065		0,344			2649	0,001	0,405	0,078	0,102	0,648	0,006	0,008	0,064	0,008	0,017	0,213	0,001	0,002	0,002	0,743	0,0003	0,079	0,102	0,84	0,005	0,01	0,064	0,009	0,014	0,305	0,002	0,036	4	56,1	0,8	15,8	0,24	2,5	22,6	4,7	58,4	0,4	15,4	0,08	2,6	22,2
5083	г683863796=	30.01.2071 23:00	Э73Ф	ОР65	11	44,8666667	18,9666667	44,8666667	2,3652661	0,48987		0,17092	0,117583	0,0403272	1599	1589	10,2042348		13213,70826	115,6	1	1	1	15,261			0,155		0,05		0,555	0,052	0,02				0,050854	0,109		0,266			4177	0,002	0,381	0,08	0,11	0,682	0,006	0,013	0,086	0,01	0,021	0,196	0,001	0,003	0,003	0,741	0,0007	0,08	0,11	0,828	0,004	0,015	0,086	0,011	0,015	0,297	0,002	0,037	4,2	54,3	0,5	15,1	0,29	2,3	23,3	4,7	46,7	0,6	8,8	0,09	2,1	22
5084	г683863796>	30.01.2071 23:53	Э76ХФ	Р65	10	42,6666667	20,8333333	42,6666667	3,1949861	0,42402	0,111908	0,107148	0,119322	0,0398681	1610	1632	11,8021489		13824	110,7	1	1	1	16,782			0,211		0,05		0,455	0,043	0,02				0,050275	0,138		0,165		0,202	4800	0,002	0,437	0,325	0,1	0,686	0,009	0,013	0,077	0,009	0,017	0,45	0,001	0,003	0,003	0,761	0,0001	0,421	0,099	0,784	0,008	0,013	0,077	0,01	0,012	0,555	0,003	0,039	4	53,3	0,5	16,3	0,16	2,2	24,7	5,3	59,3	0,3	9,1	0,07	2,5	23,5
5085	г683863796?	31.01.2071 0:49	Э76ХФ	Р65	6	49,55	20,05	49,55	3,6263092	0,36813	0,10526	0,087604	0,095051	0,0389212	1575	1601	9,9130172		13966,08479	112	1	1	1	16,373			0,095		0,05		0,388	0,042	0,02				0,049081	0,109		0,135		0,19	4667	0,002	0,482	0,332	0,113	0,71	0,006	0,012	0,069	0,009	0,018	0,488	0,002	0,003	0,003	0,761	0,0001	0,421	0,111	0,789	0,005	0,013	0,068	0,009	0,012	0,557	0,003	0,037	5,2	57,7	0,6	14,6	0,1	2,6	22	5,7	58,1	0,5	8,4	0,08	2,5	22,8
5086	г6838637976	31.01.2071 1:44	Э76ХФ	Р65	11	47,05	17,4666667	47,05		0,43914	0,137392	0,12898	0,133737	0,0401551	1592	1591	7,8841658		13767,93893	114,8	1	1	1	12,365			0,159		0,05		0,468	0,043	0,02				0,050637	0,151		0,199		0,248	4008	0,001	0,435	0,305	0,114	0,672	0,006	0,012	0,07	0,008	0,018	0,438	0,001	0,003	0,003	0,762	0,0003	0,42	0,113	0,787	0,005	0,014	0,07	0,009	0,012	0,557	0,003	0,037	4,3	53,1	0,8	15,1	0,19	2,2	23,7	4,1	57,4	0,6	12,2	0,11	2,2	25,7
5087	г6838637977	31.01.2071 2:33	Э76ХФ	Р65	21	44,2166667	22,5333333	44,2166667	3,6432927	0,38203	0,096396	0,109772	0,123305	0,0407856	1553	1589	9,7185074		14021,89349	116,9	1	1	1	14,324			0,126		0,05		0,406	0,041	0,02				0,051432	0,143		0,169		0,174	5266	0,002	0,486	0,344	0,1	0,694	0,007	0,012	0,078	0,01	0,019	0,462	0,002	0,003	0,003	0,757	0,0001	0,421	0,101	0,785	0,006	0,013	0,078	0,011	0,014	0,555	0,003	0,037	4,3	50,8	0,5	14,4	0,18	2,4	21,5	4,3	55,5	0,6	10,2	0,11	2,6	21,6
5088	г6838637978	31.01.2071 3:23	Э76ХФ	Р65	26	43,2	16,1333333	43,2		0,454865	0,121326	0,115964	0,170152	0,0405279	1588	1577	12,3319444		13756,61157	116,9	1	1	1	17,758			0,148		0,05		0,491	0,042	0,02				0,051107	0,212		0,177		0,219	3699	0,002	0,425	0,322	0,111	0,689	0,008	0,013	0,085	0,009	0,019	0,416	0,001	0,003	0,003	0,774	0,0002	0,42	0,11	0,79	0,008	0,014	0,084	0,01	0,012	0,56	0,003	0,038	4,2	51,4	0,4	13,7	0,39	2,2	23,8	4,5	51,3	0,3	12,4	0,11	2	25,4
5089	г6838637979	31.01.2071 4:38	Э76ХФ	Р65	5	43,35	14	43,35		0,41505	0,131852	0,16184	0,107926	0,0402979	1604	1572	10,0961938		13242,85714	112,7	1	1	1	14,589			0,198		0,05		0,438	0,041	0,02				0,050817	0,098		0,252		0,238	3090	0,001	0,439	0,307	0,127	0,644	0,007	0,013	0,082	0,009	0,022	0,467	0,001	0,003	0,003	0,764	0,0001	0,417	0,123	0,788	0,006	0,012	0,081	0,009	0,015	0,563	0,003	0,038	4,3	49,5	0,4	16,9	0,23	2,1	23,3	4,5	51,8	0,5	16,1	0,12	2,1	24,1
5090	г683863797:	31.01.2071 5:28	Э76ХФ	Р65	7	44,0333333	18,4833333	44,0333333		0,385245	0,112462	0,107128	0,092475	0,0398681	1587	1586	11,1672218		13406,67268	113,2	1	1	1	16,391			0,146		0,05		0,407	0,041	0,02				0,050275	0,097		0,166		0,203	4130	0,002	0,474	0,321	0,104	0,69	0,007	0,011	0,074	0,008	0,018	0,476	0,002	0,002	0,003	0,765	0,0001	0,416	0,103	0,783	0,006	0,013	0,074	0,009	0,013	0,556	0,003	0,037	4,4	51,2	0,3	13,1	0,09	2,3	22,2	5,4	56,9	0,6	11,7	0,08	2,5	22,6
5091	"г683863797;"	31.01.2071 6:17	Э76ХФ	Р65	12	42,2	18,6833333	42,2		0,43564	0,113016	0,135764	0,100874	0,0396096	1577	1582	8,2862559		13340,23194	114,2	1	1	1	11,656			0,146		0,05		0,468	0,04	0,02				0,049949	0,098		0,211		0,204	4154	0,002	0,442	0,325	0,111	0,671	0,006	0,01	0,084	0,009	0,019	0,472	0,002	0,002	0,003	0,761	0,0001	0,42	0,111	0,786	0,005	0,014	0,085	0,009	0,014	0,561	0,003	0,036	4,1	50,3	0,4	13,1	0,1	2,3	22,1	4,3	56,5	0,4	10,3	0,08	2,3	24,2
5092	г683863797<	31.01.2071 7:14	Э76ХФ	Р65	5	45,0666667	18,2166667	45,0666667	3	0,472375	0,118002	0,122676	0,18637	0,0403558	1607	1580	11,5604225		13346,02013	118,6	1	1	1	17,331			0,285		0,05		0,513	0,042	0,02				0,05089	0,234		0,187		0,213	4052	0,002	0,421	0,32	0,098	0,676	0,007	0,011	0,076	0,01	0,021	0,412	0,001	0,003	0,003	0,7		0,415	0,099	0,772	0,006	0,013	0,076	0,011	0,016	0,528	0,002	0,036	4,9	50	1,8	15	0,45	2	24,8	5,3	59,9	0,3	9,3	0,07	2,6	22,7
5093	г683863797=	31.01.2071 8:04	Э76ХФ	Р65	10	54,6833333	16,05	54,6833333	2,1427188	0,714005	0,098058	0,003632	0,149593	0,0348769	1590	1584	25,0418919		12863,5514	109,9	1	1	1	45,298					0,251		0,646	0,1	0,02				0,043981	0,227				0,177	3441	0,002	0,149	0,329	0,111	0,714	0,006	0,008	0,071	0,012	0,021	0,434	0,001	0,003	0,003	0,748	0,0002	0,419	0,105	0,781	0,005	0,015	0,07	0,016	0,015	0,527	0,003	0,04	3,1	50,3	4,4	17,5	4	2,4	20,7	4,6	56,1	0,5	13,6	0,18	2,3	24,8
5094	г683863797>	31.01.2071 17:28	Э90ХАФ	Р65	9	52,2166667	30,6333333	51,8666667	3,1920209	0,5044	0,087532	0,156256	0,190214	0,0930134	1602	1623	14,0109777	14,5532903	13491,18607	115,4	1	1	1	18,152	6,266		0,174		0,05		0,557	0,03	0,02				0,103841	0,226		0,24	0,024523	0,158	6888	0,001	0,459	0,212	0,109	0,646	0,007	0,011	0,075	0,011	0,02	0,382	0,001	0,002	0,003	0,84	0,0002	0,288	0,109	0,795	0,006	0,013	0,074	0,013	0,012	0,549	0,003	0,083	3,9	49,3	0,8	18,1	0,45	2	24,3	4,7	48,2	1	16,9	0,16	2,1	24,2
5095	г683863797?	31.01.2071 18:25	Э90ХАФ	Р65	11	57,3666667	28,6833333	57,0333333	3,1556261	0,465265	0,109138	0,170336	0,145576	0,0919423	1562	1604	16,0123404	12,1586276	12992,21383	113	1	1	1	12,543	13,388		0,165		0,05		0,504	0,032	0,02				0,102431	0,152		0,264	0,024631	0,197	6211	0,002	0,466	0,192	0,106	0,633	0,006	0,01	0,092	0,007	0,02	0,422	0,001	0,002	0,003	0,842	0,0002	0,289	0,105	0,79	0,004	0,016	0,091	0,008	0,014	0,534	0,003	0,083	3,7	54,9	0,4	13,8	0,15	2,2	25,5	4,1	49,2	0,6	12,5	0,12	2,7	17,9
5096	г6838637986	31.01.2071 19:23	Э90ХАФ	Р65	20	41,2	21,3666667	41,0333333	2,8781726	0,4459593	0,100274	0,181312	0,181278	0,0906732	1577	1594	12,9820294	13,4875862	13071,76287	112,1	1	1	1	9,311	8,692	0,01045	0,208		0,05		0,469	0,032	0,02				0,101128	0,202		0,28	0,024089	0,181	4655	0,002	0,465	0,197	0,116	0,629	0,012	0,01	0,089	0,007	0,019	0,382	0,001	0,002	0,003	0,853	0,0004	0,286	0,113	0,796	0,01	0,016	0,088	0,008	0,014	0,539	0,003	0,083	2,8	47,8	0,4	11,9	0,11	2,3	20,6	4,5	51,5	0,7	11,6	0,13	2,6	19,6
5097	г6838637987	31.01.2071 20:17	Э90ХАФ	Р65	16	41,8666667	21,7166667	41,7166667	2,7959184	0,4645036	0,117448	0,184776	0,167812	0,0933326	1589	1590	16,3731397	21,2775161	12695,3185	114,7	1	1	1	10,024	16,561	0,00247	0,201		0,05		0,498		0,02				0,104022	0,18		0,286	0,025246	0,212	4595	0,002	0,474	0,185	0,125	0,628	0,008	0,01	0,08	0,008	0,021	0,399	0,002	0,003	0,003	0,837	0,0003	0,285	0,123	0,785	0,006	0,017	0,079	0,009	0,015	0,537	0,003	0,083	4,5	49,8	0,7	18,7	0,12	2,1	23,5	4	57,4	0,8	11,9	0,28	2,3	24,8
5098	г6838637988	31.01.2071 21:17	Э90ХАФ	Р65	6	48,05	27,55	47,75	2,8739099	0,38029	0,09418	0,116832	0,127833	0,0935483	1560	1579	18,1563893	13,7314779	12239,56443	115,5	1	1	1	17,879	7,949		0,103		0,05		0,404		0,02				0,105179	0,147		0,18	0,024595	0,17	5620	0,002	0,538	0,207	0,103	0,689	0,006	0,01	0,071	0,009	0,022	0,437	0,002	0,003	0,003	0,853	0,0005	0,288	0,102	0,79	0,005	0,014	0,071	0,01	0,017	0,537	0,003	0,084	3,4	56,4	0,6	17,3	0,08	2,2	26	3,5	56,4	0,4	12	0,17	2,2	26
5099	г6838637989	31.01.2071 22:09	Э90ХАФ	Р65	8	43,0333333	21,1833333	42,8666667		0,371202	0,081438	0,082248	0,10866	0,0923389	1575	1586	14,9145283	15,1630952	12578,75688	115,4	1	1	1	8,783	12,737	0,0038	0,072		0,05		0,392		0,02				0,104203	0,132		0,126	0,023582	0,147	4441	0,002	0,565	0,219	0,105	0,718	0,005	0,012	0,095	0,011	0,017	0,444	0,002	0,003	0,006	0,844	0,0005	0,289	0,109	0,792	0,004	0,015	0,096	0,012	0,016	0,547	0,003	0,084	4,2	59,5	0,6	12,2	0,12	2,5	23,4	4,9	57,4	0,7	9,3	0,1	2,5	22,8
5100	г683863798:	31.01.2071 23:00	Э90ХАФ	Р65	11	49,05	25,6666667	48,7166667	3,3154815	0,417475	0,10249	0,150696	0,117351	0,0915735	1543	1583	8,9731647	14,5955734	13591,16883	114,5	1	1	1	13,208	2,015				0,05		0,447		0,02				0,103371	0,117		0,234	0,023329	0,185	5814	0,002	0,521	0,2	0,108	0,67	0,006	0,01	0,068	0,008	0,02	0,439	0,002	0,003	0,004	0,848	0,0007	0,288	0,106	0,8	0,004	0,013	0,068	0,009	0,017	0,553	0,003	0,083	3,7	51,8	0,6	8,3	0,08	2,5	20,6	4,6	59,5	0,6	4,8	0,09	2,2	26,8
5101	"г683863798;"	31.01.2071 23:51	Э90ХАФ	Р65	17	49,3833333	23,8666667	48,9	2,8552684	0,452105	0,084762	0,129688	0,188921	0,0906452	1570	1582	13,2472362	12,6469003	12836,31285	113	1	1	1	13,181	7,82		0,102		0,05		0,494		0,02				0,102033	0,235		0,198	0,023618	0,153	5106	0,002	0,494	0,214	0,114	0,687	0,006	0,009	0,066	0,016	0,02	0,381	0,002	0,003	0,003	0,845	0,0003	0,286	0,113	0,796	0,004	0,013	0,066	0,017	0,019	0,544	0,003	0,084	3,4	55,7	0,5	8,4	0,08	2,6	21,2	4,4	50,4	0,6	5,3	0,1	2,3	21,6
5102	г683863798<	01.02.2071 0:45	Э90ХАФ	Р65	19	50,05	24,1166667	49,7166667	3,5647931	0,43771	0,118556	0,175832	0,15627	0,0935992	1566	1585	14,369561	14,29375	13782,99931	117,2	1	1	1	12,274	11,435		0,074		0,05		0,468		0,02				0,105903	0,166		0,272	0,023401	0,214	5540	0,002	0,51	0,191	0,106	0,653	0,006	0,011	0,085	0,007	0,019	0,417	0,002	0,003	0,003	0,851	0,0003	0,291	0,108	0,804	0,005	0,015	0,085	0,008	0,016	0,55	0,003	0,083	4,2	56,4	0,9	12,6	0,11	2,4	23,4	4,6	58,9	0,5	5,1	0,1	2,3	26
5103	г683863798=	01.02.2071 1:48	Э90ХАФ	Р65	21	47,1833333	22,8666667	47,0166667		0,42367	0,091964	0,167944	0,129991	0,0918011	1578	1581	13,6254163	13,0235928	12736,44315	116,4	1	1	1	8,637	12,083		0,141		0,05		0,456		0,02				0,10366	0,129		0,26	0,023329	0,166	4854	0,002	0,517	0,209	0,108	0,656	0,008	0,01	0,085	0,008	0,017	0,434	0,002	0,002	0,003	0,848	0,0007	0,286	0,109	0,798	0,007	0,016	0,085	0,009	0,016	0,536	0,003	0,082	3,7	52,9	1,4	12,6	0,11	2,3	22,6	4,7	59,1	0,6	5,2	0,1	2,2	26,3
5104	г683863798>	01.02.2071 2:40	Э90ХАФ	Р65	26	43,5666667	23,8666667	43,2166667	3,3373494	0,44728	0,07756	0,164562	0,121218	0,0925856	1552	1584	15,4166609	17,064191	13195,81006	115,3	1	1	1	12,389	10,722		0,091		0,05		0,488	0,029	0,02				0,104456	0,117		0,255	0,023691	0,14	5249	0,002	0,505	0,221	0,11	0,656	0,008	0,011	0,076	0,008	0,02	0,435	0,002	0,003	0,004	0,832	0,0006	0,287	0,108	0,795	0,006	0,017	0,075	0,009	0,017	0,545	0,003	0,083	4	51,6	0,7	8,2	0,08	2,6	19,6	4,7	51,2	0,8	3,8	0,1	2,5	20,3
5105	г683863798?	01.02.2071 3:31	Э90ХАФ	Р65	28	41,7666667	24,7833333	41,5833333		0,3663622	0,086424	0,075226	0,096339	0,0919041	1572	1588	11,3126786	10,712967	10202,01748	113,7	1	1	1	7,039	8,124	0,02508	0,134		0,05		0,36	0,03	0,02				0,103371	0,116		0,115	0,024089	0,156	4214	0,002	0,559	0,216	0,093	0,729	0,006	0,01	0,06	0,011	0,017	0,459	0,002	0,003	0,003	0,834	0,0004	0,29	0,09	0,791	0,004	0,015	0,06	0,011	0,013	0,548	0,003	0,084	3,6	52,3	0,4	9,5	0,11	2,4	21,4	4,5	58,4	0,6	5,5	0,13	2,2	27
5106	г6838637996	01.02.2071 4:25	Э90ХАФ	Р65	25	47,3833333	20,3333333	47,2166667		0,4405703	0,111908	0,14244	0,12373	0,0912746	1574	1587	12,7109881	11,8663232	13260,98361	114	1	1	1	8,933	10,238	0,00342	0,093		0,05		0,47	0,029	0,02				0,103371	0,13		0,22	0,022642	0,202	4494	0,002	0,523	0,19	0,101	0,666	0,005	0,009	0,08	0,008	0,016	0,432	0,002	0,003	0,004	0,843	0,0006	0,286	0,101	0,787	0,004	0,015	0,08	0,009	0,014	0,545	0,003	0,082	3,9	58,8	0,6	10,2	0,08	2,5	23,2	4,4	58,8	0,7	5	0,12	2,2	27,2
5107	г6838637997	01.02.2071 5:19	Э90ХАФ	Р65	30	45,7	23,5166667	45,3666667	3,5287691	0,467215	0,118002	0,26717	0,170645	0,0923653	1564	1578	15,0957576	16,4366883	13690,7158	117,7	1	1	1	12,454	11,25				0,05		0,501		0,02				0,103877	0,15		0,415	0,024233	0,213	5366	0,002	0,5	0,187	0,122	0,573	0,009	0,012	0,082	0,007	0,02	0,399	0,001	0,003	0,003	0,845	0,0008	0,288	0,122	0,798	0,007	0,015	0,083	0,008	0,015	0,538	0,002	0,082	4,8	51	0,7	15,5	0,19	2	25,5	4,1	57,1	0,8	6,8	0,15	2,1	27,2
5108	г6838637998	01.02.2071 6:11	Э90ХАФ	Р65	37	44,8833333	26	44,7333333	3	0,4296788	0,099166	0,126474	0,118746	0,0942328	1548	1579	12,3209361	14,2870781	13481,53846	117	1	1	1	8,19	11,64	0,00475	0,125		0,05		0,458	0,022	0,02				0,106228	0,129		0,195	0,024269	0,179	5842	0,002	0,54	0,202	0,103	0,682	0,006	0,009	0,066	0,008	0,017	0,433	0,002	0,003	0,003	0,798		0,286	0,102	0,789	0,004	0,014	0,066	0,009	0,016	0,534	0,003	0,083	3,3	50	0,9	11,6	0,13	2,4	20,5	4,1	58,4	0,7	9,9	0,07	2,7	21,8
5109	г6838637999	01.02.2071 7:06	Э90ХАФ	Р65	36	50,7	26,25	50,5166667	3,3836689	0,42887	0,115232	0,142232	0,115163	0,0949796	1539	1582	12,9564674	14,4009449	13579,42857	118,2	1	1	1	8,069	15,241		0,096		0,05		0,459	0,028	0,02				0,107096	0,117		0,22	0,024414	0,208	5941	0,002	0,518	0,195	0,108	0,683	0,006	0,011	0,075	0,009	0,019	0,447	0,002	0,003	0,003	0,842	0,0001	0,293	0,11	0,806	0,005	0,016	0,077	0,01	0,019	0,546	0,003	0,081	4,3	57,1	0,5	10,7	0,13	2,6	21,9	4,5	59,1	0,5	5,9	0,1	2,3	25,4
5110	г683863799:	01.02.2071 8:01	Э90ХАФ	Р65	40	46,2	22,8833333	45,8666667	2,7178442	0,441352	0,106922	0,127972	0,102131	0,0920381	1538	1584	11,6872271	10,4795194	13220,10197	113,4	1	1	1	11,895	5,33	0,0038	0,146		0,05		0,472	0,03	0,02				0,103841	0,103		0,198	0,023546	0,193	5042	0,002	0,499	0,195	0,104	0,675	0,006	0,011	0,07	0,008	0,019	0,437	0,002	0,002	0,003	0,855	0,0001	0,288	0,104	0,792	0,005	0,013	0,069	0,009	0,017	0,531	0,003	0,08	3,4	53,4	0,2	10,5	0,1	2,3	23,1	3,9	62,3	0,5	5,9	0,09	2,6	24,3
