Repository: Siella/alloy_building

# Прогнозирование химического состава шлака
Задание по Data science от компании EVRAZ (оптимизация сталеплавильного производства) в рамках хакатона ```</beCoder>```.

Мы реализовали наше решение как простой и лаконичный веб-сервис!
В папке `EDA` результаты анализа данных в рамках отборочного задания, в `modelling` — результаты моделирования целевых показателей химического состава шлака и `сыпуч известь РП`.

File: _data/Исходные данные.txt (part 59 of 78)
оком	t продувка	ПСН гр.	чист расход C	чист расход Cr	чист расход Mn	чист расход Si	чист расход V	температура первая	температура последняя	Ar (интенс.)	N2 (интенс.)	эл. энергия (интенс.)	произв жидкая сталь	произв количество обработок	произв  количество плавок	произв количество плавок (цел)	расход газ Ar	расход газ  N2	расход C пров.	сыпуч известь РП	сыпуч кварцит	сыпуч кокс пыль УСТК	сыпуч  кокс. мелочь (сух.)	сыпуч  кокс. мелочь КМ1	сыпуч  шпат плав.	ферспл CaC2	ферспл FeMo	ферспл FeSi-75	ферспл FeV азот.	ферспл  FeV-80	ферспл  Mn5Si65Al0.5	ферспл  Ni H1 пласт.	ферспл SiMn18	ферспл  ферванит	ферспл  фх850А	эл. энергия	химсталь первый Al_1	химсталь первый C_1	химсталь первый Cr_1	химсталь первый Cu_1	химсталь первый Mn_1	химсталь первый Mo_1	химсталь первый N_1	химсталь первый Ni_1	химсталь первый P_1	химсталь первый S_1	химсталь первый Si_1	химсталь первый Ti_1	химсталь первый V_1	химсталь последний Al	химсталь последний C	химсталь последний Ca	химсталь последний Cr	химсталь последний Cu	химсталь последний Mn	химсталь последний Mo	химсталь последний N	химсталь последний Ni	химсталь последний P	химсталь последний S	химсталь последний Si	химсталь последний Ti	химсталь последний V	химшлак первый Al2O3_1	химшлак первый CaO_1	химшлак первый FeO_1	химшлак первый MgO_1	химшлак первый MnO_1	химшлак первый R_1	химшлак первый SiO2_1	химшлак последний Al2O3	химшлак последний CaO	химшлак последний FeO	химшлак последний MgO	химшлак последний MnO	химшлак последний R	химшлак последний SiO2
5111	"г683863799;"	01.02.2071 8:55	Э90ХАФ	Р65	42	41,7333333	18,8666667	41,4	2,3464096	0,427025	0,08587	0,124194	0,129257	0,0914485	1546	1586	12,5955446	11,0150943	12469,61131	113,7	1	1	1	8,481	7,784		0,11		0,05		0,463	0,035	0,02				0,103552	0,146		0,191	0,022714	0,155	3921	0,002	0,535	0,219	0,119	0,681	0,007	0,01	0,083	0,009	0,021	0,432	0,001	0,002	0,004	0,859	0,0002	0,293	0,119	0,792	0,006	0,014	0,083	0,01	0,015	0,547	0,002	0,081	3,2	49,2	0,3	10,4	0,06	2,5	19,7	4,8	57,9	0,6	8,1	0,08	2,5	23,5
5112	г683863799<	01.02.2071 9:49	Э90ХАФ	Р65	40	48,6833333	24,8333333	48,5166667	4,2598499	0,4794576	0,119664	0,209476	0,117685	0,0929098	1526	1582	10,8967071	11,390339	13646,1745	115,8	1	1	1	10,479	7,467	0,01007	0,156		0,05		0,506	0,024	0,03				0,104528	0,093		0,326	0,024306	0,216	5648	0,002	0,511	0,186	0,12	0,611	0,01	0,01	0,089	0,006	0,021	0,43	0,001	0,002	0,003	0,853	0,0003	0,291	0,121	0,801	0,009	0,016	0,09	0,007	0,017	0,526	0,002	0,08	4,3	55,4	0,3	14,8	0,06	2,2	25,5	4,3	56,1	0,3	15	0,06	2,2	25,8
5113	г683863799=	01.02.2071 10:41	Э90ХАФ	Р65	57	42,7	20,25	42,4	2	0,470395	0,104706	0,123492	0,126448	0,094124	1560	1583	10,8757325	10,8506832	12192,59259	116,2	1	1	1	8,042	7,279		0,093		0,05		0,513		0,02				0,105071	0,142		0,19	0,026114	0,189	4115	0,002	0,519	0,199	0,108	0,681	0,008	0,011	0,074	0,011	0,021	0,417	0,002	0,002	0,003	0,863	0,0002	0,288	0,107	0,795	0,006	0,015	0,073	0,012	0,02	0,54	0,003	0,083	3,7	50	0,9	10,2	0,21	2,6	19,5	5,5	60,1	0,9	7,1	0,08	2,7	22,7
5114	г683863799>	01.02.2071 12:01	Э76ХФ	Р65	33	50,35	29,3666667	50,35	3,3101477	0,3076154	0,119664	0,101594	0,138186	0,0403996	1541	1629	10,7678252		13556,18615	114,1	1	1	1	18,072		0,02356	0,211		0,05		0,282	0,033	0,02				0,051288	0,169		0,155		0,216	6635	0,002	0,534	0,321	0,104	0,704	0,01	0,011	0,085	0,01	0,02	0,453	0,002	0,003	0,004	0,789	0,0002	0,419	0,103	0,79	0,009	0,012	0,085	0,011	0,011	0,554	0,003	0,037	4	50,7	0,6	8,5	0,08	2,6	19,3	5,4	55,1	0,6	6,4	0,1	2,6	21,3
5115	г683863799?	01.02.2071 12:54	Э76ХФ	Р65	47	44,7	25,0166667	44,7	3,2672414	0,336135	0,129082	0,166592	0,178724	0,0390321	1539	1598	10,9738255		12956,16256	113,7	1	1	1	16,351			0,137		0,05		0,341	0,057	0,02				0,049552	0,204		0,256		0,233	5402	0,002	0,507	0,312	0,13	0,647	0,008	0,012	0,08	0,009	0,027	0,423	0,002	0,003	0,003	0,772	0,0002	0,421	0,129	0,792	0,007	0,013	0,081	0,01	0,022	0,566	0,003	0,037	3,6	49,3	0,5	10,4	0,09	2,4	20,8	4,6	53,7	0,7	10,5	0,11	2,2	23,9
5116	г68386379:6	01.02.2071 13:48	Э76ХФ	Р65	51	39,6833333	26,7166667	39,6833333	4,4799383	0,367815	0,155674	0,156608	0,185182	0,0391172	1514	1588	12,349769		14833,43731	114,5	1	1	1	16,336			0,203		0,157		0,283	0,024	0,02				0,04966	0,218		0,24		0,281	6605	0,002	0,506	0,286	0,11	0,644	0,007	0,011	0,075	0,009	0,025	0,399	0,002	0,002	0,003	0,785	0,0005	0,418	0,11	0,779	0,007	0,013	0,076	0,01	0,019	0,551	0,002	0,036	3,5	50,6	0,4	16	0,24	1,9	26,5	3,9	53,9	0,8	11,3	0,22	2,2	26,9
5117	г68386379:7	01.02.2071 14:42	Э76ХФ	Р65	45	42,0333333	24,5666667	42,0333333	3,0608273	0,33714	0,139608	0,172972	0,180454	0,0399151	1567	1591	10,3666269		13381,54681	116,4	1	1	1	14,496			0,164		0,05		0,34	0,028	0,02				0,050673	0,204		0,266		0,252	5479	0,001	0,504	0,304	0,106	0,636	0,007	0,011	0,07	0,008	0,022	0,407	0,001	0,003	0,003	0,76	0,0002	0,418	0,107	0,781	0,006	0,014	0,071	0,009	0,019	0,548	0,002	0,036	4	49,4	0,4	17,6	0,19	1,9	25,8	4,1	52,4	0,5	15,1	0,11	2,2	25,4
5118	г68386379:8	01.02.2071 15:48	Э76ХФ	Р65	31	41,0333333	18,3666667	41,0333333	2,3731553	0,323055	0,131298	0,152014	0,178699	0,0399151	1545	1584	9,8736799		13246,82396	116,5	1	1	1	13,505			0,169		0,05		0,325	0,031	0,02				0,050673	0,21		0,233		0,237	4055	0,002	0,534	0,307	0,103	0,662	0,009	0,011	0,078	0,01	0,02	0,418	0,001	0,003	0,003	0,777	0,0002	0,415	0,103	0,79	0,008	0,012	0,078	0,011	0,016	0,564	0,002	0,036	4,4	53,5	0,4	14,3	0,12	2,2	24,1	4,9	47,4	0,2	7,8	0,06	2,4	19,6
5119	г68386379:9	01.02.2071 16:37	Э76ХФ	Р65	31	40,1833333	24,35	40,1833333	3,4106211	0,336085	0,167862	0,23403	0,215341	0,0400861	1530	1586	11,5010369		13017,65914	116,9	1	1	1	15,405			0,327		0,05		0,331	0,023	0,02				0,05089	0,232		0,361		0,303	5283	0,001	0,521	0,28	0,105	0,6	0,006	0,01	0,067	0,008	0,022	0,4	0,001	0,002	0,003	0,773	0,0003	0,42	0,106	0,799	0,005	0,01	0,068	0,009	0,018	0,565	0,002	0,036	5,7	48,4	0,3	15,4	0,23	1,9	25,5	4	52,6	0,8	9,8	0,36	2,2	24,7
5120	г68386379::	01.02.2071 17:32	Э76ХФ	Р65	25	41,5666667	16,8333333	41,5666667	2,4882323	0,285955	0,152173	0,162284	0,157916	0,0382389	1561	1585	10,3395349		11908,51485	109,8	1	1	1	14,326			0,169		0,05		0,275		0,03				0,048575	0,174		0,25		0,273	3341	0,001	0,553	0,286	0,103	0,638	0,007	0,009	0,067	0,009	0,023	0,432	0,002	0,003	0,003	0,762	0,0003	0,42	0,103	0,789	0,006	0,01	0,068	0,009	0,018	0,569	0,002	0,037	4	50,1	0,4	18,3	0,15	1,9	26,1	4,3	53	0,4	15	0,11	2,2	25,4
5121	"г68386379:;"	01.02.2071 18:22	Э76ХФ	Р65	27	42,6666667	18,1666667	42,6666667	2	0,29979	0,132936	0,146382	0,155568	0,039434	1551	1593	11,3860301		13260,55046	115,6	1	1	1	16,165			0,096		0,05		0,297	0,03	0,02				0,050094	0,177		0,225		0,232	4015	0,002	0,555	0,31	0,103	0,661	0,005	0,009	0,064	0,011	0,023	0,441	0,002	0,003	0,003	0,783	0,0003	0,418	0,101	0,785	0,004	0,011	0,063	0,011	0,017	0,566	0,003	0,037	4,2	51,2	0,2	10,6	0,06	2,4	21,8	6,1	53,2	0,6	8	0,11	2,4	22,4
5122	г68386379:<	01.02.2071 19:11	Э76ХФ	Р65	29	44,6833333	19,3333333	44,6833333	2,621325	0,30928	0,130644	0,124468	0,166647	0,039719	1580	1578	8,815997		12780	115,6	1	1	1	13,104			0,084		0,05		0,31	0,042	0,02				0,050456	0,203		0,19		0,228	4118	0,002	0,52	0,311	0,096	0,683	0,01	0,009	0,083	0,008	0,017	0,429	0,002	0,003	0,003	0,762	0,0002	0,417	0,096	0,787	0,009	0,009	0,083	0,009	0,014	0,563	0,003	0,036	3,3	50,6	0,4	11,2	0,09	2,4	21,2	3,9	55,9	0,7	7,8	0,09	2,1	27,2
5123	г68386379:=	01.02.2071 20:04	Э76ХФ	Р65	31	44,0333333	18,85	44,0333333	2,7874837	0,20301	0,09741	0,09467	0,11405	0,0390357	1553	1586	12,5662052		13365,51724	114,4	1	1	1	18,406			0,095		0,05		0,186	0,032	0,02				0,049588	0,135		0,145		0,17	4199	0,002	0,58	0,339	0,112	0,711	0,007	0,01	0,071	0,012	0,019	0,463	0,002	0,004	0,004	0,75	0,0004	0,419	0,111	0,79	0,006	0,011	0,071	0,013	0,013	0,554	0,003	0,036	3,8	53,1	0,4	11,4	0,15	2,5	21,7	5,6	57,5	0,8	10,4	0,07	2,7	21,6
5124	г68386379:>	01.02.2071 20:57	Э76ХФ	Р65																																																																																
5125	г68386379:?	01.02.2071 21:50	Э76ХФ	Р65	17	56,4	29,3666667	56,4	2,8225066	0,24399	0,096264	0,090174	0,137708	0,0404306	1532	1584	13,6957447		12947,33258	116,9	1	1	1	25,748			0,135		0,05		0,237	0,042	0,02				0,05136	0,173		0,137		0,168	6337	0,002	0,585	0,343	0,11	0,717	0,008	0,01	0,082	0,012	0,02	0,458	0,002	0,004	0,003	0,771	0,0001	0,42	0,11	0,788	0,007	0,011	0,083	0,013	0,016	0,55	0,003	0,037	3,6	54,3	0,3	12,1	0,09	2,5	21,8	5,4	60	0,6	9,3	0,07	2,6	22,8
5126	"г68386379;6"	01.02.2071 22:43	Э76ХФ	Р65	31	44,2	20,75	44,2	2	0,26819	0,09741	0,107544	0,14831	0,0384941	1552	1583	12,14983		13324,33735	112,4	1	1	1	17,867			0,118		0,05		0,266	0,043	0,02				0,0489	0,182		0,164		0,17	4608	0,002	0,531	0,334	0,11	0,691	0,008	0,01	0,074	0,009	0,018	0,43	0,002	0,003	0,003	0,768	0,0004	0,417	0,107	0,797	0,007	0,011	0,073	0,009	0,015	0,57	0,003	0,036	3,1	49	0,7	10,6	0,14	2,3	21,3	3,4	51,7	0,8	6,8	0,09	2,5	20,9
5127	"г68386379;7"	01.02.2071 23:38	Э76ХФ	Р65	30	41,35	23,9833333	41,35	2	0,33407	0,144396	0,203626	0,163889	0,0393773	1544	1586	14,4674728		13199,16609	115,6	1	1	1	19,941			0,166		0,05		0,335		0,02				0,050022	0,166		0,315		0,252	5276	0,002	0,504	0,3	0,124	0,617	0,007	0,01	0,074	0,007	0,023	0,422	0,002	0,002	0,003	0,753	0,0002	0,418	0,124	0,791	0,007	0,012	0,076	0,008	0,019	0,574	0,003	0,036	4	53,9	0,5	13,4	0,09	2,2	25,1	4,7	58,4	0,5	6,7	0,08	2,5	23,6
5128	"г68386379;8"	02.02.2071 0:36	Э76ХФ	Р65	27	43,1833333	17,8833333	43,1833333	2,5633188	0,245805	0,112881	0,043856	0,135623	0,039149	1570	1581	11,2168275		12950,60578	113,4	1	1	1	16,146			0,19		0,05		0,238	0,04	0,02				0,049732	0,189		0,064		0,197	3860	0,002	0,573	0,325	0,103	0,753	0,008	0,01	0,074	0,013	0,017	0,461	0,002	0,004	0,004	0,771	0,0005	0,418	0,103	0,784	0,007	0,01	0,075	0,014	0,012	0,558	0,003	0,036	4,6	55,3	0,7	14,8	0,1	2,4	22,8	5,3	55,8	0,6	10,5	0,09	2,4	23
5129	"г68386379;9"	02.02.2071 1:28	Э76ХФ	Р65	27	41,6833333	19,9833333	41,6833333	2	0,338875	0,128925	0,171838	0,159852	0,0389499	1566	1584	10,567533		13214,01168	114	1	1	1	14,683			0,165		0,05		0,345	0,031	0,02				0,049479	0,173		0,265		0,225	4401	0,002	0,499	0,312	0,11	0,643	0,007	0,009	0,094	0,008	0,022	0,423	0,002	0,003	0,003	0,772	0,0001	0,418	0,11	0,791	0,006	0,011	0,094	0,009	0,016	0,562	0,003	0,036	3,5	41,8	0,4	10	0,09	2,1	19,8	4,2	57,7	0,6	8,8	0,1	2,2	26,6
5130	"г68386379;:"	02.02.2071 2:19	Э76ХФ	Р65	27	43,8833333	18,55	43,8833333	1,7413793	0,355105	0,162159	0,222816	0,197243	0,0397756	1586	1586	11,3127231		11974,12399	116,9	1	1	1	16,548			0,174		0,05		0,357	0,032	0,02				0,050528	0,209		0,344		0,283	3702	0,002	0,511	0,287	0,102	0,604	0,008	0,009	0,082	0,008	0,019	0,4	0,002	0,002	0,003	0,758	0,0001	0,416	0,101	0,788	0,007	0,012	0,082	0,008	0,014	0,562	0,003	0,035	3,9	52,7	0,3	12,3	0,07	2,1	25,4	3,1	54,7	0,5	11	0,2	2,1	26,1
5131	"г68386379;;"	02.02.2071 3:17	Э76ХФ	Р65	22	41,2166667	19,1833333	41,2166667	2	0,32863	0,14325	0,216082	0,154828	0,0377825	1563	1581	10,8793368		12645,35187	111,6	1	1	1	14,947			0,192		0,05		0,328		0,02				0,047996	0,147		0,335		0,25	4043	0,001	0,503	0,296	0,107	0,599	0,007	0,009	0,071	0,006	0,021	0,426	0,001	0,002	0,003	0,768	0,0001	0,415	0,105	0,792	0,006	0,012	0,071	0,007	0,014	0,568	0,003	0,036	3,4	49,8	0,5	13,8	0,13	2	24,8	3,7	48,6	0,4	8,9	0,1	2,2	22,1
5132	"г68386379;<"	02.02.2071 4:15	Э76ХФ	Р65	11	45,3666667	24,2333333	45,3666667	2	0,379125	0,151845	0,236756	0,197095	0,0399181	1558	1579	9,7174871		12600	117,2	1	1	1	14,695			0,151		0,05		0,388	0,022	0,02				0,050709	0,203		0,366		0,265	5089	0,002	0,462	0,29	0,097	0,581	0,006	0,01	0,065	0,007	0,021	0,381	0,001	0,002	0,002	0,775	0,0001	0,416	0,097	0,789	0,005	0,011	0,065	0,008	0,018	0,566	0,003	0,036	3,5	47,6	0,4	10,4	0,11	2,2	21,6	4,6	57	0,5	6,1	0,07	2,5	22,7
5133	"г68386379;="	02.02.2071 5:08	Э76ХФ	Р65	12	46,05	20,7	46,05	2,4612006	0,360025	0,128925	0,200756	0,176204	0,0386649	1570	1575	8,8912052		12359,42029	113,7	1	1	1	13,648			0,113		0,05		0,37	0,032	0,02				0,049117	0,186		0,31		0,225	4264	0,002	0,481	0,309	0,107	0,61	0,007	0,008	0,09	0,007	0,021	0,405	0,002	0,002	0,003	0,756	0,0006	0,418	0,109	0,794	0,007	0,009	0,09	0,008	0,015	0,553	0,002	0,034	3,4	50,2	0,5	9,6	0,09	2,5	20,2	4	58	0,6	7	0,11	2,2	26,6
5134	"г68386379;>"	02.02.2071 5:57	Э90ХАФ	Р65	18	47,05	27,8666667	46,9	3,4728016	0,47404	0,110016	0,205346	0,130313	0,092395	1574	1623	9,6981567	13,0464286	13779,90431	115	1	1	1	7,015	10,959		0,161		0,05		0,514	0,03	0,02				0,103841	0,114		0,319	0,024486	0,192	6400	0,001	0,499	0,193	0,102	0,614	0,006	0,007	0,067	0,007	0,019	0,431	0,001	0,002	0,003	0,845	0,0002	0,283	0,101	0,783	0,004	0,014	0,067	0,008	0,012	0,542	0,003	0,079	3,2	54,8	0,4	14,6	0,1	2,2	24,9	4,2	53,7	0,5	5,1	0,07	2,6	20,6
5135	"г68386379;?"	02.02.2071 6:48	Э90ХАФ	Р65	24	42,7	24,3166667	42,3666667	2,2573529	0,454505	0,088815	0,173894	0,140115	0,0931363	1574	1592	14,6375776	16,5245902	12297,73818	116,4	1	1	1	15,711	5,6		0,087		0,05		0,495	0,039	0,02				0,105722	0,142		0,269	0,022786	0,155	4984	0,002	0,505	0,217	0,112	0,64	0,006	0,009	0,068	0,009	0,019	0,423	0,002	0,003	0,003	0,842	0,0002	0,29	0,113	0,791	0,005	0,012	0,069	0,01	0,015	0,539	0,003	0,082	3,8	56,5	0,2	10,7	0,07	2,3	25,1	3,9	53,1	0,7	7	0,09	2,4	21,9
5136	г68386379<6	02.02.2071 7:41	Э90ХАФ	Р65	26	51,8666667	20,3166667	51,5166667		0,461315	0,084231	0,180194	0,13855	0,0911134	1594	1597	11,8486239	14,3865067	13313,20755	112,5	1	1	1	7,175	15,993		0,192		0,05		0,504	0,041	0,02				0,102792	0,137		0,279	0,023438	0,147	4508	0,002	0,491	0,214	0,097	0,634	0,007	0,009	0,07	0,008	0,018	0,412	0,002	0,002	0,003	0,852	0,0002	0,287	0,098	0,791	0,006	0,015	0,07	0,009	0,013	0,543	0,002	0,083	3,6	55,4	0,6	12,7	0,07	2,2	25,7	5,3	56,2	0,4	7	0,09	2,2	25,5
5137	г68386379<7	02.02.2071 8:37	Э90ХАФ	Р65	42	44,3666667	23,35	44,0333333	3,7616099	0,504285	0,106005	0,2079	0,157192	0,0941813	1557	1588	11,1010526	12,5656566	14222,69807	117,3	1	1	1	5,273	12,44		0,209		0,05		0,552	0,04	0,02				0,106084	0,154		0,322	0,023582	0,185	5535	0,001	0,48	0,197	0,101	0,619	0,009	0,009	0,078	0,007	0,02	0,406	0,001	0,002	0,003	0,844	0,0001	0,284	0,101	0,792	0,007	0,012	0,077	0,007	0,016	0,546	0,002	0,08	3,3	50,4	0,8	12,2	0,08	2	24,8	4,2	53,7	0,4	5,8	0,07	2,4	22,4
5138	г68386379<8	02.02.2071 9:28	Э90ХАФ	Р65	54	40,5333333	23,3666667	40,3666667		0,457965	0,087669	0,160912	0,153616	0,0955918	1537	1572	12,8750925	17,3386503	13431,95435	117,8	1	1	1	6,763	14,131		0,191		0,05		0,5	0,04	0,02				0,107494	0,168		0,248	0,023618	0,153	5231	0,002	0,505	0,215	0,103	0,655	0,008	0,009	0,072	0,007	0,019	0,411	0,001	0,002	0,003	0,85	0,0001	0,285	0,101	0,788	0,006	0,013	0,071	0,008	0,014	0,543	0,002	0,081	4	51,6	0,4	12,8	0,11	2,2	24	5	55,9	0,5	10,7	0,08	2,2	25,4
5139	г68386379<9	02.02.2071 10:19	Э90ХАФ	Р65	53	41,8666667	17,9833333	41,55		0,46012	0,076782	0,151276	0,122198	0,0913785	1579	1577	9,846077	10,1070577	13509,17516	113,3	1	1	1	7,669	6,126		0,076		0,05		0,505	0,048	0,02				0,101888	0,124		0,234	0,024161	0,134	4049	0,001	0,49	0,223	0,133	0,647	0,006	0,009	0,073	0,009	0,023	0,416	0,001	0,002	0,003	0,853	0,0001	0,289	0,134	0,789	0,005	0,011	0,073	0,01	0,017	0,545	0,003	0,08	3,6	52	0,7	14,5	0,1	2,1	24,7	3,8	54,5	0,3	7,1	0,06	2,2	25,3
5140	г68386379<:	02.02.2071 11:10	Э90ХАФ	Р65	52	45,3666667	20,5	45,2		0,483485	0,089961	0,137258	0,145238	0,0963229	1557	1570	12,3225296	12,2410588	13530,73171	115,9	1	1	1	6,928	11,561		0,128		0,05		0,532	0,04	0,02				0,106373	0,165		0,211	0,027344	0,157	4623	0,002	0,484	0,213	0,106	0,667	0,007	0,007	0,068	0,009	0,02	0,41	0,002	0,003	0,003	0,853	0,0001	0,288	0,107	0,788	0,005	0,013	0,068	0,01	0,015	0,541	0,003	0,083	4,4	50	0,3	12,3	0,16	2	24,8	4,7	57,1	0,4	7,4	0,06	2,2	25,8
5141	"г68386379<;"	02.02.2071 12:32	Э90ХАФ	Р65	25	41,8666667	16,6833333	41,7		0,46227	0,110016	0,16643	0,145947	0,0916996	1579	1573	11,0797609	9,500905	13346,25375	112,8	1	1	1	7,208	6,999		0,159		0,05		0,501	0,041	0,02				0,102828	0,154		0,257	0,023184	0,192	3711	0,001	0,502	0,193	0,111	0,638	0,005	0,009	0,072	0,007	0,02	0,41	0,001	0,002	0,003	0,843	0,0002	0,286	0,112	0,792	0,004	0,013	0,072	0,008	0,014	0,55	0,002	0,082	4	51,4	0,4	13	0,22	2	26,2	4,6	53,3	0,5	9	0,07	2	26,8
5142	г68386379<<	02.02.2071 13:23	Э90ХАФ	Р65	28	45,8666667	21,65	45,6833333	3,303744	0,49335	0,081366	0,13051	0,128351	0,0966618	1556	1573	9,7683333	10,9766406	13338,56813	117,8	1	1	1	5,861	10,129		0,074		0,05		0,546	0,041	0,02				0,106156	0,142		0,201	0,028393	0,142	4813	0,002	0,515	0,223	0,109	0,681	0,008	0,009	0,073	0,009	0,021	0,428	0,001	0,003	0,004	0,85	0,0006	0,297	0,109	0,8	0,005	0,014	0,069	0,01	0,017	0,55	0,003	0,083	3,1	57,2	0,2	12,1	0,08	2,2	26,2	5	57,2	0,5	6,7	0,11	2,2	26,5
5143	г68386379<=	02.02.2071 14:14	Э90ХАФ	Р65	32	43,1833333	19,4833333	43,0166667		0,454635	0,048705	0,109648	0,13055	0,096101	1556	1576	12,3641492	10,6226721	13506,929	117,6	1	1	1	7,549	8,746		0,158		0,05		0,505	0,041	0,02				0,105505	0,154		0,168	0,028031	0,085	4386	0,002	0,517	0,248	0,119	0,694	0,006	0,011	0,08	0,011	0,022	0,429	0,002	0,003	0,003	0,854	0,0007	0,289	0,119	0,79	0,005	0,014	0,08	0,012	0,017	0,547	0,003	0,085	4,3	50,1	0,5	10,8	0,09	2,2	22,6	5,5	53,2	0,5	6,3	0,07	2,6	20,9
5144	г68386379<>	02.02.2071 15:06	Э90ХАФ	Р65	34	43,3666667	17	43,2		0,427255	0,061311	0,080778	0,116175	0,0945284	1569	1578	11,5661238	8,7059246	13552,94118	113,6	1	1	1	5,918	8,082		0,148		0,05		0,47	0,04	0,02				0,103986	0,144		0,123	0,027199	0,107	3840	0,002	0,529	0,234	0,104	0,719	0,006	0,01	0,07	0,012	0,023	0,436	0,002	0,003	0,003	0,855	0,0002	0,285	0,102	0,791	0,005	0,013	0,069	0,013	0,015	0,55	0,003	0,086	3,3	41,8	0,3	9,5	0,1	2,2	18,6	4,3	56,1	1	5,4	0,11	2,1	26,3
5145	г68386379<?	02.02.2071 15:57	Э90ХАФ	Р65	36	45,0333333	18,2	44,8666667		0,486585	0,075063	0,177292	0,149547	0,0952939	1571	1574	13,1297143	10,0850442	13556,04396	116,6	1	1	1	7,659	9,197		0,207		0,05		0,537	0,04	0,02				0,105071	0,155		0,274	0,026982	0,131	4112	0,002	0,493	0,226	0,127	0,642	0,007	0,01	0,076	0,008	0,024	0,408	0,001	0,003	0,003	0,874	0,0003	0,288	0,126	0,796	0,005	0,016	0,075	0,01	0,018	0,551	0,003	0,084	3,9	49,7	0,6	10,9	0,09	2	24,8	3,9	55,6	0,7	5,8	0,06	2,1	25,9
5146	г68386379=6	02.02.2071 17:15	Э90ХАФ	Р65	15	43,3666667	20,35	43,2		0,431035	0,089961	0,143158	0,127198	0,0946796	1556	1576	11,7766137	10,1724228	13312,03931	114	1	1	1	6,994	8,607		0,188		0,05		0,467	0,041	0,02				0,104384	0,135		0,221	0,026837	0,157	4515	0,002	0,517	0,209	0,11	0,66	0,006	0,01	0,072	0,007	0,021	0,424	0,001	0,002	0,003	0,847	0,0001	0,285	0,111	0,787	0,005	0,015	0,072	0,008	0,017	0,546	0,002	0,081	3,7	53,4	0,3	12,8	0,1	2,1	24,9	4,5	50,6	0,4	5,7	0,07	2,4	20,8
5147	г68386379=7	02.02.2071 18:05	Э90ХАФ	Р65	18	43,35	16,3333333	43,1833333		0,44097	0,060738	0,107558	0,122782	0,0954495	1582	1578	12,2954128	10,8056075	13323,67347	117,4	1	1	1	6,701	9,635		0,164		0,05		0,486	0,041	0,02				0,10536	0,143		0,165	0,026982	0,106	3627	0,002	0,519	0,238	0,116	0,696	0,006	0,009	0,073	0,01	0,023	0,433	0,002	0,003	0,003	0,843	0,0001	0,29	0,117	0,789	0,005	0,014	0,073	0,012	0,019	0,541	0,002	0,079	3,7	54,1	0,3	11,9	0,06	2,2	24,3	4,7	53,8	0,7	6,2	0,14	2,5	21,4
5148	г68386379=8	02.02.2071 18:56	Э90ХАФ	Р65	22	43,35	17,3166667	43,1833333	3	0,446035	0,076209	0,119524	0,171853	0,0961546	1575	1584	12,1054416	9,7300348	13325,89028	117,1	1	1	1	7,539	7,757		0,166		0,05		0,489	0,041	0,02				0,105505	0,213		0,182	0,02832	0,133	3846	0,002	0,489	0,229	0,119	0,692	0,007	0,01	0,066	0,011	0,021	0,403	0,002	0,003	0,003	0,841	0,0003	0,291	0,119	0,792	0,005	0,014	0,065	0,012	0,015	0,546	0,003	0,083	4	43,4	1	9,7	0,13	2,2	20	4,9	54,9	0,7	10,5	0,12	2,2	24,8
5149	г68386379=9	02.02.2071 19:46	Э90ХАФ	Р65	26	42,5	19,2833333	42,35	2	0,38675	0,095118	0,127208	0,122873	0,0918906	1589	1578	10,756875	10,9184061	12231,28781	111,9	1	1	1	5,737	9,59		0,016		0,05		0,412	0,052	0,02				0,100188	0,135		0,196	0,028212	0,166	3931	0,003	0,558	0,211	0,115	0,691	0,006	0,009	0,083	0,008	0,021	0,446	0,003	0,003	0,003	0,871	0,0003	0,292	0,113	0,799	0,004	0,014	0,082	0,009	0,015	0,558	0,003	0,082	3,3	58	0,3	11,5	0,1	2,6	22,7	3,9	58,7	0,4	6	0,05	2,5	23
5150	г68386379=:	02.02.2071 20:38	Э90ХАФ	Р65	29	42	18,1166667	41,8166667	2	0,448145	0,103713	0,18538	0,169416	0,0934133	1550	1578	12,7937832	12,0344159	13138,17847	115,8	1	1	1	9,375	7,926		0,173		0,05		0,484		0,02				0,102973	0,182		0,286	0,026657	0,181	3967	0,002	0,515	0,202	0,113	0,643	0,008	0,009	0,073	0,007	0,02	0,413	0,002	0,003	0,003	0,873		0,288	0,113	0,798	0,009	0,015	0,078	0,008	0,018	0,563	0,003	0,08	3,9	51,6	0,3	11,8	0,08	2,1	24,8	4,2	55,2	0,7	10,3	0,1	2,2	25,8
5151	"г68386379=;"	02.02.2071 21:31	Э90ХАФ	Р65	30	42,2	22,8833333	42,0333333	4,4102429	0,390545	0,072771	0,120362	0,075845	0,0907422	1518	1583	11,5113195	11,232	14129,93445	113	1	1	1	9,548	6,396		0,111		0,05		0,421	0,03	0,02				0,10055	0,066		0,187	0,024957	0,127	5389	0,002	0,569	0,228	0,179	0,683	0,005	0,01	0,062	0,011	0,022	0,462	0,002	0,003	0,003	0,856	0,0001	0,285	0,174	0,778	0,003	0,013	0,062	0,011	0,018	0,524	0,003	0,081	3,9	60,8	0,3	6,8	0,05	2,5	24	4,2	55,2	0,4	5,7	0,07	2,5	22,3
5152	г68386379=<	02.02.2071 22:24	Э76ХФ	Р65	29	44,4	21,85	44,4	2,6410256	0,287285	0,094545	0,110016	0,145707	0,0394954	1578	1627	11,9236486		13578,94737	114,5	1	1	1	17,647			0,244		0,05		0,29	0,029	0,02				0,049805	0,177		0,168		0,165	4945	0,002	0,544	0,34	0,103	0,697	0,015	0,01	0,148	0,012	0,02	0,456	0,002	0,003	0,004	0,762	0,0001	0,416	0,101	0,785	0,014	0,011	0,147	0,012	0,012	0,562	0,002	0,037	3,9	50,9	0,5	10,9	0,07	2,4	21,3	4,2	56,4	0,4	6,7	0,06	2,5	22,7
5153	г68386379==	02.02.2071 23:15	Э76ХФ	Р65	32	48,05	19,3	48,05	2	0,35045	0,134082	0,181378	0,187316	0,0394954	1572	1595	10,7299392		13305,69948	117	1	1	1	17,153			0,233		0,05		0,358	0,03	0,02				0,049805	0,211		0,279		0,234	4280	0,002	0,506	0,31	0,129	0,632	0,009	0,01	0,093	0,008	0,02	0,417	0,002	0,003	0,004	0,783	0,0005	0,415	0,129	0,783	0,008	0,012	0,094	0,008	0,012	0,559	0,002	0,035	4	46,4	1	9,4	0,09	2,2	21,2	4,6	52,8	0,4	11,4	0,13	2,2	24,5
5154	г68386379=>	03.02.2071 0:29	Э76ХФ	Р65	20	45,0666667	19,8666667	45,0666667	2,3512881	0,310815	0,108297	0,09823	0,156259	0,039581	1567	1600	10,1369822		12630,20134	114,8	1	1	1	15,228			0,162		0,05		0,317		0,02				0,049913	0,198		0,149		0,189	4182	0,002	0,548	0,331	0,112	0,709	0,006	0,009	0,065	0,014	0,023	0,452	0,002	0,003	0,003	0,775	0,0001	0,418	0,111	0,788	0,005	0,01	0,065	0,014	0,019	0,56	0,002	0,035	5,6	53,2	0,5	17,5	0,08	2,6	20,5	4,4	56,6	0,6	7,1	0,08	2,4	23,7
5155	г68386379=?	03.02.2071 1:18	Э76ХФ	Р65	28	42,55	18,7	42,55	2,4786081	0,215765	0,104859	0,078352	0,094568	0,0382329	1562	1595	10,7618524		12968,98396	110,3	1	1	1	15,234			0,064		0,05		0,201	0,03	0,02				0,048213	0,112		0,12		0,183	4042	0,002	0,597	0,328	0,122	0,712	0,005	0,008	0,066	0,012	0,02	0,481	0,002	0,003	0,003	0,77	0,0001	0,417	0,12	0,781	0,004	0,009	0,067	0,012	0,014	0,554	0,002	0,036	3,3	50,5	0,3	11,9	0,08	2,2	22,6	4,5	54	0,4	6,9	0,17	2,2	24,8
5156	г68386379>6	03.02.2071 2:06	Э76ХФ	Р65	37	43,5333333	23,15	43,5333333	3	0,30492	0,121476	0,131564	0,145658	0,0393518	1541	1585	9,3334868		11339,09287	114,1	1	1	1	13,518			0,096		0,05		0,306	0,03	0,02				0,049624	0,168		0,202		0,212	4375	0,002	0,541	0,319	0,114	0,673	0,007	0,009	0,073	0,008	0,018	0,458	0,002	0,003	0,003	0,78	0,0001	0,417	0,112	0,784	0,006	0,01	0,073	0,009	0,016	0,568	0,003	0,035	3,6	49,5	0,7	8	0,07	2,4	20,7	4,5	57,7	0,5	8	0,21	2,2	26,7
5157	г68386379>7	03.02.2071 2:57	Э76ХФ	Р65	52	40,2166667	19,2333333	40,2166667	3	0,188553	0,060738	0,002928	0,120597	0,0401837	1554	1568	10,0204724		13217,67764	117,4	1	1	1	13,433		0,0222	0,127		0,05		0,152	0,052	0,02				0,050673	0,183				0,106	4237	0,002	0,625	0,37	0,142	0,772	0,007	0,009	0,09	0,018	0,021	0,475	0,002	0,005	0,004	0,772	0,0007	0,417	0,139	0,767	0,006	0,011	0,09	0,019	0,015	0,558	0,003	0,037	4,5	54,1	0,5	13	0,17	2,2	24,6	4,9	52,5	0,6	11,5	0,1	2,2	23,7
5158	г68386379>8	03.02.2071 3:48	Э76ХФ	Р65	44	40,2	16,35	40,2		0,338685	0,110589	0,17554	0,181805	0,0405279	1554	1584	10,9664179		13181,65138	117,2	1	1	1	14,695			0,242		0,05		0,348	0,04	0,02				0,051107	0,205		0,27		0,193	3592	0,001	0,521	0,332	0,112	0,637	0,006	0,009	0,076	0,008	0,02	0,423	0,002	0,003	0,003	0,784	0,0002	0,418	0,111	0,783	0,006	0,009	0,076	0,009	0,016	0,57	0,003	0,037	4,5	51,9	0,5	12,5	0,08	2,1	24,3	4,9	52,7	0,5	11,1	0,12	2,2	24,6
5159	г68386379>9	03.02.2071 4:45	Э76ХФ	Р65	32	40,7166667	17,7166667	40,7166667	2,338648	0,306788	0,130071	0,164932	0,162562	0,0392083	1559	1587	20,4660663		12859,07808	115,4	1	1	1	27,777		0,0222	0,095		0,05		0,279	0,02	0,02				0,049443	0,18		0,254		0,227	3797	0,002	0,525	0,313	0,117	0,643	0,006	0,009	0,072	0,008	0,022	0,436	0,002	0,003	0,002	0,777	0,0001	0,418	0,116	0,784	0,006	0,01	0,073	0,009	0,021	0,562	0,002	0,035	3,4	50,6	0,8	12,5	0,08	2,2	23	4,5	55,9	0,5	7,4	0,19	2,2	26,1
5160	г68386379>:	03.02.2071 5:37	Э76ХФ	Р65	30	42,5333333	20,9666667	42,5333333	3,3935126	0,2511765	0,120903	0,11909	0,127873	0,038635	1530	1588	8,940047		13515,73927	112	1	1	1	12,675		0,0111	0,096		0,05		0,227	0,04	0,02				0,04872	0,146		0,183		0,211	4723	0,002	0,573	0,319	0,102	0,683	0,007	0,007	0,07	0,009	0,02	0,463	0,002	0,003	0,002	0,78	0,0001	0,419	0,101	0,785	0,006	0,009	0,07	0,01	0,016	0,56	0,003	0,037	2,9	45,7	0,6	10,8	0,09	2,2	20,3	4,4	56,4	0,6	8,8	0,25	2,2	26,5
5161	"г68386379>;"	03.02.2071 6:26	Э76ХФ	Р65	33	43,8666667	22,0166667	43,8666667	2,8499452	0,27093	0,071052	0,087586	0,159614	0,0385305	1537	1585	12,7278875		13339,89402	111,1	1	1	1	18,611			0,335		0,05		0,275	0,04	0,02				0,048539	0,208		0,132		0,124	4895	0,002	0,56	0,358	0,107	0,706	0,008	0,008	0,069	0,01	0,02	0,434	0,002	0,004	0,003	0,776	0,0002	0,418	0,105	0,787	0,008	0,009	0,068	0,011	0,012	0,565	0,002	0,038	4,3	47,5	0,2	14,5	0,24	1,9	25,5	4,3	54,5	0,6	8,2	0,24	2,2	25,2
5162	г68386379><	03.02.2071 7:14	Э76ХФ	Р65	38	42,55	23,35	42,55	3,3908469	0,275755	0,122049	0,15485	0,153515	0,0399787	1535	1576	13,40278		13097,21627	117,7	1	1	1	18,749			0,123		0,05		0,269		0,02				0,050275	0,173		0,238		0,213	5097	0,002	0,559	0,318	0,101	0,654	0,006	0,008	0,066	0,009	0,019	0,438	0,002	0,003	0,003	0,771	0,0002	0,416	0,103	0,788	0,005	0,01	0,067	0,01	0,012	0,551	0,003	0,036	3,5	50	0,3	9,8	0,06	2,3	21,4	4,1	55,2	0,6	8,2	0,24	2,2	25,7
5163	г68386379>=	03.02.2071 8:04	Э76ХФ	Р65	41	45,0166667	16,5333333	45,0166667		0,293815	0,110589	0,113027	0,130863	0,0402665	1578	1581	12,6754451		13071,77419	116,7	1	1	1	18,985			0,13		0,05		0,295	0,029	0,02				0,050637	0,155		0,173		0,193	3602	0,002	0,55	0,327	0,107	0,694	0,007	0,009	0,069	0,01	0,016	0,449	0,002	0,003	0,003	0,782	0,0001	0,414	0,109	0,786	0,006	0,009	0,07	0,011	0,014	0,56	0,003	0,037	4,2	58,2	0,5	7,7	0,08	2,4	24	3,9	53,5	0,4	11,2	0,08	2,1	25,4
5164	г68386379>>	03.02.2071 8:55	Э76ХФ	Р65	43	42,3333333	19,5166667	42,3333333	3,3254364	0,27032	0,09168	0,098953	0,126552	0,0400073	1551	1578	15,4144745		13182,57899	115,4	1	1	1	21,713			0,129		0,05		0,27	0,022	0,02				0,050311	0,154		0,151		0,16	4288	0,002	0,566	0,34	0,114	0,704	0,006	0,008	0,068	0,01	0,02	0,456	0,002	0,003	0,003	0,76	0,0007	0,412	0,111	0,786	0,005	0,01	0,068	0,01	0,015	0,557	0,003	0,037	3,3	53,3	0,7	11,4	0,09	2,2	24,5	4,1	58,8	1	3,5	0,36	2,2	26,1
5165	г68386379>?	03.02.2071 10:16	Э76ХФ	Р65	14	42,0166667	20,2166667	42,0166667		0,299255	0,130071	0,168716	0,149259	0,0382817	1554	1579	11,9059897		13108,98599	110,7	1	1	1	16,675			0,238		0,05		0,296	0,029	0,02				0,048141	0,161		0,26		0,227	4417	0,002	0,546	0,309	0,106	0,636	0,006	0,01	0,069	0,006	0,019	0,436	0,001	0,003	0,002	0,765	0,0002	0,418	0,107	0,787	0,005	0,011	0,07	0,007	0,014	0,553	0,002	0,037	3,1	49,1	0,8	15,4	0,16	2	24,9	4,4	56,2	0,6	8,4	0,24	2,1	26,3
5166	г68386379?6	03.02.2071 11:06	Э76ХФ	Р65	16	40,8666667	18,3166667	40,8666667		0,299665	0,096837	0,132133	0,133207	0,0384829	1570	1576	12,1008157		13112,64786	110,4	1	1	1	16,484			0,155		0,05		0,304	0,028	0,02				0,048394	0,151		0,203		0,169	4003	0,002	0,547	0,332	0,115	0,664	0,008	0,012	0,075	0,007	0,019	0,443	0,002	0,003	0,003	0,775	0,0004	0,414	0,115	0,78	0,008	0,01	0,075	0,008	0,018	0,556	0,002	0,037	3,6	53,2	0,9	13,6	0,11	2,1	25	4,3	55,9	0,6	8	0,25	2,1	26,1
5167	г68386379?7	03.02.2071 12:00	Э76ХФ	Р65	12	41,7	19,8666667	41,7		0,323755	0,140385	0,153158	0,188437	0,0408987	1560	1573	10,9524929		12838,5906	117,6	1	1	1	15,011			0,164		0,05		0,325		0,02				0,051432	0,227		0,234		0,245	4251	0,002	0,53	0,306	0,099	0,66	0,007	0,008	0,068	0,007	0,02	0,421	0,001	0,002	0,003	0,755	0,0004	0,415	0,098	0,785	0,006	0,008	0,068	0,008	0,017	0,566	0,002	0,036	4	50,1	0,6	11,2	0,07	2,2	22,4	4,1	54,1	0,7	8,6	0,32	2,1	25,9
5168	г68386379?8	03.02.2071 12:56	Э76ХФ	Р65	15	41,0166667	19,9666667	41,0166667	2,139329	0,347505	0,130071	0,132518	0,175217	0,0401799	1588	1582	5,5813897		12053,08848	114,6	1	1	1	7,631			0,234		0,05		0,357	0,03	0,02				0,050528	0,215		0,202		0,227	4011	0,002	0,51	0,314	0,108	0,678	0,006	0,007	0,076	0,007	0,02	0,416	0,002	0,003	0,003	0,745	0,0003	0,417	0,105	0,788	0,005	0,009	0,075	0,008	0,014	0,566	0,003	0,037	6	52,4	0,5	15	0,08	2,2	24	4,3	55	0,6	9,2	0,28	2,1	25,6
5169	г68386379?9	03.02.2071 13:47	Э76ХФ	Р65	13	40,7166667	18,0833333	40,7166667	3,586351	0,3131276	0,116892	0,135297	0,158913	0,0405822	1559	1577	12,5314777		13245,34562	116,6	1	1	1	17,008		0,00407	0,11		0,05		0,312		0,02				0,051034	0,189		0,207		0,204	3992	0,002	0,546	0,32	0,111	0,674	0,006	0,007	0,071	0,007	0,019	0,44	0,002	0,003	0,004	0,741	0,0009	0,413	0,111	0,788	0,005	0,01	0,072	0,008	0,016	0,563	0,003	0,036	3,3	57,4	0,7	11,9	0,09	2,5	23,2	4,3	53,8	0,9	8,8	0,31	2,1	26,1
5170	г68386379?:	03.02.2071 14:37	Э76ХФ	Р65	13	40,1666667	16,2333333	40,1666667	3	0,29136	0,10314	0,096158	0,142197	0,0385982	1581	1579	10,6091311		12455,85216	111	1	1	1	14,007			0,109		0,05		0,294		0,02				0,048539	0,179		0,146		0,18	3370	0,002	0,526	0,332	0,108	0,705	0,008	0,008	0,08	0,009	0,017	0,444	0,002	0,003	0,003	0,767	0,0005	0,42	0,108	0,793	0,007	0,009	0,08	0,009	0,017	0,57	0,003	0,035	2,9	49,2	0,8	9,9	0,11	2,3	21,1	3,1	54,4	1	10,5	0,2	2,1	26,3
5171	"г68386379?;"	03.02.2071 15:35	Э76ХФ	Р65	5	41,4166667	13,7	41,4166667	2,4831905	0,3138	0,136374	0,16394	0,16177	0,0400359	1613	1583	13,7777867		12429,19708	114,2	1	1	1	19,021			0,175		0,05		0,313		0,02				0,050347	0,182		0,252		0,238	2838	0,002	0,529	0,308	0,115	0,653	0,009	0,009	0,084	0,008	0,018	0,442	0,002	0,003	0,003	0,762	0,0005	0,42	0,115	0,798	0,008	0,009	0,084	0,009	0,014	0,572	0,002	0,035	5,1	54,8	1,2	11,7	0,12	2,3	24	4,7	56	0,7	10,3	0,14	2,2	25,5
5172	г68386379?<	03.02.2071 16:45	Э73Ф	ОР65	5	41,2	21,0166667	41,2	3,2389853	0,38089		0,209979	0,148846	0,0402085	1604	1626	12,7139803		13443,61618	112,2	1	1	1	17,178			0,168		0,05		0,419		0,02				0,050564	0,144		0,325			4709	0,002	0,433	0,08	0,113	0,653	0,007	0,007	0,069	0,009	0,022	0,179	0,001	0,002	0,003	0,717	0,0005	0,082	0,111	0,835	0,006	0,01	0,067	0,009	0,015	0,293	0,002	0,035	4,7	48,7	0,5	12,3	0,11	2,1	22,9	4,6	54,5	1	9,7	0,19	2,2	25,3
5173	г68386379?=	03.02.2071 17:35	Э73Ф	ОР65	6	41,8666667	19,0666667	41,8666667	3,723289	0,3461		0,159514	0,136391	0,0406975	1583	1600	13,4590171		13424,47552	113,6	1	1	1	18,637			0,135		0,05		0,378		0,02				0,051179	0,145		0,246			4266	0,002	0,458	0,102	0,111	0,695	0,006	0,009	0,067	0,01	0,022	0,192	0,001	0,002	0,003	0,734	0,0005	0,104	0,111	0,83	0,005	0,01	0,067	0,01	0,013	0,288	0,002	0,035	5,7	54,2	0,9	14,2	0,12	2,6	20,8	5	56,1	0,7	10,3	0,15	2,2	25,2
5174	г68386379?>	03.02.2071 18:24	Э73Ф	ОР65	9	42,35	22,2166667	42,35	3	0,29811		0,153092	0,133413	0,0422792	1565	1589	9,6658796		13400,75019	116,7	1	1	1	13,645			0,063		0,05		0,319	0,031	0,02				0,053168	0,143		0,236			4962	0,002	0,534	0,124	0,122	0,709	0,015	0,009	0,071	0,011	0,018	0,194	0,002	0,003	0,003	0,73	0,0003	0,129	0,122	0,833	0,013	0,011	0,071	0,012	0,015	0,29	0,002	0,038	4,4	59,8	1,3	9	0,13	2,8	21,4	6	56,8	1	9,2	0,21	2,3	24,5
5175	г68386379??	03.02.2071 19:14	Э73Ф	ОР65	9	43,3333333	16,45	43,3333333		0,32538		0,118266	0,111269	0,0386841	1590	1592	11,5553757		13265,6535	107,9	1	1	1	16,659			0,125		0,05		0,354	0,025	0,02				0,048647	0,123		0,182			3637	0,002	0,468	0,087	0,099	0,727	0,007	0,01	0,067	0,009	0,018	0,203	0,002	0,002	0,002	0,725	0,0003	0,091	0,099	0,833	0,006	0,009	0,067	0,01	0,014	0,291	0,002	0,035	4,1	60,1	0,6	11,6	0,12	2,7	22,2	4,1	56,6	0,7	11,8	0,11	2,6	21,6
5176	г6838637:66	03.02.2071 20:04	Э73Ф	ОР65	14	45,2	20,5666667	45,2		0,36974		0,189962	0,135133	0,0403238	1568	1582	9,5442478		13058,02269	114,8	1	1	1	14,38			0,177		0,05		0,406	0,042	0,02				0,050709	0,131		0,294			4476	0,002	0,456	0,108	0,121	0,66	0,011	0,011	0,072	0,009	0,019	0,179	0,001	0,002	0,003	0,734	0,0003	0,109	0,118	0,821	0,01	0,012	0,071	0,01	0,014	0,288	0,002	0,036	5,5	54,5	0,5	12,7	0,11	2,7	20,4	5,9	57,4	0,5	14,1	0,12	2,7	21,5
5177	г6838637:67	03.02.2071 20:59	Э73Ф	ОР65	12	45,1833333	15,8	45,1833333		0,41244		0,208845	0,154445	0,0435738	1582	1587	12,894799		13146,83544	117,6	1	1	1	19,421			0,199		0,05		0,458	0,041	0,02				0,054796	0,153		0,323			3462	0,001	0,425	0,085	0,113	0,651	0,007	0,011	0,069	0,009	0,021	0,17	0,001	0,002	0,002	0,727	0,0004	0,087	0,113	0,827	0,006	0,012	0,069	0,009	0,016	0,289	0,002	0,036	4,8	52,8	0,9	16,2	0,18	2,4	22,4	5,1	55,3	1	14,9	0,19	2,4	22,9
5178	г6838637:68	03.02.2071 21:50	Э73Ф	ОР65	16	42,35	17,4833333	42,35		0,34368		0,133698	0,119207	0,0412152	1579	1585	10,4132231		12934,60439	113,4	1	1	1	14,7			0,128		0,05		0,376	0,042	0,02				0,05183	0,129		0,206			3769	0,002	0,469	0,114	0,111	0,709	0,008	0,01	0,066	0,012	0,02	0,193	0,001	0,002	0,003	0,743	0,0002	0,114	0,11	0,821	0,007	0,013	0,065	0,012	0,015	0,287	0,002	0,038	5,1	57	0,7	16,5	0,15	2,7	21,2	4,9	58,5	0,4	10,2	0,1	2,7	21,3
5179	г6838637:69	03.02.2071 22:50	Э73Ф	ОР65	9	41,55	18,5333333	41,55		0,40142		0,16715	0,137065	0,0402952	1579	1591	9,4434887		12408,99281	116	1	1	1	13,053			0,127		0,05		0,446	0,042	0,02				0,050673	0,143		0,258			3833	0,001	0,437	0,084	0,105	0,687	0,006	0,011	0,065	0,01	0,023	0,178	0,001	0,003	0,003	0,736	0,0006	0,086	0,104	0,833	0,005	0,012	0,064	0,011	0,016	0,295	0,002	0,037	4,2	51,7	1,4	12,3	0,11	2,8	18,8	5,1	57,1	0,6	14,8	0,14	2,7	20,8
5180	г6838637:6:	03.02.2071 23:59	Э73Ф	ОР65	9	41,7	16,35	41,7	2,4677983	0,4383		0,207664	0,184261	0,0403238	1614	1584	12,443964		12719,26606	110,2	1	1	1	17,266			0,313		0,05		0,49	0,042	0,02				0,050709	0,199		0,32			3466	0,001	0,39	0,072	0,132	0,638	0,01	0,011	0,076	0,011	0,026	0,138	0,001	0,002	0,002	0,733	0,0001	0,073	0,131	0,831	0,009	0,014	0,075	0,012	0,021	0,288	0,001	0,038	3,8	51,3	1,4	14,8	0,58	2,1	24,5	4,7	54,7	0,7	9,9	0,17	2,2	25,2
5181	"г6838637:6;"	04.02.2071 0:52	Э73Ф	ОР65	6	42,1833333	16,0333333	42,1833333	2,4036145	0,40817		0,2018	0,15196	0,0432919	1594	1590	9,8818649		12454,05405	113,7	1	1	1	13,895			0,126		0,05		0,453		0,02				0,054506	0,152		0,312			3328	0,002	0,418	0,084	0,123	0,654	0,008	0,01	0,073	0,007	0,022	0,175	0,001	0,002	0,003	0,729	0,0002	0,085	0,122	0,83	0,006	0,014	0,072	0,008	0,017	0,294	0,002	0,036	5,6	54,6	0,5	15,1	0,15	2,4	23,2	5,7	51	0,4	13,4	0,14	2,4	21,2
5182	г6838637:6<	04.02.2071 1:41	Э73Ф	ОР65	6	42,8666667	19,6333333	42,8666667	2,3052055	0,38049		0,1452	0,122195	0,0417693	1584	1591	11,826568		12926,99491	117,8	1	1	1	16,866			0,126		0,05		0,421	0,031	0,02				0,052626	0,129		0,224			4230	0,002	0,472	0,118	0,114	0,707	0,013	0,012	0,074	0,011	0,021	0,199	0,001	0,003	0,003	0,751	0,0004	0,12	0,115	0,832	0,012	0,011	0,074	0,011	0,017	0,301	0,002	0,034	4,9	56,2	0,4	12,1	0,08	2,7	20,5	4,7	58,1	0,3	11,6	0,08	2,8	20,6
5183	г6838637:6=	04.02.2071 2:29	Э73Ф	ОР65	10	42,2333333	21,5333333	42,2333333	3,6905051	0,33157		0,135152	0,126788	0,0439226	1563	1591	9,0142068		13781,42415	113,5	1	1	1	12,69			0,126		0,05		0,361	0,029	0,02				0,055339	0,14		0,208			4946	0,002	0,488	0,091	0,11	0,705	0,008	0,011	0,071	0,008	0,021	0,195	0,001	0,002	0,003	0,736	0,0003	0,092	0,11	0,825	0,007	0,012	0,071	0,008	0,015	0,296	0,002	0,038	4,7	56,4	0,6	16,4	0,12	2,7	21,2	4,6	58,6	0,6	6,5	0,13	2,7	21,3
5184	г6838637:6>	04.02.2071 3:18	Э73Ф	ОР65	12	43,7166667	19,0166667	43,7166667		0,38468		0,149529	0,117426	0,0428312	1584	1589	11,784064		13191,58633	115,6	1	1	1	17,172			0,148		0,05		0,426	0,029	0,02				0,053964	0,12		0,231			4181	0,002	0,459	0,104	0,105	0,701	0,009	0,011	0,068	0,009	0,021	0,196	0,001	0,002	0,003	0,741	0,0002	0,106	0,105	0,83	0,008	0,013	0,067	0,01	0,016	0,29	0,002	0,033	4,5	55,7	0,5	12,3	0,09	2,8	20,2	4,9	62,6	0,5	4,8	0,12	2,8	21,9
5185	г6838637:6?	04.02.2071 4:12	Э73Ф	ОР65	13	41,8666667	19,6333333	41,8666667		0,32219		0,094112	0,110233	0,0452139	1575	1592	8,466879		13000,33956	111,3	1	1	1	11,816			0,125		0,05		0,351	0,031	0,02				0,056966	0,131		0,144			4254	0,002	0,486	0,105	0,1	0,75	0,006	0,01	0,064	0,011	0,021	0,204	0,001	0,003	0,003	0,729	0,0005	0,106	0,099	0,831	0,005	0,012	0,063	0,012	0,016	0,295	0,002	0,04	4,4	60	0,5	11,6	0,12	2,7	22,3	4,3	57,6	0,6	12,2	0,12	2,7	21,7
5186	г6838637:76	04.02.2071 5:07	Э73Ф	ОР65	9	47,0666667	21,75	47,0666667		0,37928		0,184051	0,127049	0,041224	1575	1584	10,7910765		13506,2069	113,5	1	1	1	16,93			0,19		0,05		0,418	0,03	0,02				0,051939	0,121		0,285			4896	0,002	0,449	0,114	0,093	0,671	0,007	0,011	0,063	0,007	0,021	0,185	0,001	0,002	0,003	0,73	0,0001	0,115	0,093	0,837	0,006	0,013	0,063	0,007	0,016	0,299	0,002	0,037	4,9	50,9	0,7	11,3	0,08	2,4	21,3	5,2	61,2	0,7	5,8	0,1	2,7	22,7
5187	г6838637:77	04.02.2071 5:56	Э90ХАФ	Р65	18	45,5333333	24,9833333	45,3833333		0,31372	0,02292	0,050851	0,080659	0,0968252	1573	1618	12,007554	12,9548427	13252,03469	113,8	1	1	1	7,418	11,555		0,02		0,05		0,338		0,02				0,106518	0,103		0,077	0,02785	0,04	5518	0,002	0,621	0,27	0,096	0,746	0,006	0,01	0,068	0,01	0,017	0,453	0,002	0,003	0,004	0,841	0,0004	0,288	0,099	0,804	0,006	0,014	0,071	0,012	0,015	0,548	0,003	0,086	3,7	59	0,4	9,9	0,08	2,6	22,7	3,7	60,5	0,4	10,8	0,08	2,7	22,6
5188	г6838637:78	04.02.2071 6:46	Э90ХАФ	Р65	24	44,8666667	23,55	44,7	3,5431472	0,39073	0,029796	0,072194	0,096681	0,0955646	1555	1603	9,8697725	14,8666288	13900,63694	113,5	1	1	1	5,061	14,528		0,016		0,05		0,431	0,03	0,02				0,104528	0,119		0,11	0,028573	0,052	5456	0,002	0,558	0,263	0,113	0,722	0,008	0,01	0,067	0,009	0,019	0,456	0,002	0,003	0,004	0,856	0,0004	0,288	0,111	0,785	0,007	0,015	0,066	0,01	0,014	0,539	0,003	0,083	3,5	54,4	0,4	9,5	0,06	2,7	20,5	4,5	51,6	0,5	4,4	0,08	2,5	21
5189	г6838637:79	04.02.2071 7:35	Э90ХАФ	Р65	28	49,5166667	26,0333333	49,1833333	2	0,37743	0,066468	0,094671	0,107104	0,0928214	1554	1586	13,6498177	12,5789227	13014,85275	115,5	1	1	1	12,482	8,952		0,019		0,05		0,407	0,03	0,02				0,102177	0,126		0,145	0,026584	0,116	5647	0,002	0,562	0,233	0,098	0,709	0,006	0,009	0,064	0,008	0,019	0,451	0,002	0,003	0,003	0,84	0,0003	0,288	0,098	0,795	0,005	0,013	0,064	0,009	0,015	0,546	0,003	0,083	3,5	51,3	0,4	8,3	0,06	2,5	20,4	4,1	58,7	0,7	3,8	0,09	2,3	25,9
5190	г6838637:7:	04.02.2071 8:27	Э90ХАФ	Р65	36	47,0166667	19,5333333	46,85	2	0,367685	0,057873	0,057034	0,099946	0,0902316	1581	1587	11,6641509	9,2002909	12799,6587	111,7	1	1	1	9,273	7,028		0,147		0,05		0,398	0,039	0,02				0,098994	0,13		0,086	0,02644	0,101	4167	0,002	0,552	0,239	0,098	0,739	0,006	0,009	0,068	0,01	0,019	0,46	0,002	0,003	0,003	0,849	0,0002	0,288	0,098	0,792	0,005	0,013	0,068	0,011	0,013	0,539	0,003	0,083	3,1	51,5	0,4	10,5	0,07	2,3	22	3,5	56,6	1	10,1	0,15	2,2	25,3
5191	"г6838637:7;"	04.02.2071 9:22	Э90ХАФ	Р65	38	48,5333333	21,9666667	48,3666667	2,8067425	0,42249	0,098556	0,14044	0,135365	0,0924292	1562	1579	11,4475921	11,9381818	13187,25341	116,4	1	1	1	8,98	9,849		0,151		0,05		0,455	0,031	0,02				0,101924	0,151		0,216	0,02615	0,172	4828	0,002	0,517	0,206	0,115	0,663	0,009	0,009	0,086	0,007	0,019	0,427	0,002	0,003	0,003	0,87	0,0002	0,286	0,113	0,785	0,007	0,014	0,085	0,008	0,012	0,543	0,003	0,081	3,7	52,1	0,3	10	0,1	2,3	23	4,5	54,9	0,7	9,6	0,2	2,2	25,3
5192	г6838637:7<	04.02.2071 10:16	Э90ХАФ	Р65	45	42,55	23,8	42,3833333	2	0,43071	0,084804	0,105646	0,114539	0,0927419	1573	1610	7,908106	9,4666667	12927,73109	115,6	1	1	1	5,718	5,822		0,163		0,05		0,469	0,04	0,02				0,102358	0,133		0,162	0,026078	0,148	5128	0,001	0,522	0,218	0,118	0,693	0,008	0,009	0,072	0,009	0,02	0,439	0,002	0,003	0,003	0,845	0,0002	0,289	0,118	0,787	0,007	0,013	0,072	0,01	0,015	0,541	0,002	0,08	4,9	52,6	0,3	14,4	0,13	2,2	23,7	4,7	55,2	0,8	9,9	0,17	2,2	25
5193	г6838637:7=	04.02.2071 11:41	Э90ХАФ	Р65	14	49,05	24,3833333	48,7333333	2	0,41107	0,089388	0,181144	0,138081	0,0931664	1563	1575	11,9653904	11,5077766	12869,44634	116,9	1	1	1	13,368	5,837		0,183		0,05		0,441	0,031	0,02				0,102069	0,139		0,28	0,027705	0,156	5230	0,002	0,534	0,215	0,124	0,642	0,007	0,009	0,073	0,008	0,023	0,438	0,002	0,003	0,003	0,841	0,0001	0,29	0,123	0,797	0,005	0,012	0,073	0,009	0,016	0,547	0,002	0,08	3,6	54,1	0,3	11	0,09	2,1	25,4	4,3	55,4	0,7	10,3	0,12	2,5	22,6
5194	г6838637:7>	04.02.2071 12:35	Э90ХАФ	Р65	19	42,8833333	18,1666667	42,5666667	2	0,414215	0,078501	0,177885	0,134615	0,0972314	1574	1578	13,8398514	13,7670823	13161,46789	117,2	1	1	1	16,554	3,067		0,131		0,05		0,447	0,039	0,02				0,108	0,135		0,275	0,026765	0,137	3985	0,002	0,528	0,224	0,116	0,639	0,008	0,009	0,071	0,009	0,022	0,424	0,002	0,003	0,003	0,85	0,0002	0,292	0,115	0,791	0,006	0,012	0,071	0,01	0,015	0,545	0,003	0,077	2,8	47,5	0,6	12,1	0,07	2,4	20	3,8	58,1	0,5	10,4	0,07	2,4	24,6
5195	г6838637:7?	04.02.2071 13:27	Э90ХАФ	Р65	18	46,5333333	22,3666667	46,3833333	2	0,43895	0,098556	0,200314	0,143061	0,0962856	1562	1575	11,8509554	15,889927	12769,00149	113,2	1	1	1	9,303	12,094		0,172		0,05		0,473	0,023	0,02				0,107349	0,139		0,31	0,025788	0,172	4760	0,001	0,505	0,204	0,126	0,611	0,007	0,009	0,075	0,006	0,02	0,408	0,002	0,003	0,003	0,873	0,0002	0,291	0,124	0,787	0,005	0,014	0,075	0,008	0,014	0,544	0,003	0,081	3	47,8	0,9	12,8	0,1	2,1	22,7	3,4	56,9	0,2	10,9	0,07	2,2	25,9
