Repository: Siella/alloy_building

# Прогнозирование химического состава шлака
Задание по Data science от компании EVRAZ (оптимизация сталеплавильного производства) в рамках хакатона ```</beCoder>```.

Мы реализовали наше решение как простой и лаконичный веб-сервис!
В папке `EDA` результаты анализа данных в рамках отборочного задания, в `modelling` — результаты моделирования целевых показателей химического состава шлака и `сыпуч известь РП`.

File: _data/Исходные данные.txt (part 60 of 78)
оком	t продувка	ПСН гр.	чист расход C	чист расход Cr	чист расход Mn	чист расход Si	чист расход V	температура первая	температура последняя	Ar (интенс.)	N2 (интенс.)	эл. энергия (интенс.)	произв жидкая сталь	произв количество обработок	произв  количество плавок	произв количество плавок (цел)	расход газ Ar	расход газ  N2	расход C пров.	сыпуч известь РП	сыпуч кварцит	сыпуч кокс пыль УСТК	сыпуч  кокс. мелочь (сух.)	сыпуч  кокс. мелочь КМ1	сыпуч  шпат плав.	ферспл CaC2	ферспл FeMo	ферспл FeSi-75	ферспл FeV азот.	ферспл  FeV-80	ферспл  Mn5Si65Al0.5	ферспл  Ni H1 пласт.	ферспл SiMn18	ферспл  ферванит	ферспл  фх850А	эл. энергия	химсталь первый Al_1	химсталь первый C_1	химсталь первый Cr_1	химсталь первый Cu_1	химсталь первый Mn_1	химсталь первый Mo_1	химсталь первый N_1	химсталь первый Ni_1	химсталь первый P_1	химсталь первый S_1	химсталь первый Si_1	химсталь первый Ti_1	химсталь первый V_1	химсталь последний Al	химсталь последний C	химсталь последний Ca	химсталь последний Cr	химсталь последний Cu	химсталь последний Mn	химсталь последний Mo	химсталь последний N	химсталь последний Ni	химсталь последний P	химсталь последний S	химсталь последний Si	химсталь последний Ti	химсталь последний V	химшлак первый Al2O3_1	химшлак первый CaO_1	химшлак первый FeO_1	химшлак первый MgO_1	химшлак первый MnO_1	химшлак первый R_1	химшлак первый SiO2_1	химшлак последний Al2O3	химшлак последний CaO	химшлак последний FeO	химшлак последний MgO	химшлак последний MnO	химшлак последний R	химшлак последний SiO2
5196	г6838637:86	04.02.2071 14:18	Э90ХАФ	Р65	24	47,85	19,8666667	47,6666667	2	0,42649	0,09741	0,195697	0,135968	0,09469	1567	1581	10,0332604	11,7090665	12965,43624	116,2	1	1	1	7,642	9,686		0,15		0,05		0,458	0,032	0,02				0,104384	0,13		0,303	0,027488	0,17	4293	0,002	0,532	0,207	0,113	0,622	0,006	0,009	0,066	0,009	0,021	0,428	0,002	0,003	0,003	0,857	0,0002	0,287	0,112	0,788	0,005	0,013	0,066	0,01	0,014	0,545	0,003	0,082	3,3	50,8	0,6	11,9	0,07	2,2	22,8	3,7	56,6	0,6	9,7	0,1	2,2	25,5
5197	г6838637:87	04.02.2071 15:09	Э90ХАФ	Р65	32	44,3333333	18,4666667	44,15	2,5540166	0,44429	0,083658	0,157182	0,144953	0,0939677	1580	1585	11,5427252	8,6186667	12840,43321	115,1	1	1	1	8,33	6,464		0,149		0,05		0,484	0,04	0,02				0,103733	0,159		0,242	0,027018	0,146	3952	0,002	0,525	0,22	0,109	0,66	0,008	0,008	0,075	0,01	0,02	0,421	0,001	0,003	0,003	0,868	0,0001	0,29	0,109	0,795	0,006	0,013	0,075	0,012	0,016	0,543	0,002	0,083	2,9	47,6	0,6	13,9	0,12	2,2	21,3	4,2	50,2	0,7	8,8	0,09	2,5	20,3
5198	г6838637:88	04.02.2071 16:04	Э90ХАФ	Р65	30	53,0166667	30,1333333	52,85	2,7470646	0,16441	0,060738	0,070773	0,116612	0,0938974	1511	1580	12,7767355	9,8564885	12952,43363	116,6	1	1	1	11,35	8,608		0,097		0,05		0,146	0,04	0,02				0,103624	0,15		0,107	0,027054	0,106	6505	0,002	0,73	0,239	0,113	0,734	0,006	0,008	0,065	0,017	0,023	0,462	0,002	0,005	0,003	0,858	0,0004	0,29	0,112	0,792	0,004	0,013	0,065	0,018	0,017	0,542	0,003	0,086	3	59,4	0,2	11,7	0,1	2,3	25,4	3,4	55,3	0,5	10,3	0,1	2,1	26,4
5199	г6838637:89	04.02.2071 17:07	Э90ХАФ	Р65	29	47,6833333	17,3166667	47,35	1,2095041	0,46024	0,099702	0,202871	0,169919	0,0920628	1603	1581	14,728186	13,5507959	12476,99711	114,1	1	1	1	17,592	5,202		0,27		0,05		0,499	0,03	0,02				0,101526	0,179		0,313	0,026657	0,174	3601	0,002	0,517	0,204	0,123	0,615	0,007	0,012	0,07	0,011	0,023	0,392	0,001	0,002	0,003	0,856	0,0003	0,288	0,123	0,791	0,005	0,014	0,071	0,013	0,014	0,546	0,002	0,083	3,2	49,3	0,5	17,7	0,19	1,9	25,8	4,5	50,7	0,4	13,8	0,08	2,1	24,3
5200	г6838637:8:	04.02.2071 17:59	Э90ХАФ	Р65	35	44,05	28,6333333	43,8833333	2,7990581	0,28345	0,06303	0,083967	0,084678	0,0898864	1512	1588	8,5214286	12,5630687	13107,10128	111,7	1	1	1	7,158	7,824		0,148		0,05		0,292	0,054	0,02				0,099501	0,096		0,129	0,025354	0,11	6255	0,002	0,623	0,234	0,118	0,709	0,007	0,009	0,064	0,012	0,021	0,451	0,002	0,004	0,004	0,853	0,0004	0,29	0,118	0,786	0,006	0,012	0,065	0,013	0,015	0,55	0,003	0,084	2,8	48,4	0,3	10,9	0,1	2,2	22,2	3,4	63,1	0,3	4,4	0,05	2,6	24,5
5201	"г6838637:8;"	04.02.2071 18:52	Э90ХАФ	Р65	35	48,3833333	18,8833333	48,2166667	2,6848485	0,4143	0,081366	0,115711	0,136799	0,0916872	1583	1590	13,6391867	16,4348438	12925,68402	113,9	1	1	1	12,298	11,687		0,087		0,05		0,449	0,041	0,02				0,101273	0,163		0,177	0,026259	0,142	4068	0,002	0,525	0,218	0,116	0,697	0,009	0,009	0,091	0,011	0,018	0,422	0,002	0,003	0,003	0,848	0,0004	0,287	0,114	0,795	0,007	0,012	0,09	0,011	0,014	0,554	0,003	0,083	3,1	55,5	0,3	12,3	0,08	2,1	25,9	3,1	55,8	0,4	9,6	0,07	2,1	26,7
5202	г6838637:8<	04.02.2071 19:50	Э90ХАФ	Р65	36	46,0333333	21,7	45,8833333	2,5107399	0,355195	0,106005	0,180041	0,118804	0,092483	1570	1590	11,2078125	13,6276986	12890,32258	114,7	1	1	1	7,97	11,152		0,086		0,05		0,369		0,02				0,101997	0,11		0,279	0,026765	0,185	4662	0,002	0,57	0,197	0,109	0,646	0,007	0,009	0,071	0,007	0,021	0,448	0,001	0,003	0,003	0,825	0,0002	0,291	0,107	0,799	0,005	0,015	0,066	0,008	0,014	0,54	0,002	0,083	3,1	49	0,4	12,6	0,06	2,2	22	3,1	57,3	0,3	10,9	0,07	2,2	26,5
5203	г6838637:8=	04.02.2071 20:44	Э90ХАФ	Р65	46	42,8666667	23,3666667	42,5333333	3,2852427	0,394255	0,095691	0,157293	0,123372	0,0934445	1546	1576	10,8077706	10,3212544	13259,91441	116,4	1	1	1	9,736	4,937		0,096		0,05		0,42		0,02				0,103841	0,126		0,243	0,026078	0,167	5164	0,002	0,543	0,207	0,127	0,664	0,009	0,009	0,075	0,01	0,022	0,442	0,002	0,003	0,003	0,855	0,0003	0,285	0,127	0,796	0,007	0,012	0,075	0,012	0,018	0,547	0,003	0,084	3,2	51,5	0,6	9,7	0,07	2,3	22,7	3,4	59,8	0,6	5,8	0,13	2,5	24,2
5204	г6838637:8>	04.02.2071 21:54	Э76ХФ	Р65	26	45,0333333	29,5833333	45,0333333	4,3778371	0,172655	0,134655	0,087947	0,143993	0,0391739	1542	1632	23,4632865		13817,91549	114	1	1	1	35,221			0,152		0,05		0,142	0,028	0,02				0,049732	0,185		0,133		0,235	6813	0,002	0,638	0,309	0,103	0,725	0,006	0,008	0,078	0,012	0,018	0,462	0,003	0,004	0,004	0,771	0,0011	0,419	0,1	0,796	0,005	0,009	0,078	0,013	0,011	0,558	0,003	0,039	3,2	50	1	5,8	0,1	2,8	18,1	3,9	57,2	0,4	7,6	0,14	2,2	26,2
5205	г6838637:8?	04.02.2071 22:44	Э76ХФ	Р65	28	51,2166667	23,5666667	51,2166667	2,8663816	0,21981	0,124914	0,087563	0,128177	0,0382342	1570	1601	8,5296453		12750,21216	111,7	1	1	1	14,562			0,116		0,05		0,202	0,029	0,02				0,048539	0,161		0,133		0,218	5008	0,002	0,621	0,315	0,117	0,716	0,006	0,01	0,068	0,011	0,019	0,473	0,002	0,004	0,003	0,785	0,0008	0,418	0,116	0,788	0,005	0,009	0,067	0,011	0,012	0,565	0,003	0,038	3,3	58,4	0,9	8,3	0,08	2,5	23,5	3,2	56,8	0,4	10,3	0,1	2,1	26,5
5206	г6838637:96	04.02.2071 23:35	Э76ХФ	Р65	3	52,7	17,0833333	52,7	2,3913043	0,06376		0,021344	0,042216		1581	1607	8,0402288		12847,60976	111,2	1	1	1	14,057			0,11		0,03		0,052	0,028						0,056		0,032			3658	0,002	0,579	0,313	0,109	0,674	0,009	0,009	0,084	0,008	0,02	0,453	0,002	0,003	0,003	0,77	0,0002	0,417	0,109	0,794	0,009	0,01	0,084	0,009	0,016	0,57	0,003	0,038	3,1	49	0,8	12,6	0,09	2,5	19,8	3,3	57,4	0,5	10,3	0,12	2,2	26,6
5207	г6838637:97	05.02.2071 0:32	Э76ХФ	Р65	44	53,2166667	25,7	53,2166667		0,310085	0,158721	0,172391	0,169859	0,0395158	1562	1594	11,9122961		13221,01167	115,3	1	1	1	21,098			0,177		0,05		0,304	0,038	0,02				0,050166	0,191		0,265		0,277	5663	0,002	0,54	0,287	0,114	0,643	0,008	0,01	0,081	0,008	0,021	0,42	0,002	0,003	0,003	0,776	0,0007	0,416	0,115	0,79	0,007	0,011	0,081	0,009	0,015	0,559	0,003	0,037	3,1	52,3	0,8	20,1	0,18	2,1	24,7	3,2	56,2	0,8	11,3	0,12	2,1	26,8
5208	г6838637:98	05.02.2071 1:24	Э76ХФ	Р65	56	46,5333333	23,4666667	46,5333333	3,8783605	0,304355	0,132363	0,11485	0,179795	0,0393448	1559	1583	9,9274489		13643,18182	117,1	1	1	1	15,371			0,155		0,05		0,304	0,018	0,02				0,049949	0,229		0,174		0,231	5336	0,002	0,544	0,311	0,12	0,691	0,006	0,008	0,071	0,011	0,019	0,419	0,002	0,003	0,004	0,753	0,0012	0,415	0,117	0,784	0,006	0,009	0,071	0,011	0,015	0,561	0,003	0,037	3,5	56,6	0,8	12,6	0,09	2,2	25,2	3,2	55,1	0,8	10	0,13	2,2	25,3
5209	г6838637:99	05.02.2071 2:30	Э76ХФ	Р65	56	42,7	13,05	41,9	2,4750779	0,33012	0,139812	0,177903	0,187662	0,0395449	1572	1586	20,9360272		19512,64368	115,5	1	1	1	29,072			0,151		0,05		0,332		0,02				0,050203	0,216		0,273		0,244	4244	0,002	0,516	0,304	0,11	0,637	0,009	0,008	0,091	0,008	0,021	0,418	0,002	0,003	0,004	0,76	0,002	0,417	0,109	0,791	0,009	0,011	0,09	0,009	0,016	0,566	0,003	0,037	3,5	57,2	0,3	9,8	0,06	2,2	25,5	5,1	56,8	0,5	12	0,13	2,5	22,6
5210	г6838637:9:	05.02.2071 3:20	Э76ХФ	Р65	51	41,6833333	21,6666667	41,6833333	3,7180431	0,275215	0,098204	0,111286	0,137614	0,038747	1541	1583	8,8639744		13774,15385	112,9	1	1	1	12,316			0,095		0,05		0,274	0,022	0,02				0,04919	0,166		0,17		0,175	4974	0,002	0,561	0,336	0,13	0,693	0,008	0,009	0,079	0,014	0,026	0,448	0,002	0,004	0,003	0,774	0,0005	0,419	0,129	0,792	0,007	0,01	0,079	0,014	0,018	0,552	0,003	0,038	3,3	57,9	0,7	9,5	0,14	2,4	24,6	3,8	55,9	0,8	7	0,19	2,1	26,5
5211	"г6838637:9;"	05.02.2071 4:09	Э76ХФ	Р65	51	41,9	19,2	41,9	2,8466153	0,264195	0,094545	0,071301	0,138359	0,03812	1565	1586	9,5597364		12562,5	111,8	1	1	1	13,296			0,127		0,05		0,263	0,027	0,02				0,048394	0,183		0,107		0,165	4020	0,002	0,572	0,334	0,114	0,724	0,009	0,009	0,084	0,011	0,019	0,446	0,002	0,003	0,003	0,789	0,0006	0,413	0,114	0,782	0,009	0,01	0,085	0,012	0,016	0,559	0,003	0,037	3,1	51,6	1,7	17,5	0,48	2,2	23,5	4,3	55,9	0,7	13,7	0,12	2,2	25,6
5212	г6838637:9<	05.02.2071 5:10	Э76ХФ	Р65	40	41,55	21,55	41,55		0,26887	0,132936	0,090679	0,151906	0,039374	1554	1586	13,5508475		13275,17401	116,3	1	1	1	18,655			0,113		0,05		0,261	0,019	0,02				0,049986	0,196		0,137		0,232	4768	0,002	0,556	0,306	0,123	0,704	0,009	0,008	0,099	0,012	0,019	0,435	0,002	0,004	0,003	0,775	0,0004	0,414	0,123	0,781	0,008	0,01	0,099	0,013	0,015	0,557	0,003	0,038	3,6	56,1	0,8	10,9	0,19	2,4	23,1	4,3	55	0,7	13,2	0,11	2,2	25,1
5213	г6838637:9=	05.02.2071 6:00	Э76ХФ	Р65	39	46,8833333	19,9833333	46,8833333	3,6377264	0,19408	0,100848	0,053026	0,144089	0,039203	1560	1578	13,0517597		13505,25438	115,3	1	1	1	20,397					0,05		0,176	0,031	0,02				0,049769	0,199		0,078		0,176	4498	0,003	0,631	0,336	0,103	0,742	0,009	0,009	0,082	0,013	0,017	0,46	0,002	0,004	0,003	0,764	0,0005	0,418	0,102	0,785	0,009	0,01	0,081	0,014	0,012	0,558	0,003	0,038	3,6	60,1	0,6	10	0,09	2,5	23,6	3,9	54,5	0,8	10,8	0,12	2,2	24,3
5214	г6838637:9>	05.02.2071 6:54	Э76ХФ	Р65	40	42,7	22,0333333	42,7		0,310415	0,139239	0,171784	0,171011	0,0393448	1551	1581	12,8796253		12665,35552	115,4	1	1	1	18,332			0,073		0,05		0,308		0,02				0,049949	0,193		0,264		0,243	4651	0,002	0,534	0,303	0,134	0,652	0,007	0,01	0,078	0,009	0,025	0,428	0,002	0,003	0,003	0,771	0,0004	0,418	0,136	0,794	0,007	0,011	0,084	0,009	0,022	0,564	0,002	0,037	3,7	56,9	0,6	10,3	0,11	2,4	23,8	4,7	54,2	0,7	13,1	0,11	2,2	24,5
5215	г6838637:9?	05.02.2071 7:45	Э76ХФ	Р65	41	42,1833333	14,8333333	42,1833333	3,400094	0,304162	0,121476	0,128427	0,137483	0,03812	1546	1582	8,441256		13647,64045	111,7	1	1	1	11,799		0,003515	0,078		0,05		0,301	0,03	0,02				0,048394	0,159		0,197		0,212	3374	0,002	0,537	0,307	0,121	0,659	0,01	0,01	0,091	0,008	0,022	0,449	0,002	0,003	0,003	0,763	0,0002	0,415	0,122	0,782	0,009	0,012	0,088	0,009	0,017	0,557	0,003	0,037	3,6	54	0,5	9,8	0,11	2,2	24,4	4	56,3	0,6	7,4	0,11	2,2	25,4
5216	г6838637::6	05.02.2071 8:51	Э76ХФ	Р65	27	41,5333333	17,5	41,5333333	3,6527076	0,22251	0,1146	0,093538	0,138897	0,03812	1549	1584	8,9115361		13107,42857	111,5	1	1	1	12,038			0,148		0,05		0,207	0,069	0,02				0,048394	0,175		0,142		0,2	3823	0,002	0,616	0,323	0,128	0,705	0,008	0,01	0,076	0,011	0,023	0,458	0,002	0,003	0,003	0,775	0,0005	0,418	0,125	0,784	0,008	0,011	0,076	0,011	0,017	0,564	0,002	0,037	3,2	56,2	0,3	13,3	0,08	2,3	24,8	3,4	55,3	0,7	10,7	0,11	2,5	22
5217	г6838637::7	05.02.2071 9:41	Э76ХФ	Р65	25	40,5166667	19,8666667	40,5166667	3,2850716	0,280295	0,109443	0,127358	0,171912	0,0396583	1532	1583	10,4075689		13155,7047	116,5	1	1	1	14,056			0,085		0,05		0,278	0,047	0,03				0,050347	0,212		0,194		0,191	4356	0,002	0,575	0,331	0,125	0,68	0,006	0,01	0,069	0,011	0,023	0,432	0,002	0,003	0,003	0,786	0,0003	0,422	0,125	0,795	0,006	0,009	0,069	0,012	0,018	0,567	0,003	0,037	3,3	51,2	0,4	10,3	0,08	2,6	19,9	3,8	59,1	1	6,7	0,26	2,5	24
5218	г6838637::8	05.02.2071 10:30	Э76ХФ	Р65	27	41,3666667	22,7	41,3666667	4	0,1767223	0,092826	0,103587	0,160498	0,039374	1533	1577	11,1459307		13464,31718	116,4	1	1	1	15,369		0,013505	0,085		0,05		0,138	0,063	0,02				0,049986	0,204		0,157		0,162	5094	0,002	0,632	0,34	0,116	0,695	0,01	0,009	0,082	0,014	0,022	0,438	0,002	0,004	0,003	0,787	0,0004	0,412	0,113	0,774	0,009	0,011	0,082	0,016	0,015	0,567	0,003	0,038	3,2	61,6	0,8	5,8	0,13	2,6	23,6	3,2	59,6	0,7	7,6	0,12	2,6	23,1
5219	г6838637::9	05.02.2071 11:22	Э76ХФ	Р65	29	40,7166667	15,15	40,7166667	2	0,30432	0,122622	0,133188	0,150507	0,0387753	1564	1581	10,9060991		12459,40594	114,6	1	1	1	14,802			0,073		0,05		0,305		0,02				0,049226	0,177		0,204		0,214	3146	0,002	0,542	0,311	0,14	0,664	0,008	0,011	0,1	0,009	0,024	0,432	0,001	0,003	0,003	0,77	0,0002	0,41	0,138	0,775	0,008	0,013	0,1	0,009	0,019	0,561	0,003	0,036	3,7	54,2	0,5	12,8	0,08	2,4	23,1	4,7	59,1	0,6	6,3	0,08	2,3	25,4
5220	г6838637:::	05.02.2071 12:11	Э76ХФ	Р65	39	41,0166667	20,9666667	41,0166667	3	0,26005	0,116892	0,143012	0,136688	0,0391739	1551	1577	10,5988623		13309,69793	111,8	1	1	1	14,491			0,086		0,05		0,251	0,049	0,02				0,049732	0,152		0,22		0,204	4651	0,002	0,522	0,311	0,134	0,639	0,01	0,01	0,094	0,008	0,024	0,412	0,002	0,003	0,003	0,775	0,0002	0,422	0,135	0,785	0,009	0,01	0,093	0,009	0,016	0,556	0,003	0,035	3,7	55,4	0,4	11,4	0,1	2,3	24,2	4	57,1	0,2	6,5	0,05	2,2	25,4
5221	"г6838637::;"	05.02.2071 13:05	Э76ХФ	Р65	28	40,3666667	19,5333333	40,3666667	3,405167	0,27114	0,09741	0,124322	0,151478	0,0383192	1530	1580	9,154583		13650,51195	111,8	1	1	1	12,318			0,063		0,05		0,269	0,047	0,02				0,048647	0,182		0,19		0,17	4444	0,002	0,569	0,339	0,121	0,675	0,009	0,011	0,078	0,009	0,026	0,443	0,002	0,003	0,003	0,781	0,0002	0,42	0,119	0,787	0,008	0,011	0,077	0,009	0,018	0,565	0,003	0,037	3,2	49,9	0,5	9	0,08	2,3	21,5	3,7	53,8	0,7	8,4	0,09	2,4	22,1
5222	г6838637::<	05.02.2071 13:53	Э90ХАФ	Р65	33	42,05	21,3833333	41,8833333	3,3411097	0,33832	0,079074	0,079751	0,120254	0,090872	1562	1617	12,109901	12,3580645	13676,07171	112,2	1	1	1	6,795	10,216		0,21		0,05		0,357	0,03	0,02				0,100116	0,152		0,121	0,027235	0,138	4874	0,002	0,601	0,227	0,094	0,735	0,008	0,008	0,071	0,012	0,018	0,459	0,002	0,003	0,004	0,87	0,0003	0,298	0,095	0,815	0,007	0,015	0,071	0,015	0,016	0,552	0,002	0,083	4,2	57,2	0,7	9,5	0,06	2,6	21,7	5,3	56,3	0,4	14,1	0,11	2,7	20,7
5223	г6838637::=	05.02.2071 14:41	Э90ХАФ	Р65	38	41,8666667	20,1666667	41,7	3,3060021	0,39921	0,096264	0,132053	0,129912	0,0936626	1539	1597	11,668125	8,7677043	13879,33884	116,8	1	1	1	6,223	7,511		0,094		0,05		0,427	0,032	0,02				0,103009	0,146		0,203	0,027163	0,168	4665	0,002	0,543	0,208	0,131	0,677	0,007	0,009	0,097	0,01	0,021	0,425	0,002	0,003	0,003	0,86	0,0003	0,287	0,13	0,788	0,006	0,014	0,097	0,011	0,016	0,524	0,002	0,081	3,3	45,5	0,5	9,7	0,1	2,6	17,8	4,3	54,4	0,6	11,7	0,1	2,3	23,4
5224	г6838637::>	05.02.2071 15:31	Э90ХАФ	Р65	46	50,7166667	20,3666667	50,3833333		0,34317	0,075636	0,09571	0,123745	0,0913793	1546	1594	16,3144752	19,1732506	13251,06383	114,2	1	1	1	11,615	18,875		0,127		0,05		0,363	0,034	0,02				0,101092	0,151		0,146	0,025427	0,132	4498	0,002	0,587	0,231	0,108	0,721	0,009	0,008	0,079	0,011	0,02	0,443	0,002	0,003	0,003	0,861	0,0003	0,295	0,106	0,801	0,007	0,015	0,078	0,012	0,016	0,547	0,003	0,082	3,6	44,4	0,3	8,5	0,1	2,4	18,8	4,3	62,4	0,4	6,4	0,08	2,8	22,3
5225	г6838637::?	05.02.2071 16:52	Э90ХАФ	Р65	25	41,0333333	16,6833333	40,8666667	2,5091491	0,3795727	0,064176	0,09734	0,138575	0,0901904	1555	1592	12,9746382	15,012418	13223,97602	112,5	1	1	1	10,459	8,261	0,023495	0,111		0,05		0,382	0,064	0,02				0,099392	0,173		0,148	0,025788	0,112	3677	0,002	0,542	0,233	0,124	0,719	0,006	0,009	0,069	0,012	0,022	0,432	0,002	0,003	0,004	0,849	0,0003	0,29	0,124	0,806	0,004	0,014	0,069	0,013	0,013	0,551	0,003	0,08	3,5	47,9	0,4	7,8	0,11	2,5	18,9	4,7	58,5	0,4	8,8	0,05	2,5	23,6
5226	"г6838637:;6"	05.02.2071 17:41	Э90ХАФ	Р65	28	40,8666667	15,3666667	40,7		0,35601	0,095118	0,128346	0,107994	0,0896172	1550	1579	11,9711297	14,2804928	13533,18872	111,6	1	1	1	6,358	11,591		0,147		0,05		0,374	0,067	0,02				0,099212	0,114		0,198	0,024812	0,166	3466	0,002	0,552	0,204	0,101	0,674	0,007	0,009	0,073	0,008	0,018	0,431	0,002	0,002	0,003	0,871	0,0002	0,29	0,1	0,796	0,006	0,013	0,073	0,009	0,013	0,536	0,003	0,082	3,2	52,9	0,4	12,9	0,11	2,2	23,6	4,1	57,7	0,2	10,1	0,06	2,5	23,3
5227	"г6838637:;7"	05.02.2071 18:30	Э90ХАФ	Р65	35	41,5166667	16,6	41,35	2,595994	0,32778	0,08595	0,124417	0,129238	0,0922175	1542	1581	12,7143279	12,8900415	13189,15663	115,3	1	1	1	7,173	10,355		0,016		0,05		0,341	0,044	0,02				0,102069	0,148		0,191	0,025571	0,15	3649	0,002	0,592	0,222	0,113	0,694	0,007	0,007	0,073	0,01	0,019	0,439	0,002	0,003	0,003	0,855	0,0003	0,294	0,112	0,806	0,005	0,013	0,073	0,011	0,016	0,549	0,003	0,081	3,8	56,4	0,3	12,6	0,1	2,6	22	4,3	58,2	0,2	11,2	0,07	2,6	22,1
5228	"г6838637:;8"	05.02.2071 19:24	Э90ХАФ	Р65	36	42,2	18,1666667	41,6833333	3,0674651	0,3871414	0,091107	0,146016	0,155804	0,0930499	1583	1578	13,5388753	11,6241135	13336,51376	116	1	1	1	9,229	8,195	0,00296	0,115		0,05		0,409	0,018	0,02				0,102756	0,18		0,224	0,026223	0,159	4038	0,002	0,574	0,211	0,092	0,671	0,007	0,009	0,066	0,009	0,018	0,418	0,002	0,003	0,003	0,856	0,0002	0,287	0,092	0,797	0,005	0,015	0,066	0,01	0,016	0,545	0,003	0,081	3,3	59,9	0,3	14,4	0,13	2,3	25,9	4,3	56,5	0,5	10,4	0,08	2,5	22,8
5229	"г6838637:;9"	05.02.2071 20:14	Э90ХАФ	Р65	36	43,2	19,65	43,0333333	3,0752089	0,308355	0,071625	0,140983	0,131577	0,0931614	1547	1575	14,8412581	17,9668373	13593,89313	115,8	1	1	1	8,913	14,628				0,05		0,319		0,02				0,102756	0,145		0,217	0,026476	0,125	4452	0,002	0,611	0,227	0,12	0,681	0,006	0,009	0,07	0,009	0,019	0,437	0,002	0,003	0,004	0,861	0,0004	0,288	0,119	0,806	0,004	0,015	0,069	0,01	0,013	0,548	0,003	0,083	4,2	60,9	0,5	14,8	0,12	2,9	21,4	3,9	54	0,5	10,3	0,09	2,7	20,3
5230	"г6838637:;:"	05.02.2071 21:06	Э90ХАФ	Р65	36	53,7333333	26,7166667	53,2	2,6570465	0,389995	0,064749	0,094486	0,282554	0,0923523	1563	1592	21,1630199	23,625	12859,38865	115	1	1	1	26,007	13,125		0,264		0,05		0,423		0,02				0,101635	0,394		0,138	0,026657	0,113	5726	0,002	0,57	0,226	0,118	0,705	0,006	0,008	0,068	0,013	0,022	0,319	0,001	0,005	0,003	0,865	0,0005	0,287	0,117	0,801	0,004	0,013	0,065	0,015	0,015	0,52	0,003	0,08	3,8	48,3	0,7	17,4	0,73	1,9	25,7	4,5	55,2	0,5	10,6	0,1	2,4	22,9
5231	"г6838637:;;"	05.02.2071 22:01	Э90ХАФ	Р65	45	43,0333333	20,0333333	42,8666667	3	0,41868	0,113454	0,155665	0,16093	0,0920811	1568	1581	11,6440262	15,4299248	13154,07654	114,4	1	1	1	7,905	11,401				0,05		0,447		0,02				0,101635	0,184		0,239	0,026042	0,198	4392	0,002	0,511	0,189	0,117	0,652	0,006	0,008	0,07	0,007	0,02	0,402	0,002	0,003	0,003	0,855	0,0002	0,287	0,117	0,793	0,004	0,013	0,069	0,009	0,018	0,539	0,003	0,083	3,6	47,9	0,6	11,4	0,16	2,1	23	3,6	56,1	0,8	9,5	0,15	2,1	26,2
5232	"г6838637:;<"	05.02.2071 23:06	Э90ХАФ	Р65	36	42,6833333	20,05	42,5166667		0,35096	0,09741	0,137532	0,120203	0,0900401	1561	1578	12,3763107	10,6568047	13624,93766	111,5	1	1	1	7,082	9,005		0,064		0,05		0,367		0,02				0,09885	0,129		0,212	0,026476	0,17	4553	0,002	0,57	0,201	0,102	0,666	0,008	0,008	0,07	0,007	0,018	0,44	0,002	0,003	0,005	0,844	0,0013	0,287	0,102	0,794	0,006	0,012	0,07	0,009	0,017	0,547	0,003	0,084	2,8	55,4	0,4	12,4	0,08	2,2	25,5	3,5	58,1	0,7	9	0,16	2,2	27
5233	"г6838637:;="	05.02.2071 23:56	Э90ХАФ	Р65	40	45,1833333	27,3833333	44,5166667	3,3748674	0,39282	0,041256	0,110854	0,119821	0,0937652	1531	1577	9,0821192	15,4634146	12988,9227	115,4	1	1	1	6,857	11,095				0,05		0,43	0,029	0,02				0,104565	0,139		0,17	0,025354	0,072	5928	0,002	0,562	0,252	0,108	0,694	0,008	0,008	0,071	0,012	0,023	0,446	0,002	0,004	0,004	0,855	0,0008	0,288	0,11	0,797	0,006	0,013	0,071	0,014	0,019	0,546	0,003	0,086	2,9	52,9	1	9,8	0,16	2,7	19,6	3,5	56,5	0,8	8,5	0,19	2,1	26,3
5234	"г6838637:;>"	06.02.2071 1:17	Э90ХАФ	Р65	13	45,0333333	17,6666667	44,85	2,9215613	0,40653	0,079074	0,163381	0,164899	0,0958226	1581	1579	12,4053061	13,0929276	13231,69811	118,8	1	1	1	10,131	8,845				0,05		0,438		0,02				0,108073	0,187		0,251	0,023763	0,138	3896	0,002	0,547	0,226	0,104	0,666	0,006	0,007	0,068	0,011	0,02	0,416	0,002	0,004	0,004	0,865	0,0005	0,29	0,102	0,802	0,005	0,012	0,067	0,012	0,017	0,557	0,003	0,084	6	55,8	0,6	15,3	0,1	2,6	21,3	5,9	56,5	0,7	14,1	0,1	2,7	21,3
5235	"г6838637:;?"	06.02.2071 2:09	Э90ХАФ	Р65	19	47,55	17,3333333	47,3666667	3	0,40383	0,101994	0,17509	0,15026	0,0912451	1609	1589	16,9152212	23,1098131	12558,46154	113,7	1	1	1	10,619	21,98		0,075		0,05		0,43	0,019	0,02				0,102286	0,16		0,27	0,023763	0,178	3628	0,002	0,547	0,198	0,101	0,637	0,006	0,008	0,082	0,009	0,018	0,418	0,001	0,003	0,003	0,852	0,0005	0,286	0,099	0,792	0,004	0,016	0,081	0,01	0,013	0,541	0,003	0,083	3,9	45,4	0,3	13,4	0,09	2,2	21	4,8	50	0,4	16,5	0,12	2	24,6
5236	г6838637:<6	06.02.2071 3:01	Э90ХАФ	Р65	28	46,7166667	24,7166667	46,3666667	2,6796247	0,422195	0,111735	0,197902	0,148328	0,0909147	1556	1586	8,5923288	10,7263345	13113,41875	113,2	1	1	1	10,454	3,349				0,05		0,45		0,02				0,101888	0,148		0,306	0,023727	0,195	5402	0,002	0,528	0,198	0,1	0,627	0,006	0,007	0,067	0,007	0,018	0,425	0,002	0,003	0,003	0,868	0,0003	0,294	0,102	0,798	0,005	0,011	0,068	0,008	0,018	0,553	0,003	0,083	3	43	0,7	8,9	0,11	2,2	19,4	3,6	55,7	0,7	9,1	0,19	2,2	25,7
5237	г6838637:<7	06.02.2071 3:55	Э90ХАФ	Р65	28	45,1666667	22,0333333	45	2,2975	0,35117	0,090534	0,150791	0,117099	0,0913322	1555	1578	10,3460277	10,9441939	13041,14977	114,1	1	1	1	6,837	9,032				0,05		0,368		0,02				0,102973	0,119		0,233	0,022714	0,158	4789	0,002	0,571	0,209	0,102	0,671	0,006	0,007	0,062	0,01	0,021	0,451	0,002	0,003	0,003	0,872	0,0004	0,283	0,102	0,803	0,005	0,013	0,064	0,011	0,019	0,546	0,003	0,084	3,1	48,6	0,9	9,7	0,16	2,5	19,5	3,4	54,9	0,8	8,5	0,22	2,2	25,5
5238	г6838637:<8	06.02.2071 4:48	Э90ХАФ	Р65	27	49,1833333	19,2	49,0166667	3,4479866	0,362145	0,089961	0,142037	0,122683	0,0920752	1573	1574	8,8770791	7,7740035	13593,75	114,8	1	1	1	7,294	6,23		0,063		0,05		0,382		0,02				0,103733	0,131		0,219	0,02304	0,157	4350	0,002	0,557	0,212	0,099	0,668	0,005	0,008	0,058	0,009	0,018	0,438	0,002	0,003	0,003	0,862	0,0004	0,288	0,1	0,791	0,004	0,014	0,058	0,01	0,017	0,544	0,003	0,084	3,2	55,6	0,5	14,3	0,12	2,2	25,4	4,1	48,7	0,3	8,6	0,09	2,5	19,8
5239	г6838637:<9	06.02.2071 5:45	Э90ХАФ	Р65	31	44,5333333	19,7	44,3666667		0,395305	0,100275	0,143955	0,149375	0,0949894	1573	1576	15,592393	12,7697858	13084,26396	117,6	1	1	1	10,932	9,439				0,05		0,421		0,02				0,106264	0,171		0,221	0,025137	0,175	4296	0,002	0,55	0,203	0,088	0,672	0,006	0,007	0,059	0,009	0,017	0,426	0,002	0,003	0,003	0,869	0,0005	0,286	0,087	0,793	0,004	0,013	0,059	0,01	0,016	0,538	0,003	0,083	4	48	0,6	11,8	0,11	2,4	20,2	3,5	58,6	0,8	10,2	0,21	2,2	26,3
5240	г6838637:<:	06.02.2071 6:36	Э76ХФ	Р65	34	46,35	28,7333333	46,35	4,2999545	0,21621	0,124914	0,127948	0,143907	0,0388231	1551	1633	13,3838188		14312,29698	114,2	1	1	1	20,678			0,128		0,05		0,196	0,033	0,02				0,049081	0,169		0,196		0,218	6854	0,002	0,605	0,316	0,096	0,682	0,007	0,008	0,065	0,009	0,018	0,448	0,002	0,004	0,004	0,78	0,0008	0,42	0,096	0,794	0,006	0,008	0,066	0,01	0,012	0,566	0,003	0,038	4	52,9	0,9	12,3	0,12	2,3	23	3,7	57,6	0,6	11,4	0,19	2,2	26,2
5241	"г6838637:<;"	06.02.2071 7:30	Э76ХФ	Р65	38	34,8666667	19,5	34,8666667	2	0,150875	0,036099	0,02978	0,07584	0,0401393	1549	1549	8,6524107		13547,69231	112,6	1	1	1	9,621			0,116		0,04		0,144	0,031	0,02				0,050745	0,104		0,044		0,063	4403	0,002	0,699	0,327	0,097	0,741	0,006	0,009	0,062	0,015	0,016	0,465	0,002	0,004	0,003	0,82		0,366	0,094	0,769	0,005	0,009	0,059	0,016	0,017	0,531	0,003	0,039	3,2	45,5	0,5	9,6	0,1	2,3	19,7	3,3	57,5	2,3	7	0,13	2,6	21,7
5242	г6838637:<<	06.02.2071 8:23	Э76ХФ	Р65	22	42,5166667	19,1333333	42,5166667		0,23227	0,12033	0,145313	0,153002	0,0395389	1567	1594	12,2251065		13195,81882	114,3	1	1	1	16,745			0,165		0,05		0,216	0,041	0,02				0,049986	0,176		0,223		0,21	4208	0,002	0,577	0,32	0,114	0,653	0,007	0,01	0,072	0,01	0,023	0,436	0,001	0,003	0,003	0,765	0,0007	0,422	0,114	0,785	0,006	0,01	0,073	0,01	0,016	0,554	0,002	0,037	3	49,4	1,1	15,3	0,13	2,1	23,6	2,9	50,2	0,7	13	0,14	2	24,9
5243	г6838637:<=	06.02.2071 9:40	Э76ХФ	Р65	6	43,7166667	19,5333333	43,7166667	3,3574144	0,31344	0,173046	0,239457	0,264553	0,0401393	1543	1591	9,2216546		14019,11263	117,6	1	1	1	13,438			0,43		0,05		0,303	0,041	0,02				0,050745	0,309		0,367		0,302	4564	0,002	0,531	0,277	0,102	0,576	0,007	0,01	0,064	0,009	0,024	0,35	0,001	0,003	0,002	0,773	0,0002	0,418	0,101	0,788	0,006	0,011	0,064	0,01	0,018	0,557	0,002	0,038	2,5	43,6	1,2	14	0,56	1,8	24	3,2	55,8	0,6	9,8	0,17	2,2	24,9
5244	г6838637:<>	06.02.2071 10:16	Э76ХФ	Р65	20	43,55	19,4166667	43,55		0,359655	0,291657	0,273643	0,260337	0,0409121	1577	1588	11,8460676		13584,20601	116,7	1	1	1	16,443			0,397		0,05		0,337	0,041	0,02				0,051722	0,289		0,421		0,509	4396	0,001	0,484	0,173	0,091	0,541	0,006	0,011	0,059	0,01	0,022	0,354	0,001	0,003	0,003	0,744	0,0004	0,413	0,094	0,78	0,005	0,012	0,061	0,011	0,016	0,561	0,002	0,038	3	48,9	1,1	17,9	0,49	1,9	26,1	3,3	56,3	0,8	9,3	0,17	2,3	24,8
5245	г6838637:<?	06.02.2071 11:20	Э76ХФ	Р65	9	45,55	17,35	45,55	2,6782284	0,61198	0,197112	0,165508	0,226352	0,040254	1613	1585	8,9202363		12297,40634	110,3	1	1	1	13,42			0,315		0,05		0,67	0,071	0,02				0,05089	0,28		0,252		0,344	3556	0,002	0,26	0,253	0,11	0,634	0,007	0,009	0,074	0,008	0,023	0,374	0,001	0,002	0,002	0,746	0,0005	0,418	0,108	0,784	0,006	0,01	0,075	0,009	0,022	0,559	0,002	0,038	2,2	49,8	1,1	19	0,94	1,9	26,1	3,5	57	0,6	8,4	0,17	2,2	26,2
5246	г6838637:=6	06.02.2071 12:12	Э76ХФ	Р65	9	42,0333333	22,5333333	42,0333333		0,27676	0,110016	0,16648	0,161775	0,0403679	1536	1575	11,3349225		13382,84024	115,3	1	1	1	15,85			0,172		0,05		0,272	0,042	0,02				0,051034	0,181		0,256		0,192	5026	0,001	0,537	0,33	0,127	0,64	0,007	0,009	0,081	0,007	0,021	0,425	0,002	0,003	0,003	0,775	0,0002	0,419	0,126	0,78	0,006	0,01	0,081	0,008	0,016	0,56	0,003	0,037	3,2	52	1,8	15,6	0,16	2,2	23,7	4,1	58,5	0,7	7,2	0,1	2,5	23
5247	г6838637:=7	06.02.2071 13:04	Э76ХФ	Р65	13	40,8333333	18,7833333	40,8333333		0,27107	0,083658	0,108813	0,137672	0,0404826	1562	1573	9,4378776		13205,32387	115,4	1	1	1	12,846			0,148		0,05		0,272	0,043	0,02				0,051179	0,166		0,167		0,146	4134	0,002	0,545	0,351	0,124	0,696	0,008	0,01	0,081	0,009	0,022	0,447	0,002	0,003	0,003	0,767	0,0002	0,42	0,124	0,792	0,007	0,011	0,081	0,01	0,018	0,562	0,003	0,038	3,2	49,7	0,5	12,1	0,15	2,2	22,4	4,3	59,4	0,8	9,1	0,1	2,5	23,4
5248	г6838637:=8	06.02.2071 13:56	Э76ХФ	Р65	9	44,0166667	16,95	44,0166667		0,30717	0,106578	0,118226	0,140334	0,0408544	1571	1576	8,7594093		13423,00885	116,3	1	1	1	12,852			0,169		0,05		0,312	0,042	0,02				0,051649	0,166		0,182		0,186	3792	0,001	0,532	0,333	0,107	0,682	0,006	0,01	0,07	0,009	0,022	0,447	0,002	0,003	0,003	0,784	0,0003	0,42	0,106	0,787	0,005	0,011	0,07	0,009	0,017	0,567	0,003	0,037	3	51,9	0,6	15	0,11	2,1	24,4	3,4	60,1	0,4	9,4	0,08	2,5	24,3
5249	г6838637:=9	06.02.2071 14:44	Э76ХФ	Р65	13	42,3666667	19,8333333	42,3666667	3,5185185	0,293415	0,136947	0,105216	0,176134	0,0408259	1553	1572	10,213244		13447,05882	116,7	1	1	1	14,395			0,119		0,05		0,29	0,041	0,02				0,051613	0,226		0,16		0,239	4445	0,002	0,512	0,3	0,085	0,678	0,003	0,01	0,051	0,009	0,017	0,402	0,002	0,003	0,003	0,776	0,0004	0,415	0,086	0,783	0,003	0,01	0,051	0,009	0,015	0,563	0,003	0,036	2,9	49,3	1,1	9,5	0,11	2,4	20,6	3,5	59,4	0,5	8,6	0,08	2,5	24
5250	г6838637:=:	06.02.2071 15:36	Э76ХФ	Р65	12	42,0333333	16,85	42,0333333	3,591163	0,25531	0,124914	0,082858	0,138722	0,0396813	1560	1577	8,8427603		13605,93472	112,6	1	1	1	12,316			0,127		0,05		0,246	0,041	0,02				0,050166	0,178		0,126		0,218	3821	0,002	0,551	0,316	0,082	0,711	0,005	0,009	0,059	0,007	0,019	0,444	0,002	0,003	0,003	0,783	0,0002	0,419	0,081	0,787	0,005	0,011	0,059	0,008	0,016	0,562	0,003	0,037	3	50,8	0,7	9,1	0,13	2,3	21,7	3,4	55,8	0,8	7,5	0,09	2,5	22,1
5251	"г6838637:=;"	06.02.2071 16:28	Э76ХФ	Р65	8	41,6833333	16,35	41,6833333		0,289185	0,150699	0,137265	0,170965	0,0407974	1570	1576	10,0615754		13269,72477	117,1	1	1	1	13,98			0,129		0,05		0,281	0,041	0,02				0,051577	0,205		0,211		0,263	3616	0,002	0,541	0,299	0,082	0,671	0,005	0,01	0,058	0,007	0,018	0,42	0,001	0,003	0,003	0,785	0,0004	0,421	0,084	0,793	0,004	0,01	0,059	0,007	0,015	0,566	0,003	0,037	3,8	50,3	0,7	10	0,09	2,3	21,6	3,9	59,6	0,7	8,5	0,1	2,5	23,9
5252	г6838637:=<	06.02.2071 17:27	Э76ХФ	Р65	6	41,9	16,85	41,9		0,28519	0,155856	0,191411	0,166474	0,0409121	1574	1576	8,7422434		13296,14243	114,1	1	1	1	12,21			0,159		0,05		0,273	0,042	0,02				0,051722	0,176		0,297		0,272	3734	0,002	0,548	0,29	0,099	0,627	0,005	0,01	0,059	0,006	0,019	0,437	0,002	0,003	0,002	0,75	0,0001	0,417	0,099	0,787	0,004	0,01	0,059	0,007	0,017	0,561	0,002	0,038	2,7	48,2	0,3	11,4	0,15	2,1	23,3	3,4	57,1	0,6	14,8	0,08	2,4	23,9
5253	г6838637:==	06.02.2071 18:17	Э76ХФ	Р65	5	42,5666667	16,3333333	42,5666667		0,333355	0,169035	0,14219	0,191925	0,0407112	1580	1575	8,6306969		13470,61224	117,5	1	1	1	12,246			0,128		0,05		0,332	0,042	0,02				0,051468	0,235		0,218		0,295	3667	0,002	0,51	0,281	0,072	0,652	0,003	0,01	0,041	0,007	0,016	0,399	0,001	0,003	0,003	0,786	0,0005	0,414	0,075	0,778	0,002	0,011	0,041	0,007	0,013	0,561	0,003	0,037	3	54,9	0,4	12	0,12	2,2	24,5	3,4	54,7	0,6	9,1	0,19	2,2	25,3
5254	г6838637:=>	06.02.2071 19:06	Э76ХФ	Р65	6	41,8666667	15,5166667	41,8666667	3	0,290805	0,126633	0,122073	0,168862	0,0417703	1584	1585	11,3039854		13035,01611	116,9	1	1	1	15,521			0,127		0,05		0,288	0,042	0,02				0,052807	0,208		0,187		0,221	3371	0,002	0,522	0,313	0,103	0,674	0,005	0,01	0,065	0,008	0,017	0,405	0,001	0,003	0,003	0,76	0,0004	0,413	0,101	0,783	0,004	0,011	0,065	0,009	0,012	0,558	0,003	0,038	3,2	56,4	0,4	14,8	0,09	2,3	24,9	4,1	57,6	0,4	7,7	0,07	2,6	22,6
5255	г6838637:=?	06.02.2071 19:57	Э76ХФ	Р65	7	40,0333333	17,3333333	40,0333333	2,8365759	0,26428	0,10887	0,109053	0,152282	0,0386799	1552	1581	10,1645296		12984,23077	112,9	1	1	1	13,564			0,086		0,05		0,259	0,034	0,02				0,0489	0,188		0,167		0,19	3751	0,002	0,573	0,329	0,123	0,69	0,005	0,008	0,072	0,009	0,022	0,444	0,001	0,003	0,003	0,787	0,0003	0,42	0,123	0,793	0,005	0,011	0,072	0,009	0,016	0,552	0,002	0,036	3,5	58,2	0,4	12,9	0,08	2,6	22,2	3,7	59,3	0,6	8,7	0,08	2,5	23,4
5256	г6838637:>6	06.02.2071 20:55	Э76ХФ	Р65	7	40,15	16,7833333	40,15	1,5361809	0,31665	0,10887	0,152222	0,189373	0,0391956	1587	1587	12,2039851		11725,91857	114,9	1	1	1	16,333			0,097		0,05		0,322		0,02				0,049552	0,227		0,234		0,19	3280	0,002	0,536	0,332	0,114	0,657	0,007	0,01	0,073	0,01	0,022	0,423	0,001	0,002	0,003	0,781	0,0003	0,417	0,112	0,783	0,006	0,012	0,073	0,011	0,018	0,568	0,002	0,036	4,9	47,5	0,8	27	0,18	2,1	23	4,1	57,4	0,6	7,6	0,07	2,6	22,2
5257	г6838637:>7	06.02.2071 21:45	Э76ХФ	Р65	7	40,2	21,8666667	40,2	2,8760469	0,2472813	0,136374	0,101337	0,146288	0,0384798	1571	1628	12,6186567		13173,47561	112,8	1	1	1	16,909		0,006105	0,16		0,05		0,226	0,031	0,02				0,048647	0,182		0,155		0,238	4801	0,002	0,56	0,303	0,097	0,701	0,004	0,009	0,057	0,009	0,02	0,453	0,002	0,003	0,003	0,777	0,0002	0,418	0,098	0,793	0,004	0,009	0,058	0,01	0,014	0,549	0,003	0,036	3,2	59,4	0,5	12,3	0,09	2,6	23,3	3,9	59,2	0,8	9,6	0,1	2,5	23,7
5258	г6838637:>8	06.02.2071 22:33	Э76ХФ	Р65	8	45,3833333	21,85	45,3833333	3,1469719	0,28447	0,152418	0,15917	0,163735	0,039796	1540	1590	10,2634775		14032,03661	115,9	1	1	1	15,495			0,111		0,05		0,274	0,029	0,02				0,050311	0,185		0,246		0,266	5110	0,002	0,55	0,286	0,112	0,653	0,008	0,01	0,075	0,007	0,024	0,447	0,004	0,003	0,003	0,759	0,0002	0,419	0,109	0,775	0,006	0,009	0,069	0,007	0,015	0,548	0,002	0,036	3,2	48,2	0,4	9,7	0,07	2,4	20,2	3,2	49,6	0,5	11,2	0,08	2,5	20
5259	г6838637:>9	06.02.2071 23:21	Э76ХФ	Р65	17	40,6833333	18,3333333	40,6833333		0,26608	0,129498	0,120627	0,161273	0,0400539	1550	1596	10,6503073		13450,90909	117,1	1	1	1	14,443			0,013		0,05		0,257	0,032	0,02				0,050637	0,197		0,185		0,226	4110	0,002	0,573	0,313	0,105	0,685	0,006	0,01	0,074	0,012	0,019	0,441	0,002	0,003	0,003	0,76	0,0003	0,418	0,105	0,787	0,005	0,009	0,074	0,012	0,014	0,561	0,003	0,036	3,5	56,2	0,6	10,3	0,07	2,7	20,9	4	55,5	1	7,5	0,09	2,6	21,7
5260	г6838637:>:	07.02.2071 0:12	Э76ХФ	Р65	25	40,5166667	16,0166667	40,5166667	2,6390675	0,2346575	0,109443	0,090766	0,152624	0,0387661	1562	1591	6,6354832		13197,5026	113,4	1	1	1	8,945		0,0185	0,125		0,05		0,201	0,056	0,02				0,049009	0,196		0,138		0,191	3523	0,002	0,583	0,33	0,105	0,707	0,006	0,007	0,085	0,01	0,018	0,449	0,002	0,003	0,003	0,774	0,0003	0,419	0,104	0,782	0,006	0,008	0,086	0,011	0,014	0,561	0,003	0,037	3,7	49,5	0,5	10,4	0,08	2,4	20,5	4,5	55,1	0,8	12,5	0,12	2,5	22,3
5261	"г6838637:>;"	07.02.2071 1:05	Э76ХФ	Р65	23	40,35	16,35	40,35	3,2659574	0,271405	0,132363	0,173316	0,174724	0,0400823	1552	1584	11,6200743		13317,43119	116,1	1	1	1	15,629			0,013		0,05		0,261	0,063	0,02				0,050673	0,196		0,268		0,231	3629	0,002	0,565	0,311	0,104	0,64	0,008	0,008	0,079	0,009	0,02	0,437	0,002	0,003	0,003	0,763	0,0004	0,416	0,106	0,786	0,007	0,009	0,079	0,01	0,018	0,549	0,002	0,036	3,6	53,1	1,4	19,2	0,12	2,6	20,6	3,8	59,7	0,6	9,2	0,09	2,5	23,6
5262	г6838637:><	07.02.2071 1:56	Э76ХФ	Р65	22	40,3666667	13,9833333	40,3666667	3	0,280775	0,104859	0,111609	0,153621	0,0387661	1562	1586	9,8412882		13155,6615	113,9	1	1	1	13,242			0,096		0,05		0,28	0,063	0,02				0,049009	0,189		0,171		0,183	3066	0,002	0,545	0,333	0,124	0,696	0,007	0,007	0,077	0,011	0,021	0,447	0,002	0,003	0,003	0,773	0,0003	0,417	0,123	0,789	0,006	0,009	0,078	0,012	0,015	0,562	0,003	0,036	3,3	49	1,8	9	0,11	2,4	20,4	3,9	49,6	0,5	12,6	0,08	2,3	21,4
5263	г6838637:>=	07.02.2071 2:44	Э76ХФ	Р65	26	40,2166667	18,7	40,2166667	3,4332478	0,2985	0,146688	0,169287	0,190668	0,0400539	1545	1583	9,5542478		13722,99465	116,8	1	1	1	12,808			0,128		0,05		0,292	0,042	0,02				0,050637	0,222		0,261		0,256	4277	0,002	0,544	0,3	0,095	0,658	0,005	0,008	0,07	0,009	0,021	0,427	0,003	0,003	0,003	0,767	0,0002	0,417	0,096	0,796	0,004	0,009	0,071	0,01	0,017	0,568	0,003	0,037	3,1	57,3	0,3	12	0,09	2,3	25,2	3,7	55,9	0,9	11,7	0,1	2,5	22,3
5264	г6838637:>>	07.02.2071 3:36	Э76ХФ	Р65	26	40,1666667	14,5	40,1666667	3,2110169	0,326195	0,155283	0,185066	0,190964	0,0401654	1558	1583	9,9440664		13957,24138	117,6	1	1	1	13,314			0,109		0,05		0,324	0,053	0,02				0,050745	0,216		0,286		0,271	3373	0,002	0,529	0,296	0,094	0,631	0,008	0,007	0,074	0,009	0,018	0,414	0,002	0,003	0,003	0,761	0,0002	0,417	0,091	0,784	0,007	0,008	0,073	0,009	0,015	0,573	0,003	0,036	3,6	57,7	0,4	13,9	0,09	2,4	24	4,5	53,9	0,9	6,9	0,13	2,5	21,8
5265	г6838637:>?	07.02.2071 4:26	Э76ХФ	Р65	28	40,2	13,5	40,2	2,9108216	0,2273513	0,123195	0,128818	0,160847	0,0384543	1565	1586	9,7246269		13382,22222	113,1	1	1	1	13,031		0,00925	0,128		0,05		0,199	0,059	0,02				0,048358	0,193		0,198		0,215	3011	0,001	0,585	0,317	0,065	0,679	0,004	0,008	0,044	0,009	0,016	0,438	0,002	0,003	0,003	0,761	0,0002	0,418	0,068	0,794	0,003	0,011	0,046	0,009	0,01	0,568	0,002	0,036	3,6	51,9	0,4	12,5	0,1	2,3	23,1	3,6	54,4	0,5	11,9	0,1	2,2	24,8
5266	г6838637:?6	07.02.2071 5:15	Э76ХФ	Р65	32	40,3833333	15,0166667	40,3833333	3	0,322085	0,174765	0,16862	0,18918	0,039892	1560	1583	11,0161783		13528,96781	116	1	1	1	14,829			0,096		0,05		0,316	0,065	0,02				0,050166	0,22		0,26		0,305	3386	0,002	0,516	0,275	0,078	0,64	0,004	0,009	0,053	0,007	0,018	0,408	0,002	0,003	0,003	0,777	0,0002	0,418	0,079	0,789	0,004	0,009	0,054	0,008	0,013	0,565	0,003	0,037	3,3	51,8	0,4	18,4	0,17	2,1	25	3,5	57,5	0,7	9,1	0,2	2,2	26,6
5267	г6838637:?7	07.02.2071 6:33	Э76ХФ	Р65	8	40,3666667	15,7166667	40,3666667	2,9614055	0,3313807	0,1719	0,184394	0,163286	0,0391731	1588	1588	9,3507845		13315,80064	113,2	1	1	1	12,582		0,008695	0,078		0,05		0,317	0,051	0,02				0,049262	0,174		0,286		0,3	3488	0,002	0,525	0,267	0,064	0,617	0,003	0,011	0,046	0,006	0,017	0,428	0,002	0,003	0,003	0,777	0,0002	0,41	0,066	0,785	0,003	0,01	0,048	0,007	0,013	0,561	0,003	0,036	2,9	47,6	0,7	11,1	0,11	2,3	20,5	3,5	54,8	0,7	8,2	0,18	2,2	25,8
5268	г6838637:?8	07.02.2071 7:22	Э76ХФ	Р65	11	62,9	17,35	62,9	1,671847	0,558469	0,151272	0,05609	0,28345	0,0374189	1598	1598	20,2087841		12041,49856	109,4	1	1	1	41,922		0,003885	0,283		0,05		0,612	0,074	0,02				0,047056	0,41		0,078		0,264	3482	0,002	0,28	0,288	0,096	0,729	0,005	0,006	0,057	0,015	0,018	0,33	0,001	0,005	0,003	0,754	0,0004	0,413	0,094	0,777	0,004	0,011	0,057	0,016	0,007	0,551	0,003	0,039	3,1	52,3	0,7	14,5	0,67	1,9	26,8	3,4	57	0,7	9,3	0,21	2,1	26,6
5269	г6838637:?9	07.02.2071 18:01	Э76ХФ	Р65	11	86,7333333	34,4833333	86,7333333	3,3742006	0,250645	0,114027	0,063445	0,144655	0,0380225	1585	1630	9,2846487		13662,2523	107,5	1	1	1	26,763			0,148		0,05		0,243		0,02				0,047815	0,195		0,095		0,199	7852	0,002	0,567	0,314	0,083	0,726	0,004	0,011	0,058	0,012	0,016	0,467	0,002	0,003	0,003	0,774	0,0004	0,422	0,09	0,799	0,004	0,011	0,061	0,014	0,01	0,57	0,002	0,038	3,5	56,2	0,9	13,4	0,12	2,4	23,6	3,4	48,3	0,7	11,7	0,09	2,5	19,4
5270	г6838637:?:	07.02.2071 19:26	Э76ХФ	Р65	20	52,2333333	24,0166667	52,2333333		0,35406	0,14325	0,123183	0,162612	0,0399787	1587	1597	8,4790683		13273,28244	115,1	1	1	1	14,763			0,147		0,05		0,363		0,02				0,050275	0,198		0,189		0,2500001	5313	0,001	0,502	0,297	0,099	0,677	0,005	0,008	0,06	0,011	0,02	0,43	0,002	0,003	0,003	0,764	0,0008	0,415	0,099	0,778	0,004	0,01	0,061	0,011	0,017	0,558	0,002	0,036	2,9	57,5	0,3	13,3	0,06	2,2	26,5	3,7	55,9	0,5	14,6	0,09	2,3	24
5271	"г6838637:?;"	07.02.2071 20:25	Э76ХФ	Р65	22	47,4	32,8833333	47,4	3,33241	0,341405	0,159867	0,208732	0,178313	0,0406117	1516	1599	12,248796		13867,2073	117,3	1	1	1	19,217			0,15		0,05		0,341	0,03	0,02				0,051071	0,187		0,324		0,279	7600	0,001	0,514	0,288	0,108	0,611	0,006	0,01	0,074	0,008	0,021	0,412	0,002	0,003	0,003	0,758	0,0003	0,419	0,108	0,786	0,005	0,011	0,074	0,009	0,016	0,561	0,003	0,036	3,7	56,5	0,7	13,2	0,09	2,2	25,4	4,1	62,4	0,6	3,9	0,11	2,7	23,4
5272	г6838637:?<	07.02.2071 21:25	Э76ХФ	Р65	17	51,8666667	18,8666667	51,8666667		0,35529	0,151272	0,176208	0,189902	0,0399787	1596	1604	10,6473008		13573,14488	113,9	1	1	1	18,408			0,235		0,05		0,361	0,029	0,02				0,050275	0,218		0,272		0,264	4268	0,001	0,491	0,29	0,087	0,627	0,006	0,009	0,062	0,009	0,019	0,405	0,001	0,003	0,002	0,769	0,0002	0,418	0,088	0,785	0,005	0,011	0,062	0,01	0,013	0,564	0,002	0,037	3,7	52,8	1,3	13,1	0,15	2	25,9	3,4	57,5	0,6	10,8	0,18	2,2	26,2
5273	г6838637:?=	07.02.2071 22:18	Э76ХФ	Р65	25	44,05	28,3333333	44,05	3,7998421	0,3259	0,168462	0,190493	0,180632	0,0406117	1518	1587	9,7185017		14211,52941	116,2	1	1	1	14,27			0,169		0,05		0,321	0,029	0,02				0,051071	0,198		0,295		0,294	6711	0,001	0,517	0,28	0,093	0,62	0,005	0,01	0,068	0,007	0,019	0,406	0,001	0,003	0,003	0,764	0,0004	0,416	0,091	0,782	0,004	0,01	0,069	0,008	0,014	0,553	0,003	0,036	3,5	51,8	0,3	16,3	0,14	2	26,1	4,3	62,2	0,6	4,9	0,12	2,7	23,4
5274	г6838637:?>	07.02.2071 23:33	Э90ХАФ	Р65	6	90,75	48,1333333	90,5666667	3,0991588	0,431395	0,120525	0,157164	0,133081	0,089743	1586	1611	7,9670737	14,355583	13993,62881	110,8	2	1	1	16,857	12,928		0,293		0,05		0,461	0,04	0,02				0,100767	0,139		0,244	0,022099	0,213	11226	0,001	0,499	0,181	0,081	0,652	0,004	0,013	0,06	0,007	0,02	0,438	0,001	0,002	0,003	0,865	0,0004	0,29	0,084	0,789	0,003	0,014	0,062	0,008	0,01	0,52	0,002	0,081	3,8	53,4	1	12,3	0,08	2,1	25,2	4,2	55,7	0,4	10,1	0,08	2,1	26,5
5275	г6838637:??	08.02.2071 0:34	Э90ХАФ	Р65	7	230,3333333	52,8666667	230,0166667	3,3583184	0,457465	0,140811	0,26745	0,258195	0,0957693	1540	1589	5,764851	5,1967454	13855,23329	117,6	2	1	1	28,046	14,548		0,38		0,05		0,485	0,029	0,02				0,107277	0,285		0,414	0,024052	0,251	12208	0,001	0,516	0,167	0,088	0,565	0,006	0,013	0,07	0,006	0,021	0,377	0,001	0,002	0,002	0,87	0,0002	0,288	0,088	0,785	0,005	0,016	0,07	0,007	0,016	0,535	0,002	0,08	2,6	47,5	0,4	18,2	0,36	1,7	27,4	4,3	56,7	0,3	9,9	0,08	2,2	26,3
5276	"г6838637;66"	08.02.2071 1:30	Э90ХАФ	Р65	8	60,8833333	38	60,7166667	2,884708	0,10394	0,010098	0,041359	0,118446	0,0962994	1526	1586	10,2545455	10,4593141	9003,157895	116	1	1	1	0,564	20,416		0,277		0,03		0,099						0,108616	0,164		0,061	0,022823	0,018	5702	0,001	0,503	0,176	0,072	0,658	0,004	0,01	0,048	0,008	0,017	0,421	0,001	0,002	0,002	0,88	0,0004	0,292	0,076	0,788	0,002	0,017	0,048	0,01	0,013	0,53	0,002	0,082	3,6	48,8	0,7	10,1	0,09	2,3	21,2	4,4	57,1	0,3	10,2	0,09	2,2	26,2
5277	"г6838637;67"	08.02.2071 6:19	Э90ХАФ	Р65	31	55,3666667	19,7333333	55,3666667		0,48295	0,1122	0,171603	0,182122	0,0934961	1583	1580	15,7736124		13880,06757	113,9	1	1	1	28,892			0,382		0,12		0,465	0,028	0,02				0,105071	0,208		0,265	0,022859	0,2	4565	0,001	0,477	0,19	0,077	0,637	0,005	0,011	0,061	0,008	0,019	0,396	0,001	0,002	0,003	0,867	0,0003	0,29	0,078	0,789	0,003	0,012	0,061	0,009	0,011	0,546	0,002	0,083	4,4	41,6	1,1	10,7	0,18	2,1	20,3	4,3	57	0,3	9,8	0,09	2,1	26,6
5278	"г6838637;68"	08.02.2071 7:15	Э90ХАФ	Р65	35	50,35	21,3666667	50,1833333		0,443915	0,117249	0,154533	0,154637	0,0927532	1556	1577	18,1216391	12,5886076	12687,05148	115,8	1	1	1	14,004	11,05		0,171		0,05		0,477		0,02				0,104058	0,173		0,239	0,023003	0,209	4518	0,002	0,51	0,187	0,086	0,667	0,005	0,008	0,076	0,009	0,021	0,422	0,001	0,003	0,003	0,858	0,0006	0,299	0,082	0,801	0,003	0,016	0,073	0,009	0,016	0,548	0,002	0,081	3,8	50,5	1	20	0,17	2	25,1	4	61,1	0,5	6,8	0,1	2,6	23,8
