Repository: Siella/alloy_building

# Прогнозирование химического состава шлака
Задание по Data science от компании EVRAZ (оптимизация сталеплавильного производства) в рамках хакатона ```</beCoder>```.

Мы реализовали наше решение как простой и лаконичный веб-сервис!
В папке `EDA` результаты анализа данных в рамках отборочного задания, в `modelling` — результаты моделирования целевых показателей химического состава шлака и `сыпуч известь РП`.

File: _data/Исходные данные.txt (part 61 of 78)
оком	t продувка	ПСН гр.	чист расход C	чист расход Cr	чист расход Mn	чист расход Si	чист расход V	температура первая	температура последняя	Ar (интенс.)	N2 (интенс.)	эл. энергия (интенс.)	произв жидкая сталь	произв количество обработок	произв  количество плавок	произв количество плавок (цел)	расход газ Ar	расход газ  N2	расход C пров.	сыпуч известь РП	сыпуч кварцит	сыпуч кокс пыль УСТК	сыпуч  кокс. мелочь (сух.)	сыпуч  кокс. мелочь КМ1	сыпуч  шпат плав.	ферспл CaC2	ферспл FeMo	ферспл FeSi-75	ферспл FeV азот.	ферспл  FeV-80	ферспл  Mn5Si65Al0.5	ферспл  Ni H1 пласт.	ферспл SiMn18	ферспл  ферванит	ферспл  фх850А	эл. энергия	химсталь первый Al_1	химсталь первый C_1	химсталь первый Cr_1	химсталь первый Cu_1	химсталь первый Mn_1	химсталь первый Mo_1	химсталь первый N_1	химсталь первый Ni_1	химсталь первый P_1	химсталь первый S_1	химсталь первый Si_1	химсталь первый Ti_1	химсталь первый V_1	химсталь последний Al	химсталь последний C	химсталь последний Ca	химсталь последний Cr	химсталь последний Cu	химсталь последний Mn	химсталь последний Mo	химсталь последний N	химсталь последний Ni	химсталь последний P	химсталь последний S	химсталь последний Si	химсталь последний Ti	химсталь последний V	химшлак первый Al2O3_1	химшлак первый CaO_1	химшлак первый FeO_1	химшлак первый MgO_1	химшлак первый MnO_1	химшлак первый R_1	химшлак первый SiO2_1	химшлак последний Al2O3	химшлак последний CaO	химшлак последний FeO	химшлак последний MgO	химшлак последний MnO	химшлак последний R	химшлак последний SiO2
5279	"г6838637;69"	08.02.2071 8:07	Э90ХАФ	Р65	40	40,7166667	16,7	40,7166667	2,3760623	0,4168765	0,119493	0,153786	0,149854	0,0903815	1556	1585	17,4993865	16,3625475	12804,79042	112,5	1	1	1	14,262	9,563	0,0111	0,277		0,05		0,43	0,028	0,02				0,101273	0,166		0,238	0,023582	0,213	3564	0,001	0,5	0,19	0,09	0,665	0,005	0,012	0,067	0,009	0,02	0,421	0,001	0,003	0,003	0,835	0,0003	0,291	0,088	0,796	0,003	0,018	0,067	0,009	0,013	0,54	0,002	0,082	3,7	52	0,5	16,4	0,19	2	25,7	4	58,1	0,4	11,8	0,14	2,3	25,8
5280	"г6838637;6:"	08.02.2071 9:01	Э90ХАФ	Р65	34	46,8666667	20,9666667	46,8666667	3,2843823	0,40868	0,14586	0,210434	0,196446	0,0922264	1547	1584	14,3653524	19,043093	12891,89189	114,4	1	1	1	12,853	12,177		0,306		0,05		0,426		0,02				0,102901	0,214		0,326	0,025137	0,26	4505	0,001	0,518	0,165	0,079	0,612	0,004	0,01	0,051	0,008	0,03	0,388	0,001	0,002	0,002	0,838	0,0002	0,293	0,081	0,8	0,002	0,018	0,052	0,009	0,018	0,545	0,002	0,083	2,9	45,7	0,8	19,8	0,56	1,7	26,6	4	58,3	0,5	11	0,16	2,4	26
5281	"г6838637;6;"	08.02.2071 10:03	Э90ХАФ	Р65	30	47,2333333	25,25	47,05	3,6964587	0,41335	0,116688	0,16385	0,14862	0,092387	1543	1578	9,4603175	12,6160428	12957,62376	114,8	1	1	1	8,94	7,864		0,14		0,05		0,439		0,02				0,103841	0,16		0,254	0,023799	0,208	5453	0,001	0,541	0,194	0,079	0,664	0,006	0,012	0,063	0,008	0,019	0,432	0,001	0,003	0,003	0,841	0,0003	0,293	0,078	0,799	0,004	0,016	0,063	0,008	0,016	0,549	0,002	0,08	4,6	52,9	1,5	16,8	0,23	2,2	24	3,2	53,6	0,3	12,8	0,08	2,3	23,3
5282	"г6838637;6<"	08.02.2071 10:57	Э90ХАФ	Р65	46	41,3666667	21,7	41,3666667	3,437129	0,27256	0,105468	0,079764	0,063256	0,0914305	1525	1580	19,8191872	19,9480901	13855,29954	113,1	1	1	1	16,527	11,315		0,125		0,363			0,031	0,02				0,102431	0,064		0,124	0,024161	0,188	5011	0,002	0,618	0,195	0,082	0,719	0,004	0,009	0,069	0,01	0,016	0,473	0,002	0,003	0,004	0,884	0,0006	0,29	0,082	0,792	0,003	0,013	0,07	0,011	0,009	0,521	0,002	0,08	4,5	50,4	0,2	11,3	0,09	2,3	21,6	5,6	53,4	0,5	14	0,11	2,4	22,1
5283	"г6838637;6="	08.02.2071 11:50	Э90ХАФ	Р65	44	44,2	26,1833333	44,0333333	4,0928629	0,359115	0,115005	0,146924	0,127066	0,0931971	1500	1582	10,299	13,9294036	14395,41693	115,8	1	1	1	6,866	11,159		0,168		0,05		0,373	0,062	0,02				0,104926	0,134		0,228	0,023691	0,205	6282	0,001	0,597	0,196	0,07	0,676	0,006	0,009	0,056	0,01	0,016	0,44	0,002	0,003	0,002	0,847	0,0003	0,295	0,069	0,797	0,004	0,015	0,056	0,011	0,014	0,527	0,003	0,083	3	56,8	0,3	14,1	0,11	2,2	26,2	3,6	60,1	0,7	7,2	0,11	2,5	23,7
5284	"г6838637;6>"	08.02.2071 12:50	Э90ХАФ	Р65	46	124,2666667	48,5	123,4	3,0446408	0,475315	0,138567	0,253112	0,239298	0,0894836	1557	1624	9,1819325	10,4845946	13186,39175	111,4	2	1	1	26,37	12,931		0,362		0,05		0,508		0,02				0,100803	0,262		0,392	0,022642	0,247	10659	0,001	0,486	0,165	0,102	0,585	0,005	0,011	0,063	0,008	0,031	0,373	0,001	0,002	0,003	0,889	0,0002	0,288	0,1	0,807	0,004	0,014	0,063	0,01	0,014	0,544	0,002	0,081	2,8	47,8	0,6	17,3	0,54	1,7	27,6	2,8	50,4	0,5	16,8	0,2	2,3	21,5
5285	"г6838637;6?"	08.02.2071 14:15	Э90ХАФ	Р65	20	109,05	44,8333333	108,2	2,9056926	0,41148	0,074052	0,130648	0,184252	0,0935573	1535	1587	10,4998737	8,5714494	12954,64684	115,9	2	1	1	13,854	19,581		0,221		0,05		0,446	0,06	0,02				0,105143	0,228		0,2	0,024125	0,132	9680	0,001	0,533	0,226	0,107	0,694	0,008	0,009	0,079	0,012	0,022	0,426	0,001	0,003	0,002	0,861	0,0003	0,288	0,105	0,799	0,006	0,016	0,078	0,013	0,016	0,535	0,002	0,082	3,2	55,3	0,6	18,1	0,25	2,3	24,5	3,2	52,5	0,8	17,6	0,19	2,2	23,6
5286	"г6838637;76"	08.02.2071 18:31	Э90ХАФ	Р65	13	48,1833333	30,5166667	48,1833333	3,3779904	0,66787	0,097614	0,15726	0,137035	0,0918916	1505	1596	24,7414318	22,6613893	14323,32059	113,9	1	1	1	36,095	7,793		0,187		0,926			0,043	0,02				0,103154	0,145		0,244	0,023908	0,174	7285	0,001	0,482	0,21	0,099	0,672	0,007	0,008	0,095	0,01	0,021	0,438	0,002	0,003	0,003	0,859	0,0003	0,293	0,098	0,8	0,005	0,013	0,094	0,011	0,014	0,52	0,003	0,084	4	48,3	0,4	10,9	0,12	2,4	20,3	4,3	61,6	0,6	5,4	0,11	2,7	23
5287	"г6838637;77"	08.02.2071 19:35	Э90ХАФ	Р65	5	45,6833333	21,3166667	45,5333333	2,0781589	0,40844	0,088638	0,142991	0,146964	0,0921876	1584	1597	9,8871612	11,514566	12609,85145	114	1	1	1	7,701	8,476		0,124		0,05		0,439	0,044	0,02				0,10319	0,166		0,221	0,024523	0,158	4480	0,001	0,521	0,213	0,09	0,675	0,009	0,011	0,067	0,011	0,017	0,419	0,001	0,003	0,003	0,853	0,0007	0,29	0,09	0,805	0,007	0,016	0,067	0,012	0,013	0,542	0,003	0,083	2,9	51,5	0,3	13,4	0,1	2,4	21,4	3,4	57,2	0,4	12,4	0,11	2,2	26
5288	"г6838637;78"	08.02.2071 20:29	Э90ХАФ	Р65	8	41,3833333	25,3666667	41,2	3,3734694	0,40247	0,105468	0,180979	0,152551	0,0921673	1558	1583	16,6435763	20,240493	13903,28515	113,9	1	1	1	12,307	12,774		0,146		0,05		0,427	0,035	0,02				0,103443	0,159		0,281	0,024089	0,188	5878	0,001	0,511	0,195	0,109	0,628	0,006	0,01	0,071	0,009	0,02	0,402	0,002	0,004	0,003	0,851	0,0004	0,289	0,108	0,797	0,005	0,016	0,071	0,01	0,017	0,548	0,003	0,085	3,8	56,1	0,6	13,9	0,27	2,2	25,1	4,4	52,8	0,5	10	0,12	2,3	22,9
5289	"г6838637;79"	08.02.2071 21:20	Э90ХАФ	Р65	6	43,5666667	20,0333333	43,4166667	3,6989247	0,37058	0,088638	0,123221	0,112209	0,0901486	1590	1596	15,1410891	17,3769479	12483,19468	112	1	1	1	10,195	13,443		0,144		0,05		0,393	0,056	0,02				0,101743	0,121		0,191	0,023329	0,158	4168	0,002	0,53	0,209	0,098	0,679	0,007	0,01	0,082	0,008	0,015	0,448	0,002	0,003	0,003	0,857	0,0005	0,291	0,1	0,794	0,005	0,016	0,083	0,01	0,015	0,542	0,003	0,082	3,6	56,4	0,6	14,1	0,08	2,2	26	4	56,9	0,5	10,3	0,19	2,2	26,4
5290	"г6838637;7:"	08.02.2071 22:16	Э90ХАФ	Р65	8	45,1833333	22,6833333	45,0166667	3,7554374	0,42272	0,104346	0,160195	0,128	0,0930078	1565	1583	14,3385	14,1151432	13786,33358	115,8	1	1	1	9,559	11,496		0,126		0,05		0,453	0,051	0,02				0,105179	0,13		0,249	0,023691	0,186	5212	0,001	0,541	0,198	0,086	0,657	0,009	0,009	0,069	0,008	0,015	0,436	0,001	0,003	0,003	0,842	0,0005	0,287	0,086	0,793	0,007	0,015	0,069	0,008	0,015	0,539	0,002	0,081	3,2	58	0,5	12	0,1	2,3	24,7	4	56,7	0,7	9,9	0,24	2,2	26,4
5291	"г6838637;7;"	08.02.2071 23:07	Э90ХАФ	Р65	10	54,3666667	23,5166667	54,0333333	3,4089636	0,42921	0,081906	0,140275	0,139035	0,092761	1561	1590	12,5607042	13,3712855	13586,10914	115,9	1	1	1	9,909	13,349		0,101		0,05		0,466	0,029	0,02				0,104745	0,155		0,217	0,023908	0,146	5325	0,002	0,525	0,217	0,097	0,68	0,005	0,01	0,06	0,009	0,016	0,435	0,002	0,003	0,003	0,843	0,0004	0,289	0,097	0,803	0,004	0,014	0,06	0,009	0,013	0,544	0,003	0,077	3	61,1	0,3	8,7	0,09	2,5	24,8	3,3	55	0,6	10	0,15	2,1	26,2
5292	"г6838637;7<"	08.02.2071 23:59	Э90ХАФ	Р65	22	45,7	20,4833333	45,5333333	3,3116206	0,37757	0,07293	0,087239	0,137276	0,0950632	1527	1588	12,2623188	15,1684848	14174,45077	116,4	1	1	1	8,461	12,514		0,093		0,05		0,406	0,029	0,02				0,107133	0,174		0,133	0,024884	0,13	4839	0,002	0,551	0,227	0,102	0,726	0,006	0,008	0,064	0,012	0,016	0,436	0,002	0,004	0,003	0,846	0,0006	0,289	0,102	0,802	0,004	0,014	0,063	0,013	0,014	0,543	0,003	0,085	3,8	59,4	1,1	10,2	0,14	2,6	22,8	3,5	55,4	0,6	10,7	0,19	2,2	25,6
5293	"г6838637;7>"	09.02.2071 1:26	Э90ХАФ	Р65	6	46,0333333	30,9	45,8666667	3	0,42678	0,097614	0,167164	0,129211	0,0945	1574	1583	11,2494737	15,5520701	9126,213592	113,3	1	1	1	10,687	8,869				0,05		0,459		0,02				0,107277	0,129		0,26	0,023329	0,174	4700	0,002	0,517	0,202	0,108	0,652	0,006	0,009	0,088	0,008	0,017	0,431	0,002	0,003	0,003	0,853	0,0003	0,287	0,107	0,802	0,004	0,014	0,088	0,009	0,014	0,551	0,003	0,084	3,9	57,4	0,4	12,5	0,09	2,3	25	3,9	56,3	0,6	7,1	0,09	2,1	27,4
5294	"г6838637;7?"	09.02.2071 2:18	Э90ХАФ	Р65	10	47,6666667	21,8166667	47,3166667	3,2881026	0,429675	0,063393	0,115414	0,128451	0,0907911	1596	1593	9,2935211	11,7657468	13167,91444	111,7	1	1	1	8,248	8,053		0,221		0,05		0,471	0,032	0,02				0,10272	0,149		0,178	0,02304	0,113	4788	0,002	0,52	0,228	0,104	0,698	0,006	0,009	0,07	0,009	0,017	0,434	0,001	0,002	0,003	0,886	0,0003	0,286	0,104	0,802	0,004	0,014	0,07	0,01	0,014	0,539	0,003	0,08	6	52,9	0,9	17,6	0,09	2,2	23,8	3,6	56,6	0,8	9,5	0,22	2,2	26
5295	"г6838637;86"	09.02.2071 3:14	Э90ХАФ	Р65	8	45,7833333	23,1	45,6166667		0,440765	0,102663	0,175387	0,130103	0,0938766	1566	1583	10,3982272	11,2978466	13093,50649	116,3	1	1	1	7,169	9,327		0,074		0,05		0,475		0,02				0,106264	0,127		0,273	0,023727	0,183	5041	0,002	0,511	0,199	0,098	0,648	0,005	0,01	0,06	0,008	0,018	0,427	0,001	0,003	0,003	0,833	0,0003	0,286	0,098	0,799	0,003	0,012	0,06	0,009	0,015	0,548	0,003	0,08	4,5	56,7	0,7	15,3	0,09	2,4	23,4	4,1	56,3	0,7	12,9	0,09	2,5	22,8
5296	"г6838637;87"	09.02.2071 4:10	Э90ХАФ	Р65	6	45,75	24,2833333	45,5833333	3	0,48044	0,105468	0,161865	0,144815	0,0943737	1552	1582	11,2196319	18,6743891	13293,06795	116,5	1	1	1	10,16	11,464		0,148		0,05		0,524	0,029	0,02				0,106156	0,155		0,251	0,025065	0,188	5380	0,001	0,488	0,199	0,075	0,659	0,004	0,008	0,051	0,007	0,017	0,41	0,001	0,003	0,003	0,859	0,0003	0,288	0,075	0,799	0,002	0,014	0,051	0,009	0,013	0,534	0,003	0,083	3,5	57,5	0,5	12,7	0,13	2,2	25,8	4,4	59	0,6	6,2	0,09	2,4	24,5
5297	"г6838637;88"	09.02.2071 5:27	Э90ХАФ	Р65	13	42,2166667	29,8666667	42,0666667	4,6137474	0,4757873	0,123981	0,205232	0,138093	0,0930153	1520	1577	11,5335165	17,0640505	14068,52679	115,2	1	1	1	6,997	13,528	0,013505			0,05		0,497	0,025	0,02				0,105469	0,127		0,32	0,023184	0,221	7003	0,001	0,502	0,184	0,1	0,623	0,009	0,008	0,085	0,006	0,02	0,422	0,002	0,003	0,003	0,837	0,0003	0,291	0,1	0,801	0,007	0,014	0,085	0,006	0,014	0,549	0,003	0,081	3,6	58,6	0,5	9,7	0,08	2,3	25,8	4,9	58,8	1	4,4	0,11	2,2	26,2
5298	"г6838637;89"	09.02.2071 6:26	Э90ХАФ	Р65	5	40,8666667	18,4666667	40,7	3,1683019	0,42463	0,07293	0,089459	0,124776	0,0915973	1587	1586	16,1381443	18,656088	13191,33574	113,3	1	1	1	10,436	13,194		0,075		0,05		0,464	0,024	0,02				0,103262	0,154		0,137	0,023148	0,13	4060	0,001	0,513	0,225	0,081	0,718	0,005	0,009	0,058	0,009	0,016	0,436	0,001	0,003	0,003	0,855	0,0006	0,287	0,081	0,796	0,004	0,015	0,059	0,01	0,012	0,544	0,002	0,081	4	53,6	0,4	9,5	0,08	2,2	24	4,9	59,7	1	4,5	0,12	2,3	26,5
5299	"г6838637;8:"	09.02.2071 7:16	Э90ХАФ	Р65	7	50,5166667	24,7	50,35	2,7142049	0,419655	0,088077	0,140985	0,11631	0,0894427	1592	1593	9,355414	12,7939255	12561,1336	110,6	1	1	1	6,528	12,403		0,074		0,05		0,453	0,029	0,02				0,100477	0,12		0,219	0,022678	0,157	5171	0,001	0,521	0,208	0,089	0,674	0,005	0,008	0,057	0,007	0,018	0,445	0,001	0,003	0,003	0,884	0,0007	0,285	0,09	0,801	0,003	0,015	0,058	0,009	0,017	0,533	0,002	0,081	4,1	55	1	11	0,12	2,3	23,9	4	59,2	0,4	10,6	0,1	2,3	26,3
5300	"г6838637;8;"	09.02.2071 8:08	Э90ХАФ	Р65	15	41,8166667	21,8166667	41,6333333	3,1230828	0,455425	0,132957	0,212489	0,151166	0,0938623	1536	1584	11,6045344	13,7604134	13508,93812	116,8	2	1	1	7,962	9,617		0,181		0,05		0,486		0,02				0,105541	0,144		0,331	0,023618	0,237	4912	0,001	0,502	0,177	0,082	0,614	0,004	0,01	0,052	0,005	0,016	0,409	0,001	0,002	0,003	0,865		0,283	0,088	0,798	0,005	0,015	0,057	0,007	0,017	0,526	0,002	0,081	4	50,5	0,4	17,3	0,17	2	25,1	4,5	53,1	0,8	13	0,12	2,2	24,6
5301	"г6838637;8<"	09.02.2071 9:05	Э76ХФ	Р65	8	40,85	25,0166667	40,85	2,7811671	0,341575	0,159885	0,198865	0,213645	0,0393022	1573	1632	10,3555192		13198,40107	114	1	1	1	14,072			0,195		0,05		0,341		0,03				0,049624	0,245		0,307		0,285	5503	0,001	0,519	0,282	0,077	0,612	0,005	0,009	0,069	0,007	0,018	0,402	0,001	0,002	0,003	0,784	0,0004	0,418	0,078	0,782	0,005	0,01	0,068	0,008	0,014	0,566	0,002	0,035	3,6	52,2	0,3	16,5	0,13	2	25,6	3,6	52	0,6	12,2	0,14	2,3	23
5302	"г6838637;8="	09.02.2071 10:05	Э76ХФ	Р65	7	40,35	21,5166667	40,35	3,1681034	0,27179	0,139128	0,140029	0,180871	0,0398748	1549	1594	10,2185874		13387,76143	116,9	1	1	1	13,744			0,094		0,05		0,261	0,031	0,02				0,050347	0,219		0,215		0,248	4801	0,002	0,565	0,303	0,084	0,68	0,005	0,009	0,059	0,01	0,018	0,435	0,002	0,003	0,003	0,781	0,0005	0,417	0,085	0,789	0,004	0,011	0,06	0,009	0,014	0,568	0,003	0,035	4,2	55,7	0,6	15,2	0,12	2,5	22,6	4,2	61,7	0,5	7,9	0,11	2,6	23,4
5303	"г6838637;8>"	09.02.2071 10:55	Э76ХФ	Р65	17	40,7166667	17,3666667	40,7166667	2,5795357	0,30484	0,163812	0,169917	0,164648	0,0393877	1563	1588	8,6330599		12876,39155	113,5	1	1	1	11,693					0,05		0,296	0,027	0,02				0,049732	0,182		0,263		0,292	3727	0,002	0,544	0,276	0,075	0,635	0,004	0,009	0,05	0,007	0,015	0,436	0,002	0,003	0,003	0,77	0,0003	0,416	0,075	0,779	0,003	0,01	0,051	0,008	0,014	0,57	0,003	0,034	5,1	59,7	0,6	10,4	0,1	2,7	22,1	4,1	56,1	1	7,8	0,14	2,2	25,4
5304	"г6838637;8?"	09.02.2071 11:45	Э76ХФ	Р65	18	46,1833333	24,5	46,1833333	3,6345144	0,1457588	0,079662	0,047192	0,072868	0,034547	1583	1587	9,8529051		13119,18367	101,2	1	1	1	15,168		0,02775	0,125		0,05		0,087		0,02				0,04362	0,092		0,072		0,142	5357	0,002	0,651	0,34	0,084	0,745	0,007	0,009	0,063	0,007	0,012	0,51	0,002	0,004	0,002	0,777	0,0002	0,416	0,083	0,784	0,006	0,01	0,063	0,008	0,009	0,555	0,002	0,036	3,7	55,7	0,7	12,4	0,08	2,4	23,4	3,9	58,1	0,7	12,7	0,14	2,5	23,6
5305	"г6838637;96"	09.02.2071 12:38	Э76ХФ	Р65	26	40,3666667	16,7333333	40,3666667	2,9071902	0,31261	0,133518	0,151427	0,182613	0,0402471	1554	1587	9,8437968		12521,11554	118,3	1	1	1	13,136			0,11		0,05		0,312	0,029	0,02				0,050817	0,217		0,233		0,238	3492	0,002	0,539	0,306	0,091	0,661	0,007	0,008	0,066	0,008	0,016	0,429	0,001	0,003	0,003	0,758	0,0005	0,413	0,089	0,778	0,006	0,011	0,066	0,009	0,015	0,578	0,002	0,036	3,4	50,3	0,4	11,2	0,1	2,3	21,8	4,6	55,9	0,6	12,5	0,1	2,4	23
5306	"г6838637;97"	09.02.2071 13:38	Э76ХФ	Р65	16	40,2333333	15,8166667	40,2333333	2,8550786	0,31284	0,1683	0,196859	0,182991	0,0395596	1562	1584	8,9880696		13599,5785	117,1	1	1	1	12,054			0,143		0,05		0,304	0,06	0,02				0,049949	0,199		0,305		0,3	3585	0,001	0,532	0,288	0,083	0,62	0,005	0,009	0,057	0,007	0,017	0,418	0,001	0,002	0,003	0,774	0,0003	0,415	0,088	0,786	0,006	0,01	0,062	0,007	0,016	0,562	0,003	0,036	3,8	49,8	0,4	12,1	0,1	2,2	22,3	4,5	57,7	0,5	10,9	0,11	2,4	24,1
5307	"г6838637;98"	09.02.2071 14:29	Э76ХФ	Р65	9	43,1833333	21,8	43,1833333	3,3955628	0,2843476	0,159324	0,113402	0,149518	0,0400467	1569	1578	10,2428406		13777,98165	117,6	1	1	1	14,744		0,02664			0,05		0,242	0,077	0,02				0,050564	0,182		0,174		0,284	5006	0,002	0,548	0,285	0,086	0,69	0,005	0,01	0,064	0,008	0,02	0,434	0,001	0,003	0,003	0,773	0,0004	0,416	0,083	0,778	0,004	0,011	0,065	0,009	0,017	0,548	0,003	0,036	3,6	58,4	0,7	9,5	0,07	2,7	21,6	4,1	58,3	0,7	8,1	0,15	2,2	27
5308	"г6838637;99"	09.02.2071 15:23	Э76ХФ	Р65	10	40,3833333	13,8333333	40,3833333	2,5474388	0,323055	0,161007	0,145141	0,183549	0,0391589	1582	1585	6,6467839		12361,44578	114,9	1	1	1	8,927			0,162		0,05		0,32	0,056	0,02				0,049443	0,221		0,223		0,287	2850	0,001	0,53	0,284	0,078	0,661	0,005	0,01	0,056	0,008	0,022	0,421	0,001	0,002	0,003	0,784	0,0004	0,415	0,076	0,777	0,004	0,01	0,055	0,008	0,018	0,572	0,002	0,035	3,7	55,7	0,7	11,6	0,12	2,2	25,5	4,3	53	0,7	12,4	0,17	2,3	23,4
5309	"г6838637;9:"	09.02.2071 16:12	Э76ХФ	Р65	16	40,5333333	11,2166667	40,5333333	2	0,292435	0,081345	0,095574	0,142781	0,0384714	1581	1585	9,4055921		12383,3581	111,3	1	1	1	12,708			0,013		0,05		0,299	0,052	0,02				0,048575	0,179		0,146		0,145	2315	0,002	0,538	0,348	0,104	0,703	0,01	0,009	0,091	0,011	0,02	0,452	0,002	0,003	0,003	0,773	0,0002	0,418	0,102	0,781	0,009	0,01	0,091	0,012	0,016	0,571	0,002	0,037	3	55,7	0,3	16	0,11	2,5	22,6	3,4	55,4	0,5	13,3	0,09	2,3	23,7
5310	"г6838637;9;"	09.02.2071 17:02	Э76ХФ	Р65	19	40,1666667	16,8666667	40,1666667	3,0744395	0,2030878	0,136884	0,123263	0,165907	0,0404767	1554	1580	8,9058921		12870,35573	118	1	1	1	11,924		0,02035	0,053		0,05		0,153	0,029	0,02				0,051107	0,203		0,189		0,244	3618	0,002	0,614	0,309	0,087	0,689	0,007	0,01	0,065	0,011	0,017	0,447	0,002	0,004	0,003	0,759	0,0004	0,419	0,086	0,783	0,006	0,01	0,065	0,011	0,016	0,559	0,003	0,037	3,6	60,7	0,7	9,9	0,1	2,6	23,4	4,1	56,4	0,9	13,2	0,11	2,4	23,4
5311	"г6838637;9<"	09.02.2071 17:59	Э76ХФ	Р65	14	40,1833333	20,7	40,1833333	4,2312264	0,346245	0,169983	0,143519	0,168711	0,0404189	1541	1593	11,6533389		14255,07246	117,9	1	1	1	15,609			0,064		0,05		0,347	0,03	0,02				0,051034	0,199		0,221		0,303	4918	0,001	0,514	0,275	0,08	0,662	0,005	0,011	0,059	0,008	0,018	0,431	0,002	0,003	0,003	0,783	0,0002	0,415	0,081	0,786	0,004	0,011	0,06	0,009	0,017	0,561	0,003	0,036	3,9	58,7	0,3	11,8	0,07	2,5	23,2	3,9	54,6	0,8	5,2	0,09	2,4	22,5
5312	"г6838637;9="	09.02.2071 18:49	Э76ХФ	Р65	13	40,5166667	14,3333333	40,5166667		0,30945	0,142494	0,110723	0,169097	0,0400182	1581	1586	9,0318387		12692,09302	116,9	1	1	1	12,198			0,063		0,05		0,308	0,057	0,02				0,050528	0,213		0,169		0,254	3032	0,002	0,536	0,302	0,098	0,698	0,005	0,01	0,064	0,009	0,017	0,437	0,003	0,003	0,003	0,781	0,0003	0,42	0,098	0,786	0,004	0,011	0,064	0,01	0,013	0,571	0,003	0,036	3,8	52,3	0,3	8,1	0,08	2,5	20,5	4	53,3	0,5	6,8	0,1	2,3	22,8
5313	"г6838637;9>"	09.02.2071 19:36	Э76ХФ	Р65	14	62,0666667	22,0333333	62,0666667	2,8187311	0,29117	0,11781	0,112041	0,171414	0,0392452	1556	1587	6,9172395		12861,42209	115,4	1	1	1	14,311			0,11		0,05		0,29	0,048	0,02				0,049552	0,216		0,171		0,21	4723	0,002	0,525	0,318	0,105	0,69	0,007	0,009	0,077	0,009	0,019	0,424	0,002	0,003	0,003	0,784	0,0006	0,418	0,105	0,786	0,006	0,01	0,077	0,01	0,016	0,557	0,003	0,036	3,7	54	1,1	9,8	0,09	2,4	22,3	4,2	56,1	0,7	8	0,15	2,3	26
5314	"г6838637;9?"	09.02.2071 20:36	Э76ХФ	Р65	22	46,0166667	23,9	46,0166667		0,305165	0,123981	0,114384	0,137996	0,0381847	1545	1590	16,6967765		13009,20502	111,5	1	1	1	25,611			0,121		0,05		0,306	0,039	0,02				0,048213	0,164		0,176		0,221	5182	0,001	0,517	0,312	0,11	0,686	0,005	0,008	0,07	0,009	0,021	0,445	0,002	0,003	0,003	0,772	0,0003	0,419	0,11	0,788	0,005	0,009	0,071	0,009	0,015	0,571	0,003	0,036	2,7	52	0,4	13,2	0,1	2,2	24,1	3	61,7	1	3,3	0,1	2,3	26,3
5315	"г6838637;:6"	09.02.2071 21:33	Э76ХФ	Р65	19	51,05	23,7	51,05		0,243115	0,136323	0,091209	0,144886	0,0400078	1542	1593	8,6803134		13301,26582	117	1	1	1	14,771			0,094		0,05		0,228	0,04	0,02				0,050564	0,184		0,139		0,243	5254	0,002	0,581	0,314	0,101	0,713	0,007	0,011	0,072	0,01	0,017	0,449	0,002	0,003	0,003	0,788	0,0005	0,426	0,103	0,786	0,006	0,009	0,073	0,011	0,014	0,549	0,003	0,036	3,6	54,8	0,8	11,7	0,12	2,4	22,7	3	61,7	1	3,8	0,12	2,3	26,8
5316	"г6838637;:7"	09.02.2071 22:24	Э76ХФ	Р65	6	48,3666667	19,85	48,3666667	3,6314325	0,13935	0,122298	0,018424	0,135221	0,0374983	1581	1609	5,9172984		12988,4131	110,7	1	1	1	9,54			0,168		0,04		0,114		0,02				0,047635	0,199		0,024		0,218	4297	0,002	0,641	0,32	0,094	0,782	0,006	0,009	0,061	0,017	0,02	0,47	0,004	0,005	0,003	0,793	0,0003	0,428	0,092	0,787	0,005	0,009	0,061	0,017	0,016	0,562	0,003	0,038	4,2	42,3	1,2	29,6	0,15	2,6	16,5	6,6	53	1	14,2	0,33	2,3	25,5
5317	"г6838637;:8"	09.02.2071 23:18	Э76ХФ	Р65	35	41,7166667	23,8833333	41,7166667	3	0,23609	0,136884	0,096716	0,137849	0,0396332	1533	1582	9,4120655		13199,1626	115,3	1	1	1	13,088			0,113		0,05		0,219	0,062	0,02				0,050347	0,171		0,148		0,244	5254	0,002	0,544	0,3	0,113	0,693	0,007	0,009	0,082	0,012	0,023	0,438	0,002	0,004	0,003	0,757	0,0005	0,432	0,109	0,782	0,006	0,008	0,078	0,012	0,014	0,57	0,004	0,038	3,7	47	0,6	11,3	0,19	2,4	19,9	4,4	58,4	1	4,7	0,08	2,4	24,6
5318	"г6838637;:9"	10.02.2071 0:10	Э76ХФ	Р65	35	40,05	23,5166667	40,05		0,214545	0,126225	0,106716	0,133979	0,0414839	1538	1576	11,3850187		13211,05599	115,6	1	1	1	15,199			0,106		0,05		0,194	0,039	0,02				0,052698	0,161		0,164		0,225	5178	0,003	0,605	0,306	0,092	0,694	0,005	0,007	0,06	0,011	0,016	0,453	0,002	0,003	0,003	0,762	0,0007	0,417	0,09	0,786	0,004	0,008	0,06	0,011	0,012	0,565	0,003	0,035	3,9	53,3	0,7	10,3	0,13	2,7	19,4	4,1	52,8	0,5	11,4	0,12	2,7	19,5
5319	"г6838637;::"	10.02.2071 1:05	Э90ХАФ	Р65	28	42,7166667	25,5	42,3833333		0,44522	0,127908	0,169464	0,120006	0,0910527	1587	1613	12,0042032	18,0474645	13145,88235	108,9	1	1	1	3,808	19,772		0,156		0,05		0,476	0,039	0,02				0,091363	0,114		0,264	0,043981	0,228	5587	0,001	0,485	0,171	0,097	0,634	0,005	0,01	0,071	0,006	0,016	0,435	0,001	0,002	0,003	0,869	0,0004	0,292	0,097	0,797	0,004	0,016	0,072	0,008	0,011	0,567	0,003	0,083	2,9	53,4	0,4	14,5	0,11	2,2	24,8	3,5	57,9	0,6	8,1	0,07	2,3	26,5
5320	"г6838637;:;"	10.02.2071 1:55	Э90ХАФ	Р65	27	44,6833333	22,8	44,5166667		0,41275	0,126786	0,173071	0,138649	0,0932196	1561	1597	11,2667976	12,0113784	13286,84211	116,6	1	1	1	3,186	14,427		0,063		0,05		0,436	0,039	0,02				0,105288	0,141		0,269	0,023763	0,226	5049	0,001	0,53	0,18	0,084	0,644	0,005	0,008	0,055	0,006	0,014	0,423	0,001	0,002	0,003	0,859	0,0005	0,291	0,084	0,792	0,003	0,014	0,055	0,007	0,011	0,549	0,003	0,076	3,4	57,3	0,2	12,9	0,09	2,2	25,9	4,3	58,4	0,5	9,4	0,09	2,3	26,1
5321	"г6838637;:<"	10.02.2071 2:50	Э90ХАФ	Р65	26	45,5166667	21,5333333	45,35		0,407765	0,127347	0,192057	0,141113	0,1067173	1561	1591	9,8256881	11,5387443	12912,0743	113,1	1	1	1	0,595	16,744		0,052		0,05		0,429	0,039	0,02				0,122614	0,137		0,299	0,023438	0,227	4634	0,001	0,534	0,174	0,081	0,621	0,007	0,009	0,076	0,006	0,014	0,42	0,001	0,002	0,003	0,866	0,0002	0,288	0,081	0,789	0,005	0,014	0,076	0,006	0,011	0,551	0,003	0,083	3,1	48,7	0,4	13	0,12	2,2	22,6	4	57,7	0,4	7,8	0,08	2,2	25,9
5322	"г6838637;:="	10.02.2071 3:42	Э90ХАФ	Р65	30	49,95	34,2833333	49,7833333		0,43054	0,132396	0,196534	0,143621	0,092945	1553	1591	10,8950147	11,1993197	8850,364609	115,3	1	1	1	2,064	16,463		0,053		0,05		0,456	0,041	0,02				0,105179	0,139		0,306	0,023329	0,236	5057	0,001	0,519	0,173	0,08	0,617	0,005	0,008	0,057	0,006	0,014	0,42	0,001	0,002	0,003	0,856	0,0002	0,289	0,079	0,789	0,003	0,014	0,057	0,007	0,013	0,555	0,003	0,081	3,2	56,8	0,2	12,1	0,1	2,2	25,6	3,5	57,3	0,6	7,7	0,08	2,3	26,2
5323	"г6838637;:>"	10.02.2071 4:48	Э90ХАФ	Р65	27	48,7	26,05	48,3833333		0,50298	0,13464	0,223913	0,205947	0,0953715	1534	1579	13,5867028	13,6041754	13676,77543	117	1	1	1	5,563	16,291		0,074		0,05		0,544	0,038	0,02				0,107422	0,223		0,347	0,024848	0,24	5938	0,001	0,431	0,174	0,071	0,591	0,005	0,009	0,054	0,005	0,015	0,359	0,001	0,003	0,003	0,867	0,001	0,291	0,072	0,797	0,003	0,014	0,055	0,007	0,013	0,557	0,003	0,084	3,6	54,5	1,2	8,5	0,14	2,1	26,3	4	57,7	0,5	8,2	0,09	2,2	26
5324	"г6838637;:?"	10.02.2071 5:39	Э90ХАФ	Р65	32	48,5333333	22,6166667	48,3666667		0,35691	0,109956	0,10034	0,07924	0,0902906	1538	1577	11,7528	19,1507922	13195,57848	111,2	1	1	1	4,897	22,832				0,05		0,373	0,059	0,02				0,101707	0,08		0,156	0,02351	0,196	4974	0,002	0,556	0,193	0,082	0,698	0,005	0,009	0,049	0,009	0,016	0,465	0,002	0,003	0,003	0,87	0,0005	0,29	0,082	0,788	0,003	0,016	0,049	0,01	0,01	0,544	0,003	0,084	2,6	58,4	0,3	10,9	0,14	2,2	26,2	4,5	58,4	0,8	6,4	0,08	2,6	22,6
5325	"г6838637;;6"	10.02.2071 6:32	Э90ХАФ	Р65	36	46,6833333	22,3166667	46,5333333		0,421815	0,112761	0,142591	0,130489	0,0949205	1541	1587	11,2909091	13,6461735	13448,24496	117,5	1	1	1	2,76	17,831		0,103		0,05		0,451	0,042	0,02				0,107169	0,141		0,221	0,024269	0,201	5002	0,001	0,525	0,197	0,092	0,667	0,006	0,009	0,066	0,009	0,019	0,424	0,001	0,003	0,003	0,881	0,0003	0,29	0,091	0,787	0,004	0,016	0,066	0,01	0,014	0,539	0,003	0,082	3,3	55,3	0,2	12,1	0,14	2,2	24,6	3,9	57,4	0,8	10,6	0,08	2,3	24,6
5326	"г6838637;;7"	10.02.2071 7:29	Э90ХАФ	Р65	37	44,5166667	23,8833333	44,3333333		0,39965	0,099858	0,143333	0,109082	0,0926656	1539	1579	10,96875	10,9985841	13236,84578	114,2	1	1	1	5,85	10,357		0,084		0,05		0,426		0,02				0,104275	0,108		0,223	0,024306	0,178	5269	0,001	0,553	0,2	0,1	0,662	0,006	0,011	0,062	0,008	0,019	0,44	0,001	0,003	0,002	0,865	0,0002	0,286	0,1	0,786	0,004	0,015	0,062	0,01	0,017	0,54	0,003	0,083	3	54	0,9	14,2	0,14	2,3	23,1	3,3	58,6	1	5,8	0,13	2,3	26
5327	"г6838637;;8"	10.02.2071 8:23	Э90ХАФ	Р65	50	42,0333333	19,0833333	41,8833333		0,46451	0,102102	0,18647	0,144855	0,0953283	1583	1592	12,6428164	8,7365253	13000,87336	115,1	1	1	1	7,382	7,096		0,155		0,05		0,504	0,028	0,02				0,105613	0,145		0,29	0,027561	0,182	4135	0,001	0,493	0,2	0,125	0,624	0,006	0,012	0,073	0,009	0,023	0,406	0,001	0,003	0,003	0,852	0,0002	0,287	0,124	0,788	0,004	0,016	0,073	0,01	0,02	0,54	0,002	0,085	3,7	47,3	1,6	29,3	0,56	2	23,3	4,7	51,4	0,9	29,1	0,15	2,4	21,2
5328	"г6838637;;9"	10.02.2071 9:15	Э90ХАФ	Р65	55	41,35	22,65	41,1666667		0,456805	0,106029	0,178956	0,13115	0,0935957	1549	1575	13,2839695	14,8325039	13417,21854	116,5	1	1	1	8,701	10,597		0,178		0,05		0,494	0,039	0,02				0,105252	0,126		0,28	0,024233	0,189	5065	0,001	0,492	0,197	0,1	0,631	0,005	0,01	0,065	0,008	0,021	0,413	0,001	0,002	0,003	0,861	0,0002	0,288	0,099	0,79	0,003	0,014	0,065	0,009	0,015	0,544	0,003	0,082	3,3	42,1	0,8	11,3	0,27	2,1	19,9	4,1	57,7	0,4	9,3	0,08	2,2	25,8
5329	"г6838637;;:"	10.02.2071 10:49	Э90ХАФ	Р65	23	43,8666667	21,9666667	43,7		0,419095	0,103785	0,200898	0,155322	0,0918501	1565	1571	10,7122665	10,446729	12706,52504	112,9	1	1	1	7,326	8,073		0,276		0,05		0,447	0,039	0,02				0,103299	0,153		0,315	0,023763	0,185	4652	0,001	0,541	0,196	0,084	0,611	0,008	0,01	0,082	0,006	0,02	0,407	0,001	0,003	0,003	0,863	0,0003	0,286	0,084	0,788	0,006	0,016	0,082	0,007	0,014	0,54	0,002	0,083	4	47,7	0,5	18,1	0,21	1,9	24,8	4,2	57,6	0,4	9,7	0,07	2,3	25,5
5330	"г6838637;;;"	10.02.2071 11:46	Э90ХАФ	Р65	18	44,3666667	20,3833333	44,1833333		0,463635	0,095931	0,135768	0,127618	0,0955757	1577	1573	12,8080734	10,0816143	13717,08913	115,7	1	1	1	7,756	8,743		0,19		0,05		0,506	0,029	0,02				0,105867	0,138		0,212	0,027669	0,171	4660	0,001	0,509	0,205	0,081	0,671	0,004	0,009	0,061	0,008	0,021	0,431	0,001	0,003	0,002	0,85	0,0002	0,288	0,083	0,791	0,003	0,014	0,062	0,01	0,017	0,546	0,002	0,084	3,5	44,2	0,5	17,6	0,13	2	22,1	4,2	58,2	0,3	9,8	0,07	2,3	25,6
5331	"г6838637;;<"	10.02.2071 13:10	Э90ХАФ	Р65	6	40,2166667	17,5333333	40,0333333		0,488235	0,118371	0,191976	0,174474	0,092721	1588	1572	12,2718584	10,0871006	13510,26616	113,8	1	1	1	7,704	7,103		0,242		0,05		0,53	0,029	0,02				0,104203	0,186		0,3	0,024125	0,211	3948	0,001	0,489	0,183	0,084	0,618	0,005	0,011	0,058	0,007	0,02	0,391	0,001	0,003	0,002	0,862	0,0003	0,287	0,084	0,795	0,003	0,014	0,058	0,008	0,017	0,544	0,002	0,082	2,6	46,8	1,2	17,2	0,36	1,8	25,8	3,7	58,3	0,8	8,6	0,11	2,2	26,1
5332	"г6838637;;="	10.02.2071 14:01	Э90ХАФ	Р65	6	45,05	22,55	44,8833333	3,5814925	0,44977	0,096492	0,12981	0,114199	0,099468	1554	1574	11,6526316	9,3009572	13580,4878	116,1	1	1	1	7,257	8,097		0,015		0,05		0,489	0,029	0,02				0,112594	0,12		0,203	0,024414	0,172	5104	0,002	0,528	0,206	0,074	0,676	0,004	0,011	0,056	0,008	0,02	0,448	0,001	0,003	0,002	0,858	0,0002	0,291	0,075	0,792	0,003	0,013	0,056	0,009	0,018	0,543	0,003	0,083	3	56,8	1,4	14,8	0,12	2,5	22,3	4	59,1	0,6	9,1	0,11	2,3	26,3
5333	"г6838637;;>"	10.02.2071 14:52	Э90ХАФ	Р65	11	42,85	17,1333333	42,6666667		0,506515	0,092565	0,150866	0,156639	0,1029057	1584	1573	12,4612844	8,7771429	13447,47082	117,3	1	1	1	7,546	7,168		0,124		0,05		0,559	0,028	0,02				0,116392	0,176		0,235	0,025427	0,165	3840	0,002	0,483	0,21	0,091	0,66	0,005	0,011	0,076	0,008	0,023	0,416	0,002	0,003	0,003	0,874	0,0002	0,293	0,092	0,793	0,004	0,015	0,077	0,009	0,016	0,551	0,003	0,083	3,9	54,6	0,4	14,2	0,11	2,2	25,2	4,3	47,7	0,5	7,9	0,08	2,1	22,7
5334	"г6838637;;?"	10.02.2071 15:43	Э90ХАФ	Р65	15	47,6666667	20,9833333	47,5	3,8252285	0,423395	0,093687	0,103334	0,106274	0,0924553	1556	1578	10,6639444	9,4619188	13936,77522	112,6	1	1	1	6,819	8,931		0,136		0,05		0,458	0,104	0,02				0,103986	0,119		0,161	0,023908	0,167	4874	0,002	0,515	0,204	0,08	0,697	0,004	0,011	0,056	0,008	0,016	0,444	0,002	0,003	0,003	0,864	0,0002	0,288	0,081	0,79	0,003	0,015	0,056	0,009	0,013	0,543	0,003	0,084	3,8	53,2	0,4	12,7	0,11	2,3	23,4	4,4	55,5	0,9	8	0,08	2,3	24
5335	"г6838637;<6"	10.02.2071 16:37	Э90ХАФ	Р65	16	41,7	16	41,5333333		0,439735	0,107151	0,095234	0,133507	0,0965213	1587	1581	13,04867	9,7361413	13091,25	116,9	1	1	1	7,358	7,962		0,106		0,05		0,476	0,029	0,02				0,10876	0,164		0,147	0,024595	0,191	3491	0,001	0,517	0,195	0,066	0,703	0,003	0,01	0,04	0,011	0,017	0,422	0,001	0,003	0,003	0,863	0,0004	0,291	0,071	0,793	0,002	0,015	0,041	0,011	0,014	0,537	0,003	0,081	3,9	52,5	0,5	12,8	0,09	2,4	21,9	4,1	49,8	1	9	0,11	2	27,9
5336	"г6838637;<7"	10.02.2071 17:29	Э76ХФ	Р65	12	46,5666667	29,2166667	46,5666667	3,672327	0,163835	0,082467	0,043852	0,104996	0,0437978	1545	1622	10,2111668		13393,72504	111,3	1	1	1	15,85			0,151		0,05		0,142	0,041	0,02				0,055411	0,142		0,066		0,147	6522	0,002	0,645	0,343	0,067	0,752	0,004	0,011	0,048	0,011	0,014	0,474	0,002	0,004	0,003	0,768	0,0004	0,414	0,067	0,784	0,003	0,011	0,049	0,011	0,011	0,545	0,003	0,04	2,5	55,9	0,3	13	0,09	2,4	23,7	2,4	58,4	0,4	13,9	0,1	2,3	25,8
5337	"г6838637;<8"	10.02.2071 18:20	Э76ХФ	Р65	13	59,3833333	19,1833333	59,3833333		0,361	0,125664	0,130182	0,181071	0,0425961	1592	1592	8,2472635		13370,98176	116,1	1	1	1	16,325			0,179		0,05		0,374	0,04	0,02				0,053783	0,222		0,201		0,224	4275	0,001	0,497	0,317	0,095	0,674	0,01	0,011	0,065	0,01	0,021	0,407	0,001	0,003	0,003	0,786	0,0002	0,421	0,096	0,788	0,009	0,013	0,065	0,01	0,015	0,56	0,003	0,038	3,2	52,5	1	16,5	0,17	2	26	3,5	53,6	0,8	16,8	0,09	2,1	26,1
5338	"г6838637;<9"	10.02.2071 19:11	Э76ХФ	Р65	29	48,3833333	26,75	48,3833333	3,5649241	0,260605	0,118371	0,140332	0,160947	0,0442578	1531	1598	10,0143989		13868,41122	116,5	1	1	1	16,151			0,114		0,05		0,251	0,057	0,02				0,055881	0,187		0,218		0,211	6183	0,002	0,566	0,319	0,108	0,671	0,007	0,011	0,068	0,007	0,019	0,436	0,002	0,003	0,002	0,757	0,0002	0,417	0,105	0,786	0,006	0,011	0,068	0,008	0,014	0,556	0,003	0,04	3,1	53	0,3	12,1	0,1	2,3	23,5	4,6	53,8	0,8	18,2	0,1	2,4	22,6
5339	"г6838637;<:"	10.02.2071 20:05	Э76ХФ	Р65	36	43,2166667	20,1666667	43,2166667	2,62	0,307175	0,099297	0,116744	0,168871	0,038987	1553	1597	8,3891246		13337,85124	112,8	1	1	1	12,085			0,156		0,05		0,313	0,071	0,02				0,049226	0,209		0,18		0,177	4483	0,002	0,521	0,336	0,112	0,685	0,007	0,01	0,075	0,011	0,023	0,429	0,002	0,003	0,003	0,781	0,0002	0,423	0,112	0,786	0,006	0,011	0,076	0,011	0,016	0,556	0,002	0,034	3,4	52	0,5	15,7	0,08	2,2	23,5	3,7	48,6	1	10	0,12	2,3	21
5340	"г6838637;<;"	10.02.2071 20:56	Э76ХФ	Р65	47	39,6833333	16,8	39,6833333	3,9031385	0,2532968	0,116688	0,111832	0,172759	0,0417368	1540	1581	9,7431331		14025	117,4	1	1	1	12,888		0,01295	0,11		0,05		0,228	0,082	0,02				0,052698	0,217		0,172		0,208	3927	0,002	0,572	0,324	0,086	0,693	0,005	0,01	0,058	0,01	0,016	0,436	0,002	0,004	0,003	0,761	0,0004	0,418	0,085	0,786	0,004	0,012	0,059	0,01	0,014	0,568	0,003	0,038	3,5	56,9	0,5	15	0,12	2,3	24,7	4,1	55,5	1	12,6	0,13	2,4	23,1
5341	"г6838637;<<"	10.02.2071 21:45	Э76ХФ	Р65	49	40,3333333	16,1	40,3333333	3,4219114	0,2618083	0,117249	0,109206	0,141926	0,0404189	1551	1581	10,26		14105,59006	113,4	1	1	1	13,794		0,020905	0,129		0,05		0,229	0,07	0,02				0,051034	0,171		0,169		0,209	3785	0,002	0,56	0,316	0,091	0,687	0,008	0,011	0,072	0,007	0,017	0,449	0,002	0,003	0,003	0,765	0,0005	0,417	0,091	0,785	0,007	0,012	0,072	0,008	0,013	0,572	0,003	0,036	2,9	51,3	0,7	9,9	0,11	2,4	21,8	3,5	62,7	0,4	6,7	0,09	2,6	24,3
5342	"г6838637;<="	10.02.2071 22:35	Э76ХФ	Р65	49	41,6666667	20,7833333	41,6666667	3,2950609	0,31772	0,158202	0,167326	0,164432	0,0412782	1535	1588	7,9192786		13750,44106	116,2	1	1	1	10,977			0,16		0,05		0,313	0,064	0,02				0,052119	0,181		0,261		0,282	4763	0,001	0,526	0,288	0,091	0,641	0,005	0,009	0,058	0,007	0,02	0,427	0,002	0,003	0,002	0,778	0,0002	0,421	0,091	0,787	0,004	0,011	0,059	0,008	0,015	0,566	0,003	0,036	2,9	54,1	0,4	14,9	0,1	2,2	24,4	3,2	58,4	0,7	9,1	0,11	2,4	23,9
5343	"г6838637;<>"	10.02.2071 23:48	Э76ХФ	Р65	44	40,5166667	21	40,5166667	3,6631679	0,3074468	0,182886	0,1748	0,188741	0,0416798	1542	1586	8,4876183		13888,57143	117,6	1	1	1	11,463		0,01295	0,13		0,05		0,28	0,071	0,02				0,052626	0,215		0,272		0,326	4861	0,002	0,51	0,267	0,072	0,638	0,003	0,012	0,04	0,008	0,016	0,414	0,002	0,003	0,003	0,781	0,0005	0,418	0,074	0,787	0,002	0,011	0,041	0,009	0,013	0,567	0,003	0,037	3,2	46	0,6	9,9	0,11	2,2	21	3,5	54,3	0,9	5,5	0,11	2,3	24,1
5344	"г6838637;<?"	11.02.2071 0:46	Э76ХФ	Р65	44	40,4	18,8833333	40,4	3,266464	0,28813	0,131274	0,154294	0,143179	0,0381277	1540	1578	11,0071782		13449,95587	112,9	1	1	1	14,823			0,153		0,05		0,282	0,097	0,02				0,048141	0,154		0,241		0,234	4233	0,002	0,528	0,3	0,091	0,647	0,006	0,01	0,062	0,007	0,016	0,442	0,002	0,003	0,003	0,784	0,0002	0,414	0,092	0,784	0,005	0,01	0,063	0,007	0,013	0,566	0,003	0,034	2,9	54,4	0,5	12,4	0,12	2,1	25,7	4,5	53,2	0,6	24,9	0,1	2,4	21,9
5345	"г6838637;=6"	11.02.2071 1:35	Э76ХФ	Р65	40	40,0333333	13,85	40,0333333	3,1823276	0,353055	0,174471	0,208814	0,223611	0,0418231	1562	1580	9,5455454		13789,16968	118,1	1	1	1	12,738			0,124		0,05		0,352	0,057	0,02				0,052807	0,254		0,325		0,311	3183	0,001	0,518	0,275	0,08	0,61	0,005	0,01	0,056	0,007	0,018	0,39	0,001	0,002	0,003	0,766	0,0004	0,416	0,079	0,782	0,004	0,014	0,057	0,007	0,016	0,571	0,003	0,036	3,5	53,4	0,5	18,8	0,16	2,2	24,4	4,3	53,4	0,8	18,4	0,09	2,4	21,8
5346	"г6838637;=7"	11.02.2071 2:24	Э76ХФ	Р65	39	40,2	17,65	40,2	3,2434178	0,263345	0,136323	0,140322	0,13476	0,0401615	1537	1574	8,8776119		13737,11048	113,1	1	1	1	11,896					0,05		0,251	0,062	0,02				0,050709	0,147		0,219		0,243	4041	0,002	0,571	0,298	0,084	0,657	0,005	0,01	0,06	0,007	0,016	0,449	0,002	0,003	0,002	0,782	0,0002	0,415	0,083	0,777	0,004	0,011	0,061	0,008	0,016	0,561	0,003	0,037	3	58,3	0,6	10,4	0,08	2,5	22,9	3,6	58,9	0,9	7,5	0,14	2,2	26,2
5347	"г6838637;=8"	11.02.2071 3:23	Э76ХФ	Р65	30	40,0333333	14,7166667	40,0333333	3,4160671	0,347175	0,162129	0,209178	0,187053	0,0410494	1546	1578	9,5545379		13755,83239	115,9	1	1	1	12,75			0,063		0,05		0,347	0,067	0,02				0,05183	0,198		0,327		0,289	3374	0,001	0,495	0,283	0,077	0,602	0,005	0,012	0,054	0,006	0,016	0,409	0,002	0,002	0,002	0,776	0,0002	0,417	0,078	0,779	0,004	0,013	0,055	0,006	0,012	0,571	0,003	0,037	3	53,1	0,4	15,3	0,08	2,2	24,1	3,5	52,8	0,7	9,9	0,09	2,2	24,6
5348	"г6838637;=9"	11.02.2071 4:16	Э76ХФ	Р65	31	41,1833333	18,65	41,1833333	4,130394	0,34062	0,166056	0,213908	0,201444	0,0411927	1539	1580	7,4547445		14538,3378	116,8	1	1	1	10,213			0,072		0,05		0,338	0,051	0,02				0,052011	0,218		0,334		0,296	4519	0,001	0,515	0,284	0,089	0,605	0,006	0,011	0,063	0,005	0,015	0,414	0,002	0,002	0,003	0,765	0,0002	0,421	0,091	0,791	0,005	0,012	0,063	0,006	0,013	0,58	0,003	0,037	3,5	55,7	0,4	12,8	0,09	2,2	25	3,8	54,5	0,6	11	0,11	2,2	25,4
5349	"г6838637;=:"	11.02.2071 5:15	Э76ХФ	Р65	24	40,0166667	14,7666667	40,0166667	3,2026412	0,34677	0,172788	0,196402	0,176344	0,0381277	1560	1581	8,2973466		14314,67269	113,4	1	1	1	10,858			0,159		0,05		0,345	0,043	0,02				0,048141	0,187		0,307		0,308	3523	0,001	0,513	0,27	0,076	0,613	0,005	0,01	0,052	0,006	0,017	0,414	0,001	0,003	0,002	0,781	0,0002	0,416	0,076	0,785	0,004	0,012	0,052	0,007	0,014	0,571	0,003	0,036	2,9	52,3	0,3	15,8	0,13	2	25,7	2,8	58,5	0,5	11	0,15	2,3	26
5350	"г6838637;=;"	11.02.2071 6:16	Э76ХФ	Р65	14	40,0333333	18,0166667	40,0333333	2,5586437	0,3485823	0,173349	0,192638	0,175965	0,0404482	1579	1576	7,4757702		13124,51434	118,2	1	1	1	9,976		0,027935	0,058		0,05		0,314	0,045	0,02				0,051071	0,188		0,301		0,309	3941	0,001	0,526	0,27	0,081	0,615	0,005	0,009	0,056	0,006	0,018	0,416	0,002	0,003	0,002	0,775	0,0002	0,41	0,08	0,776	0,003	0,011	0,057	0,007	0,015	0,555	0,003	0,035	2,9	48,9	0,4	11,2	0,1	2,2	22,3	3,6	56,8	0,5	10,9	0,1	2,2	25,4
5351	"г6838637;=<"	11.02.2071 7:11	Э76ХФ	Р65	11	41,3666667	15,85	41,3666667	2,5104463	0,3394875	0,168861	0,189002	0,180858	0,0404767	1559	1578	9,2871795		13162,14511	114,1	1	1	1	12,677		0,0185			0,05		0,315	0,043	0,02				0,051107	0,197		0,295		0,301	3477	0,002	0,476	0,276	0,086	0,621	0,005	0,01	0,058	0,01	0,018	0,411	0,002	0,003	0,003	0,77	0,0004	0,423	0,085	0,798	0,004	0,011	0,058	0,01	0,014	0,589	0,003	0,037	3,6	47,2	0,7	10,4	0,12	2,3	20,4	3,5	58,6	0,9	8	0,13	2,3	26
5352	"г6838637;=="	11.02.2071 8:00	Э76ХФ	Р65	22	42,3833333	16,15	42,3833333	3,719323	0,33241	0,152592	0,197758	0,180644	0,0406201	1595	1588	12,0776249		12899,07121	115,8	1	1	1	17,063			0,072		0,05		0,331	0,029	0,02				0,051288	0,193		0,309		0,272	3472	0,002	0,516	0,291	0,091	0,62	0,005	0,011	0,065	0,007	0,018	0,415	0,002	0,003	0,003	0,761	0,0003	0,418	0,09	0,79	0,004	0,011	0,065	0,008	0,015	0,568	0,003	0,038	2,9	49,5	0,5	13	0,08	2,1	23,1	3,7	52,9	0,3	12,3	0,09	2,1	25,1
5353	"г6838637;=>"	11.02.2071 8:56	Э76ХФ	Р65	13	41,35	18,2166667	41,35	2,283138	0,33578	0,153714	0,195938	0,157233	0,0404189	1584	1578	10,7802117		12944,1903	117	1	1	1	14,709					0,05		0,335		0,02				0,051034	0,158		0,307		0,274	3930	0,002	0,51	0,288	0,109	0,62	0,008	0,01	0,083	0,007	0,02	0,433	0,002	0,002	0,003	0,768	0,0004	0,41	0,104	0,773	0,006	0,01	0,082	0,007	0,015	0,558	0,002	0,037	3,7	49,3	0,3	11,2	0,06	2,3	21,7	3	56,1	0,2	14,8	0,07	2,1	26,4
5354	"г6838637;=?"	11.02.2071 9:46	Э76ХФ	Р65	12	41,6833333	17,7	41,6833333		0,27819	0,120054	0,099206	0,142453	0,0387581	1575	1584	12,2185526		13172,88136	113,1	1	1	1	16,977			0,071		0,05		0,274	0,026	0,02				0,048937	0,176		0,153		0,214	3886	0,002	0,564	0,311	0,092	0,698	0,006	0,009	0,062	0,008	0,018	0,457	0,002	0,003	0,003	0,754	0,0006	0,413	0,093	0,784	0,005	0,014	0,062	0,009	0,015	0,58	0,003	0,037	3,1	59,4	0,8	8,9	0,11	2,6	22,5	3,2	60,3	0,6	8,5	0,1	2,6	23,3
5355	"г6838637;>6"	11.02.2071 10:35	Э76ХФ	Р65	14	42,8666667	21,6833333	42,8666667		0,24311	0,125664	0,115698	0,151564	0,0404551	1561	1583	10,6488336		13052,42121	117,9	1	1	1	15,216			0,073		0,05		0,229	0,045	0,02				0,051071	0,183		0,179		0,224	4717	0,001	0,591	0,315	0,112	0,693	0,007	0,009	0,079	0,011	0,019	0,45	0,002	0,004	0,003	0,772		0,417	0,111	0,788	0,006	0,01	0,08	0,012	0,014	0,56	0,003	0,038	3,9	58,1	1,1	12,6	0,1	2,5	22,9	3,3	58,5	0,8	8	0,13	2,2	26,3
5356	"г6838637;>7"	11.02.2071 11:25	Э76ХФ	Р65	14	49,3666667	30,3666667	49,3666667	4,1661432	0,22083	0,075174	0,088048	0,12106	0,038662	1553	1631	8,2920324		13641,27333	110,8	1	1	1	13,645			0,146		0,05		0,212	0,029	0,02				0,048213	0,148		0,136		0,134	6904	0,002	0,598	0,35	0,102	0,711	0,006	0,009	0,074	0,011	0,021	0,465	0,002	0,004	0,003	0,752	0,0005	0,417	0,1	0,787	0,005	0,011	0,073	0,012	0,017	0,552	0,003	0,038	3,6	58,4	0,5	10,9	0,1	2,6	22,4	3,2	59	0,8	8,8	0,1	2,2	26,8
5357	"г6838637;>8"	11.02.2071 12:16	Э76ХФ	Р65	23	49,5166667	25,4833333	49,5166667	3,7012594	0,22428	0,130152	0,138848	0,151375	0,0401992	1547	1594	11,6445641		13448,79006	117	1	1	1	19,22			0,11		0,05		0,204	0,055	0,02				0,05013	0,173		0,216		0,232	5712	0,002	0,589	0,311	0,09	0,675	0,006	0,01	0,07	0,008	0,017	0,451	0,002	0,004	0,003	0,765	0,0003	0,42	0,091	0,789	0,005	0,008	0,071	0,009	0,013	0,565	0,003	0,037	3,2	57,8	1,5	8,9	0,12	2,5	22,7	3,2	57,6	0,8	7,6	0,28	2,3	25,3
5358	"г6838637;>9"	11.02.2071 13:05	Э76ХФ	Р65	32	47,8833333	24,8166667	47,8833333	3,3513703	0,278285	0,125103	0,15431	0,143838	0,0396483	1546	1586	11,3897981		13708,52921	115,3	1	1	1	17,863			0,064		0,05		0,271	0,032	0,02				0,049443	0,155		0,241		0,223	5670	0,002	0,571	0,313	0,096	0,657	0,007	0,007	0,071	0,008	0,019	0,444	0,002	0,003	0,003	0,759	0,0004	0,416	0,096	0,787	0,006	0,01	0,071	0,008	0,014	0,551	0,003	0,036	3,9	57,7	0,7	10,4	0,1	2,5	23,2	4,3	56,8	1	10,3	0,13	2,2	25,9
5359	"г6838637;>:"	11.02.2071 13:58	Э76ХФ	Р65	3	44,55	20,3666667	44,55	3,6979866	0,0422427	0,013464	0,01443	0,053058		1557	1605	7,1127061		13852,04583	113,5	1	1	1	10,185		0,01221	0,105		0,04									0,075		0,021		0,024	4702	0,001	0,51	0,287	0,082	0,665	0,005	0,009	0,058	0,007	0,017	0,456	0,002	0,003	0,003	0,755	0,0004	0,411	0,082	0,787	0,004	0,01	0,058	0,008	0,011	0,564	0,003	0,037	3,1	52,9	0,6	11,1	0,11	2,8	19	3,7	58,4	1	8,3	0,2	2,2	26,4
5360	"г6838637;>;"	11.02.2071 14:48	Э76ХФ	Р65	41	45,9166667	17,3166667	45,8833333	3,4224599	0,19291	0,14586	0,121454	0,130888	0,0388649	1568	1585	13,2420632		13114,53321	114,1	1	1	1	20,253					0,05		0,163	0,054	0,02				0,048466	0,149		0,189		0,26	3785	0,002	0,638	0,295	0,076	0,685	0,004	0,008	0,051	0,01	0,014	0,46	0,002	0,003	0,003	0,752	0,0004	0,416	0,076	0,789	0,003	0,009	0,051	0,011	0,012	0,576	0,003	0,037	3,3	61,6	0,7	10,6	0,09	2,7	22,7	3,4	59,1	1	7,8	0,2	2,3	25,7
5361	"г6838637;><"	11.02.2071 15:37	Э76ХФ	Р65	38	44,2	24,7833333	44,2	3,736947	0,32541	0,15708	0,15975	0,161697	0,0396195	1548	1579	12,2206739		13078,14391	115,5	1	1	1	17,832			0,13		0,05		0,323	0,051	0,02				0,049407	0,18		0,249		0,28	5402	0,002	0,536	0,285	0,078	0,65	0,004	0,007	0,06	0,006	0,016	0,427	0,002	0,002	0,003	0,755	0,0002	0,413	0,077	0,784	0,003	0,012	0,06	0,007	0,011	0,564	0,003	0,036	3,5	59,2	0,6	8,2	0,09	2,4	25	3,6	60,7	0,8	4,6	0,13	2,3	25,9
