Repository: Siella/alloy_building

# Прогнозирование химического состава шлака
Задание по Data science от компании EVRAZ (оптимизация сталеплавильного производства) в рамках хакатона ```</beCoder>```.

Мы реализовали наше решение как простой и лаконичный веб-сервис!
В папке `EDA` результаты анализа данных в рамках отборочного задания, в `modelling` — результаты моделирования целевых показателей химического состава шлака и `сыпуч известь РП`.

File: _data/Исходные данные.txt (part 62 of 78)
оком	t продувка	ПСН гр.	чист расход C	чист расход Cr	чист расход Mn	чист расход Si	чист расход V	температура первая	температура последняя	Ar (интенс.)	N2 (интенс.)	эл. энергия (интенс.)	произв жидкая сталь	произв количество обработок	произв  количество плавок	произв количество плавок (цел)	расход газ Ar	расход газ  N2	расход C пров.	сыпуч известь РП	сыпуч кварцит	сыпуч кокс пыль УСТК	сыпуч  кокс. мелочь (сух.)	сыпуч  кокс. мелочь КМ1	сыпуч  шпат плав.	ферспл CaC2	ферспл FeMo	ферспл FeSi-75	ферспл FeV азот.	ферспл  FeV-80	ферспл  Mn5Si65Al0.5	ферспл  Ni H1 пласт.	ферспл SiMn18	ферспл  ферванит	ферспл  фх850А	эл. энергия	химсталь первый Al_1	химсталь первый C_1	химсталь первый Cr_1	химсталь первый Cu_1	химсталь первый Mn_1	химсталь первый Mo_1	химсталь первый N_1	химсталь первый Ni_1	химсталь первый P_1	химсталь первый S_1	химсталь первый Si_1	химсталь первый Ti_1	химсталь первый V_1	химсталь последний Al	химсталь последний C	химсталь последний Ca	химсталь последний Cr	химсталь последний Cu	химсталь последний Mn	химсталь последний Mo	химсталь последний N	химсталь последний Ni	химсталь последний P	химсталь последний S	химсталь последний Si	химсталь последний Ti	химсталь последний V	химшлак первый Al2O3_1	химшлак первый CaO_1	химшлак первый FeO_1	химшлак первый MgO_1	химшлак первый MnO_1	химшлак первый R_1	химшлак первый SiO2_1	химшлак последний Al2O3	химшлак последний CaO	химшлак последний FeO	химшлак последний MgO	химшлак последний MnO	химшлак последний R	химшлак последний SiO2
5362	"г6838637;>="	11.02.2071 16:27	Э76ХФ	Р65	40	41,1833333	19,3	41,1833333	2,4759103	0,36947	0,17952	0,216188	0,192251	0,0402578	1575	1582	11,8292999		12948,18653	117	1	1	1	16,239			0,199		0,05		0,371	0,029	0,02				0,050203	0,203		0,338		0,32	4165	0,002	0,496	0,271	0,072	0,61	0,005	0,01	0,051	0,007	0,015	0,411	0,001	0,002	0,003	0,762	0,0002	0,415	0,072	0,786	0,004	0,011	0,051	0,007	0,01	0,565	0,002	0,036	2,9	52,1	0,6	13,8	0,12	2,1	24,7	2,8	53,8	0,6	12	0,16	2,1	25,6
5363	"г6838637;>>"	11.02.2071 17:19	Э76ХФ	Р65	40	42,5	23,85	42,5	3,3579271	0,3732	0,17952	0,205724	0,173667	0,0399386	1545	1585	13,3796111		13750,9434	116,8	1	1	1	18,921			0,147		0,05		0,376	0,055	0,02				0,049805	0,179		0,322		0,32	5466	0,002	0,5	0,269	0,081	0,616	0,006	0,009	0,061	0,006	0,016	0,423	0,002	0,002	0,003	0,751	0,0003	0,418	0,081	0,787	0,005	0,011	0,062	0,007	0,015	0,562	0,003	0,036	3,8	57,4	0,5	8,8	0,08	2,3	24,4	3,4	56,9	0,7	9,1	0,12	2,2	26,5
5364	"г6838637;>?"	11.02.2071 18:12	Э76ХФ	Р65	38	43,5333333	20,6666667	43,5333333	2,9302532	0,333785	0,163251	0,189574	0,152867	0,0389523	1574	1585	9,737366		12823,54839	113,6	1	1	1	14,13			0,146		0,05		0,331	0,029	0,02				0,048575	0,154		0,297		0,291	4417	0,001	0,522	0,281	0,09	0,625	0,005	0,008	0,064	0,007	0,019	0,435	0,002	0,003	0,002	0,762	0,0001	0,416	0,088	0,786	0,004	0,009	0,064	0,007	0,014	0,564	0,003	0,036	3,3	58,8	0,9	6,4	0,14	2,3	26	3	55,4	0,2	12,8	0,07	2,1	26,3
5365	"г6838637;?6"	11.02.2071 19:23	Э76ХФ	Р65	19	44,0666667	19,7166667	44,0666667	3,9291076	0,331885	0,161007	0,191272	0,145478	0,0392129	1564	1579	10,7108169		14004,3956	114,4	1	1	1	15,733			0,106		0,05		0,329	0,03	0,02				0,0489	0,142		0,3		0,287	4602	0,001	0,525	0,282	0,077	0,614	0,005	0,008	0,06	0,006	0,017	0,436	0,002	0,003	0,002	0,773	0,0001	0,415	0,077	0,781	0,003	0,011	0,06	0,007	0,015	0,56	0,003	0,036	2,9	55,5	0,8	11,4	0,08	2,3	23,8	3,2	55,3	0,7	8,9	0,13	2,2	25,7
5366	"г6838637;?7"	11.02.2071 20:15	Э76ХФ	Р65	19	44,8833333	18,8666667	44,8833333		0,345895	0,156519	0,16959	0,15458	0,0402578	1574	1575	8,9779428		12956,18375	115,5	1	1	1	13,432			0,074		0,05		0,348	0,03	0,02				0,050203	0,165		0,265		0,279	4074	0,001	0,513	0,288	0,067	0,632	0,012	0,008	0,055	0,007	0,015	0,429	0,001	0,003	0,003	0,776	0,0003	0,418	0,068	0,78	0,011	0,01	0,056	0,008	0,013	0,561	0,003	0,037	3,1	52,2	0,4	10,6	0,09	2,5	21	3,3	56	0,4	13,3	0,09	2,1	26,2
5367	"г6838637;?8"	11.02.2071 21:05	Э76ХФ	Р65	21	42,0333333	15,55	42,0333333	2,3646654	0,33922	0,152592	0,182494	0,170561	0,0417654	1588	1581	9,1006344		12015,43408	116,6	1	1	1	12,751			0,147		0,05		0,34	0,029	0,02				0,052083	0,184		0,285		0,272	3114	0,001	0,519	0,293	0,095	0,626	0,007	0,009	0,067	0,008	0,019	0,419	0,001	0,003	0,003	0,758	0,0002	0,419	0,094	0,782	0,006	0,01	0,067	0,009	0,016	0,563	0,003	0,038	2,7	54,1	0,4	15,7	0,15	2	26,6	3,6	52,4	0,5	11,3	0,07	2,4	21,4
5368	"г6838637;?9"	11.02.2071 21:55	Э76ХФ	Р65	22	42,85	23,8166667	42,85	3,7361246	0,3522	0,12903	0,218906	0,175323	0,0406058	1539	1579	9,2674446		13634,14976	116,9	1	1	1	13,237			0,21		0,05		0,359	0,028	0,02				0,050637	0,176		0,343		0,23	5412	0,002	0,505	0,313	0,101	0,599	0,007	0,009	0,068	0,007	0,022	0,418	0,001	0,003	0,002	0,768	0,0002	0,418	0,101	0,787	0,006	0,01	0,069	0,008	0,02	0,558	0,003	0,036	3,8	49	0,5	16,7	0,24	2,1	23,8	3,6	55,6	0,8	11,9	0,08	2,4	23,2
5369	"г6838637;?:"	11.02.2071 22:45	Э76ХФ	Р65	23	42,3666667	19	42,3666667		0,302965	0,094809	0,132212	0,135806	0,0401126	1570	1588	11,2831691		13203,15789	113,5	1	1	1	15,903			0,148		0,05		0,308	0,029	0,02				0,050022	0,152		0,206		0,169	4181	0,001	0,523	0,338	0,095	0,666	0,007	0,009	0,063	0,008	0,018	0,446	0,002	0,003	0,002	0,766	0,0001	0,419	0,094	0,787	0,006	0,01	0,064	0,008	0,015	0,571	0,003	0,035	2,8	48,8	0,4	12,5	0,08	2,1	23,2	3,1	59,8	0,5	6,5	0,07	2,6	22,9
5370	"г6838637;?;"	11.02.2071 23:38	Э76ХФ	Р65	20	50,3666667	18,4666667	50,3666667	2,5183793	0,332775	0,12639	0,161592	0,160239	0,0411856	1603	1572	11,5351566		12041,15523	114	1	1	1	19,331			0,19		0,05		0,338	0,04	0,02				0,05136	0,177		0,252		0,223	3706	0,002	0,508	0,313	0,113	0,644	0,01	0,01	0,078	0,008	0,02	0,434	0,002	0,003	0,003	0,779	0,0002	0,42	0,113	0,788	0,009	0,01	0,079	0,008	0,013	0,561	0,002	0,036	3,4	51,3	0,3	11,4	0,06	2,3	22,8	4,1	53,7	0,4	15,6	0,13	2,2	24,7
5371	"г6838637;?<"	12.02.2071 0:33	Э76ХФ	Р65	23	43,35	15,65	43,35	3	0,309835	0,120692	0,134326	0,145551	0,0395032	1583	1583	9,6538521		13188,4984	114,6	1	1	1	13,923			0,191		0,05		0,312	0,029	0,02				0,049262	0,166		0,209		0,211	3440	0,001	0,541	0,319	0,102	0,666	0,008	0,008	0,07	0,008	0,02	0,439	0,001	0,003	0,002	0,771	0,0002	0,417	0,101	0,783	0,007	0,01	0,071	0,009	0,015	0,562	0,003	0,034	3,6	47,1	0,8	14,8	0,1	2	23,3	3,8	56,9	0,8	10,4	0,09	2,5	22,9
5372	"г6838637;?="	12.02.2071 1:22	Э76ХФ	Р65	27	42,5666667	15,0333333	42,5666667		0,322185	0,108108	0,12369	0,171433	0,043216	1581	1579	11,194675		12544,12417	116,2	1	1	1	15,884			0,149		0,05		0,33	0,029	0,02				0,053892	0,21		0,191		0,189	3143	0,001	0,531	0,332	0,097	0,675	0,007	0,009	0,073	0,008	0,019	0,42	0,001	0,003	0,003	0,759	0,0002	0,42	0,096	0,78	0,006	0,01	0,072	0,009	0,015	0,564	0,002	0,038	3,2	51,4	1	17	0,23	2,1	24,3	4	51,6	0,7	12,5	0,1	2,4	21,3
5373	"г6838637;?>"	12.02.2071 2:15	Э76ХФ	Р65	26	42,0333333	22,0333333	42,0333333		0,317025	0,114972	0,132804	0,160189	0,0415625	1548	1575	9,3654243		12436,6112	116,7	1	1	1	13,122			0,127		0,05		0,322	0,027	0,02				0,05183	0,189		0,206		0,201	4567	0,001	0,542	0,324	0,086	0,673	0,005	0,009	0,06	0,007	0,017	0,433	0,001	0,003	0,002	0,764	0,0002	0,418	0,086	0,789	0,004	0,01	0,061	0,008	0,014	0,569	0,003	0,037	3	46,2	0,7	10,8	0,15	2,3	20,5	3,4	59,8	0,7	5,7	0,08	2,5	23,6
5374	"г6838637;??"	12.02.2071 3:09	Э90ХАФ	Р65	23	42,0333333	23,55	41,8666667	3	0,36028	0,090376	0,001536	0,063264	0,0918497	1571	1617	10,8863839	14,0871508	13085,35032	109,8	1	1	1	5,419	12,608		0,079		0,05		0,385	0,029	0,02				0,101924	0,096			0,023257	0,158	5136	0,002	0,588	0,206	0,073	0,788	0,003	0,008	0,044	0,015	0,016	0,476	0,002	0,004	0,003	0,867	0,0005	0,286	0,073	0,791	0,002	0,014	0,045	0,016	0,013	0,538	0,003	0,086	3	59,4	0,7	12,1	0,2	2,7	22,4	4,2	59,9	0,8	6,5	0,12	2,5	23,9
5375	г6838637<66	12.02.2071 4:00	Э90ХАФ	Р65	23	45,3833333	19,55	45,2166667		0,43827	0,121264	0,119954	0,120657	0,0942461	1581	1590	13,5815923	12,44343	12484,91049	113,6	1	1	1	8,198	11,206		0,125		0,05		0,471	0,029	0,02				0,105686	0,134		0,187	0,023618	0,212	4068	0,002	0,516	0,185	0,079	0,682	0,005	0,008	0,051	0,008	0,017	0,432	0,002	0,003	0,003	0,852	0,0002	0,288	0,079	0,791	0,003	0,013	0,052	0,009	0,015	0,542	0,003	0,085	3,1	46,8	0,5	9,2	0,1	2,3	20,7	4,1	58,1	0,8	8,7	0,09	2,2	26
5376	г6838637<67	12.02.2071 4:53	Э90ХАФ	Р65	24	47,05	18,9833333	46,8833333		0,40126	0,10296	0,08587	0,108679	0,093919	1580	1586	11,7816303	8,9638517	12554,17032	113,4	1	1	1	5,701	9,671		0,154		0,05		0,43	0,028	0,02				0,105143	0,13		0,133	0,025174	0,18	3972	0,002	0,557	0,198	0,087	0,71	0,005	0,009	0,057	0,009	0,019	0,445	0,002	0,003	0,003	0,811		0,284	0,087	0,797	0,003	0,017	0,054	0,008	0,014	0,546	0,003	0,084	3,4	56,3	0,2	14,3	0,1	2,2	25,5	4,9	56,7	0,6	10,4	0,08	2,5	22,8
5377	г6838637<68	12.02.2071 5:44	Э90ХАФ	Р65	34	47,7166667	21,7166667	47,55	3,2354093	0,46618	0,122408	0,126734	0,142157	0,0953237	1562	1587	11,4920283	11,1315917	13772,83193	116,3	1	1	1	6,327	11,481		0,19		0,05		0,505	0,028	0,02				0,107422	0,164		0,197	0,024269	0,214	4985	0,001	0,503	0,186	0,083	0,678	0,005	0,008	0,052	0,008	0,017	0,417	0,001	0,003	0,004	0,857	0,0005	0,288	0,083	0,794	0,003	0,014	0,053	0,009	0,015	0,553	0,003	0,083	3,3	43,9	0,4	12,6	0,2	2	21,8	3,6	57,3	0,8	9,3	0,09	2,4	23,4
5378	г6838637<69	12.02.2071 7:01	Э90ХАФ	Р65	19	48,5166667	22,5	48,3666667		0,48782	0,144144	0,171586	0,18524	0,0965218	1568	1570	10,938189	10,5478405	13274,66667	118,1	1	1	1	6,174	10,583		0,191		0,05		0,526	0,028	0,02				0,108362	0,211		0,267	0,025318	0,252	4978	0,001	0,497	0,169	0,068	0,639	0,004	0,009	0,042	0,007	0,019	0,384	0,001	0,003	0,003	0,854	0,0003	0,273	0,073	0,798	0,004	0,016	0,046	0,009	0,016	0,543	0,003	0,083	3,2	49,2	0,4	15,4	0,43	2	25,2	3,3	51,1	0,4	13,3	0,25	2,3	23,9
5379	г6838637<6:	12.02.2071 7:52	Э90ХАФ	Р65	23	52,5333333	24,6166667	52,3666667	3,9828236	0,39083	0,121264	0,104632	0,08241	0,0912268	1533	1572	12,04416	14,9617368	14010,02031	112,8	1	1	1	8,364	15,315		0,136		0,05		0,413	0,028	0,02				0,10225	0,082		0,164	0,024233	0,212	5748	0,002	0,565	0,187	0,086	0,702	0,004	0,012	0,053	0,007	0,016	0,46	0,002	0,003	0,003	0,854	0,0001	0,292	0,087	0,795	0,003	0,018	0,054	0,008	0,014	0,531	0,003	0,084	3	56	0,7	13,8	0,1	2,4	23,4	3,5	57,3	0,7	12	0,08	2,5	23,3
5380	"г6838637<6;"	12.02.2071 8:41	Э90ХАФ	Р65	36	43,0166667	19,5166667	42,85		0,44663	0,101816	0,092196	0,137255	0,0921218	1562	1574	15,1929591	14,5184211	13659,09479	114,9	1	1	1	8,871	12,26		0,086		0,05		0,486	0,039	0,02				0,104022	0,171		0,142	0,023076	0,178	4443	0,002	0,496	0,206	0,094	0,712	0,006	0,013	0,059	0,01	0,019	0,415	0,001	0,003	0,003	0,859	0,0002	0,291	0,092	0,796	0,004	0,018	0,059	0,011	0,015	0,55	0,003	0,081	3,3	52,1	0,4	14,5	0,17	2,1	25,3	3,5	56,5	0,6	8,1	0,1	2,3	26,9
5381	г6838637<6<	12.02.2071 9:31	Э90ХАФ	Р65	41	47,2166667	19,9166667	47,0333333		0,421075	0,07722	0,065384	0,115491	0,0929509	1563	1575	10,3439539	12,3343099	13179,91632	114,6	1	1	1	5,988	12,163				0,05		0,46	0,047	0,02				0,104275	0,149		0,1	0,024523	0,135	4375	0,002	0,529	0,223	0,105	0,736	0,006	0,012	0,068	0,011	0,02	0,438	0,001	0,003	0,003	0,886		0,289	0,105	0,794	0,004	0,018	0,068	0,012	0,016	0,545	0,003	0,085	3,6	53,4	0,4	13,2	0,19	2,2	24,7	4,1	55,6	0,5	9,5	0,12	2,1	26
5382	г6838637<6=	12.02.2071 10:25	Э90ХАФ	Р65	49	41,05	23,35	40,5166667	3,7934641	0,436425	0,109252	0,169398	0,146672	0,0946549	1539	1569	12,253125	13,1967258	14073,66167	117,3	1	1	1	6,535	10,748		0,157		0,05		0,469	0,05	0,02				0,106554	0,153		0,265	0,024306	0,191	5477	0,002	0,526	0,201	0,099	0,64	0,009	0,013	0,071	0,008	0,02	0,417	0,002	0,003	0,004	0,877	0,0012	0,292	0,098	0,783	0,007	0,018	0,071	0,009	0,016	0,536	0,003	0,084	3,4	51,8	0,6	15,2	0,18	2,1	24,9	3,7	59,3	1	8,8	0,08	2,3	26
5383	г6838637<6>	12.02.2071 11:17	Э90ХАФ	Р65	49	46,2166667	26,6666667	46,05	3,4553089	0,370095	0,06578	0,09485	0,117691	0,0915513	1545	1601	10,6152985	11,2355872	13639,5	114,4	1	1	1	6,322	10,524		0,208		0,05		0,398	0,05	0,03				0,103299	0,14		0,147	0,023076	0,115	6062	0,002	0,584	0,237	0,105	0,716	0,007	0,01	0,07	0,012	0,022	0,447	0,002	0,003	0,003	0,862	0,0002	0,291	0,103	0,794	0,006	0,013	0,07	0,013	0,017	0,538	0,003	0,082	4,9	51,5	0,9	30,9	0,1	2,5	20,9	4,6	43,5	1	22	0,09	2,6	16,8
5384	г6838637<6?	12.02.2071 12:10	Э90ХАФ	Р65	56	48,0333333	21,35	47,8666667		0,365205	0,079508	0,105598	0,096422	0,0914306	1550	1570	9,6174229	10,0221778	13441,68618	114,4	1	1	1	5,888	9,741		0,122		0,05		0,389	0,046	0,02				0,103552	0,103		0,165	0,022352	0,139	4783	0,002	0,567	0,221	0,104	0,7	0,008	0,01	0,074	0,012	0,019	0,448	0,002	0,003	0,003	0,835	0,0003	0,288	0,102	0,789	0,006	0,014	0,074	0,013	0,016	0,543	0,003	0,083	3,5	49,8	0,4	14,5	0,12	2,4	20,9	3,7	45,8	0,7	11,6	0,18	2,1	21,7
5385	г6838637<76	12.02.2071 13:56	Э90ХАФ	Р65	7	48,2333333	20,9	48,0666667	3	0,452955	0,084084	0,169836	0,138937	0,0928374	1577	1576	18,8352518	19,7013909	12818,18182	116	1	1	1	11,636	19,28		0,128		0,05		0,494	0,051	0,02				0,103118	0,141		0,266	0,026657	0,147	4465	0,001	0,517	0,218	0,1	0,645	0,009	0,01	0,075	0,009	0,022	0,423	0,001	0,003	0,003	0,866	0,0002	0,29	0,102	0,799	0,007	0,015	0,075	0,012	0,016	0,549	0,003	0,083	3,4	54,3	0,2	11,9	0,09	2,1	25,6	5	52,8	0,4	8,7	0,08	2,3	23,1
5386	г6838637<77	12.02.2071 14:46	Э90ХАФ	Р65	14	46,1833333	17,8	45,8666667	2,471875	0,430995	0,12298	0,215318	0,182193	0,0927244	1580	1580	9,1362196	9,6870023	13021,34831	115,1	1	1	1	7,21	7,163		0,236		0,05		0,458	0,039	0,02				0,103299	0,188		0,337	0,026078	0,215	3863	0,001	0,53	0,182	0,083	0,603	0,005	0,009	0,06	0,008	0,023	0,395	0,001	0,003	0,003	0,832	0,0003	0,285	0,083	0,793	0,003	0,016	0,06	0,009	0,017	0,551	0,002	0,083	3,8	49,5	0,8	17,4	0,37	1,9	26,1	4,6	51,4	0,5	14,5	0,14	2,4	24,7
5387	г6838637<78	12.02.2071 15:36	Э90ХАФ	Р65	22	43,05	21,3833333	42,8666667	4,5689223	0,46009	0,123552	0,235964	0,181971	0,0942167	1562	1581	13,7266738	16,7623616	13720,96648	116,9	1	1	1	7,176	15,142		0,203		0,05		0,493	0,04	0,02				0,104203	0,179		0,37	0,02785	0,216	4890	0,001	0,513	0,187	0,089	0,587	0,006	0,011	0,062	0,007	0,021	0,395	0,001	0,002	0,003	0,875	0,0006	0,289	0,09	0,792	0,004	0,017	0,063	0,008	0,014	0,55	0,002	0,082	3,7	50,4	0,4	15,2	0,16	2	25,2	3,6	51,8	0,4	11,4	0,1	2,3	25,1
5388	г6838637<79	12.02.2071 16:26	Э90ХАФ	Р65	30	45,6833333	22,7166667	45,5		0,44629	0,088088	0,196312	0,146862	0,0951814	1555	1572	11,7269001	9,5316062	13533,67572	117,5	1	1	1	7,629	8,176		0,146		0,05		0,484	0,036	0,02				0,105288	0,142		0,308	0,028103	0,154	5124	0,001	0,53	0,212	0,113	0,625	0,008	0,011	0,072	0,008	0,022	0,415	0,001	0,003	0,003	0,84	0,0003	0,287	0,113	0,794	0,006	0,014	0,072	0,009	0,017	0,543	0,003	0,084	3,6	47,9	0,4	15,2	0,12	2,1	22,8	4,4	53,5	0,3	13,3	0,07	2,2	24,7
5389	г6838637<7:	12.02.2071 17:24	Э90ХАФ	Р65	28	49,35	19,5333333	49,1833333	2,5239826	0,45466	0,110968	0,174614	0,155305	0,0937431	1571	1579	12,1833333	15,2212928	13426,27986	116,1	1	1	1	7,31	15,568		0,127		0,05		0,491	0,064	0,02				0,103479	0,164		0,273	0,028067	0,194	4371	0,001	0,533	0,202	0,086	0,642	0,006	0,01	0,058	0,009	0,019	0,407	0,001	0,003	0,003	0,875	0,0002	0,293	0,086	0,791	0,004	0,016	0,058	0,01	0,014	0,547	0,003	0,083	3,2	52,6	0,3	15,1	0,13	2	26,1	3,7	57,1	0,2	11,4	0,06	2,2	26,5
5390	"г6838637<7;"	12.02.2071 18:17	Э90ХАФ	Р65	31	47,8333333	21,1	47,6666667	2,4833603	0,4719	0,105248	0,20833	0,152126	0,0942425	1571	1573	15,2043243	15,8877233	12989,57346	116,9	1	1	1	9,376	15,314		0,156		0,05		0,512	0,036	0,02				0,104094	0,145		0,327	0,028103	0,184	4568	0,001	0,494	0,206	0,089	0,611	0,005	0,01	0,06	0,009	0,022	0,407	0,001	0,002	0,003	0,869	0,0002	0,294	0,089	0,793	0,003	0,014	0,06	0,01	0,017	0,544	0,003	0,083	2,9	33,2	0,4	9,8	0,09	1,8	18,6	3,8	55,8	0,6	11,7	0,11	2,3	26,3
5391	г6838637<7<	12.02.2071 19:06	Э76ХФ	Р65	37	47,3666667	27,0333333	47,3666667	4,1013216	0,270155	0,121836	0,078752	0,150583	0,0386781	1555	1631	11,8530523		14280,14797	113,4	1	1	1	18,122			0,19		0,05		0,265	0,036	0,02				0,04919	0,197		0,12		0,213	6434	0,002	0,548	0,315	0,071	0,724	0,005	0,01	0,054	0,012	0,019	0,444	0,002	0,003	0,003	0,781	0,0004	0,416	0,07	0,79	0,004	0,011	0,055	0,013	0,011	0,565	0,003	0,037	3,7	51,5	0,1		0,12	2	25,3	3,8	56,6	0,1		0,15	2,2	26,2
5392	г6838637<7=	12.02.2071 20:05	Э76ХФ	Р65	32	52,2	19,85	52,2	2,8567294	0,29486	0,106392	0,163866	0,176574	0,0396736	1594	1596	14,2672414		12828,21159	116,2	1	1	1	24,825			0,147		0,05		0,295		0,02				0,050456	0,201		0,255		0,186	4244	0,002	0,556	0,332	0,114	0,651	0,006	0,01	0,072	0,011	0,02	0,415	0,002	0,003	0,003	0,781	0,0003	0,417	0,112	0,784	0,006	0,011	0,072	0,011	0,016	0,549	0,002	0,036	3,1	52,4	0,9	17	0,23	2,2	24,3	3,1	56,4	0,4	13,9	0,18	2,1	26,6
5393	г6838637<7>	12.02.2071 20:56	Э76ХФ	Р65	54	41,05	24,1666667	41,05	3,7943794	0,311095	0,132132	0,171816	0,168938	0,0400148	1558	1594	10,3600487		13747,03448	116,5	1	1	1	14,176			0,147		0,05		0,31	0,017	0,02				0,05089	0,186		0,268		0,231	5537	0,002	0,521	0,309	0,109	0,641	0,007	0,012	0,072	0,01	0,021	0,419	0,001	0,003	0,003	0,775	0,0005	0,419	0,111	0,792	0,006	0,012	0,073	0,011	0,017	0,565	0,003	0,038	3,2	52,5	0,9	21,7	0,2	2,2	24	3,8	54,4	0,4	15,7	0,11	2,3	24
5394	г6838637<7?	12.02.2071 21:52	Э76ХФ	Р65	49	57,6833333	27,1666667	57,6833333	3,3978219	0,33964	0,112112	0,143936	0,154736	0,0396736	1546	1596	9,6932678		14247,60736	115,3	1	1	1	18,638			0,126		0,05		0,35		0,02				0,050456	0,176		0,224		0,196	6451	0,002	0,514	0,325	0,119	0,668	0,007	0,01	0,072	0,011	0,022	0,445	0,002	0,003	0,003	0,765	0,0003	0,416	0,118	0,789	0,006	0,012	0,072	0,011	0,016	0,571	0,003	0,036	3,7	56	0,2	15,7	0,06	2,3	24,3	3,3	59,8	0,6	11,5	0,14	2,3	25,9
5395	г6838637<86	12.02.2071 22:53	Э76ХФ	Р65	73	49,2	28,7666667	49,2	3,5865703	0,383205	0,160732	0,16613	0,166722	0,0399008	1534	1591	12,8884146		13653,30243	116,4	1	1	1	21,137			0,125		0,05		0,394	0,028	0,02				0,050745	0,185		0,259		0,281	6546	0,002	0,49	0,285	0,101	0,651	0,006	0,01	0,066	0,007	0,02	0,422	0,002	0,003	0,003	0,754	0,0005	0,416	0,1	0,789	0,006	0,012	0,066	0,008	0,016	0,569	0,003	0,038	3	55,5	0,3	8,8	0,06	2,3	23,7	3,4	57,8	0,3	11	0,09	2,2	26
5396	г6838637<87	12.02.2071 23:44	Э76ХФ	Р65	91	52,5333333	23,7	52,5333333	3,6718296	0,317295	0,142428	0,140076	0,150403	0,0393889	1567	1591	12,4024112		13934,17722	116,4	1	1	1	21,718			0,147		0,05		0,317	0,028	0,02				0,050094	0,171		0,218		0,249	5504	0,002	0,539	0,302	0,094	0,677	0,006	0,017	0,068	0,01	0,019	0,443	0,002	0,003	0,003	0,76	0,0003	0,415	0,091	0,786	0,005	0,011	0,067	0,011	0,013	0,569	0,003	0,036	3,6	53,9	0,5	11,4	0,12	2,3	23,4	4,3	57,8	0,6	12,3	0,16	2,3	25,1
5397	г6838637<88	13.02.2071 2:11	Э76ХФ	Р65	17	46,0333333	23,1833333	46,0333333		0,335065	0,1859	0,216348	0,198841	0,0379956	1551	1584	11,4745112		13100,7908	115	1	1	1	17,607			0,18		0,05		0,328		0,02				0,048322	0,213		0,338		0,325	5062	0,001	0,513	0,267	0,1	0,599	0,006	0,011	0,065	0,007	0,023	0,392	0,001	0,003	0,002	0,779	0,0002	0,419	0,099	0,781	0,005	0,012	0,065	0,008	0,02	0,546	0,002	0,036	3,1	53,4	0,5	15,9	0,42	2,1	25,5	3,3	57,7	0,7	10,3	0,15	2,2	26,5
5398	г6838637<89	13.02.2071 3:00	Э76ХФ	Р65	43	44,8333333	24,9833333	44,8333333	3,6424542	0,37899	0,168168	0,203134	0,195867	0,0401369	1536	1582	10,54171		13816,41094	118,3	1	1	1	15,754			0,261		0,05		0,386	0,041	0,02				0,050456	0,214		0,317		0,294	5753	0,002	0,487	0,278	0,104	0,622	0,005	0,01	0,063	0,008	0,021	0,415	0,001	0,003	0,003	0,764	0,0004	0,413	0,106	0,789	0,005	0,012	0,064	0,009	0,017	0,563	0,003	0,037	3,4	51,1	0,4	17,3	0,13	2	25,2	3,8	56,8	0,7	6,9	0,14	2,1	26,6
5399	г6838637<8:	13.02.2071 3:53	Э76ХФ	Р65	56	46,6833333	24,0666667	46,6833333	2,9547109	0,297785	0,138996	0,10329	0,156012	0,0384591	1556	1591	12,8217065		13410,24931	112,5	1	1	1	19,952			0,2		0,05		0,295	0,057	0,02				0,04796	0,195		0,159		0,243	5379	0,002	0,53	0,299	0,085	0,699	0,005	0,011	0,057	0,009	0,019	0,444	0,002	0,003	0,003	0,756	0,0002	0,417	0,091	0,79	0,005	0,01	0,059	0,01	0,013	0,564	0,003	0,036	3,6	52,5	0,6	11,8	0,17	2,2	24,4	3,5	56,1	0,4	9,7	0,1	2,2	26
5400	"г6838637<8;"	13.02.2071 5:19	Э76ХФ	Р65	27	53,85	25,5333333	47,9833333	2,8646048	0,3481	0,149864	0,157182	0,159028	0,0399386	1568	1583	15,5462247		13088,77285	115,4	1	1	1	21,104			0,17		0,05		0,353	0,055	0,02				0,049805	0,177		0,245		0,262	5570	0,002	0,508	0,291	0,083	0,645	0,02	0,01	0,063	0,007	0,018	0,429	0,002	0,002	0,003	0,757	0,0005	0,417	0,086	0,788	0,02	0,011	0,064	0,008	0,017	0,559	0,003	0,037	3,1	59,3	0,6	6	0,09	2,2	26,6	3,5	56,3	0,4	9,7	0,11	2,1	26,6
5401	г6838637<8<	13.02.2071 6:47	Э76ХФ	Р65	27	43,0166667	21,3333333	43,0166667	2,7596741	0,28931	0,141856	0,129504	0,178921	0,0388946	1572	1585	9,7915537		13395,9375	114,1	1	1	1	14,04			0,211		0,05		0,283	0,028	0,02				0,048503	0,219		0,2		0,248	4763	0,001	0,559	0,299	0,084	0,68	0,007	0,008	0,054	0,008	0,02	0,42	0,001	0,003	0,002	0,767	0,0002	0,415	0,083	0,784	0,006	0,009	0,054	0,009	0,015	0,561	0,002	0,036	4	51,7	0,6	14,7	0,18	2	25,2	3,4	60,1	0,9	9	0,15	2,3	26,2
5402	г6838637<8=	13.02.2071 8:08	Э76ХФ	Р65	12	57,7	19,3333333	57,7	1,7020702	0,67202	0,197912	0,17058	0,478882	0,0364873	1600	1610	21,0842288		12202,75862	104,7	1	1	1	40,552			0,468		0,213		0,603		0,02				0,045501	0,66		0,254		0,346	3932	0,001	0,182	0,226	0,1	0,589	0,008	0,009	0,062	0,014	0,025	0,13	0,001	0,006	0,002	0,747	0,0005	0,412	0,095	0,774	0,007	0,013	0,059	0,017	0,014	0,542	0,002	0,037	2,8	46,7	0,7	18,3	1,21	1,8	25,6	3,6	55,2	0,3	10,2	0,1	2,2	26,2
5403	г6838637<8>	13.02.2071 21:51	Э76	Рельсы трамвайные																																																																																
5404	г6838637<8?	13.02.2071 23:58	Э76	Рельсы трамвайные	12	61,2166667	31,4166667	61,2166667	2,7227166	0,55298		0,296278	0,217517		1579	1612	15,2708846		13055,49072	115,2	1	1	1	29,634			0,27		0,05		0,628		0,02					0,208		0,465			6836	0,001	0,319	0,062	0,278	0,568	0,005	0,011	0,148	0,006	0,024	0,08	0,001	0,001	0,002	0,742	0,0002	0,065	0,275	0,821	0,005	0,013	0,147	0,007	0,019	0,251	0,001	0,001	4,1	49,6	2,3	20,1	0,99	2,1	23,4	3,3	57,3	0,7	10,2	0,18	2,2	26,2
5405	г6838637<96	14.02.2071 0:52	Э76	Рельсы трамвайные	29	51,5666667	24,2166667	51,5666667		0,56893		0,26308	0,216256		1599	1594	15,4919042		13587,33655	113,9	1	1	1	26,418			0,202		0,05		0,649	0,039	0,02					0,22		0,412			5484	0,001	0,302	0,066	0,116	0,597	0,005	0,01	0,073	0,007	0,023	0,093	0,001	0,001	0,003	0,741	0,0006	0,069	0,113	0,83	0,005	0,014	0,071	0,009	0,015	0,279	0,002	0,002	4,1	52,2	2,1	15,2	0,76	2,2	24	5,1	52,4	0,9	12,3	0,21	2,2	23,4
5406	г6838637<97	14.02.2071 1:44	Э76	Рельсы трамвайные	35	46,2	21,3166667	46,2	3,5717968	0,51091		0,22158	0,208133		1570	1603	11,2653465		14045,34793	113	1	1	1	17,067			0,159		0,05		0,579		0,02					0,225		0,346			4990	0,001	0,333	0,077	0,109	0,626	0,011	0,011	0,078	0,008	0,023	0,097	0,001	0,001	0,002	0,75	0,0002	0,079	0,109	0,825	0,01	0,014	0,077	0,009	0,02	0,267	0,001	0,002	4	50,3	1,2	18	0,76	2	25	5	51,1	0,8	15,3	0,22	2,1	24,5
5407	г6838637<98	14.02.2071 2:35	Э76	Рельсы трамвайные	36	49,1833333	24,3666667	49,1833333	3,1397575	0,53225		0,23064	0,22044		1571	1583	14,1148148		13230,36936	112,7	1	1	1	22,866			0,21		0,05		0,605	0,028	0,02					0,24		0,36			5373	0,001	0,332	0,055	0,104	0,613	0,006	0,012	0,064	0,007	0,024	0,086	0,001	0,001	0,002	0,755	0,0002	0,057	0,104	0,816	0,005	0,014	0,064	0,008	0,019	0,257	0,001	0,002	3,8	50,2	0,8	16,9	0,77	2	25,4	5,1	51,7	0,4	14,8	0,2	2,3	24,5
5408	г6838637<99	14.02.2071 3:27	Э76	Рельсы трамвайные	40	46,35	27,7166667	46,35	4,0272639	0,5019		0,166744	0,166236		1535	1591	7,5663112		13521,10643	112,5	1	1	1	11,629			0,063		0,05		0,57	0,024	0,02					0,184		0,26			6246	0,001	0,378	0,059	0,151	0,667	0,005	0,012	0,097	0,006	0,02	0,122	0,001	0,001	0,003	0,761	0,0001	0,06	0,148	0,809	0,005	0,014	0,096	0,007	0,017	0,281	0,002	0,002	4,4	58,9	1	13,1	0,18	2,7	21,5	6,4	58,3	0,3	6,3	0,09	2,4	24,8
5409	г6838637<9:	14.02.2071 4:20	Э76	Рельсы трамвайные	40	44,3166667	20,7833333	44,3166667		0,5216		0,175406	0,174088		1569	1585	10,2164555		13372,25341	117,2	1	1	1	15,004			0,062		0,05		0,594		0,02					0,193		0,273			4632	0,001	0,356	0,088	0,111	0,674	0,006	0,011	0,067	0,008	0,023	0,118	0,001	0,001	0,003	0,755	0,0003	0,089	0,109	0,82	0,006	0,015	0,066	0,01	0,017	0,267	0,002	0,002	6,4	54,1	0,6	12,2	0,12	2,3	23,5	7,2	47,2	0,4	8,5	0,09	2,3	21
5410	"г6838637<9;"	14.02.2071 5:10	Э76	Рельсы трамвайные	46	44,2166667	21,5333333	44,2166667	3,1503914	0,507		0,22599	0,192469		1558	1585	11,0345745		13561,30031	113,3	1	1	1	16,135			0,128		0,05		0,574		0,02					0,2		0,353			4867	0,001	0,359	0,068	0,095	0,628	0,005	0,011	0,061	0,007	0,022	0,104	0,001	0,001	0,003	0,768		0,069	0,093	0,813	0,004	0,014	0,059	0,008	0,018	0,268	0,002	0,002	5,6	56,2	0,2	12,9	0,12	2,3	24,4	5,7	49,2	0,9	7,9	0,09	2,5	20,1
5411	г6838637<9<	14.02.2071 6:00	Э76	Рельсы трамвайные	47	46,2	22,5833333	46,2	3,7201087	0,47109		0,157356	0,174926		1536	1588	5,8040546		13903,17343	115	1	1	1	8,748			0,115		0,05		0,541		0,02					0,202		0,244			5233	0,001	0,38	0,09	0,094	0,684	0,006	0,011	0,071	0,008	0,021	0,13	0,001	0,001	0,002	0,749	0,0003	0,092	0,094	0,819	0,006	0,014	0,07	0,009	0,018	0,275	0,002	0,002	4,4	55,7	0,7	12,5	0,15	2,3	24,7	4,8	55,5	0,7	10,7	0,13	2,3	24,2
5412	г6838637<9=	14.02.2071 6:51	Э76	Рельсы трамвайные	48	46,3833333	24,3666667	46,3833333	3,4080742	0,31873		0,087066	0,142583		1536	1592	9,8660438		13673,59781	112,7	1	1	1	15,254			0,074		0,05		0,347		0,02					0,182		0,133			5553	0,001	0,493	0,081	0,08	0,738	0,005	0,011	0,056	0,009	0,02	0,15	0,001	0,002	0,002	0,739	0,0002	0,082	0,081	0,816	0,005	0,014	0,057	0,011	0,017	0,279	0,002	0,003	4,9	55,8	0,7	13,2	0,13	2,5	22,5	6,4	53,5	0,6	6,4	0,09	2,4	22,7
5413	г6838637<9>	14.02.2071 7:41	Э76ХФ	Р65	54	43,7166667	22,0833333	43,7166667		0,26344	0,156728	0,162756	0,143806	0,0425199	1535	1575	9,0385027		13190,9434	112,1	1	1	1	13,146			0,146		0,05		0,247	0,028	0,02				0,053024	0,152		0,254		0,274	4855	0,001	0,569	0,283	0,078	0,638	0,004	0,013	0,054	0,006	0,018	0,435	0,002	0,002	0,003	0,763	0,0001	0,418	0,079	0,788	0,003	0,014	0,054	0,007	0,014	0,568	0,003	0,039	4,2	52	0,4	12,7	0,15	2,3	22,8	5	60,4	0,4	9,1	0,08	2,7	22,7
5414	г6838637<9?	14.02.2071 8:52	Э76ХФ	Р65	35	42,8333333	21,6166667	42,8333333		0,31951	0,126984	0,155466	0,174407	0,0409538	1537	1578	9,3550973		13636,70008	116,7	1	1	1	13,357			0,194		0,05		0,322	0,028	0,02				0,051071	0,202		0,241		0,222	4913	0,001	0,539	0,318	0,083	0,652	0,006	0,013	0,063	0,008	0,018	0,418	0,001	0,002	0,003	0,77	0,0003	0,42	0,082	0,784	0,006	0,014	0,063	0,008	0,014	0,571	0,003	0,037	4,8	47,2	0,6	13,9	0,25	2,1	22,7	5,4	57,6	0,5	11	0,07	2,6	22,4
5415	г6838637<:6	14.02.2071 9:43	Э76ХФ	Р65	34	48,3666667	23,6	48,3666667		0,34412	0,134992	0,127728	0,166138	0,0415336	1545	1573	7,3885596		13449,15254	115,9	1	1	1	11,912			0,175		0,05		0,352	0,028	0,02				0,051794	0,201		0,197		0,236	5290	0,002	0,507	0,307	0,112	0,674	0,007	0,012	0,085	0,008	0,021	0,417	0,002	0,002	0,002	0,758	0,0001	0,416	0,11	0,782	0,006	0,013	0,085	0,009	0,017	0,559	0,003	0,037	3,3	43,8	0,3	11,6	0,12	2,1	21,1	3,7	56,9	0,7	8,2	0,1	2,5	22,9
5416	г6838637<:7	14.02.2071 10:35	Э76ХФ	Р65	38	44,3666667	20,6833333	44,3666667		0,29062	0,09152	0,125388	0,149194	0,0410982	1545	1575	8,2088655		13248,34811	115,4	1	1	1	12,14			0,167		0,05		0,294	0,028	0,02				0,051251	0,176		0,194		0,16	4567	0,002	0,545	0,342	0,1	0,675	0,008	0,012	0,082	0,007	0,019	0,439	0,002	0,003	0,002	0,755	0,0001	0,415	0,099	0,782	0,007	0,014	0,082	0,008	0,016	0,564	0,003	0,037	3,2	54,2	0,5	14,2	0,13	2,2	25	3,6	61,7	0,7	6,4	0,17	2,6	23,6
5417	г6838637<:8	14.02.2071 11:27	Э76ХФ	Р65	43	41,0333333	17	41,0333333	3	0,305	0,129272	0,12015	0,117761	0,0400838	1571	1580	8,9545788		12575,29412	114,1	1	1	1	12,223			0,167		0,05		0,305	0,028	0,02				0,049986	0,13		0,187		0,226	3563	0,002	0,534	0,311	0,119	0,681	0,007	0,011	0,08	0,008	0,022	0,461	0,002	0,002	0,002	0,759	0,0003	0,418	0,119	0,785	0,006	0,012	0,08	0,009	0,018	0,571	0,003	0,037	3,2	55,7	0,3	13,7	0,08	2,2	25,8	3,3	58,8	0,4	5,2	0,06	2,6	22,8
5418	г6838637<:9	14.02.2071 12:21	Э76ХФ	Р65	38	42,05	18,5333333	42,05		0,303865	0,103532	0,128754	0,135121	0,0407798	1556	1575	8,738975		12943,16547	115,3	1	1	1	12,22			0,165		0,05		0,308	0,028	0,02				0,050854	0,153		0,2		0,181	3998	0,002	0,539	0,335	0,1	0,673	0,006	0,011	0,068	0,009	0,019	0,449	0,001	0,003	0,002	0,783	0,0002	0,42	0,099	0,786	0,005	0,01	0,068	0,01	0,016	0,576	0,003	0,037	3,1	53,2	0,3	12,9	0,1	2,2	24,5	3,7	60,4	0,4	6	0,07	2,7	22
5419	г6838637<::	14.02.2071 13:11	Э76ХФ	Р65	37	41,7166667	18,2166667	41,7166667		0,350275	0,10582	0,17685	0,156153	0,0417942	1576	1579	9,9269676		12680,69533	117,6	1	1	1	13,804			0,196		0,05		0,363	0,028	0,02				0,052119	0,165		0,276		0,185	3850	0,001	0,518	0,335	0,117	0,638	0,009	0,011	0,086	0,008	0,02	0,428	0,001	0,002	0,003	0,766	0,0006	0,418	0,118	0,784	0,008	0,011	0,085	0,008	0,016	0,566	0,003	0,037	3,6	48,2	0,8	13,7	0,12	1,9	25,6	4,5	58	0,3	10,5	0,07	2,4	23,8
5420	"г6838637<:;"	14.02.2071 18:31	Э76ХФ	Р65	6	45,05	32,7	45,05	3,587384	0,30591	0,106392	0,128574	0,128551	0,0423748	1539	1623	9,6745838		13855,04587	111,6	1	1	1	14,528			0,188		0,05		0,31	0,028	0,02				0,052843	0,143		0,2		0,186	7551	0,001	0,546	0,332	0,098	0,673	0,006	0,01	0,065	0,007	0,019	0,454	0,001	0,002	0,003	0,774	0,0005	0,421	0,098	0,788	0,005	0,011	0,065	0,007	0,013	0,564	0,002	0,04	2,9	49,1	1,4	11,9	0,37	2,1	23,2	4,4	57,7	0,5	10	0,1	2,5	23,4
5421	г6838637<:<	14.02.2071 19:22	Э76ХФ	Р65	7	52,8833333	21,5333333	52,8833333	2,4713533	0,365945	0,113828	0,12348	0,17084	0,0418528	1603	1598	10,0245194		13087,6161	116,8	1	1	1	17,671			0,143		0,05		0,383	0,027	0,02				0,052192	0,21		0,19		0,199	4697	0,002	0,522	0,326	0,099	0,682	0,006	0,009	0,064	0,01	0,019	0,432	0,001	0,002	0,003	0,769	0,0001	0,419	0,101	0,792	0,006	0,01	0,065	0,011	0,015	0,577	0,002	0,038	4	49,7	0,8	11,9	0,09	2,2	22,9	4,2	54,4	0,2	6,5	0,07	2,3	23,3
5422	г6838637<:=	14.02.2071 20:12	Э76ХФ	Р65	18	41,1666667	21,6666667	41,1666667	2,3857702	0,32682	0,141856	0,163206	0,183053	0,0401126	1553	1592	9,6587854		13167,69231	115,4	1	1	1	13,254			0,166		0,05		0,328	0,036	0,02				0,050022	0,212		0,253		0,248	4755	0,001	0,525	0,302	0,108	0,646	0,007	0,011	0,072	0,007	0,018	0,428	0,001	0,002	0,002	0,763		0,42	0,11	0,79	0,006	0,011	0,073	0,008	0,013	0,561	0,002	0,036	3,2	51	0,5	13,2	0,11	2,1	24,8	4	58,6	0,2	6,4	0,06	2,7	21,5
5423	г6838637<:>	14.02.2071 21:02	Э76ХФ	Р65	20	40,7166667	19,8	40,7166667	3	0,27978	0,113256	0,116064	0,151198	0,0402281	1545	1592	10,7018048		13469,69697	113,7	1	1	1	14,495			0,126		0,05		0,277	0,035	0,02				0,050166	0,183		0,179		0,198	4445	0,002	0,571	0,325	0,102	0,682	0,006	0,012	0,069	0,008	0,02	0,447	0,002	0,003	0,003	0,778	0,0003	0,416	0,101	0,779	0,005	0,013	0,069	0,008	0,013	0,558	0,002	0,037	3	51,7	0,4	14,8	0,09	2,2	23,2	3,8	55,2	0,4	10,7	0,13	2,2	26,1
5424	г6838637<:?	14.02.2071 21:51	Э76ХФ	Р65	27	39,8666667	16,8833333	39,8666667	2,9348576	0,28007	0,157872	0,172188	0,191388	0,0401126	1551	1583	8,3713178		13173,9388	113,5	1	1	1	10,799			0,215		0,05		0,267	0,031	0,02				0,050022	0,221		0,267		0,276	3707	0,001	0,555	0,285	0,105	0,637	0,006	0,011	0,069	0,007	0,02	0,418	0,001	0,002	0,002	0,771	0,0001	0,416	0,105	0,782	0,005	0,012	0,07	0,007	0,017	0,563	0,002	0,036	3	50,6	0,6	18,8	0,18	1,9	26,1	3,7	55,9	0,5	10,4	0,14	2,2	26,7
5425	"г6838637<;6"	14.02.2071 22:44	Э76ХФ	Р65	25	39,85	16,05	39,85		0,2322919	0,144716	0,120996	0,125818	0,0401704	1555	1577	7,7096612		13263,5514	114	1	1	1	10,241		0,017945	0,106		0,05		0,191	0,092	0,02				0,050094	0,142		0,188		0,253	3548	0,002	0,587	0,292	0,084	0,675	0,004	0,011	0,054	0,008	0,016	0,461	0,002	0,003	0,003	0,769	0,0004	0,412	0,084	0,783	0,004	0,011	0,055	0,008	0,012	0,556	0,002	0,037	3,8	57,4	0,5	15,8	0,09	2,5	23,3	4	56,1	0,5	12,2	0,11	2,5	22,7
5426	"г6838637<;7"	14.02.2071 23:35	Э76ХФ	Р65	26	40,2333333	17,65	40,2333333	2,5740273	0,28446	0,161304	0,140508	0,153346	0,0419394	1552	1578	9,6198826		13155,80737	117,9	1	1	1	12,741			0,136		0,05		0,273	0,064	0,02				0,0523	0,176		0,218		0,282	3870	0,002	0,561	0,288	0,102	0,669	0,006	0,01	0,07	0,009	0,019	0,45	0,002	0,003	0,004	0,769	0,0003	0,418	0,103	0,783	0,006	0,01	0,07	0,01	0,014	0,568	0,003	0,038	3,8	50,9	0,4	12,9	0,1	2,3	22,2	4,3	49,4	0,4	8,8	0,07	2,4	20,7
5427	"г6838637<;8"	15.02.2071 0:28	Э76ХФ	Р65	24	39,7	14,85	39,7	2,6141236	0,321085	0,181324	0,155142	0,185403	0,0406924	1558	1578	10,6458438		13038,38384	115,7	1	1	1	14,088			0,173		0,05		0,314	0,027	0,02				0,050745	0,219		0,24		0,317	3227	0,002	0,535	0,267	0,088	0,652	0,004	0,009	0,052	0,008	0,02	0,42	0,001	0,002	0,003	0,765	0,0002	0,415	0,088	0,782	0,003	0,011	0,053	0,008	0,015	0,566	0,002	0,037	3,7	50,3	0,4	17,2	0,14	2	25,3	3,7	55,3	0,5	10,4	0,13	2,2	25,9
5428	"г6838637<;9"	15.02.2071 1:17	Э76ХФ	Р65	24	40,3666667	16,8166667	40,3666667		0,24131	0,13728	0,11817	0,136779	0,0404328	1547	1581	11,22436		13557,9782	113,3	1	1	1	15,103			0,128		0,05		0,225	0,084	0,02				0,050926	0,16		0,183		0,24	3800	0,002	0,58	0,303	0,102	0,684	0,007	0,012	0,074	0,009	0,018	0,453	0,002	0,003	0,003	0,772	0,0002	0,416	0,102	0,782	0,007	0,012	0,075	0,009	0,013	0,562	0,003	0,038	3,2	55,3	0,4	14,7	0,1	2,2	24,7	3,5	56,3	0,7	13,1	0,12	2,3	24,4
5429	"г6838637<;:"	15.02.2071 2:08	Э76ХФ	Р65	28	39,7166667	13,9833333	39,7166667	2,6233333	0,27271	0,12584	0,08982	0,151816	0,0402471	1556	1576	9,5075955		13340,16687	114,4	1	1	1	12,587					0,05		0,267	0,08	0,02				0,050817	0,195		0,137		0,22	3109	0,002	0,56	0,315	0,092	0,71	0,006	0,011	0,058	0,01	0,017	0,449	0,002	0,003	0,003	0,778	0,0005	0,418	0,093	0,783	0,005	0,011	0,06	0,012	0,014	0,57	0,003	0,038	3,2	53,7	0,3	14,3	0,1	2,4	22,3	3,6	54,5	0,6	13,6	0,12	2,2	25,2
5430	"г6838637<;;"	15.02.2071 2:56	Э76ХФ	Р65	33	42,5166667	16,0166667	42,5166667		0,261945	0,144716	0,146556	0,145878	0,0406771	1554	1576	8,6076833		13437,25286	115,6	1	1	1	12,199			0,074		0,05		0,248	0,025	0,02				0,05136	0,162		0,228		0,253	3587	0,002	0,585	0,298	0,109	0,659	0,008	0,01	0,07	0,01	0,019	0,443	0,002	0,003	0,003	0,772	0,0002	0,415	0,108	0,78	0,007	0,013	0,07	0,011	0,017	0,567	0,002	0,038	3,5	52,7	0,3	17,3	0,08	2,3	22,9	4	50,7	0,8	13,1	0,1	2,3	22
5431	"г6838637<;<"	15.02.2071 3:48	Э76ХФ	Р65	32	40,1833333	19,4833333	40,1833333	3,2171749	0,31301	0,149864	0,149706	0,169565	0,040849	1541	1583	10,5733167		13257,48503	118,4	1	1	1	14,133					0,05		0,31	0,036	0,02				0,051577	0,197		0,232		0,262	4305	0,002	0,547	0,296	0,101	0,656	0,011	0,012	0,074	0,008	0,019	0,431	0,002	0,003	0,003	0,77	0,0003	0,413	0,101	0,775	0,011	0,012	0,075	0,01	0,015	0,562	0,003	0,037	3,5	48,3	0,5	11,6	0,18	2,3	20,7	5,2	56	0,4	12,1	0,08	2,4	23
5432	"г6838637<;="	15.02.2071 4:39	Э76ХФ	Р65	31	40,5166667	16,6666667	40,5166667	3,5508555	0,30814	0,169312	0,160524	0,176448	0,0403904	1549	1581	9,6116002		13791,6	117,2	1	1	1	12,981			0,062		0,05		0,3	0,061	0,02				0,050998	0,203		0,249		0,296	3831	0,002	0,545	0,281	0,105	0,651	0,006	0,011	0,061	0,009	0,019	0,43	0,002	0,003	0,003	0,757	0,0003	0,416	0,104	0,782	0,005	0,011	0,061	0,009	0,014	0,572	0,002	0,037	3,8	55,1	0,3	14,9	0,1	2,2	25	3,8	50,4	0,6	10,6	0,11	2,2	22,8
5433	"г6838637<;>"	15.02.2071 5:31	Э76ХФ	Р65	33	39,85	10	39,85	1	0,343685	0,160732	0,14724	0,193666	0,0396744	1596	1585	11,1101631		12252	113,7	1	1	1	14,758			0,064		0,05		0,346	0,028	0,02				0,050094	0,235		0,227		0,281	2042	0,002	0,517	0,281	0,084	0,657	0,008	0,011	0,074	0,008	0,015	0,41	0,001	0,002	0,003	0,755	0,0004	0,413	0,082	0,781	0,007	0,011	0,075	0,009	0,012	0,569	0,002	0,037	2,9	51,8	0,7	18,7	0,16	2	25,3	3,8	54,9	0,4	10,9	0,16	2,1	26
5434	"г6838637<;?"	15.02.2071 6:21	Э76ХФ	Р65	35	39,8666667	16,35	39,8666667	2,4022678	0,3238427	0,149292	0,14076	0,139722	0,0399612	1607	1601	7,9818562		13148,62385	113,8	1	1	1	10,607		0,009065	0,074		0,05		0,313	0,039	0,02				0,050456	0,155		0,219		0,261	3583	0,002	0,543	0,285	0,092	0,661	0,007	0,01	0,063	0,008	0,016	0,439	0,001	0,002	0,003	0,775		0,41	0,091	0,781	0,007	0,01	0,064	0,009	0,016	0,553	0,002	0,037	5,9	49,9	0,7	26,5	0,11	2,4	20,8	4,4	58,2	0,7	10,7	0,1	2,5	22,9
5435	г6838637<<6	15.02.2071 7:09	Э76ХФ	Р65	40	40,5666667	15,6666667	40,5666667	2,2623723	0,29243	0,146432	0,104166	0,150539	0,0395889	1575	1583	11,3339359		13174,46809	114,5	1	1	1	15,326			0,073		0,05		0,287	0,037	0,02				0,049986	0,187		0,16		0,256	3440	0,002	0,547	0,294	0,078	0,696	0,01	0,011	0,081	0,009	0,016	0,446	0,002	0,003	0,003	0,755	0,0003	0,416	0,079	0,791	0,01	0,013	0,083	0,01	0,013	0,571	0,003	0,037	3,7	54,6	0,5	15,2	0,09	2,4	22,4	4,3	57,6	0,5	9,9	0,09	2,5	22,6
5436	г6838637<<7	15.02.2071 8:14	Э76ХФ	Р65	25	46,9	24,0166667	46,9	3,7117371	0,269655	0,159588	0,116568	0,169594	0,0384714	1546	1588	11,2496802		13648,02221	111,8	1	1	1	17,587			0,029		0,05		0,256	0,093	0,02				0,048575	0,211		0,179		0,279	5463	0,002	0,54	0,275	0,1	0,67	0,006	0,012	0,07	0,008	0,019	0,419	0,002	0,004	0,003	0,767	0,0006	0,417	0,101	0,79	0,005	0,013	0,071	0,011	0,013	0,576	0,004	0,04	3,5	56,1	1,5	12,9	0,92	2,3	24,6	3,7	58,9	0,2	8,5	0,11	2,2	26,3
5437	г6838637<<8	15.02.2071 9:05	Э76ХФ	Р65	30	40,7166667	22,0333333	40,7166667	3,437329	0,28955	0,104104	0,08361	0,130549	0,0388722	1551	1586	11,5080639		13359,75794	114,4	1	1	1	15,619			0,073		0,05		0,292	0,042	0,02				0,049081	0,165		0,128		0,182	4906	0,002	0,548	0,334	0,086	0,73	0,007	0,011	0,073	0,011	0,02	0,459	0,002	0,004	0,004	0,751	0,0002	0,418	0,086	0,799	0,007	0,012	0,074	0,013	0,019	0,572	0,003	0,038	4,2	56,8	0,6	8,6	0,23	2,4	23,9	3,4	57,2	0,4	6,4	0,11	2,1	26,7
5438	г6838637<<9	15.02.2071 9:59	Э76ХФ	Р65	39	40,6833333	25,6166667	40,6833333	5,2243753	0,271025	0,13442	0,097686	0,119417	0,037841	1552	1631	11,8412126		15039,42746	111,2	1	1	1	16,058			0,171		0,05		0,263		0,02				0,047779	0,142		0,151		0,235	6421	0,002	0,569	0,303	0,09	0,704	0,005	0,01	0,058	0,011	0,018	0,463	0,002	0,003	0,003	0,764		0,418	0,089	0,79	0,004	0,011	0,058	0,012	0,013	0,561	0,003	0,037	3,7	52,1	0,6	17,1	0,12	2,1	24,9	3,7	57,8	0,3	8,4	0,14	2,2	26,5
5439	г6838637<<:	15.02.2071 10:54	Э76ХФ	Р65	36	48,2	27,4833333	48,2	3,4439722	0,30249	0,143	0,155808	0,141246	0,0384714	1534	1596	9,6491701		13314,97878	113	1	1	1	15,503			0,164		0,05		0,298		0,02				0,048575	0,151		0,243		0,25	6099	0,002	0,535	0,296	0,084	0,646	0,008	0,011	0,077	0,006	0,018	0,445	0,002	0,003	0,004	0,774	0,0011	0,415	0,084	0,784	0,008	0,013	0,077	0,007	0,015	0,555	0,002	0,037	4	55,9	0,3	14	0,08	2,2	25,6	3,9	57,1	0,3	11,6	0,1	2,2	26,4
5440	"г6838637<<;"	15.02.2071 11:44	Э76ХФ	Р65	50	43,8833333	26,3333333	43,8833333	3,6463346	0,28724	0,143	0,05868	0,133484	0,0388151	1533	1594	9,9099126		13299,49367	114,2	1	1	1	14,496			0,015		0,05		0,283		0,02				0,049009	0,18		0,088		0,25	5837	0,002	0,55	0,297	0,083	0,743	0,006	0,009	0,062	0,011	0,017	0,451	0,002	0,003	0,003	0,767	0,0004	0,413	0,083	0,789	0,005	0,011	0,062	0,012	0,014	0,561	0,003	0,036	3,7	58,8	0,6	9,3	0,09	2,6	22,8	4	56,8	0,4	13,2	0,09	2,2	26,3
5441	г6838637<<<	15.02.2071 12:33	Э76ХФ	Р65	62	45,8333333	24,95	45,3333333	3,3701068	0,280225	0,141284	0,15129	0,136093	0,0388722	1543	1590	11,0541176		14027,25451	113,2	1	1	1	16,704			0,141		0,05		0,271		0,02				0,049081	0,145		0,236		0,247	5833	0,002	0,554	0,294	0,086	0,659	0,007	0,011	0,07	0,007	0,015	0,451	0,002	0,003	0,004	0,755	0,0003	0,415	0,087	0,801	0,007	0,012	0,071	0,008	0,01	0,58	0,003	0,037	4,6	57,4	0,4	11,2	0,07	2,3	25,1	4,8	53,8	0,6	8,3	0,08	2,3	23
5442	г6838637<<=	15.02.2071 13:24	Э76ХФ	Р65	69		19,05	41,35	3,4188948	0,26381	0,161304	0,17847	0,146817	0,0388151	1555	1580	11,08948		13429,92126	114,7	1	1	1	15,285			0,132		0,05		0,246		0,02				0,049009	0,15		0,279		0,282	4264	0,002	0,571	0,281	0,092	0,633	0,006	0,014	0,065	0,007	0,018	0,456	0,002	0,002	0,003	0,759	0,0002	0,416	0,096	0,786	0,005	0,013	0,068	0,008	0,015	0,56	0,002	0,035	3,8	57,4	0,5	10,6	0,08	2,3	24,8	3,7	58,5	0,4	11,3	0,07	2,2	26,4
5443	г6838637<<>	15.02.2071 14:45	Э76ХФ	Р65	34	43,7	23,95	43,7	3,9916766	0,333055	0,181324	0,199548	0,163038	0,0391018	1536	1572	9,8801153		14121,92067	114,2	1	1	1	14,285			0,145		0,05		0,327	0,028	0,02				0,049371	0,166		0,312		0,317	5637	0,002	0,521	0,264	0,079	0,62	0,006	0,011	0,065	0,005	0,016	0,424	0,002	0,002	0,003	0,762	0,0002	0,419	0,079	0,792	0,005	0,011	0,062	0,006	0,014	0,561	0,003	0,036	3,4	49	0,6	8	0,07	2,2	21,8	3,7	55	0,7	10,1	0,17	2,2	25,6
5444	г6838637<<?	15.02.2071 15:47	Э76ХФ	Р65	24	40,85	25,2833333	40,85	3,6923077	0,30837	0,19448	0,227214	0,145857	0,0385569	1530	1576	10,8673935		13723,66513	113,4	1	1	1	14,674			0,149		0,05		0,293	0,027	0,02				0,048683	0,128		0,357		0,34	5783	0,001	0,536	0,256	0,091	0,584	0,005	0,011	0,058	0,004	0,016	0,433	0,002	0,002	0,003	0,764	0,0004	0,419	0,092	0,784	0,005	0,012	0,059	0,005	0,012	0,558	0,003	0,036	3,6	54,5	1,2	10,3	0,11	2,2	25,2	3,5	58,1	0,9	12,5	0,13	2,2	26
5445	г6838637<=6	15.02.2071 16:42	Э76ХФ	Р65	22	39,5166667	14,2333333	39,5166667	4	0,31021	0,178464	0,208332	0,186968	0,0397315	1591	1591	12,8363405		12793,91101	115,3	1	1	1	16,837			0,174		0,05		0,299	0,026	0,02				0,050166	0,199		0,325		0,312	3035	0,002	0,544	0,271	0,082	0,611	0,005	0,01	0,057	0,006	0,014	0,417	0,001	0,002	0,003	0,762	0,0002	0,415	0,083	0,788	0,005	0,012	0,058	0,007	0,012	0,577	0,002	0,036	3,7	51,1	0,6	12,3	0,1	2,1	24	4	55,5	0,6	12	0,16	2,2	25,7
5446	г6838637<=7	15.02.2071 17:31	Э76ХФ	Р65	21	39,9	21,55	39,9	3,2280585	0,302605	0,187044	0,234558	0,185693	0,0398463	1552	1574	12,1706767		13464,50116	116,4	1	1	1	16,187			0,148		0,05		0,287		0,02				0,050311	0,186		0,367		0,327	4836	0,001	0,548	0,265	0,092	0,592	0,005	0,011	0,058	0,005	0,018	0,421	0,001	0,002	0,003	0,755	0,0003	0,416	0,09	0,792	0,004	0,012	0,059	0,006	0,015	0,566	0,003	0,036	3,8	56	0,5	11,7	0,1	2,3	24,8	3,8	56,4	0,8	11,3	0,15	2,1	26,6
