Repository: Siella/alloy_building

# Прогнозирование химического состава шлака
Задание по Data science от компании EVRAZ (оптимизация сталеплавильного производства) в рамках хакатона ```</beCoder>```.

Мы реализовали наше решение как простой и лаконичный веб-сервис!
В папке `EDA` результаты анализа данных в рамках отборочного задания, в `modelling` — результаты моделирования целевых показателей химического состава шлака и `сыпуч известь РП`.

File: _data/Исходные данные.txt (part 63 of 78)
оком	t продувка	ПСН гр.	чист расход C	чист расход Cr	чист расход Mn	чист расход Si	чист расход V	температура первая	температура последняя	Ar (интенс.)	N2 (интенс.)	эл. энергия (интенс.)	произв жидкая сталь	произв количество обработок	произв  количество плавок	произв количество плавок (цел)	расход газ Ar	расход газ  N2	расход C пров.	сыпуч известь РП	сыпуч кварцит	сыпуч кокс пыль УСТК	сыпуч  кокс. мелочь (сух.)	сыпуч  кокс. мелочь КМ1	сыпуч  шпат плав.	ферспл CaC2	ферспл FeMo	ферспл FeSi-75	ферспл FeV азот.	ферспл  FeV-80	ферспл  Mn5Si65Al0.5	ферспл  Ni H1 пласт.	ферспл SiMn18	ферспл  ферванит	ферспл  фх850А	эл. энергия	химсталь первый Al_1	химсталь первый C_1	химсталь первый Cr_1	химсталь первый Cu_1	химсталь первый Mn_1	химсталь первый Mo_1	химсталь первый N_1	химсталь первый Ni_1	химсталь первый P_1	химсталь первый S_1	химсталь первый Si_1	химсталь первый Ti_1	химсталь первый V_1	химсталь последний Al	химсталь последний C	химсталь последний Ca	химсталь последний Cr	химсталь последний Cu	химсталь последний Mn	химсталь последний Mo	химсталь последний N	химсталь последний Ni	химсталь последний P	химсталь последний S	химсталь последний Si	химсталь последний Ti	химсталь последний V	химшлак первый Al2O3_1	химшлак первый CaO_1	химшлак первый FeO_1	химшлак первый MgO_1	химшлак первый MnO_1	химшлак первый R_1	химшлак первый SiO2_1	химшлак последний Al2O3	химшлак последний CaO	химшлак последний FeO	химшлак последний MgO	химшлак последний MnO	химшлак последний R	химшлак последний SiO2
5447	г6838637<=8	15.02.2071 18:23	Э76ХФ	Р65	16	41,8833333	15,8833333	41,8833333	2,513355	0,37282	0,175032	0,206298	0,181193	0,0399033	1603	1582	11,1955254		12103,25289	117,2	1	1	1	15,568			0,188		0,05		0,377	0,029	0,02				0,050383	0,191		0,322		0,306	3204	0,002	0,479	0,277	0,083	0,616	0,007	0,01	0,071	0,007	0,016	0,409	0,001	0,002	0,003	0,769	0,0001	0,415	0,083	0,787	0,006	0,012	0,071	0,008	0,013	0,559	0,002	0,034	3,6	56,3	0,5	11,2	0,09	2,2	25,3	3,6	57	0,4	9,8	0,11	2,2	26,4
5448	г6838637<=9	15.02.2071 19:13	Э76ХФ	Р65	15	44,9	20,9	44,9	2,695962	0,28896	0,187616	0,184248	0,152316	0,0388733	1569	1571	9,3020045		12467,94258	112,9	1	1	1	13,922			0,148		0,05		0,272	0,028	0,02				0,048647	0,156		0,288		0,328	4343	0,001	0,549	0,259	0,076	0,612	0,003	0,009	0,045	0,007	0,016	0,432	0,001	0,002	0,002	0,758	0,0002	0,419	0,078	0,785	0,002	0,01	0,047	0,008	0,013	0,562	0,002	0,034	3,5	58,4	0,3	10,3	0,07	2,4	24,6	3,1	56,4	0,7	7,4	0,18	2,2	25,4
5449	г6838637<=:	15.02.2071 20:03	Э76ХФ	Р65	20	43,5333333	15,6333333	43,5333333	3	0,32889	0,157872	0,17811	0,156499	0,0404021	1599	1589	11,3650842		12496,37527	112,4	1	1	1	16,492			0,191		0,05		0,327		0,02				0,050383	0,165		0,278		0,276	3256	0,002	0,521	0,283	0,092	0,628	0,008	0,009	0,075	0,007	0,019	0,43	0,001	0,002	0,003	0,76	0,0002	0,417	0,093	0,788	0,007	0,011	0,076	0,008	0,015	0,566	0,002	0,036	3,7	53,3	0,4	15,6	0,06	2,1	25,1	4,7	53,7	0,9	10,8	0,07	2,4	22,3
5450	"г6838637<=;"	15.02.2071 20:59	Э76ХФ	Р65	19	41,6833333	12,85	41,6833333		0,339355	0,173316	0,206514	0,189077	0,0406058	1591	1579	10,7689904		13349,41634	115,8	1	1	1	14,933			0,128		0,05		0,336		0,02				0,050637	0,203		0,322		0,303	2859	0,001	0,527	0,276	0,097	0,604	0,008	0,011	0,077	0,006	0,019	0,414	0,001	0,002	0,002	0,761	0,0001	0,417	0,097	0,781	0,007	0,01	0,078	0,007	0,017	0,569	0,002	0,036	3,5	45,6	0,5	10,7	0,08	2,1	21,3	3,5	55,3	0,5	10,2	0,16	2,2	25,5
5451	г6838637<=<	15.02.2071 21:49	Э76ХФ	Р65	18	41,55	16,3166667	41,55	3	0,342915	0,159588	0,230634	0,225043	0,0413885	1587	1572	8,1381555		12590,80695	118,2	1	1	1	11,251			0,224		0,05		0,342	0,028	0,02				0,051613	0,248		0,359		0,279	3424	0,001	0,535	0,29	0,105	0,585	0,009	0,009	0,072	0,006	0,019	0,384	0,001	0,002	0,003	0,763	0,0002	0,416	0,104	0,781	0,008	0,009	0,072	0,006	0,016	0,57	0,002	0,036	3,4	47,3	0,6	15,5	0,22	1,9	25,4	3,8	52,5	0,6	10,3	0,22	2,1	25,1
5452	г6838637<==	15.02.2071 22:38	Э76ХФ	Р65	20	42,8666667	22,5333333	42,8666667	2,3712021	0,31238	0,109824	0,16362	0,15252	0,0410693	1537	1575	9,6711509		12786,39053	115,8	1	1	1	13,819			0,15		0,05		0,316	0,028	0,02				0,051215	0,165		0,255		0,192	4802	0,001	0,536	0,329	0,125	0,64	0,012	0,009	0,081	0,006	0,021	0,44	0,002	0,003	0,003	0,767	0,0002	0,417	0,122	0,78	0,011	0,011	0,081	0,007	0,016	0,57	0,003	0,037	3,9	53,4	0,5	14,5	0,12	2,1	25,6	4,2	54,8	0,7	6,7	0,08	2,3	23,5
5453	г6838637<=>	15.02.2071 23:28	Э76ХФ	Р65	21	41,6666667	15,9666667	41,6666667		0,331065	0,121836	0,134838	0,151789	0,0407502	1573	1578	8,7168904		13580,79332	114,5	1	1	1	12,085			0,148		0,05		0,338	0,028	0,02				0,050817	0,176		0,209		0,213	3614	0,001	0,527	0,319	0,089	0,665	0,008	0,009	0,067	0,007	0,018	0,436	0,001	0,003	0,002	0,759	0,0001	0,418	0,089	0,784	0,007	0,011	0,067	0,008	0,017	0,569	0,002	0,037	3	52	1,2	14,4	0,24	2	25,7	3	53,8	0,8	6,4	0,11	2,4	22,8
5454	г6838637<=?	16.02.2071 0:30	Э76ХФ	Р65	13	40,8666667	11,1333333	40,8666667	3	0,339045	0,127556	0,131226	0,176391	0,0405184	1605	1576	9,8963295		12578,44311	114,3	1	1	1	13,481			0,147		0,05		0,347		0,02				0,050528	0,215		0,201		0,223	2334	0,002	0,521	0,314	0,097	0,67	0,007	0,01	0,079	0,008	0,02	0,424	0,001	0,002	0,003	0,771	0,0002	0,417	0,097	0,784	0,006	0,01	0,08	0,008	0,016	0,564	0,002	0,037	3,2	51,7	1,2	15,5	0,2	2,1	24,6	3,2	59	0,8	9,5	0,2	2,3	25,3
5455	г6838637<>6	16.02.2071 1:19	Э76ХФ	Р65	15	41,7	16,1666667	41,7	2,381917	0,357645	0,138996	0,101604	0,137656	0,0401992	1581	1577	16,0273381		12792,98969	115,1	1	1	1	22,278			0,127		0,05		0,369	0,028	0,02				0,05013	0,168		0,155		0,243	3447	0,002	0,493	0,31	0,081	0,7	0,004	0,008	0,054	0,008	0,018	0,452	0,002	0,003	0,004	0,763	0,0002	0,422	0,083	0,793	0,004	0,009	0,055	0,008	0,011	0,569	0,003	0,037	5,6	48,2	0,8	12,4	0,09	2,1	22,7	7,7	48	0,2	8,5	0,05	2,8	16,9
5456	г6838637<>7	16.02.2071 2:09	Э76ХФ	Р65	16	44,9	29,8333333	44,9	3,2188889	0,339355	0,136708	0,123012	0,135756	0,0416788	1552	1629	10,1004454		13623,68715	114,4	1	1	1	15,117			0,15		0,05		0,346		0,02				0,051975	0,156		0,189		0,239	6774	0,002	0,525	0,31	0,083	0,682	0,007	0,011	0,085	0,006	0,016	0,452	0,002	0,003	0,003	0,756	0,0002	0,421	0,085	0,784	0,007	0,011	0,086	0,007	0,013	0,551	0,003	0,038	4,5	55,2	0,3	10,7	0,07	2,5	22,4	4,4	63,1	0,8	3,5	0,1	2,6	24,7
5457	г6838637<>8	16.02.2071 2:58	Э76ХФ	Р65	20	46,3833333	17,7166667	46,3833333		0,308495	0,12298	0,082758	0,140917	0,0409242	1579	1590	9,1215954		13380,62088	115,7	1	1	1	14,103			0,124		0,05		0,312		0,02				0,051034	0,181		0,125		0,215	3951	0,002	0,54	0,32	0,09	0,711	0,006	0,009	0,062	0,009	0,017	0,447	0,002	0,003	0,003	0,771	0,0004	0,421	0,091	0,786	0,005	0,01	0,063	0,01	0,014	0,563	0,003	0,037	3,8	56,3	0,2	12,5	0,07	2,4	23,8	3,6	53,3	0,2	11,9	0,08	2,4	22,1
5458	г6838637<>9	16.02.2071 3:46	Э76ХФ	Р65	27	47	14,5166667	47		0,34006	0,14872	0,140652	0,15759	0,0413885	1600	1593	7,877234		14040,41332	113,5	1	1	1	12,341			0,15		0,05		0,344		0,02				0,051613	0,182		0,216		0,26	3397	0,001	0,513	0,295	0,09	0,659	0,005	0,01	0,07	0,007	0,016	0,428	0,001	0,003	0,003	0,763	0,0003	0,417	0,089	0,784	0,005	0,01	0,071	0,008	0,014	0,569	0,002	0,038	3,2	51,5	0,4	17,5	0,14	2	25,2	4,3	60,9	0,8	4,5	0,1	2,5	24,3
5459	г6838637<>:	16.02.2071 4:33	Э76ХФ	Р65	37	53,8666667	25,45	53,8666667		0,309305	0,14586	0,1287	0,136026	0,0412145	1541	1585	7,1927599		13624,36149	113,2	1	1	1	12,915			0,149		0,05		0,307	0,028	0,02				0,051396	0,154		0,198		0,255	5779	0,002	0,536	0,301	0,092	0,676	0,005	0,009	0,059	0,006	0,018	0,447	0,001	0,003	0,003	0,768	0,0002	0,42	0,09	0,787	0,004	0,01	0,059	0,008	0,015	0,568	0,003	0,039	2,8	50,1	0,5	12,8	0,23	2,1	23,4	3,8	60,4	0,7	8,2	0,09	2,6	23,7
5460	"г6838637<>;"	16.02.2071 5:27	Э76ХФ	Р65	47	48,0666667	23,6833333	48,0666667		0,347705	0,130988	0,158172	0,152006	0,0409827	1539	1574	16,1694175		13493,03308	114,8	1	1	1	25,907			0,126		0,05		0,356	0,029	0,02				0,051107	0,166		0,244		0,229	5326	0,002	0,496	0,312	0,104	0,642	0,012	0,01	0,077	0,008	0,022	0,441	0,002	0,003	0,004	0,768	0,0004	0,417	0,104	0,781	0,011	0,011	0,078	0,008	0,019	0,557	0,003	0,037	4,8	58,5	0,2	12,4	0,1	2,4	24,9	4,6	53,3	0,4	8	0,1	2,4	22,1
5461	г6838637<><	16.02.2071 6:40	Э76ХФ	Р65	33	42,5333333	20,7	42,5333333		0,338965	0,14586	0,144582	0,139769	0,0419979	1546	1576	9,3851097		13434,78261	117,4	1	1	1	13,306			0,127		0,05		0,343	0,027	0,02				0,052373	0,153		0,223		0,255	4635	0,002	0,513	0,298	0,097	0,645	0,007	0,009	0,065	0,007	0,019	0,437	0,002	0,003	0,003	0,782	0,0001	0,414	0,095	0,771	0,006	0,011	0,064	0,007	0,014	0,562	0,003	0,034	3,9	58,2	0,4	14,1	0,1	2,4	24,6	3,5	55,2	0,8	7,8	0,21	2,3	25,9
5462	г6838637<>=	16.02.2071 7:32	Э76ХФ	Р65	32	42,05	16,0166667	42,05	2,6161758	0,34703	0,144144	0,152028	0,15813	0,0428968	1584	1579	9,4116528		12834,13111	115,9	1	1	1	13,192			0,15		0,05		0,353		0,02				0,053494	0,178		0,234		0,252	3426	0,002	0,508	0,306	0,116	0,658	0,008	0,009	0,074	0,007	0,019	0,432	0,001	0,002	0,003	0,782	0,0003	0,421	0,116	0,786	0,007	0,01	0,074	0,008	0,016	0,564	0,002	0,036	3,8	53,9	0,2	13,7	0,08	2,1	25,3	3,7	54	0,4	11,7	0,11	2,3	26,4
5463	г6838637<>>	16.02.2071 8:24	Э76ХФ	Р65	30	42,5666667	21,1666667	42,5666667	3,5077574	0,33217	0,126984	0,095028	0,128012	0,0395032	1545	1567	9,9611514		13631,81102	115,8	1	1	1	14,131			0,153		0,05		0,34	0,062	0,02				0,049262	0,156		0,145		0,222	4809	0,002	0,511	0,314	0,094	0,702	0,008	0,009	0,064	0,007	0,018	0,45	0,002	0,003	0,003	0,769	0,0001	0,416	0,092	0,781	0,007	0,01	0,064	0,007	0,014	0,563	0,003	0,036	3	47,5	0,7	11,8	0,1	2	23,3	3,1	60,9	0,5	4,3	0,08	2,3	26,3
5464	г6838637<>?	16.02.2071 9:17	Э76ХФ	Р65	27	46,7166667	19,8833333	46,7166667	4	0,349125	0,142428	0,149088	0,142972	0,0389234	1548	1572	18,1843025		14276,27829	113,9	1	1	1	28,317			0,086		0,05		0,356	0,041	0,02				0,048539	0,156		0,23		0,249	4731	0,002	0,485	0,295	0,082	0,652	0,005	0,009	0,051	0,005	0,018	0,442	0,002	0,002	0,003	0,764	0,0001	0,413	0,082	0,782	0,004	0,011	0,051	0,006	0,013	0,571	0,003	0,035	3,2	50,9	2,2	8,8	0,34	2,2	22,9	4	55,8	0,5	6,4	0,1	2,2	26
5465	г6838637<?6	16.02.2071 10:06	Э76ХФ	Р65	33	44,3833333	21,2	44,3833333	3,909417	0,307165	0,135564	0,135114	0,139757	0,0397646	1539	1572	18,0648892		14227,35849	115,6	1	1	1	26,726			0,168		0,05		0,306	0,041	0,02				0,049588	0,157		0,208		0,237	5027	0,002	0,511	0,312	0,099	0,674	0,007	0,008	0,063	0,007	0,021	0,452	0,002	0,002	0,003	0,74	0,0004	0,423	0,099	0,792	0,006	0,01	0,063	0,008	0,016	0,569	0,003	0,036	3,2	56,8	0,2	11,8	0,13	2,2	25,7	4,6	57,6	0,4	5,7	0,09	2,5	22,7
5466	г6838637<?7	16.02.2071 10:55	Э76ХФ	Р65	37	44,55	19,6833333	44,55	2,951269	0,35118	0,189904	0,196818	0,180305	0,0404607	1565	1576	9,1250469		13287,38357	118,7	1	1	1	13,5			0,155		0,05		0,348	0,039	0,02				0,050456	0,193		0,304		0,332	4359	0,001	0,509	0,271	0,091	0,625	0,006	0,008	0,058	0,006	0,018	0,421	0,001	0,002	0,003	0,773	0,0002	0,422	0,09	0,79	0,006	0,009	0,06	0,007	0,015	0,57	0,003	0,036	3,7	49,8	0,5	10,1	0,08	2,2	23,1	4	56,4	0,6	9,7	0,14	2,2	25,4
5467	г6838637<?8	16.02.2071 11:44	Э76ХФ	Р65	46	42,35	21,3	42,35	3,4951009	0,28822	0,185328	0,225438	0,188225	0,040079	1539	1583	10,6519481		14132,39437	117,3	1	1	1	15,037			0,154		0,05		0,27	0,038	0,02				0,049986	0,193		0,349		0,324	5017	0,002	0,544	0,27	0,088	0,589	0,007	0,008	0,062	0,005	0,019	0,411	0,002	0,002	0,003	0,767	0,0002	0,419	0,09	0,784	0,006	0,011	0,063	0,006	0,013	0,562	0,003	0,035	3,8	51,8	0,6	12,4	0,16	2,1	24,8	3,5	58,2	0,9	10,1	0,11	2,2	26,3
5468	г6838637<?9	16.02.2071 12:34	Э76ХФ	Р65	52	46,8833333	18,5	46,8833333	2,7068291	0,353215	0,176748	0,196008	0,219854	0,0403864	1549	1566	12,8240908		13556,75676	116,8	1	1	1	18,513			0,278		0,05		0,353	0,049	0,02				0,050673	0,254		0,301		0,309	4180	0,001	0,511	0,278	0,086	0,617	0,005	0,008	0,056	0,006	0,02	0,395	0,001	0,002	0,003	0,775	0,0003	0,423	0,087	0,799	0,005	0,009	0,057	0,007	0,014	0,572	0,002	0,036	3,1	49,8	2,1	13,5	0,63	2	25,3	3,5	53,3	0,8	12,8	0,13	2,1	25,7
5469	г6838637<?:	16.02.2071 13:47	Э76ХФ	Р65	26	46,8666667	20,1166667	46,8666667		0,269485	0,13442	0,101982	0,151453	0,0392905	1552	1566	13,7103349		13645,40182	113,9	1	1	1	21,152			0,147		0,05		0,261	0,038	0,02				0,049298	0,189		0,155		0,235	4575	0,002	0,572	0,303	0,1	0,694	0,006	0,009	0,068	0,009	0,022	0,439	0,001	0,003	0,003	0,765	0,0006	0,423	0,099	0,789	0,005	0,012	0,066	0,01	0,016	0,571	0,002	0,036	3,7	52,6	0,7	12,1	0,1	2,2	24,3	3,9	58,2	0,3	10,2	0,07	2,2	26
5470	"г6838637<?;"	16.02.2071 14:34	Э76ХФ	Р65	32	42,85	21,8	42,85		0,2911	0,139568	0,120432	0,133738	0,0395503	1546	1575	11,4049008		13158,7156	115,6	1	1	1	16,29			0,139		0,05		0,286	0,039	0,02				0,049624	0,154		0,185		0,244	4781	0,002	0,554	0,3	0,095	0,681	0,005	0,011	0,06	0,009	0,019	0,449	0,002	0,003	0,003	0,78	0,0003	0,414	0,094	0,783	0,005	0,011	0,061	0,009	0,015	0,57	0,003	0,035	3,6	49,9	0,5	7,4	0,08	2,5	20	4,9	63	0,3	4,2	0,06	2,8	22,4
5471	г6838637<?<	16.02.2071 15:25	Э76ХФ	Р65	35	41,8666667	15,8333333	41,8666667	3	0,306825	0,110396	0,140922	0,167445	0,0405011	1544	1574	8,6030656		17094,31579	117,3	1	1	1	11,693			0,148		0,05		0,31	0,046	0,02				0,050817	0,197		0,216		0,193	4511	0,001	0,52	0,325	0,096	0,663	0,005	0,012	0,064	0,009	0,021	0,418	0,002	0,003	0,003	0,763	0,0004	0,416	0,096	0,788	0,004	0,012	0,065	0,01	0,017	0,571	0,003	0,036	3,2	50,6	0,6	9,7	0,12	2,2	22,6	4	60,3	0,3	6,1	0,06	2,6	23,6
5472	г6838637<?=	16.02.2071 16:13	Э76ХФ	Р65	35	44,0333333	17,8833333	44,0333333	2,067911	0,348535	0,15158	0,165576	0,191872	0,0426052	1567	1563	7,5851965		12605,03262	118,1	1	1	1	10,988			0,086		0,05		0,353	0,038	0,02				0,053457	0,224		0,254		0,265	3757	0,001	0,511	0,297	0,094	0,643	0,005	0,01	0,062	0,008	0,021	0,407	0,001	0,002	0,003	0,794	0,0002	0,42	0,093	0,787	0,005	0,012	0,063	0,009	0,015	0,575	0,003	0,035	3,4	51	0,5	11	0,1	2,2	23,6	3,2	52,6	0,4	11,9	0,07	2,3	26,3
5473	г6838637<?>	16.02.2071 17:04	Э76ХФ	Р65	34	44,0333333	21,0166667	44,0333333	3,3963108	0,34564	0,167024	0,232734	0,224149	0,0409339	1556	1581	8,7363361		13843,29897	116,7	1	1	1	12,823			0,27		0,05		0,344	0,028	0,02				0,05136	0,245		0,359		0,292	4849	0,001	0,499	0,285	0,103	0,588	0,006	0,011	0,065	0,008	0,024	0,385	0,001	0,002	0,002	0,765	0,003	0,418	0,102	0,788	0,005	0,013	0,066	0,008	0,017	0,568	0,003	0,037	3	49	0,7	15,6	0,27	1,8	26,9	4,1	57,5	0,5	7,1	0,11	2,1	26,8
5474	г6838637<??	16.02.2071 17:54	Э76ХФ	Р65	33	47,7	27,3666667	47,7	4,2077125	0,279945	0,147172	0,152952	0,168818	0,0393487	1554	1630	11,2294		14364,92083	113,3	1	1	1	17,103			0,239		0,05		0,269	0,04	0,02				0,049371	0,194		0,235		0,263	6552	0,002	0,55	0,294	0,087	0,669	0,004	0,01	0,051	0,011	0,02	0,447	0,002	0,003	0,003	0,771	0,0002	0,419	0,087	0,804	0,004	0,011	0,052	0,012	0,01	0,575	0,003	0,038	3,3	46	0,6	9,8	0,09	2,3	20,3	4,2	56,2	0,4	9,7	0,1	2,3	24,9
5475	г6838637=66	16.02.2071 18:54	Э76ХФ	Р65	29	58,1833333	25,2166667	58,1833333	2,9078546	0,3460413	0,151788	0,233316	0,222354	0,0400118	1579	1592	9,637738		13353,07336	115,5000001	1	1	1	18,558		0,020535	0,345		0,05		0,322	0,036	0,02				0,050203	0,242		0,36		0,273	5612	0,001	0,521	0,294	0,104	0,592	0,006	0,011	0,08	0,008	0,023	0,389	0,001	0,002	0,004	0,755	0,0004	0,423	0,105	0,804	0,006	0,012	0,08	0,009	0,009	0,562	0,002	0,037	4,3	46,7	0,8	12,9	0,21	1,9	25	4,2	57,3	0,5	10,6	0,1	2,3	25,4
5476	г6838637=67	16.02.2071 19:42	Э76ХФ	Р65	48	44,2	26,4666667	44,2	3,7114094	0,186985	0,122876	0,117702	0,149283	0,0401553	1531	1593	9,9692308		13413,8539	117,4	1	1	1	14,688			0,129		0,05		0,16	0,044	0,02				0,050383	0,179		0,18		0,221	5917	0,002	0,627	0,315	0,095	0,69	0,006	0,01	0,069	0,009	0,019	0,448	0,002	0,003	0,004	0,748	0,0006	0,412	0,09	0,784	0,005	0,013	0,067	0,009	0,012	0,575	0,003	0,037	4	59,5	0,3	11,6	0,09	2,5	23,4	3,8	59,5	1	8,7	0,11	2,4	24,7
5477	г6838637=68	16.02.2071 20:37	Э76ХФ	Р65	46	49,2333333	22,05	49,2333333	2,5317144	0,3073576	0,132328	0,169194	0,185701	0,0385413	1591	1602	11,4544347		12772,78912	113,6	1	1	1	18,798		0,00407	0,262		0,05		0,3		0,02				0,048358	0,213		0,26		0,238	4694	0,002	0,542	0,306	0,108	0,645	0,007	0,009	0,082	0,008	0,02	0,421	0,001	0,002	0,003	0,767	0,0004	0,416	0,104	0,79	0,006	0,011	0,082	0,008	0,015	0,568	0,002	0,036	3,6	50,9	0,8	16,1	0,1	2	25	3,9	57,5	0,5	8,7	0,13	2,2	26
5478	г6838637=69	16.02.2071 21:26	Э76ХФ	Р65	59	42,7166667	20,5666667	42,7166667	3,6535552	0,337735	0,145116	0,193002	0,179249	0,0403864	1567	1579	11,0345689		13591,89627	118,6	1	1	1	15,712			0,074		0,05		0,339	0,035	0,02				0,050673	0,193		0,298		0,261	4659	0,002	0,52	0,3	0,096	0,631	0,008	0,01	0,071	0,007	0,02	0,42	0,002	0,002	0,003	0,753	0,0002	0,417	0,094	0,79	0,007	0,01	0,071	0,008	0,016	0,571	0,003	0,036	3,1	53,9	0,4	12,8	0,08	2	26,6	3,2	56,9	0,6	10,7	0,12	2,1	27,1
5479	г6838637=6:	16.02.2071 22:31	Э76ХФ	Р65	48	42,35	17,3	42,35	3	0,302885	0,132884	0,174396	0,168232	0,0386274	1584	1587	11,909327		13193,06358	113,5	1	1	1	16,812					0,05		0,299	0,027	0,02				0,048466	0,184		0,269		0,239	3804	0,002	0,542	0,305	0,122	0,64	0,012	0,01	0,107	0,008	0,021	0,425	0,001	0,002	0,003	0,772	0,0003	0,416	0,118	0,79	0,011	0,013	0,105	0,008	0,016	0,581	0,002	0,036	3,8	57,2	0,4	10,4	0,06	2,2	25,5	3,5	57,9	0,9	9,9	0,11	2,3	25,7
5480	"г6838637=6;"	16.02.2071 23:24	Э76ХФ	Р65	50	42,6833333	21,6833333	42,6833333	3	0,336645	0,145116	0,183864	0,168244	0,0401266	1555	1577	8,7111285		13456,41814	117	1	1	1	12,394					0,05		0,338	0,039	0,02				0,050347	0,18		0,284		0,261	4863	0,002	0,528	0,295	0,1	0,629	0,006	0,009	0,068	0,007	0,019	0,417	0,001	0,002	0,003	0,755	0,0006	0,413	0,1	0,782	0,005	0,01	0,069	0,007	0,016	0,561	0,002	0,036	4,1	61,8	0,4	8,5	0,07	2,7	23,1	3,4	56,7	0,9	9,9	0,12	2,2	25,8
5481	г6838637=6<	17.02.2071 0:30	Э76ХФ	Р65	46	39,85	17,35	39,85	3,6366723	0,325255	0,137332	0,22071	0,199957	0,0399823	1569	1582	11,4602258		13725,64842	117,7	1	1	1	15,223					0,05		0,324		0,02				0,050166	0,213		0,341		0,247	3969	0,002	0,524	0,304	0,102	0,603	0,006	0,009	0,065	0,008	0,021	0,403	0,001	0,002	0,003	0,754	0,0004	0,417	0,103	0,794	0,005	0,011	0,065	0,008	0,017	0,57	0,002	0,036	4,4	59,4	0,5	8,9	0,11	2,6	23,1	5,2	54,9	0,6	8,3	0,08	2,5	21,6
5482	г6838637=6=	17.02.2071 1:21	Э76ХФ	Р65	37	40,7166667	19,8333333	40,7166667		0,31245	0,130104	0,156882	0,150997	0,0385413	1518	1586	11,0210397		13165,71429	113,5	1	1	1	14,958					0,05		0,312	0,026	0,02				0,048358	0,165		0,242		0,234	4352	0,002	0,527	0,308	0,095	0,655	0,006	0,01	0,068	0,007	0,017	0,439	0,002	0,002	0,003	0,769	0,0003	0,418	0,095	0,794	0,005	0,01	0,068	0,007	0,013	0,579	0,003	0,034	3,3	50,9	1	7,9	0,12	2,8	18,5	3,2	60,6	0,4	5,4	0,07	2,4	25,4
5483	г6838637=6>	17.02.2071 2:09	Э76ХФ	Р65	40	44,55	21,5166667	44,55		0,335115	0,159572	0,219858	0,191897	0,0402708	1565	1571	10,3953753		12726,87839	117,6	1	1	1	15,235			0,202		0,05		0,332	0,028	0,02				0,050528	0,201		0,34		0,287	4564	0,002	0,509	0,287	0,091	0,6	0,007	0,01	0,07	0,005	0,016	0,414	0,002	0,002	0,002	0,762	0,0002	0,417	0,093	0,789	0,006	0,011	0,072	0,006	0,015	0,558	0,002	0,035	2,9	46,3	0,7	8,3	0,05	2,1	22	2,7	56,6	0,6	10,5	0,07	2,1	26,8
5484	г6838637=6?	17.02.2071 2:57	Э76ХФ	Р65	44	40,7	22,3	40,7	3,7091535	0,30278	0,149008	0,170394	0,183425	0,0397807	1531	1574	9,8442875		13565,91928	115,7	1	1	1	13,164			0,15		0,05		0,296		0,02				0,049913	0,209		0,262		0,268	5042	0,002	0,542	0,294	0,083	0,646	0,005	0,01	0,058	0,006	0,017	0,433	0,002	0,003	0,003	0,756	0,0004	0,416	0,083	0,787	0,004	0,01	0,059	0,007	0,016	0,558	0,003	0,036	3,4	58	0,6	11	0,09	2,2	25,8	3,9	56,5	0,5	6,8	0,1	2,1	26,6
5485	г6838637=76	17.02.2071 3:50	Э76ХФ	Р65	39	46,5166667	16,8333333	46,5166667	2,4920213	0,323525	0,149564	0,157296	0,166108	0,0402708	1588	1579	10,9883196		12600	117,3	1	1	1	17,038			0,133		0,05		0,322	0,059	0,02				0,050528	0,188		0,242		0,269	3535	0,002	0,528	0,292	0,081	0,659	0,004	0,009	0,056	0,008	0,019	0,428	0,001	0,002	0,003	0,764	0,0003	0,415	0,08	0,793	0,004	0,013	0,057	0,008	0,013	0,573	0,002	0,036	4	58,9	0,9	9,7	0,18	2,4	24,3	4,6	60,3	0,5	7,3	0,07	2,6	23,1
5486	г6838637=77	17.02.2071 4:39	Э76ХФ	Р65	44	41,0333333	18,0166667	41,0333333	4	0,353465	0,009452	0,24555	0,208135	0,0404438	1576	1577	9,6738989		13181,12858	118,5	1	1	1	13,178			0,152		0,05		0,382	0,028	0,02				0,050745	0,215		0,38		0,017	3958	0,002	0,513	0,412	0,08	0,587	0,007	0,012	0,126	0,007	0,018	0,408	0,001	0,002	0,003	0,741	0,0002	0,417	0,079	0,79	0,006	0,012	0,125	0,008	0,014	0,57	0,002	0,035	3,6	57	0,5	10,5	0,07	2,2	25,8	3,6	56,8	0,7	7,8	0,17	2,1	26,5
5487	г6838637=78	17.02.2071 5:26	Э76ХФ	Р65	51	41,5	19,0833333	41,5	2,8817533	0,339025	0,14178	0,250962	0,221369	0,0393485	1573	1579	11,1234973		12526,11354	114,3	1	1	1	15,267			0,221		0,05		0,339		0,02				0,049407	0,233		0,388		0,255	3984	0,002	0,516	0,298	0,083	0,57	0,006	0,013	0,077	0,005	0,017	0,377	0,001	0,002	0,002	0,763	0,0002	0,416	0,083	0,792	0,005	0,012	0,076	0,006	0,015	0,57	0,002	0,036	3,4	51	0,8	13,3	0,26	1,9	26,5	3,4	57,5	0,8	6,7	0,17	2,1	27,2
5488	г6838637=79	17.02.2071 6:33	Э76ХФ	Р65	32	43,8833333	19,9	43,8833333	2,7045814	0,306915	0,144004	0,222948	0,189492	0,0403001	1562	1576	10,3570072		13028,1407	117,3	1	1	1	15,15			0,162		0,05		0,3	0,028	0,02				0,051071	0,196		0,345		0,259	4321	0,002	0,536	0,298	0,089	0,602	0,006	0,012	0,071	0,005	0,018	0,417	0,001	0,002	0,003	0,762	0,0004	0,415	0,089	0,785	0,005	0,014	0,071	0,006	0,015	0,569	0,002	0,035	2,7	56,8	0,2	12,2	0,06	2,2	26	3,1	56,4	0,7	7,7	0,11	2,4	23,1
5489	г6838637=7:	17.02.2071 7:23	Э76ХФ	Р65	38	40,7	17,3	40,7	3,0887163	0,2511139	0,099524	0,14376	0,155842	0,0391015	1546	1578	6,5302154		13113,2948	115,3	1	1	1	8,843		0,02146	0,086		0,05		0,217	0,036	0,02				0,049552	0,178		0,221		0,179	3781	0,002	0,576	0,332	0,1	0,659	0,006	0,011	0,07	0,008	0,02	0,45	0,001	0,002	0,003	0,775	0,0003	0,416	0,102	0,782	0,005	0,01	0,07	0,008	0,018	0,56	0,002	0,033	3,7	53,7	0,7	10,7	0,1	2,4	22,7	3,5	55,5	0,7	9,3	0,23	2,2	26,2
5490	"г6838637=7;"	17.02.2071 8:13	Э76ХФ	Р65	38	40,7	14,6333333	40,7	2,6827225	0,319345	0,118323	0,175488	0,162014	0,0395292	1591	1578	9,3722359		12554,89749	115,8	1	1	1	12,715			0,127		0,05		0,322	0,064	0,02				0,050094	0,174		0,271		0,213	3062	0,002	0,546	0,316	0,099	0,631	0,006	0,012	0,066	0,006	0,017	0,422	0,001	0,002	0,003	0,779	0,0002	0,413	0,098	0,779	0,005	0,013	0,066	0,007	0,014	0,553	0,002	0,035	3,6	48,7	0,3	12,8	0,07	2,3	21,3	4	58,2	0,3	11	0,08	2,3	25,5
5491	г6838637=7<	17.02.2071 9:09	Э76ХФ	Р65	35	40,0333333	20,2333333	40,0333333	3,5938257	0,37455	0,13986	0,254928	0,204862	0,039586	1538	1576	8,0415487		13587,47941	117	1	1	1	10,731			0,164		0,05		0,383	0,021	0,02				0,050166	0,206		0,395		0,252	4582	0,002	0,494	0,3	0,119	0,564	0,008	0,011	0,076	0,006	0,025	0,398	0,001	0,002	0,003	0,778	0,0002	0,415	0,117	0,78	0,006	0,013	0,076	0,007	0,023	0,562	0,002	0,034	3,6	46,5	0,4	9,4	0,06	2,1	21,8	3,5	56,6	0,7	9,8	0,19	2,2	26,6
5492	г6838637=7=	17.02.2071 10:11	Ш2Л	Шар заг d шара 80-100 мм 4 гр.	21	48,85	26,1333333	48,85	3,3579512	0,2505	0,11433	0,141342	0,090623		1551	1619	12,4077789		13529,84694	110,7	1	1	1	20,204			0,2		0,05		0,239		0,02					0,079		0,22		0,206	5893	0,001	0,509	0,424	0,114	0,617	0,008	0,011	0,078	0,006	0,025	0,184	0,001	0,002	0,01	0,711	0,0002	0,522	0,112	0,744	0,008	0,013	0,079	0,007	0,013	0,265	0,001	0,003	3,5	48,2	0,8	17,8	0,51	2	24,6	3,3	56,6	0,7	10,2	0,21	2,2	26,9
5493	г6838637=7>	17.02.2071 11:03	Ш2Л	Шар заг d шара 80-100 мм 4 гр.	25	44,35	21,3	44,35	3,4445061	0,39841	0,14874	0,14403	0,096583		1567	1598	12,260192		13467,60563	117,9	1	1	1	18,094			0,17		0,05		0,415		0,03					0,087		0,224		0,268	4781	0,001	0,422	0,401	0,155	0,618	0,006	0,011	0,066	0,007	0,025	0,17	0,001	0,002	0,008	0,707	0,0001	0,521	0,153	0,738	0,006	0,014	0,066	0,008	0,017	0,253	0,002	0,002	3,1	51,9	0,4	17,6	0,35	2,2	23,9	3,6	56,2	0,6	10,1	0,26	2,2	25,8
5494	г6838637=7?	17.02.2071 11:55	Ш2Л	Шар заг d шара 80-100 мм 4 гр.	26	50,0333333	22,5166667	50,0333333	3,2571108	0,33531	0,15651	0,13476	0,103798		1572	1605	12,3442724		13182,23538	110,5	1	1	1	19,936			0,128		0,05		0,336	0,044	0,02					0,102		0,209		0,282	4947	0,001	0,44	0,437	0,116	0,622	0,007	0,011	0,077	0,006	0,023	0,17	0,001	0,002	0,012	0,69	0,0001	0,568	0,116	0,738	0,007	0,015	0,078	0,006	0,02	0,254	0,001	0,002	3,1	50,1	1,3	27,7	0,44	2,1	24	3,6	55,4	0,5	11,5	0,12	2,1	26,7
5495	г6838637=86	17.02.2071 12:48	Ш2.2	Шар заг d шара 80-100 мм 2,3 гр.	30	52,7	24,6666667	52,7		0,3394463		0,178368	0,128906		1547	1599	10,5523719		13312,7027	115,4	1	1	1	18,537		0,00925	0,181		0,05		0,358		0,02					0,122		0,277			5473	0,001	0,475	0,062	0,157	0,485	0,007	0,012	0,087	0,005	0,027	0,15	0,001	0,001	0,01	0,726		0,064	0,156	0,64	0,007	0,014	0,086	0,006	0,017	0,237	0,001	0,002	3,3	47,6	1,3	12,2	0,28	2,2	21,6	4,8	51	0,8	16,2	0,2	2,1	25,2
5496	г6838637=87	17.02.2071 13:38	Ш2.2	Шар заг d шара 80-100 мм 2,3 гр.	40	47,2166667	20,5	47,2166667	2,2786378	0,3696107		0,123462	0,083067		1593	1593	7,4211932		12866,34146	118	1	1	1	11,575		0,008695	0,171		0,05		0,398	0,062	0,02					0,075		0,192			4396	0,001	0,488	0,092	0,094	0,536	0,011	0,012	0,066	0,005	0,021	0,16	0,001	0,002	0,009	0,737		0,093	0,095	0,644	0,01	0,013	0,066	0,006	0,012	0,229	0,001	0,001	3,9	51,5	0,5	14,5	0,27	2,2	23,6	6,4	57	0,5	11,3	0,11	2,4	23,9
5497	г6838637=88	17.02.2071 14:28	Ш2.2	Шар заг d шара 80-100 мм 2,3 гр.	46	42,6833333	15,7	42,6833333	2,6013173	0,3617796		0,155472	0,12257		1578	1593	15,2012495		13264,96815	113,1	1	1	1	21,628		0,01887	0,233		0,05		0,375	0,029	0,02					0,122		0,241			3471	0,001	0,458	0,061	0,098	0,499	0,009	0,011	0,063	0,008	0,02	0,143	0,001	0,001	0,009	0,732		0,062	0,097	0,638	0,008	0,014	0,063	0,009	0,015	0,242	0,001	0,002	4,8	50	0,9	17,7	0,56	2,1	23,6	3,5	56,3	0,7	10,8	0,25	2,1	26,6
5498	г6838637=89	17.02.2071 15:18	Ш2.2	Шар заг d шара 80-100 мм 2,3 гр.	48	45,0166667	20,9833333	45,0166667	2	0,343803		0,12549	0,111013		1574	1588	12,8665163		12915,96505	116,7	1	1	1	19,021		0,0222	0,148		0,05		0,35	0,022	0,02					0,117		0,194			4517	0,001	0,485	0,091	0,095	0,528	0,015	0,012	0,069	0,006	0,022	0,155	0,001	0,002	0,01	0,735		0,091	0,092	0,629	0,015	0,012	0,068	0,007	0,015	0,244	0,001	0,002	4,9	50,4	0,9	18,9	0,36	2,3	22,2	3,6	56,1	0,6	11,2	0,13	2,1	26,1
5499	г6838637=8:	17.02.2071 16:44	Ш2.2	Шар заг d шара 80-100 мм 2,3 гр.	17	49,8833333	19,05	49,8833333	1,1124754	0,40457		0,190476	0,179202		1589	1607	17,9167142		12286,61417	111,8	1	1	1	29,687			0,345		0,05		0,449	0,029	0,02					0,194		0,294			3901	0,001	0,436	0,048	0,104	0,467	0,02	0,021	0,071	0,006	0,024	0,102	0,001	0,001	0,008	0,748		0,049	0,102	0,639	0,019	0,013	0,07	0,007	0,014	0,25	0,001	0,002	3,5	43,4	1	25,2	0,74	1,7	25,3	3,5	54,6	0,6	10,7	0,13	2,1	25,9
5500	"г6838637=8;"	17.02.2071 17:33	Ш2.2	Шар заг d шара 80-100 мм 2,3 гр.	29	52,05	21,8833333	52,05		0,37204		0,159972	0,148592		1559	1593	15,173166		13316,98401	113,7	1	1	1	26,199			0,429		0,05		0,41	0,04	0,02					0,16		0,247			4857	0,001	0,471	0,06	0,113	0,496	0,01	0,01	0,078	0,005	0,026	0,132	0,001	0,001	0,006	0,732		0,062	0,115	0,645	0,009	0,013	0,078	0,006	0,011	0,246	0,001	0,002	3,9	48,2	1	18,4	0,63	1,9	24,8	3,4	55,9	0,8	10,7	0,19	2,2	25,8
5501	г6838637=8<	17.02.2071 18:34	Ш2.2	Шар заг d шара 80-100 мм 2,3 гр.	27	48,3833333	18,85	48,3833333	2,4318471	0,44326		0,211164	0,220136		1567	1592	18,3745845		13254,11141	118,5	1	1	1	29,481			0,527		0,05		0,496	0,027	0,02					0,248		0,325			4164	0,001	0,396	0,051	0,12	0,437	0,007	0,012	0,072	0,006	0,028	0,09	0	0,001	0,003	0,701		0,055	0,121	0,664	0,006	0,013	0,072	0,007	0,01	0,24	0,001	0,002	3,6	47,6	2,5	16,8	3,91	1,9	25,1	3,5	55,6	0,8	10	0,14	2,2	25,7
5502	г6838637=8=	17.02.2071 19:25	Э76ХФ	Р65	34	48,3666667	29,9666667	48,3666667	5,1121339	0,281155	0,131535	0,158424	0,161204	0,0388442	1540	1619	11,5973962		14558,17575	112,2	1	1	1	18,311			0,241		0,05		0,273	0,046	0,02				0,049226	0,18		0,244		0,237	7271	0,002	0,503	0,303	0,107	0,651	0,009	0,01	0,075	0,006	0,02	0,431	0,002	0,002	0,004	0,768	0,0003	0,419	0,106	0,797	0,008	0,012	0,075	0,007	0,01	0,551	0,002	0,037	4,6	51	1,9	14,6	0,49	2,2	23,5	5,4	49,9	1	10,5	0,17	2,3	23,1
5503	г6838637=8>	17.02.2071 20:18	Э76ХФ	Р65	35	54,7166667	27,8333333	54,7166667	4,9095331	0,32621	0,15318	0,19773	0,167517	0,0401289	1517	1599	11,1766931		14466,82635	116,9	1	1	1	20,354			0,165		0,05		0,323	0,047	0,02				0,050854	0,173		0,306		0,276	6711	0,002	0,505	0,291	0,107	0,614	0,008	0,011	0,075	0,006	0,02	0,426	0,002	0,002	0,004	0,762	0,0003	0,42	0,107	0,785	0,007	0,012	0,075	0,007	0,011	0,553	0,002	0,037	5,2	48,1	0,5	11,1	0,11	2,2	21,5	4,9	55,1	0,7	11	0,16	2,3	24,4
5504	г6838637=8?	17.02.2071 21:08	Э76ХФ	Р65	46	51,0333333	22,4	51,0333333	4,8427613	0,372665	0,133755	0,14748	0,176432	0,0391299	1549	1583	12,7148184		14148,21429	114	1	1	1	21,594					0,05		0,386	0,061	0,02				0,049588	0,208		0,226		0,241	5282	0,002	0,486	0,305	0,098	0,643	0,006	0,01	0,063	0,007	0,021	0,407	0,001	0,003	0,003	0,77	0,0004	0,422	0,099	0,789	0,005	0,011	0,064	0,009	0,013	0,57	0,002	0,037	4,3	50,9	1	15,8	0,5	2,5	20,1	4,2	53,5	0,9	10,8	0,2	2,3	25,4
5505	г6838637=96	17.02.2071 22:03	Э76ХФ	Р65	51	48,8833333	19,6666667	48,8833333		0,30372	0,1443	0,17007	0,171599	0,0394148	1559	1588	10,9373247		13579,32203	116,1	1	1	1	17,761			0,155		0,05		0,298	0,04	0,02				0,049949	0,191		0,262		0,26	4451	0,002	0,541	0,298	0,094	0,635	0,006	0,01	0,073	0,009	0,018	0,425	0,001	0,003	0,003	0,757	0,0003	0,419	0,094	0,782	0,005	0,011	0,074	0,009	0,01	0,557	0,002	0,036	5,2	48,5	0,5	15,8	0,26	2,1	23,2	5,2	50	0,8	13,6	0,16	2,2	22,9
5506	г6838637=97	17.02.2071 22:51	Э76ХФ	Р65	61	46,3833333	20,7	46,3833333	3,8705357	0,31253	0,15873	0,174102	0,180539	0,0408422	1550	1572	11,8762487		13527,53623	118,2	1	1	1	18,362			0,148		0,05		0,306	0,039	0,02				0,051758	0,203		0,268		0,286	4667	0,002	0,52	0,287	0,099	0,633	0,006	0,011	0,063	0,007	0,018	0,42	0,002	0,002	0,003	0,751	0,0002	0,42	0,099	0,785	0,005	0,012	0,064	0,008	0,013	0,562	0,002	0,037	5	50,7	1,1	14,8	0,13	2,1	24,4	4,7	52,9	0,6	11,7	0,14	2,3	24,8
5507	г6838637=98	17.02.2071 23:44	Э76ХФ	Р65	59	43,7166667	19,55	43,7166667		0,3078	0,11544	0,136888	0,155554	0,039444	1538	1577	9,4017672		13500,76726	114,4	1	1	1	13,596			0,205		0,05		0,31	0,038	0,02				0,049986	0,186		0,201		0,208	4399	0,002	0,542	0,321	0,118	0,666	0,016	0,011	0,076	0,009	0,022	0,438	0,002	0,003	0,003	0,779	0,0003	0,418	0,116	0,782	0,015	0,012	0,076	0,01	0,015	0,575	0,003	0,037	5,2	32,6	1,4	10,2	0,16	1,8	18,3	4,8	55,4	0,3	11,2	0,07	2,2	24,8
5508	г6838637=99	18.02.2071 0:58	Э76ХФ	Р65	41	46,65	20,8666667	46,65	3,4738854	0,33446	0,12876	0,147871	0,150123	0,0401857	1535	1580	9,6706137		13686,90096	116,4	1	1	1	14,882			0,155		0,05		0,34	0,038	0,02				0,050926	0,174		0,217		0,232	4760	0,002	0,504	0,308	0,104	0,662	0,007	0,01	0,068	0,008	0,021	0,435	0,002	0,003	0,003	0,739	0,0002	0,416	0,102	0,783	0,006	0,01	0,068	0,009	0,013	0,564	0,003	0,037	4,4	46	0,8	11,3	0,16	2,2	21,1	5,1	55,4	0,4	10,7	0,06	2,2	24,7
5509	г6838637=9:	18.02.2071 1:46	Э76ХФ	Р65	46	43,0333333	22,1666667	43,0333333	4,8095831	0,197505	0,090465	0,070122	0,093042	0,0381877	1512	1577	11,2134276		14205,11278	111,4	1	1	1	15,867			0,064		0,05		0,181	0,039	0,02				0,048394	0,116		0,102		0,163	5248	0,002	0,626	0,342	0,096	0,725	0,009	0,009	0,086	0,01	0,018	0,484	0,002	0,004	0,003	0,772	0,0005	0,421	0,095	0,784	0,008	0,011	0,086	0,01	0,014	0,566	0,003	0,038	3,9	56,4	0,3	13,2	0,09	2,2	25,2	4,4	57,3	0,6	11	0,08	2,3	25,3
5510	"г6838637=9;"	18.02.2071 2:34	Э76ХФ	Р65	51	49,0666667	17,9833333	49,0666667		0,336805	0,133755	0,20087	0,174327	0,0395576	1562	1574	11,32295		13445,78313	115,4	1	1	1	18,296			0,106		0,05		0,34	0,039	0,02				0,05013	0,191		0,296		0,241	4030	0,001	0,516	0,304	0,095	0,617	0,008	0,01	0,067	0,007	0,018	0,418	0,001	0,003	0,003	0,763	0,0005	0,418	0,094	0,789	0,007	0,012	0,067	0,008	0,013	0,576	0,003	0,037	4,7	49,5	0,9	12,4	0,15	2,1	23,9	4,5	56	0,6	10,9	0,11	2,2	25
5511	г6838637=9<	18.02.2071 3:23	Э76ХФ	Р65	57	43,8666667	22,5	43,8666667	4,4422789	0,326875	0,167055	0,267137	0,199203	0,0403001	1535	1573	9,4985562		13909,33333	117,7	1	1	1	13,889			0,165		0,05		0,319	0,039	0,02				0,051071	0,204		0,395		0,301	5216	0,001	0,507	0,281	0,095	0,567	0,014	0,011	0,072	0,005	0,019	0,408	0,002	0,003	0,003	0,744	0,0005	0,419	0,097	0,784	0,013	0,011	0,073	0,006	0,014	0,562	0,003	0,037	4,3	50,9	0,4	14,3	0,17	1,9	26,1	4,4	55,6	0,7	11	0,12	2,2	25,2
5512	г6838637=9=	18.02.2071 4:13	Э76ХФ	Р65	55	46,6833333	20,8333333	46,6833333		0,30155	0,127768	0,190289	0,150828	0,0394724	1563	1571	9,8184163		13538,88	115,5	1	1	1	15,224			0,061		0,05		0,298	0,04	0,02				0,050022	0,159		0,281		0,23	4701	0,002	0,558	0,313	0,102	0,628	0,01	0,009	0,066	0,007	0,02	0,442	0,001	0,003	0,003	0,75	0,0003	0,42	0,101	0,785	0,009	0,012	0,066	0,008	0,013	0,561	0,002	0,037	4,4	50,3	0,9	14,9	0,22	2,1	24,3	4,5	55,3	0,5	11,9	0,09	2,2	25,5
5513	г6838637=9>	18.02.2071 5:35	Э76ХФ	Р65	27	45,2	14,45	45,2		0,333435	0,14734	0,209181	0,163332	0,0390439	1579	1579	11,3008172		13361,93772	113,3	1	1	1	16,901			0,139		0,05		0,333	0,027	0,02				0,049479	0,171		0,309		0,265	3218	0,001	0,526	0,293	0,086	0,601	0,006	0,011	0,065	0,006	0,019	0,425	0,001	0,003	0,003	0,751	0,0002	0,42	0,087	0,782	0,005	0,011	0,066	0,007	0,012	0,564	0,002	0,037	4,5	51,2	0,5	13,8	0,2	2,1	24,4	4,3	49,5	0,7	10	0,13	2	24,8
5514	г6838637=9?	18.02.2071 6:24	Э76ХФ	Р65	31	46,9	25,9333333	46,9	4,4027916	0,31256	0,141224	0,191588	0,1257	0,0405282	1519	1569	10,1978134		14187,14653	117	1	1	1	15,546			0,066		0,05		0,309	0,027	0,02				0,05136	0,12		0,284		0,254	6132	0,002	0,547	0,301	0,101	0,625	0,007	0,01	0,065	0,006	0,018	0,461	0,002	0,003	0,003	0,759	0,0001	0,419	0,102	0,783	0,006	0,011	0,066	0,007	0,015	0,559	0,003	0,037	4	49,4	0,4	8,1	0,07	2,3	21,6	4,6	54,9	0,6	11,5	0,11	2,3	25,6
5515	г6838637=:6	18.02.2071 7:20	Э76ХФ	Р65	27	42,05	16,5333333	42,05		0,315855	0,132884	0,209974	0,168096	0,0402709	1564	1576	8,7658391		13891,93548	112,3	1	1	1	12,26			0,1460001		0,0500001		0,3140001		0,02				0,051034	0,1780001		0,3100001		0,239	3828	0,001	0,557	0,307	0,112	0,603	0,009	0,012	0,073	0,008	0,022	0,423	0,001	0,003	0,003	0,742	0,0007	0,421	0,111	0,785	0,008	0,011	0,073	0,008	0,019	0,57	0,002	0,039	4,3	50,6	1,2	12,8	0,22	2	25,7	4,4	56,1	0,6	11,5	0,11	2,2	25,9
5516	г6838637=:7	18.02.2071 8:09	Э76ХФ	Р65	29	41,85	20	41,85		0,268475	0,142892	0,171758	0,12732	0,0412699	1548	1578	8,7435754		13338	114,6	1	1	1	12,173			0,146		0,05		0,255	0,027	0,02				0,0523	0,13		0,254		0,257	4446	0,002	0,571	0,298	0,095	0,637	0,006	0,01	0,066	0,008	0,019	0,46	0,002	0,003	0,004	0,774	0,0005	0,419	0,094	0,782	0,005	0,011	0,066	0,009	0,012	0,567	0,003	0,039	5	50,6	1	15,5	0,19	2,1	24,5	4,5	49	0,5	9,7	0,1	2	24,1
5517	г6838637=:8	18.02.2071 9:00	Э76ХФ	Р65	29	45,2166667	22,0166667	45,2166667		0,33066	0,159016	0,219132	0,163836	0,0408245	1554	1575	8,3736823		13669,64421	117,6	1	1	1	12,621			0,145		0,05		0,327	0,027	0,02				0,051613	0,168		0,324		0,286	5016	0,002	0,532	0,288	0,099	0,602	0,007	0,01	0,072	0,006	0,02	0,424	0,001	0,002	0,003	0,768	0,0003	0,42	0,098	0,784	0,006	0,011	0,073	0,007	0,015	0,563	0,003	0,037	4,4	47,7	1,2	15,7	0,25	2	24,2	4,5	51,4	0,4	12,1	0,06	2,2	23,2
5518	г6838637=:9	18.02.2071 9:51	Э76ХФ	Р65	31	41,6833333	20,8166667	41,6833333		0,28729	0,110088	0,129646	0,137784	0,0415102	1542	1582	9,2655738		13313,3707	115,2	1	1	1	12,874			0,073		0,05		0,286	0,028	0,02				0,052083	0,162		0,19		0,198	4619	0,002	0,561	0,325	0,118	0,675	0,007	0,009	0,081	0,009	0,022	0,443	0,002	0,003	0,003	0,763	0,0005	0,418	0,118	0,784	0,006	0,011	0,082	0,01	0,017	0,565	0,003	0,038	3,9	56,9	0,8	11,1	0,12	2,7	20,7	4,4	57,8	0,6	9,8	0,1	2,3	25,7
5519	г6838637=::	18.02.2071 10:41	Э76ХФ	Р65	31	46,5333333	20,15	46,5333333		0,330745	0,133996	0,106355	0,13398	0,0404151	1561	1575	7,7631862		13182,134	117,4	1	1	1	12,02			0,123		0,05		0,336	0,028	0,02				0,050709	0,165		0,155		0,241	4427	0,002	0,526	0,311	0,112	0,696	0,007	0,009	0,066	0,009	0,022	0,454	0,002	0,003	0,003	0,767	0,0002	0,42	0,111	0,783	0,006	0,011	0,067	0,01	0,018	0,565	0,003	0,037	4,7	53,4	0,5	10,9	0,08	2,2	24,2	5,1	54,1	0,6	5,5	0,08	2,5	21,9
5520	"г6838637=:;"	18.02.2071 11:37	Э76ХФ	Р65	30	52,9166667	30,0166667	52,9166667		0,37615	0,090072	0,105419	0,099816	0,0415683	1574	1627	8,4193641		13290,61632	110,3	1	1	1	14,638			0,145		0,18		0,288	0,028	0,02				0,052156	0,113		0,155		0,162	6649	0,002	0,499	0,341	0,15	0,69	0,008	0,009	0,081	0,009	0,024	0,473	0,002	0,003	0,004	0,765	0,0007	0,42	0,149	0,782	0,008	0,011	0,081	0,01	0,017	0,567	0,003	0,039	3,9	53,3	0,9	13,1	0,08	2,1	25,4	4,5	58	0,7	7,5	0,07	2,2	25,8
5521	г6838637=:<	18.02.2071 12:29	Э76ХФ	Р65	37	49,2333333	27,7	49,2333333	3,1978061	0,333995	0,157348	0,203755	0,158727	0,0411356	1549	1617	8,2730535		13548,73646	114,4	1	1	1	13,577			0,196		0,05		0,332	0,028	0,02				0,051613	0,166		0,301		0,283	6255	0,002	0,523	0,284	0,109	0,605	0,006	0,01	0,064	0,005	0,019	0,44	0,001	0,002	0,003	0,762	0,0002	0,418	0,109	0,78	0,005	0,011	0,064	0,006	0,014	0,561	0,002	0,038	4,7	50,6	0,5	15,1	0,23	2	25,7	4,6	55,4	0,7	10,7	0,13	2,2	24,9
5522	г6838637=:=	18.02.2071 13:20	Э76ХФ	Р65	11	115,9	38,6833333	115,9	2,9779718						1601	1557	5,7436495		12675,2262	112,1	2	1	1	21,92								0,072											8172	0,002	0,536	0,308	0,1	0,63	0,008	0,011	0,069	0,006	0,02	0,466	0,002	0,003	0,003	0,773	0,0001	0,428	0,101	0,784	0,008	0,012	0,07	0,007	0,016	0,548	0,002	0,037	5,2	50,2	1,2	22,8	0,12	2,1	23,5	5	57,1	0,6	4	0,08	2,3	24,4
5523	г6838637=:>	18.02.2071 14:33	Э76ХФ	Р65	31	222,1666667	53,2166667	222,1666667	3,0366111	0,337635	0,161796	0,194597	0,162987	0,040847	1541	1579	5,4663265		13350,32884	116,7	3	1	1	40,466			0,282		0,05		0,336	0,1	0,02				0,051251	0,176		0,287		0,291	11841	0,001	0,511	0,281	0,077	0,619	0,006	0,011	0,046	0,006	0,018	0,441	0,002	0,002	0,003	0,766	0,0002	0,415	0,069	0,781	0,005	0,012	0,047	0,006	0,01	0,553	0,002	0,036	4,5	48,8	0,5	13,8	0,22	2	23,9	4,4	52,7	0,4	11,3	0,14	2,3	23,3
5524	г6838637=:?	18.02.2071 15:33	Э76ХФ	Р65	72	4,6833333	2,8666667	4,6833333							1534	1533	10,0825623		12746,51163	117,2	1	1	1	1,574																			609	0,001	0,48	0,282	0,082	0,632	0,006	0,012	0,056	0,008	0,022	0,408	0,001	0,003	0,004	0,767		0,42	0,084	0,806	0,005	0,011	0,057	0,01	0,007	0,584	0,002	0,035	4,6	50	0,5	13,8	0,24	1,9	26,2	4,7	52,2	1	12,7	0,39	2,1	25,1
5525	"г6838637=;6"	18.02.2071 21:31	Э76ХФ	Р65	28	50,7	20,0166667	50,7	2,0929122	0,344935	0,162908	0,190143	0,19386	0,0394929	1573	1595	7,9443787		13135,05412	116	1	1	1	13,426			0,264		0,05		0,345	0,021	0,02				0,049552	0,225		0,279		0,293	4382	0,002	0,508	0,284	0,088	0,631	0,006	0,01	0,059	0,007	0,021	0,418	0,001	0,002	0,003	0,77	0,0002	0,421	0,088	0,79	0,005	0,012	0,06	0,008	0,015	0,565	0,002	0,036	4,4	47,7	0,4	14,5	0,27	1,8	25,9	4,4	54,5	0,7	11,2	0,1	2,2	25,7
5526	"г6838637=;7"	18.02.2071 21:58	Э76ХФ	Р65																																																																																
5527	"г6838637=;8"	18.02.2071 23:31	Э76ХФ	Р65	9	62,2166667	16,3666667	62,2166667	2,6907994	0,339855	0,096188	0,254821	0,28164	0,0323144	1610	1600	7,1773373		12889,61303	113,8	1	1	1	14,885					0,05		0,349	0,085	0,02				0,040545	0,335		0,373		0,173	3516	0,002	0,511	0,341	0,074	0,583	0,006	0,008	0,051	0,008	0,017	0,354	0,001	0,01	0,003	0,766	0,0004	0,421	0,075	0,795	0,005	0,01	0,051	0,01	0,015	0,57	0,002	0,036	3,6	56,8	1,3	8,8	0,18	2,5	22,5	4,5	54,4	0,6	10,8	0,12	2,4	24,9
5528	"г6838637=;9"	19.02.2071 0:38	Э76ХФ	Р65	33	40	18,1833333	40	2,8866499	0,28243	0,068944	0,042485	0,124053	0,0404151	1534	1571	7,76025		13499,17507	115,3	1	1	1	10,347			0,125		0,05		0,291	0,071	0,02				0,050709	0,174		0,059		0,124	4091	0,002	0,564	0,365	0,087	0,748	0,005	0,007	0,053	0,008	0,018	0,461	0,002	0,004	0,002	0,783	0,0001	0,419	0,086	0,781	0,004	0,009	0,053	0,009	0,015	0,555	0,002	0,038	4,2	51,8	0,6	16,1	0,2	2,1	24,4	4,5	54,5	0,6	11,5	0,1	2,2	26
5529	"г6838637=;:"	19.02.2071 1:30	Э76ХФ	Р65	26	40,5333333	17,7166667	40,5333333	2,3736805	0,36846	0,162352	0,139902	0,173601	0,0403864	1551	1578	7,7425164		13160,48918	117,9	1	1	1	10,461			0,096		0,05		0,376	0,047	0,02				0,050673	0,213		0,204		0,292	3886	0,002	0,5	0,286	0,075	0,671	0,004	0,008	0,05	0,01	0,022	0,433	0,002	0,003	0,003	0,767	0,0002	0,418	0,075	0,787	0,003	0,011	0,051	0,011	0,019	0,563	0,002	0,036	4,7	54,7	0,7	11,1	0,14	2,8	19,6	4,2	56,3	0,5	12,1	0,16	2,2	25,9
5530	"г6838637=;;"	19.02.2071 2:20	Э76ХФ	Р65	30	40,3666667	15,65	40,3666667	3,3057898	0,251805	0,14734	0,107346	0,145971	0,0400692	1552	1571	7,1204789		13778,91374	115,9	1	1	1	9,581			0,074		0,05		0,236	0,046	0,02				0,050275	0,183		0,156		0,265	3594	0,002	0,589	0,293	0,088	0,693	0,005	0,009	0,058	0,01	0,019	0,454	0,002	0,003	0,003	0,78	0,0003	0,415	0,087	0,783	0,004	0,011	0,058	0,011	0,016	0,564	0,002	0,037	4,8	47,1	0,4	12,2	0,13	2,2	21,3	4,5	55,3	0,6	11,3	0,12	2,2	25,5
5531	"г6838637=;<"	19.02.2071 3:09	Э76ХФ	Р65	30	40,2	15,5333333	40,2	3,4217822	0,304335	0,156236	0,165502	0,140781	0,0392905	1551	1569	7,9701493		13731,75966	113,6	1	1	1	10,68			0,095		0,05		0,297	0,032	0,02				0,049298	0,153		0,244		0,281	3555	0,002	0,538	0,287	0,097	0,641	0,007	0,01	0,075	0,008	0,02	0,461	0,002	0,003	0,003	0,76	0,0002	0,418	0,097	0,788	0,006	0,01	0,075	0,008	0,018	0,56	0,003	0,036	4,2	48,1	0,7	8,8	0,07	2,4	20,3	4,2	48,9	0,6	9,3	0,07	2,4	20,5
5532	"г6838637=;="	19.02.2071 4:00	Э76ХФ	Р65	28	41,6833333	12,8333333	41,6833333	2	0,30061	0,140112	0,123805	0,142212	0,0394929	1570	1578	10,7467413		12642,07792	114,8	1	1	1	14,932			0,095		0,05		0,297	0,04	0,02				0,049552	0,171		0,181		0,252	2704	0,002	0,549	0,298	0,098	0,675	0,006	0,01	0,066	0,011	0,021	0,461	0,002	0,003	0,003	0,759	0,0002	0,417	0,1	0,793	0,005	0,008	0,066	0,011	0,016	0,561	0,002	0,036	3,8	54,6	0,4	16,2	0,12	2,1	25,5	3,9	53,1	0,8	13,8	0,15	2,2	25,2
