Repository: Siella/alloy_building

# Прогнозирование химического состава шлака
Задание по Data science от компании EVRAZ (оптимизация сталеплавильного производства) в рамках хакатона ```</beCoder>```.

Мы реализовали наше решение как простой и лаконичный веб-сервис!
В папке `EDA` результаты анализа данных в рамках отборочного задания, в `modelling` — результаты моделирования целевых показателей химического состава шлака и `сыпуч известь РП`.

File: _data/Исходные данные.txt (part 64 of 78)
оком	t продувка	ПСН гр.	чист расход C	чист расход Cr	чист расход Mn	чист расход Si	чист расход V	температура первая	температура последняя	Ar (интенс.)	N2 (интенс.)	эл. энергия (интенс.)	произв жидкая сталь	произв количество обработок	произв  количество плавок	произв количество плавок (цел)	расход газ Ar	расход газ  N2	расход C пров.	сыпуч известь РП	сыпуч кварцит	сыпуч кокс пыль УСТК	сыпуч  кокс. мелочь (сух.)	сыпуч  кокс. мелочь КМ1	сыпуч  шпат плав.	ферспл CaC2	ферспл FeMo	ферспл FeSi-75	ферспл FeV азот.	ферспл  FeV-80	ферспл  Mn5Si65Al0.5	ферспл  Ni H1 пласт.	ферспл SiMn18	ферспл  ферванит	ферспл  фх850А	эл. энергия	химсталь первый Al_1	химсталь первый C_1	химсталь первый Cr_1	химсталь первый Cu_1	химсталь первый Mn_1	химсталь первый Mo_1	химсталь первый N_1	химсталь первый Ni_1	химсталь первый P_1	химсталь первый S_1	химсталь первый Si_1	химсталь первый Ti_1	химсталь первый V_1	химсталь последний Al	химсталь последний C	химсталь последний Ca	химсталь последний Cr	химсталь последний Cu	химсталь последний Mn	химсталь последний Mo	химсталь последний N	химсталь последний Ni	химсталь последний P	химсталь последний S	химсталь последний Si	химсталь последний Ti	химсталь последний V	химшлак первый Al2O3_1	химшлак первый CaO_1	химшлак первый FeO_1	химшлак первый MgO_1	химшлак первый MnO_1	химшлак первый R_1	химшлак первый SiO2_1	химшлак последний Al2O3	химшлак последний CaO	химшлак последний FeO	химшлак последний MgO	химшлак последний MnO	химшлак последний R	химшлак последний SiO2
5533	"г6838637=;>"	19.02.2071 4:57	Э76ХФ	Р65	25	41,7166667	13,85	41,7166667	2,3371501	0,34763	0,174584	0,192974	0,176289	0,0401266	1560	1579	10,0305234		13204,33213	116,6	1	1	1	13,948			0,155		0,05		0,346	0,031	0,02				0,050347	0,197		0,284		0,314	3048	0,002	0,506	0,272	0,093	0,622	0,006	0,011	0,061	0,007	0,019	0,435	0,002	0,003	0,003	0,772	0,0001	0,416	0,096	0,783	0,005	0,009	0,063	0,007	0,018	0,564	0,002	0,035	4	47,3	0,3	13,4	0,08	2,1	22,4	4,3	56,3	0,5	12,6	0,16	2,2	25,7
5534	"г6838637=;?"	19.02.2071 5:46	Э76ХФ	Р65	26	43,7166667	15,7166667	43,7166667		0,347385	0,161796	0,16871	0,161151	0,0402708	1564	1576	9,6845266		13380,69989	116,1	1	1	1	13,978			0,143		0,06		0,349	0,039	0,02				0,050528	0,183		0,248		0,291	3505	0,002	0,5	0,284	0,094	0,648	0,011	0,009	0,069	0,008	0,021	0,449	0,002	0,003	0,003	0,767	0,0002	0,419	0,093	0,788	0,01	0,01	0,071	0,009	0,017	0,577	0,003	0,037	5	52	0,3	10,9	0,06	2,2	23,5	4,8	53,8	0,9	14,6	0,16	2,2	25,4
5535	г6838637=<6	19.02.2071 6:34	Э76ХФ	Р65	33	39,0333333	15,5166667	41,5166667	2,7927316	0,33675	0,159016	0,179022	0,150651	0,0399249	1583	1580	10,2189805		13553,16864	116,8	2	1	1	14,088			0,149		0,05		0,336	0,064	0,02				0,050094	0,163		0,264		0,286	3505	0,002	0,51	0,28	0,104	0,629	0,008	0,01	0,069	0,007	0,02	0,441	0,002	0,003	0,003	0,769	0,0002	0,412	0,103	0,777	0,007	0,011	0,07	0,008	0,017	0,556	0,003	0,034	4,4	45,4	0,5	11	0,1	2,2	20,7	4,6	56,1	0,7	11,1	0,12	2,2	25,4
5536	г6838637=<7	19.02.2071 7:21	Э76ХФ	Р65	38	44,5166667	19,6833333	44,5166667	2,0796735	0,33618	0,142336	0,131955	0,10116	0,0387143	1583	1580	10,1714286		11696,18967	113,3	1	1	1	14,952			0,145		0,152		0,252	0,041	0,02				0,048575	0,105		0,195		0,256	3837	0,001	0,523	0,289	0,107	0,652	0,009	0,009	0,071	0,007	0,02	0,452	0,003	0,003	0,003	0,751	0,0004	0,412	0,109	0,772	0,009	0,009	0,072	0,008	0,015	0,553	0,003	0,036	3,8	52,3	1,1	10,7	0,09	2,3	23	4,1	56	0,6	9,4	0,11	2,2	25,8
5537	г6838637=<8	19.02.2071 8:09	Э76ХФ	Р65	42	45,5166667	17,1666667	45,5166667	2,2583919	0,31957	0,163464	0,177328	0,137181	0,0393774	1583	1576	14,2642007		12502,13592	114,7	1	1	1	21,638			0,177		0,05		0,314	0,072	0,02				0,049407	0,143		0,262		0,294	3577	0,002	0,529	0,28	0,102	0,636	0,007	0,009	0,067	0,007	0,019	0,458	0,002	0,003	0,003	0,762	0,0003	0,419	0,102	0,793	0,006	0,012	0,068	0,008	0,015	0,574	0,003	0,036	4,1	54	0,4	13,1	0,07	2,1	25,2	4,8	57,2	0,4	8	0,1	2,2	25,5
5538	г6838637=<9	19.02.2071 8:59	Э76ХФ	Р65	48	44,3666667	21,8666667	44,3666667	2,8940865	0,332475	0,165132	0,194615	0,163644	0,0400692	1549	1579	12,0208106		13200,91463	116,3	1	1	1	17,714			0,199		0,05		0,329	0,032	0,02				0,050275	0,177		0,287		0,297	4811	0,002	0,516	0,279	0,103	0,627	0,009	0,009	0,079	0,006	0,021	0,447	0,002	0,002	0,003	0,773	0,001	0,416	0,103	0,789	0,008	0,012	0,08	0,007	0,018	0,568	0,002	0,037	3,8	52,3	0,4	13,2	0,09	2	25,6	3,9	56,2	0,5	10,7	0,11	2,2	26,1
5539	г6838637=<:	19.02.2071 9:54	Э76ХФ	Р65	46	41,0333333	18,8666667	41,0333333	2,5718103	0,343415	0,187372	0,23047	0,190785	0,0402995	1576	1582	13,3238095		12749,46996	118	1	1	1	18,187			0,197		0,05		0,337	0,016	0,02				0,050564	0,205		0,34		0,337	4009	0,002	0,521	0,256	0,081	0,596	0,007	0,009	0,062	0,007	0,019	0,412	0,002	0,003	0,003	0,762		0,423	0,082	0,788	0,006	0,013	0,06	0,007	0,015	0,569	0,002	0,037	4,3	50,7	0,5	16	0,19	2	25,6	4,3	54,1	0,6	10,7	0,12	2,2	24,7
5540	"г6838637=<;"	19.02.2071 11:14	Э76ХФ	Р65	23	45,8833333	23,5666667	45,8833333	3,8194918	0,29498	0,149008	0,133504	0,133518	0,0382241	1599	1626	12,1906114		13559,83027	112	1	1	1	18,611			0,274		0,05		0,288	0,026	0,02				0,04796	0,154		0,196		0,268	5326	0,002	0,561	0,289	0,086	0,674	0,006	0,012	0,058	0,008	0,019	0,465	0,002	0,003	0,004	0,752	0,0003	0,418	0,086	0,797	0,005	0,012	0,058	0,009	0,01	0,566	0,002	0,037	4,8	53,8	0,5	13,1	0,1	2,2	24,5	4,6	57,5	0,7	11,5	0,1	2,6	22
5541	г6838637=<<	19.02.2071 12:03	Э76ХФ	Р65	35	45,05	22,5166667	45,05	3,469967	0,28981	0,156792	0,137218	0,123996	0,03857	1570	1594	10,1212951		13366,09919	112,6	1	1	1	15,196			0,125		0,05		0,28		0,02				0,048394	0,138		0,202		0,282	5016	0,002	0,567	0,283	0,102	0,671	0,006	0,012	0,064	0,007	0,019	0,465	0,002	0,003	0,003	0,77	0,0003	0,418	0,102	0,794	0,005	0,013	0,065	0,008	0,018	0,567	0,003	0,037	4,4	57	0,4	11,1	0,1	2,4	23,7	3,4	56,5	0,9	9,4	0,2	2,2	25,5
5542	г6838637=<=	19.02.2071 12:54	Э76ХФ	Р65	42	48,5333333	25,0333333	48,5333333	3,6241322	0,33359	0,173472	0,189207	0,159696	0,0388004	1553	1604	13,0710165		13817,57656	113,4	1	1	1	21,146			0,164		0,05		0,329		0,02				0,048683	0,173		0,279		0,312	5765	0,002	0,497	0,266	0,083	0,615	0,006	0,013	0,061	0,006	0,02	0,438	0,002	0,003	0,003	0,769	0,0004	0,413	0,084	0,781	0,005	0,014	0,062	0,006	0,015	0,562	0,003	0,037	4	52,9	0,7	12,9	0,11	2,1	24,9	4,3	55	0,3	11,3	0,1	2,2	25,5
5543	г6838637=<>	19.02.2071 13:42	Э76ХФ	Р65	62	45,5333333	22,7166667	45,5333333	3,2727273	0,23256	0,130104	0,119948	0,122334	0,0398094	1548	1585	12,5616458		13884,95965	115,4	1	1	1	18,996			0,133		0,05		0,215	0,027	0,02				0,049949	0,142		0,176		0,234	5257	0,002	0,583	0,305	0,069	0,694	0,004	0,014	0,05	0,009	0,016	0,472	0,002	0,004	0,003	0,755	0,0003	0,414	0,074	0,795	0,004	0,013	0,052	0,01	0,014	0,561	0,003	0,038	4,4	57,3	0,5	9,8	0,12	2,4	23,9	3,7	55,2	0,8	12,1	0,17	2,1	26,3
5544	г6838637=<?	19.02.2071 14:32	Э76ХФ	Р65	64	44,1833333	18,9833333	44,1833333		0,2977067	0,16402	0,128582	0,147309	0,0396946	1557	1576	13,4394558		13435,99649	115,8	1	1	1	19,756		0,00481	0,143		0,05		0,283	0,028	0,02				0,049805	0,177		0,188		0,295	4251	0,002	0,562	0,276	0,084	0,679	0,005	0,01	0,057	0,008	0,017	0,447	0,002	0,003	0,004	0,759	0,0005	0,415	0,085	0,79	0,005	0,011	0,058	0,009	0,012	0,575	0,003	0,037	4,2	51,3	0,4	9,4	0,09	2,3	22,5	4	56,9	0,6	6,5	0,1	2,2	25,9
5545	г6838637==6	19.02.2071 15:47	Э76ХФ	Р65	41	41,7	20,5333333	41,7	3	0,35118	0,137888	0,17446	0,177582	0,0397233	1552	1575	11,5079137		13272,07792	115,8	1	1	1	15,996			0,162		0,05		0,358		0,02				0,049841	0,206		0,256		0,248	4542	0,002	0,518	0,303	0,085	0,643	0,005	0,01	0,061	0,006	0,02	0,426	0,002	0,003	0,003	0,77	0,0003	0,417	0,085	0,792	0,005	0,012	0,062	0,007	0,017	0,562	0,003	0,037	5	54,4	0,4	1,1	0,08	2,2	24,9	4,4	54,7	0,5	12,1	0,12	2,1	25,7
5546	г6838637==7	19.02.2071 16:35	Э76ХФ	Р65	44	44,8666667	20,8666667	44,8666667	3,4641734	0,329945	0,137332	0,143635	0,140592	0,0391462	1547	1577	8,6128529		13655,27157	113,7	1	1	1	12,881			0,139		0,05		0,333	0,046	0,02				0,049117	0,161		0,211		0,247	4749	0,002	0,534	0,302	0,101	0,664	0,007	0,011	0,061	0,008	0,022	0,446	0,002	0,003	0,003	0,767	0,0004	0,418	0,1	0,79	0,006	0,012	0,061	0,009	0,016	0,568	0,003	0,037	3,7	56	2,3	12,8	0,46	2,3	24	4,5	60,4	0,3	10,6	0,08	2,4	25,3
5547	г6838637==8	19.02.2071 17:23	Э76ХФ	Р65	50	41,6833333	18,7166667	41,6833333	3,3460846	0,352545	0,146228	0,203827	0,161355	0,0390028	1572	1579	13,9429828		13794,12289	113,6	1	1	1	19,373			0,128		0,05		0,357	0,04	0,02				0,048937	0,17		0,301		0,263	4303	0,002	0,519	0,294	0,109	0,615	0,006	0,011	0,068	0,007	0,022	0,433	0,002	0,003	0,003	0,767	0,0004	0,416	0,107	0,788	0,006	0,013	0,068	0,007	0,015	0,573	0,003	0,037	3,6	54,4	0,8	12,3	0,14	2,3	24,1	4,4	59,3	0,5	10,7	0,09	2,4	25
5548	г6838637==9	19.02.2071 18:12	Э76ХФ	Р65	54	44,3833333	21,7833333	44,3833333	4	0,32455	0,157904	0,183204	0,158211	0,0396659	1548	1572	12,870255		13873,90972	115,7	1	1	1	18,93			0,141		0,05		0,321	0,049	0,02				0,049769	0,173		0,27		0,284	5037	0,002	0,537	0,287	0,093	0,638	0,006	0,011	0,063	0,007	0,019	0,439	0,002	0,003	0,003	0,763	0,0002	0,419	0,093	0,795	0,005	0,012	0,063	0,008	0,015	0,57	0,003	0,037	3,8	56,3	0,4	13,9	0,11	2,3	24,8	4,6	57,9	0,5	11	0,11	2,5	22,9
5549	г6838637==:	19.02.2071 19:19	Э76ХФ	Р65	43	43,85	13,7333333	43,85	3	0,40823	0,107864	0,125675	0,258828	0,0399249	1582	1574	12,140367		12932,03884	117	1	1	1	17,644			0,106		0,05		0,436	0,03	0,02				0,050094	0,349		0,179		0,194	2960	0,002	0,483	0,327	0,102	0,68	0,01	0,01	0,07	0,011	0,021	0,349	0,001	0,003	0,003	0,774	0,0003	0,416	0,101	0,789	0,009	0,012	0,07	0,012	0,014	0,568	0,002	0,037	4,1	53,1	0,4	15,5	0,26	2,3	23,4	4,2	50,7	0,3	13,2	0,1	2,3	22,3
5550	"г6838637==;"	19.02.2071 20:08	Э76ХФ	Р65	45	42,5333333	17,2	42,5333333	2,8108546	0,32718	0,164576	0,155749	0,147504	0,04102	1563	1573	12,0084806		12795,34884	114,2	1	1	1	16,992			0,127		0,05		0,324	0,029	0,02				0,051468	0,167		0,229		0,296	3668	0,002	0,523	0,278	0,085	0,648	0,006	0,01	0,058	0,008	0,021	0,444	0,002	0,003	0,003	0,758	0,0002	0,419	0,086	0,783	0,005	0,011	0,059	0,009	0,016	0,566	0,003	0,039	3,7	44,4	0,6	12,9	0,15	2,3	19,6	4	50,3	0,4	16,6	0,23	2,2	23,1
5551	г6838637==<	19.02.2071 21:11	Э76ХФ	Р65	34	41,85	20,1833333	41,85		0,359675	0,138444	0,157155	0,150462	0,0404438	1555	1565	10,5275986		13291,16433	112,7	1	1	1	14,686			0,125		0,05		0,369	0,029	0,02				0,050745	0,171		0,231		0,249	4471	0,002	0,475	0,302	0,09	0,652	0,006	0,011	0,068	0,008	0,022	0,426	0,002	0,003	0,003	0,779	0,0003	0,419	0,089	0,784	0,006	0,011	0,067	0,009	0,018	0,566	0,003	0,039	3,7	52,3	0,6	14,7	0,11	2,2	24,1	4,7	50,6	0,6	9,5	0,06	2,3	21,8
5552	г6838637===	19.02.2071 22:01	Э76ХФ	Р65	38	41,9	20,1333333	41,9	2,849444	0,258025	0,11954	0,104643	0,119853	0,0402134	1542	1575	10,7061866		12695,36424	113,5	1	1	1	14,95			0,126		0,05		0,249	0,028	0,02				0,050456	0,144		0,153		0,215	4260	0,002	0,577	0,315	0,081	0,69	0,006	0,01	0,058	0,008	0,02	0,459	0,002	0,003	0,003	0,778	0,0003	0,417	0,081	0,78	0,005	0,011	0,058	0,009	0,016	0,577	0,003	0,038	3,7	57,8	0,1	14,9	0,07	2,3	25,2	3,9	65,2	0,7	5,6	0,06	2,8	23,1
5553	г6838637==>	19.02.2071 22:50	Э76ХФ	Р65	40	46,3833333	29,3666667	46,3833333		0,27187	0,112312	0,089717	0,107025	0,0399823	1542	1602	7,9772358		12775,70942	113,8	1	1	1	12,265			0,104		0,05		0,268	0,047	0,02				0,050166	0,13		0,131		0,202	6253	0,002	0,58	0,321	0,087	0,712	0,007	0,01	0,064	0,008	0,019	0,473	0,002	0,003	0,003	0,776	0,0002	0,415	0,086	0,781	0,006	0,011	0,065	0,009	0,016	0,559	0,003	0,037	3,4	50,6	1	30,4	0,18	2,5	20,1	4,1	58,3	0,7	15,1	0,14	2,6	22,4
5554	г6838637==?	19.02.2071 23:41	Э76ХФ	Р65	41	41,8666667	19,15	41,8666667		0,33857	0,147896	0,134567	0,148137	0,040847	1554	1575	10,0324691		13156,13577	119,3	1	1	1	13,973			0,103		0,05		0,342	0,029	0,02				0,051251	0,176		0,197		0,266	4199	0,002	0,528	0,302	0,091	0,677	0,005	0,011	0,065	0,008	0,02	0,441	0,002	0,003	0,003	0,769	0,0002	0,421	0,089	0,784	0,005	0,012	0,065	0,008	0,017	0,57	0,003	0,037	3,7	53,3	0,7	13,8	0,09	2,4	22	4,3	56,3	0,4	7,1	0,07	2,5	22,4
5555	г6838637=>6	20.02.2071 1:00	Э76ХФ	Р65	13	41,05	15,6833333	41,05		0,356965	0,131772	0,127699	0,13926	0,0407323	1562	1571	10,7276492		13546,86504	115,5	1	1	1	14,679			0,125		0,05		0,368	0,028	0,02				0,051107	0,165		0,187		0,237	3541	0,002	0,477	0,308	0,078	0,672	0,005	0,012	0,055	0,007	0,019	0,44	0,002	0,003	0,003	0,776	0,0003	0,418	0,076	0,783	0,004	0,011	0,054	0,008	0,013	0,571	0,003	0,038	3,9	48,9	0,4	11,6	0,09	2,3	21	5,4	56,8	0,4	11,1	0,07	2,4	23,3
5556	г6838637=>7	20.02.2071 1:49	Э76ХФ	Р65	14	41,7	15,5333333	41,7	3	0,311055	0,112868	0,097072	0,109497	0,04102	1560	1573	6,3316547		13163,9485	112,9	1	1	1	8,801			0,104		0,05		0,316	0,028	0,02				0,051468	0,131		0,142		0,203	3408	0,002	0,528	0,319	0,102	0,697	0,006	0,011	0,066	0,007	0,02	0,47	0,002	0,003	0,003	0,765	0,0002	0,416	0,102	0,785	0,005	0,013	0,067	0,008	0,019	0,572	0,003	0,039	4,4	53,6	0,3	14,2	0,08	2,3	23,3	4,7	55,1	0,4	7,4	0,06	2,6	21,4
5557	г6838637=>8	20.02.2071 2:40	Э76ХФ	Р65	14	43,55	12,0166667	43,55	2,2354443	0,31215	0,107864	0,10567	0,133158	0,0406454	1602	1585	10,5641952		12762,27462	114,6	1	1	1	15,277			0,125		0,05		0,318	0,028	0,02				0,050998	0,164		0,154		0,194	2556	0,002	0,538	0,327	0,104	0,691	0,007	0,011	0,068	0,008	0,021	0,457	0,001	0,003	0,003	0,777	0,0002	0,418	0,103	0,783	0,006	0,013	0,068	0,009	0,017	0,574	0,003	0,038	4,3	55,2	0,3	17,9	0,12	2,3	23,9	3,9	51,4	0,5	17,8	0,11	2,3	22,5
5558	г6838637=>9	20.02.2071 3:30	Э76ХФ	Р65	15	41,55	25,85	41,55		0,254045	0,099524	0,073331	0,089268	0,0416544	1562	1624	8,1032491		13334,62282	110,2	1	1	1	11,223			0,138		0,05		0,249	0,028	0,02				0,052264	0,109		0,107		0,179	5745	0,002	0,57	0,333	0,102	0,72	0,006	0,011	0,065	0,008	0,021	0,488	0,002	0,003	0,003	0,769	0,0003	0,423	0,105	0,788	0,005	0,012	0,066	0,009	0,016	0,551	0,003	0,04	3,8	58,5	0,3	14,8	0,08	2,3	25,4	4,8	61,6	0,4	8,4	0,09	2,6	23,4
5559	г6838637=>:	20.02.2071 4:24	Э76ХФ	Р65	18	43,35	22,6333333	43,35		0,36525	0,10564	0,105453	0,149418	0,0401266	1571	1599	11,9958478		13580,8542	116,2	1	1	1	17,334			0,148		0,05		0,384	0,028	0,02				0,050347	0,189		0,153		0,19	5123	0,002	0,498	0,331	0,113	0,696	0,006	0,01	0,067	0,01	0,026	0,433	0,001	0,003	0,003	0,77	0,0002	0,421	0,114	0,791	0,005	0,011	0,068	0,011	0,023	0,565	0,002	0,037	3,7	47,2	0,8	25,8	0,43	2	23,6	4,1	57,1	0,5	11,7	0,12	2,2	25,5
5560	"г6838637=>;"	20.02.2071 5:13	Э76ХФ	Р65	22	49,5333333	26,85	49,5333333	3,7872245	0,29077	0,126768	0,132874	0,110523	0,0406918	1523	1596	12,6735992		14044,69274	115	1	1	1	20,922			0,125		0,05		0,287	0,028	0,02				0,051251	0,119		0,196		0,228	6285	0,002	0,554	0,313	0,109	0,675	0,006	0,011	0,068	0,008	0,021	0,474	0,003	0,003	0,004	0,777	0,0002	0,417	0,109	0,782	0,005	0,011	0,069	0,008	0,012	0,567	0,003	0,037	4,2	48,3	0,8	13,4	0,12	2,4	20,4	5	53,2	1	6,8	0,12	2,5	21
5561	г6838637=><	20.02.2071 6:08	Э76ХФ	Р65	25	42,1833333	21,35	42,1833333		0,33703	0,093408	0,117172	0,117732	0,040242	1562	1591	7,7860134		13194,37939	113,4	1	1	1	10,948			0,138		0,05		0,351	0,029	0,02				0,051179	0,136		0,172		0,168	4695	0,002	0,52	0,335	0,101	0,679	0,009	0,012	0,078	0,008	0,019	0,457	0,002	0,003	0,003	0,76	0,0002	0,416	0,103	0,784	0,009	0,01	0,079	0,009	0,016	0,564	0,003	0,038	4,1	51,5	0,4	13,4	0,13	2,3	22,8	4,6	58,6	0,3	9,4	0,11	2,5	23,2
5562	г6838637=>=	20.02.2071 6:58	Э76ХФ	Р65	27	51,2	19,5	51,2		0,317535	0,140668	0,144591	0,127125	0,0402704	1552	1576	7,4209795		13563,07692	113,7	1	1	1	12,459			0,137		0,05		0,317	0,028	0,02				0,051215	0,14		0,213		0,253	4408	0,002	0,524	0,299	0,095	0,655	0,006	0,011	0,068	0,006	0,019	0,452	0,002	0,003	0,003	0,778	0,0005	0,418	0,095	0,784	0,005	0,013	0,069	0,007	0,015	0,566	0,003	0,038	3,3	51,7	0,3	13,9	0,09	2,3	22,2	4,5	61,3	0,4	8,3	0,38	2,6	23,2
5563	г6838637=>>	20.02.2071 7:50	Э76ХФ	Р65	33	55,7	20,15	55,7		0,65267	0,167912	0,245915	0,295098	0,038763	1571	1577	8,4991023		13456,0794	113,2	1	1	1	15,78			0,137		0,05		0,722	0,036	0,02				0,049298	0,359		0,359		0,302	4519	0,001	0,248	0,28	0,103	0,559	0,008	0,011	0,069	0,006	0,021	0,308	0,001	0,003	0,003	0,759	0,0004	0,423	0,101	0,778	0,007	0,014	0,069	0,007	0,017	0,559	0,003	0,037	3,2	51,2	0,6	18,8	0,69	2,1	25	3,5	54,8	0,4	15	0,12	2,2	26,6
5564	г6838637=>?	20.02.2071 16:03	Э76ХФ	Р65	10	59,5333333	37,1166667	59,5333333	5,7295806	0,417095	0,19738	0,28855	0,279543	0,0396452	1531	1637	14,8893057		15740,09879	113,5	1	1	1	29,547			0,365		0,05		0,424		0,02				0,05042	0,319		0,424		0,355	9737	0,001	0,428	0,251	0,097	0,52	0,006	0,013	0,072	0,007	0,025	0,333	0,001	0,003	0,003	0,777	0,0003	0,42	0,099	0,797	0,006	0,015	0,075	0,008	0,016	0,574	0,002	0,039	3,1	52	2	13,8	1,66	2,1	24,9	3,6	53,2	0,9	17,6	0,28	2,2	26,3
5565	г6838637=?6	20.02.2071 17:00	Э76ХФ	Р65	21	54,7166667	33,3166667	54,7166667	5,0766917	0,415935	0,155124	0,192632	0,163806	0,0387347	1524	1601	9,4873265		14808,8044	111,5	1	1	1	17,093			0,233		0,05		0,434	0,034	0,02				0,049262	0,178		0,284		0,279	8223	0,001	0,444	0,287	0,112	0,613	0,006	0,013	0,071	0,005	0,024	0,417	0,002	0,003	0,003	0,768	0,0001	0,422	0,112	0,784	0,005	0,013	0,072	0,007	0,018	0,584	0,003	0,037	3,1	45,5	0,7	13,1	0,16	2	22,3	4,2	57,1	0,2	6,8	0,04	2,7	21,3
5566	г6838637=?7	20.02.2071 18:15	Э76ХФ	Р65	9	48,4	22,8666667	48,4	3,4193674	0,37462	0,113424	0,107725	0,135624	0,0392466	1568	1587	14,2878699		13877,84257	113,5	1	1	1	22,936					0,05		0,394	0,029	0,02				0,049913	0,167		0,157		0,204	5289	0,002	0,474	0,32	0,093	0,686	0,008	0,012	0,063	0,011	0,024	0,445	0,002	0,002	0,003	0,758	0,0003	0,417	0,092	0,784	0,007	0,012	0,064	0,011	0,017	0,561	0,002	0,036	5,2	54,8	0,4	12,7	0,08	2,3	24,1	5,3	51,1	0,7	8,5	0,09	2,4	21,4
5567	г6838637=?8	20.02.2071 19:07	Э76ХФ	Р65	12	47,0333333	29,8666667	47,0333333	4,4236655	0,3775	0,167912	0,210227	0,15315	0,0385641	1527	1593	7,5004252		14086,60714	111,2	1	1	1	11,759			0,126		0,157		0,291	0,029	0,02				0,049045	0,155		0,311		0,302	7012	0,001	0,467	0,27	0,068	0,604	0,004	0,012	0,057	0,005	0,018	0,428	0,002	0,002	0,003	0,761	0,0002	0,415	0,073	0,789	0,004	0,015	0,057	0,005	0,014	0,575	0,003	0,037	4,2	55,5	0,3	12,9	0,07	2,2	25	4,9	62,1	0,4	5,7	0,07	2,4	25,9
5568	г6838637=?9	20.02.2071 20:02	Э76ХФ	Р65	12	43,8833333	20,5	43,8833333	3,6763158	0,369225	0,171804	0,22526	0,194064	0,038877	1579	1578	11,5840766		13258,53659	112,2	1	1	1	16,813			0,132		0,05		0,372		0,02				0,049443	0,212		0,332		0,309	4530	0,002	0,5	0,269	0,07	0,596	0,006	0,013	0,051	0,005	0,017	0,407	0,002	0,003	0,003	0,788	0,0003	0,417	0,073	0,798	0,005	0,014	0,053	0,006	0,015	0,571	0,003	0,037	3,7	51,9	0,4	19,5	0,09	2	25,6	3,9	53,5	0,4	14	0,08	2,2	24
5569	г6838637=?:	20.02.2071 20:57	Э76ХФ	Р65	11	42,3666667	23,6833333	42,3666667	3,491018	0,391685	0,154012	0,202003	0,239862	0,0398725	1542	1578	14,8673659		13733,70866	110,9	1	1	1	20,868			0,074		0,05		0,404	0,018	0,02				0,050709	0,291		0,295		0,277	5421	0,001	0,439	0,274	0,081	0,582	0,006	0,013	0,066	0,006	0,021	0,345	0,001	0,004	0,002	0,773	0,0005	0,417	0,081	0,79	0,005	0,015	0,067	0,008	0,016	0,566	0,003	0,041	3,1	51,7	0,6	14	0,61	2,1	24,7	3,8	53,7	0,4	12,5	0,3	2,1	25,4
5570	"г6838637=?;"	20.02.2071 21:55	Э76ХФ	Р65	9	40,7	19,55	40,0333333	3,9453552	0,35414	0,142336	0,197191	0,209307	0,0388487	1557	1567	13,150791		13847,57033	113,5	1	1	1	17,549			0,22		0,05		0,36	0,028	0,02				0,049407	0,246		0,289		0,256	4512	0,001	0,51	0,298	0,121	0,623	0,007	0,012	0,073	0,006	0,027	0,396	0,001	0,002	0,003	0,773	0,0003	0,418	0,122	0,799	0,006	0,014	0,072	0,007	0,019	0,574	0,002	0,036	3,8	50,9	0,4	16,2	0,17	2,1	24,6	3,8	56,3	0,3	12,5	0,14	2,4	23,6
5571	г6838637=?<	20.02.2071 22:46	Э76ХФ	Р65	7	42,35	21	41,6833333	3,9130435	0,36953	0,163464	0,22416	0,202275	0,0400148	1556	1571	15,5126344		13525,71429	115,7	1	1	1	21,248			0,188		0,05		0,374	0,018	0,02				0,05089	0,225		0,33		0,294	4734	0,002	0,486	0,281	0,093	0,605	0,006	0,015	0,065	0,005	0,023	0,414	0,002	0,002	0,005	0,76	0,0006	0,419	0,098	0,803	0,006	0,014	0,067	0,007	0,022	0,581	0,003	0,037	4,7	53,4	0,2	13	0,09	2,2	24,7	3,8	55,2	0,6	12,4	0,3	2,1	25,9
5572	г6838637=?=	20.02.2071 23:48	Э76ХФ	Р65	6	39,6833333	24,1	39,0333333	4,836179	0,30742	0,134552	0,163608	0,168372	0,0391617	1516	1574	11,7461144		14541,90871	113,8	1	1	1	15,283			0,21		0,05		0,305	0,037	0,02				0,049805	0,196		0,24		0,242	5841	0,002	0,53	0,299	0,088	0,652	0,007	0,012	0,057	0,006	0,021	0,419	0,001	0,002	0,003	0,743	0,0003	0,408	0,09	0,796	0,007	0,014	0,061	0,006	0,017	0,562	0,003	0,038	3,8	56,7	0,6	12,1	0,14	2,6	21,8	4,7	61,9	0,9	7,8	0,11	2,7	23,1
5573	г6838637=?>	21.02.2071 0:38	Э76ХФ	Р65	4	40,2166667	14,8	40,2166667	3,5289421	0,26344	0,140112	0,100315	0,155325	0,0388487	1579	1576	13,7331123		13062,16216	114,2	1	1	1	18,41			0,073		0,05		0,252	0,038	0,02				0,049407	0,2		0,145		0,252	3222	0,002	0,568	0,301	0,083	0,706	0,006	0,011	0,053	0,009	0,019	0,44	0,002	0,003	0,003	0,756	0,0006	0,419	0,083	0,795	0,006	0,011	0,054	0,009	0,015	0,577	0,003	0,037	3,6	57,9	0,4	15,5	0,08	2,4	24,6	4,2	57,1	0,5	9,6	0,16	2,2	26,4
5574	г6838637=??	21.02.2071 1:30	Э76ХФ	Р65	4	40,7166667	15,1833333	40,7166667	2,7352941	0,348205	0,118428	0,120811	0,178014	0,0398159	1584	1580	13,9954973		12763,99561	116,4	1	1	1	18,995			0,137		0,05		0,36	0,029	0,02				0,050637	0,227		0,175		0,213	3230	0,002	0,527	0,319	0,088	0,692	0,006	0,011	0,06	0,008	0,019	0,422	0,002	0,003	0,004	0,77	0,0005	0,416	0,088	0,8	0,005	0,012	0,06	0,009	0,015	0,571	0,003	0,036	3,7	54,8	0,7	16,1	0,09	2,2	24,6	3,7	58,1	0,6	11,7	0,09	2,3	25,6
5575	г6838637>66	21.02.2071 2:20	Э76ХФ	Р65	5	40,8333333	17	40,8333333		0,282225	0,1251	0,100982	0,15549	0,0386207	1576	1577	11,1203265		13231,76471	113,2	1	1	1	15,136			0,127		0,05		0,278	0,028	0,02				0,049117	0,2		0,146		0,225	3749	0,002	0,556	0,313	0,081	0,709	0,005	0,01	0,054	0,008	0,017	0,444	0,002	0,003	0,003	0,757	0,0003	0,418	0,08	0,79	0,004	0,011	0,054	0,008	0,014	0,568	0,003	0,036	4,3	60,8	0,3	12,2	0,06	2,6	23,2	4,2	63,5	0,5	6,3	0,08	2,8	22,8
5576	г6838637>67	21.02.2071 3:11	Э76ХФ	Р65	6	41,2166667	14,85	41,2166667	3	0,3488976	0,085624	0,126993	0,210213	0,0399574	1597	1582	11,1818859		12577,77778	116,6	1	1	1	15,021		0,00407	0,136		0,05		0,362	0,026	0,02				0,050817	0,274		0,183		0,154	3113	0,002	0,515	0,345	0,086	0,686	0,009	0,012	0,071	0,008	0,019	0,403	0,002	0,003	0,003	0,762	0,0003	0,416	0,086	0,796	0,009	0,012	0,072	0,009	0,015	0,57	0,002	0,037	5	57,3	0,5	11,7	0,07	2,6	22	4,4	53,3	0,7	9,3	0,19	2,4	22,5
5577	г6838637>68	21.02.2071 4:02	Э76ХФ	Р65	4	40,35	16,7	40,35		0,311095	0,099524	0,113691	0,159939	0,0391617	1589	1576	7,7234201		12585,62874	114,3	1	1	1	10,388			0,073		0,05		0,318	0,027	0,02				0,049805	0,202		0,165		0,179	3503	0,002	0,547	0,335	0,089	0,692	0,006	0,011	0,078	0,007	0,016	0,436	0,002	0,002	0,004	0,757	0,0007	0,416	0,085	0,789	0,005	0,013	0,076	0,007	0,013	0,583	0,003	0,037	4	51,7	0,5	7,7	0,08	2,8	18,3	4,9	57,6	0,4	6,9	0,06	2,7	21,2
5578	г6838637>69	21.02.2071 4:57	Э76ХФ	Р65	7	40,3666667	20,5666667	40,3666667	2,6114827	0,27941	0,097856	0,118991	0,159945	0,0393323	1563	1575	10,8401321		12620,42139	114,5	1	1	1	14,586			0,073		0,05		0,279	0,028	0,02				0,050022	0,2		0,173		0,176	4326	0,002	0,585	0,337	0,092	0,692	0,007	0,011	0,079	0,008	0,017	0,44	0,002	0,003	0,003	0,761	0,0004	0,416	0,091	0,793	0,006	0,012	0,079	0,008	0,013	0,567	0,003	0,037	3,7	57,8	0,4	14,8	0,07	2,6	22,6	3,7	58,8	0,5	13,5	0,1	2,4	24,9
5579	г6838637>6:	21.02.2071 5:46	Э76ХФ	Р65	7	40,55	20,3166667	40,55	2,9295775	0,342	0,13344	0,161174	0,176253	0,0400997	1565	1574	11,6789149		12651,68171	117,1	1	1	1	15,786			0,073		0,05		0,348	0,027	0,02				0,050998	0,209		0,236		0,24	4284	0,002	0,535	0,304	0,092	0,653	0,007	0,012	0,062	0,006	0,017	0,418	0,002	0,002	0,003	0,765	0,0003	0,413	0,09	0,795	0,005	0,014	0,062	0,006	0,013	0,57	0,003	0,036	4	61,4	0,4	11,2	0,08	2,6	23,4	3,8	59,3	0,4	7,5	0,1	2,3	26,3
5580	"г6838637>6;"	21.02.2071 6:36	Э76ХФ	Р65	5	44,3666667	19,1833333	44,3666667	1,9130435	0,33269	0,1112	0,153548	0,18807	0,0400718	1592	1583	10,9233346		11866,55083	114,2	1	1	1	15,942			0,218		0,05		0,341	0,026	0,02				0,050709	0,23		0,224		0,2	3794	0,002	0,524	0,327	0,1	0,661	0,006	0,012	0,064	0,007	0,02	0,432	0,001	0,002	0,003	0,772	0,001	0,418	0,098	0,792	0,005	0,012	0,065	0,008	0,019	0,565	0,002	0,037	4,1	60,3	0,5	10,4	0,09	2,7	22,4	3,7	59	0,5	12,2	0,12	2,3	25,5
5581	г6838637>6<	21.02.2071 7:37	Э76ХФ	Р65	8	41,2166667	21,8333333	41,2166667	2,39801	0,34382	0,15568	0,216805	0,199803	0,0398455	1561	1577	10,7090174		12490,07634	116,7	1	1	1	14,713			0,223		0,05		0,344	0,026	0,02				0,049913	0,224		0,319		0,28	4545	0,001	0,511	0,291	0,088	0,611	0,007	0,011	0,069	0,006	0,021	0,425	0,001	0,002	0,002	0,76	0,0001	0,419	0,088	0,799	0,006	0,012	0,07	0,007	0,017	0,576	0,002	0,034	4,2	55,5	0,4	13,8	0,1	2,3	24,1	3,6	57,5	0,6	12,1	0,12	2,3	25,3
5582	г6838637>6=	21.02.2071 8:29	Э76ХФ	Р65	8	46,0166667	25,8166667	46,0166667	3,2630085	0,33537	0,137888	0,160975	0,19317	0,0392101	1569	1625	6,7508149		13126,40413	112,7	1	1	1	10,355			0,199		0,05		0,339		0,02				0,049117	0,235		0,235		0,248	5648	0,002	0,518	0,302	0,098	0,653	0,007	0,011	0,065	0,007	0,019	0,423	0,001	0,003	0,003	0,759	0,0003	0,414	0,094	0,789	0,006	0,012	0,065	0,007	0,014	0,566	0,002	0,037	4	54	0,5	11,5	0,09	2,4	23	3,5	52,6	0,5	13,7	0,08	2,4	21,6
5583	г6838637>6>	21.02.2071 9:27	Э76ХФ	Р65	9	41,2333333	19	41,2333333	1,6656151	0,35619	0,153456	0,181076	0,177261	0,0391814	1575	1593	8,6904598		12195,78947	114,1	1	1	1	11,918			0,095		0,05		0,361	0,04	0,02				0,049081	0,203		0,266		0,276	3862	0,003	0,503	0,293	0,101	0,646	0,007	0,012	0,069	0,007	0,02	0,447	0,002	0,003	0,003	0,79	0,0002	0,425	0,104	0,802	0,007	0,012	0,072	0,009	0,016	0,571	0,002	0,036	3,9	57,4	0,3	19,6	0,08	2,4	23,7	3,9	51,4	1	14,4	0,46	2,4	21,2
5584	г6838637>6?	21.02.2071 10:17	Э76ХФ	Р65	10	48,2	24,3166667	48,2	3,3188908	0,31963	0,11676	0,148429	0,17049	0,0391526	1539	1591	10,0232365		13346,40165	116,8	1	1	1	16,104			0,188		0,05		0,324	0,032	0,02				0,049045	0,205		0,217		0,21	5409	0,002	0,545	0,326	0,116	0,67	0,007	0,009	0,072	0,009	0,022	0,431	0,002	0,003	0,003	0,78	0,0001	0,417	0,115	0,791	0,005	0,012	0,072	0,01	0,018	0,55	0,002	0,035	4,1	54,9	0,3	11,3	0,12	2,5	22,3	4,2	57,2	0,9	10	0,21	2,3	24,4
5585	г6838637>76	21.02.2071 11:07	Э76ХФ	Р65	17	41,7	19,15	41,7	3	0,309255	0,11954	0,112933	0,180633	0,0399038	1556	1591	9,3734081		13319,06005	114	1	1	1	13,003			0,127		0,05		0,312	0,032	0,02				0,049986	0,234		0,163		0,215	4251	0,002	0,537	0,319	0,101	0,7	0,005	0,011	0,065	0,009	0,021	0,43	0,002	0,003	0,003	0,786	0,0002	0,419	0,101	0,799	0,004	0,012	0,065	0,01	0,017	0,575	0,003	0,037	4,3	57,4	0,3	12,6	0,09	2,3	25	4,9	55,9	0,5	9,4	0,11	2,4	23
5586	г6838637>77	21.02.2071 11:57	Э76ХФ	Р65	19	44,6666667	20,6166667	44,6666667	2,3993289	0,3135	0,136776	0,139631	0,18789	0,0399038	1542	1584	8,9563433		13026,35408	116,4	1	1	1	13,335			0,166		0,05		0,313		0,02				0,049986	0,235		0,203		0,246	4476	0,002	0,553	0,307	0,108	0,676	0,007	0,011	0,078	0,008	0,02	0,426	0,001	0,003	0,003	0,78	0,0002	0,42	0,108	0,795	0,006	0,011	0,079	0,009	0,017	0,563	0,002	0,036	4,9	57,3	0,3	12	0,09	2,4	24,1	4,5	57	0,3	11,4	0,06	2,5	22,5
5587	г6838637>78	21.02.2071 12:47	Э76ХФ	Р65	29	42,7	19,6666667	42,7	2,3746631	0,316325	0,133996	0,166006	0,159177	0,040192	1552	1585	7,3550442		12783,05085	114,9	1	1	1	10,389			0,148		0,05		0,316	0,028	0,02				0,050347	0,181		0,244		0,241	4190	0,002	0,528	0,307	0,109	0,654	0,006	0,011	0,07	0,007	0,021	0,444	0,002	0,002	0,003	0,768	0,0002	0,416	0,106	0,788	0,005	0,014	0,07	0,008	0,018	0,565	0,002	0,034	4,2	51,7	0,4	13,4	0,06	2,3	22,7	4,1	48,3	0,8	11,8	0,17	2,2	21,7
5588	г6838637>79	21.02.2071 13:44	Э76ХФ	Р65	23	41,55	16,6666667	41,55	2,3041894	0,32087	0,126768	0,165969	0,182007	0,0409432	1561	1581	9,2180505		12870	115,5	1	1	1	12,767			0,17		0,05		0,323	0,028	0,02				0,051288	0,216		0,243		0,228	3575	0,002	0,524	0,315	0,099	0,656	0,01	0,012	0,066	0,009	0,022	0,427	0,002	0,002	0,003	0,785	0,0004	0,421	0,098	0,798	0,009	0,012	0,066	0,01	0,016	0,567	0,003	0,036	4,1	52,2	0,3	15,9	0,1	2,1	24,9	4,2	56	0,4	9,7	0,13	2,2	26,2
5589	г6838637>7:	21.02.2071 14:33	Э76ХФ	Р65	26	41,3666667	18,8833333	41,3666667	3,4090648	0,29142	0,146784	0,135251	0,173103	0,0411452	1542	1582	12,2315363		13459,48808	115,8	1	1	1	16,764			0,126		0,05		0,284		0,02				0,051541	0,214		0,197		0,264	4236	0,002	0,549	0,296	0,089	0,683	0,005	0,012	0,054	0,009	0,019	0,439	0,003	0,003	0,003	0,774	0,0003	0,421	0,091	0,796	0,004	0,011	0,055	0,01	0,016	0,573	0,003	0,035	4,7	58,6	0,4	9	0,06	2,5	23,3	4,5	60,2	0,7	5,8	0,14	2,5	24,4
5590	"г6838637>7;"	21.02.2071 15:23	Э76ХФ	Р65	28	40,2	15,3833333	40,2	2,3293623	0,303365	0,148452	0,11946	0,152883	0,0406255	1566	1585	7,5791045		12644,85374	113,8	1	1	1	10,156			0,086		0,05		0,299	0,021	0,02				0,05089	0,189		0,174		0,267	3242	0,002	0,547	0,293	0,085	0,692	0,005	0,01	0,057	0,008	0,019	0,445	0,002	0,002	0,003	0,765	0,0002	0,418	0,084	0,79	0,004	0,012	0,057	0,008	0,015	0,573	0,003	0,036	4,7	58,8	0,5	9,7	0,07	2,5	23,4	3,8	56	0,6	9,9	0,16	2,2	25,7
5591	г6838637>7<	21.02.2071 16:10	Э76ХФ	Р65	36	40,8666667	17,8333333	40,8666667	2,7793103	0,29407	0,156792	0,118486	0,165693	0,0409432	1549	1580	7,5325449		12838,8785	116,2	1	1	1	10,261			0,097		0,05		0,286	0,028	0,02				0,051288	0,209		0,172		0,282	3816	0,002	0,546	0,284	0,101	0,695	0,005	0,011	0,067	0,008	0,018	0,435	0,002	0,003	0,003	0,765	0,0002	0,423	0,1	0,794	0,005	0,012	0,065	0,009	0,015	0,559	0,002	0,037	4,5	57,7	0,3	11,7	0,1	2,4	24,6	4,7	47,7	0,7	7,3	0,15	2,4	19,9
5592	г6838637>7=	21.02.2071 17:29	Э76ХФ	Р65	10	43,0333333	15,5	43,0333333	1,3581907	0,339465	0,1529	0,166708	0,1848	0,0413759	1578	1579	9,8791728		11655,48387	114,4	1	1	1	11,147			0,148		0,05		0,341		0,02				0,05183	0,22		0,244		0,275	3011	0,002	0,517	0,29	0,09	0,65	0,007	0,011	0,059	0,008	0,02	0,419	0,001	0,002	0,003	0,777	0,0003	0,419	0,091	0,795	0,006	0,013	0,06	0,009	0,017	0,576	0,002	0,037	4,1	52	0,3	15	0,08	2,2	23,3	4,9	52,9	0,4	12,6	0,08	2,3	23,4
5593	г6838637>7>	21.02.2071 18:21	Э76ХФ	Р65	14	49,3833333	20,4833333	49,3833333	2,2783979	0,308705	0,13622	0,1169	0,156165	0,0405967	1561	1588	9,3048682		12894,38568	114,1	1	1	1	15,291			0,16		0,05		0,308	0,032	0,02				0,050854	0,195		0,17		0,245	4402	0,002	0,542	0,304	0,108	0,692	0,007	0,011	0,065	0,008	0,019	0,436	0,001	0,002	0,003	0,782	0,0003	0,42	0,108	0,794	0,006	0,013	0,066	0,009	0,013	0,56	0,003	0,035	4,3	53,5	0,3	12,2	0,08	2,2	24	4,2	58,9	0,4	11	0,1	2,3	25,6
5594	г6838637>7?	21.02.2071 20:00	Э76ХФ	Р65	6	42,8833333	16,4	42,8833333	4,195122	0,38395	0,184592	0,246585	0,222831	0,0395861	1613	1577	14,597979		13412,19512	114,3	1	1	1	20,867			0,318		0,05		0,387		0,02				0,049588	0,248		0,363		0,332	3666	0,001	0,485	0,264	0,083	0,57	0,005	0,011	0,056	0,006	0,02	0,384	0,001	0,002	0,003	0,782	0,0002	0,42	0,083	0,786	0,004	0,012	0,057	0,007	0,015	0,563	0,002	0,037	4,3	51,1	0,4	12	0,18	2	25,7	4	50,3	0,7	7,7	0,19	2,3	22,2
5595	г6838637>86	21.02.2071 20:57	Э76ХФ	Р65	6	41,6666667	19,3166667	41,6666667	4	0,340165	0,167356	0,197174	0,184506	0,0399326	1582	1574	15,201785		13253,83952	114,4	1	1	1	20,818			0,149		0,05		0,338		0,02				0,050022	0,208		0,29		0,301	4267	0,002	0,514	0,281	0,092	0,618	0,005	0,012	0,057	0,005	0,017	0,413	0,001	0,002	0,003	0,78	0,0006	0,421	0,09	0,785	0,004	0,012	0,057	0,006	0,015	0,559	0,002	0,037	4	52,6	0,4	12	0,1	2,1	24,8	4,3	51,4	0,8	10,8	0,2	2,3	24,3
5596	г6838637>87	21.02.2071 21:48	Э76ХФ	Р65	5	43,7166667	21,7166667	43,7166667	4,6410972	0,34525	0,164576	0,190416	0,131283	0,0400188	1555	1578	21,2362943		14458,01995	115,8	1	1	1	30,946			0,148		0,05		0,345		0,02				0,05013	0,129		0,282		0,296	5233	0,002	0,522	0,279	0,105	0,62	0,006	0,011	0,069	0,005	0,022	0,464	0,002	0,002	0,003	0,765	0,0001	0,417	0,106	0,78	0,005	0,012	0,07	0,006	0,019	0,557	0,003	0,036	4,4	48,1	0,6	8,7	0,1	2,1	22,9	5,1	59	0,8	5	0,11	2,3	26,2
5597	г6838637>88	21.02.2071 22:37	Э76ХФ	Р65	6	44,0333333	20,0166667	44,0333333	3,9549206	0,34183	0,157904	0,165627	0,169524	0,0392971	1577	1580	16,3174061		13263,94671	113,7	1	1	1	23,905			0,085		0,05		0,343	0,025	0,02				0,049226	0,197		0,243		0,284	4425	0,002	0,512	0,276	0,104	0,646	0,005	0,013	0,067	0,007	0,02	0,439	0,001	0,003	0,003	0,761	0,0003	0,422	0,102	0,788	0,005	0,012	0,064	0,007	0,018	0,566	0,003	0,036	4,1	57	0,4	10,3	0,11	2,2	25,5	4,8	57,7	1	5,8	0,13	2,3	25,6
5598	г6838637>89	21.02.2071 23:26	Э76ХФ	Р65	9	42,8333333	18,8666667	42,8333333	4	0,29292	0,114536	0,106624	0,167979	0,0396148	1574	1587	9,7599222		13690,81272	113,6	1	1	1	13,935			0,052		0,05		0,293		0,02				0,049624	0,217		0,154		0,206	4305	0,002	0,532	0,323	0,112	0,695	0,009	0,01	0,083	0,009	0,019	0,435	0,002	0,003	0,003	0,759	0,0005	0,419	0,111	0,784	0,009	0,01	0,083	0,01	0,017	0,557	0,002	0,037	5,3	52,5	4,1	11,2	0,27	2,2	24,4	5	59,2	0,7	5	0,12	2,3	26,2
5599	г6838637>8:	22.02.2071 0:18	Э76ХФ	Р65	7	44,2	18,0833333	44,2	4,7555035	0,33811	0,143448	0,141976	0,15258	0,03999	1579	1579	18,8411922		14632,25806	115,5	1	1	1	27,393					0,05		0,342		0,02				0,050094	0,18		0,208		0,258	4410	0,002	0,514	0,3	0,117	0,67	0,008	0,01	0,069	0,008	0,021	0,444	0,003	0,003	0,003	0,752	0,0002	0,419	0,117	0,781	0,007	0,012	0,07	0,009	0,016	0,558	0,003	0,036	4,1	52,1	0,6	10,8	0,09	2,3	23	4,3	56,9	0,5	9	0,09	2,3	27
5600	"г6838637>8;"	22.02.2071 1:09	Э76Ф	Р50	6	47,5333333	21,9	47,5333333	4,5960265	0,45556		0,142987	0,11694	0,0423394	1615	1640	12,9182792		14726,0274	111,2	1	1	1	20,436			0,159		0,05		0,514	0,038	0,02				0,053096	0,125		0,211			5375	0,003	0,396	0,106	0,1	0,763	0,015	0,012	0,063	0,014	0,019	0,22	0,001	0,003	0,002	0,707		0,108	0,103	0,839	0,015	0,011	0,064	0,016	0,016	0,26	0,002	0,04	4,1	60,2	0,6	8,3	0,09	2,7	22,5	4,4	55,5	1	8,3	0,25	2,2	25,2
5601	г6838637>8<	22.02.2071 2:02	Э76Ф	Р50	9	51,0666667	22,9166667	51,0666667	5	0,51107		0,246678	0,153684	0,0437209	1595	1607	21,2732152		14470,69091	116,4	1	1	1	35,674			0,215		0,251		0,405		0,02				0,054905	0,142		0,366			5527	0,001	0,363	0,075	0,099	0,668	0,006	0,009	0,061	0,008	0,023	0,178	0,001	0,002	0,003	0,753	0,0004	0,078	0,1	0,878	0,005	0,012	0,061	0,01	0,016	0,292	0,002	0,039	5,5	57,9	0,5	10,3	0,12	2,6	22,6	5,1	58,5	0,7	4,7	0,11	2,3	25,9
5602	г6838637>8=	22.02.2071 3:12	Э76Ф	Р50	5	47,1833333	20	47,1833333	3,6953999	0,53808		0,302849	0,196944	0,0427127	1608	1593	17,5287554		13926	114,1	1	1	1	27,228			0,206		0,05		0,61		0,02				0,053639	0,187		0,449			4642	0,001	0,337	0,054	0,102	0,619	0,005	0,009	0,067	0,008	0,023	0,146	0,001	0,001	0,003	0,755	0,0003	0,056	0,101	0,879	0,004	0,011	0,066	0,01	0,015	0,306	0,002	0,038	5,5	52,6	0,4	13,8	0,33	2,3	23,3	6,1	56,6	0,4	11,9	0,1	2,3	25,1
5603	г6838637>8>	22.02.2071 4:06	Э76Ф	Р50	6	48,35	23,8	48,35	3,9710018	0,42436		0,291979	0,187077	0,0429429	1571	1603	12,4426093		13734,45378	114,5	1	1	1	19,922			0,15		0,05		0,47		0,02				0,053928	0,176		0,433			5448	0,001	0,429	0,054	0,101	0,625	0,004	0,01	0,058	0,006	0,022	0,154	0,001	0,002	0,002	0,754	0,0003	0,055	0,099	0,883	0,003	0,012	0,057	0,007	0,016	0,295	0,001	0,039	4,5	51,9	0,4	16,2	0,42	2,1	24,1	5,1	57	0,5	6,7	0,11	2,2	25,6
5604	г6838637>8?	22.02.2071 4:56	Э76Ф	Р50	13	45,05	16,65	45,05		0,48312		0,306275	0,17691	0,043951	1609	1586	13,848823		13257,65766	116	1	1	1	20,754			0,097		0,05		0,542		0,02				0,055194	0,155		0,455			3679	0,001	0,389	0,067	0,101	0,621	0,011	0,01	0,075	0,007	0,021	0,16	0,001	0,002	0,003	0,745	0,0003	0,068	0,099	0,886	0,01	0,013	0,075	0,008	0,017	0,311	0,002	0,038	4,4	54,8	0,9	17,4	0,45	2,3	23,5	4,6	55,9	0,3	12,6	0,13	2,2	26
5605	г6838637>96	22.02.2071 5:57	Э76Ф	Р50	8	48,0166667	20,8666667	48,0166667		0,43252		0,294052	0,1902	0,0425686	1588	1582	12,4043273		12993,92971	112,9	1	1	1	19,747			0,098		0,05		0,48		0,02				0,053458	0,18		0,436			4519	0,001	0,436	0,054	0,091	0,627	0,005	0,01	0,058	0,006	0,02	0,149	0,001	0,002	0,002	0,777	0,0003	0,055	0,091	0,875	0,003	0,013	0,057	0,007	0,018	0,302	0,002	0,038	4,2	47,2	0,3	10	0,14	2,4	20,1	4,6	58,2	0,4	7,7	0,11	2,2	27,1
5606	г6838637>97	22.02.2071 6:50	Э76Ф	Р50	11	47,5166667	19,0166667	47,5166667	4,1748899	0,47822		0,269408	0,209553	0,0427987	1583	1598	21,8692662		14150,74496	114,5	1	1	1	34,274			0,149		0,121		0,476	0,037	0,02				0,053747	0,219		0,398			4485	0,001	0,371	0,066	0,102	0,636	0,005	0,011	0,058	0,009	0,023	0,143	0,001	0,002	0,003	0,761	0,0007	0,068	0,1	0,884	0,004	0,011	0,057	0,011	0,013	0,302	0,002	0,04	5,1	54	1,2	15,8	1,4	2,4	22,7	5,8	56,7	0,3	10,7	0,15	2,3	24,9
5607	г6838637>98	22.02.2071 7:50	Э76Ф	Р50	9	44,5166667	20,6333333	44,5166667		0,41588		0,279702	0,198396	0,0432017	1577	1589	11,8829989		13239,74152	113,1	1	1	1	17,435			0,149		0,05		0,46	0,029	0,02				0,054253	0,198		0,414			4553	0,001	0,439	0,046	0,086	0,63	0,004	0,012	0,05	0,006	0,019	0,143	0,001	0,002	0,002	0,759	0,0003	0,048	0,086	0,874	0,003	0,012	0,049	0,007	0,014	0,304	0,002	0,039	5,3	50,7	0,7	11,3	0,23	2,3	22,4	5,6	56,3	0,4	10,7	0,12	2,2	25,3
5608	г6838637>99	22.02.2071 8:42	Э76Ф	Р50	10	41,5166667	15,9166667	41,5166667	3	0,42008		0,256665	0,155502	0,0426259	1601	1592	9,0744279		12469,94764	113,9	1	1	1	12,558			0,148		0,05		0,466	0,028	0,02				0,05353	0,141		0,381			3308	0,001	0,454	0,055	0,096	0,657	0,007	0,011	0,073	0,007	0,018	0,17	0,001	0,002	0,003	0,773	0,0003	0,056	0,094	0,891	0,006	0,012	0,07	0,008	0,014	0,311	0,002	0,038	4,2	50,2	0,8	15,2	0,21	2,2	22,7	4,1	51,6	0,4	12,1	0,08	2,5	20,4
5609	г6838637>9:	22.02.2071 9:40	Э76Ф	Р50	7	42,05	20,9166667	42,05		0,45715		0,27844	0,200694	0,0442392	1581	1585	10,1007349		13083,34661	117,8	1	1	1	14,127			0,146		0,05		0,511	0,029	0,02				0,055556	0,202		0,412			4561	0,001	0,44	0,061	0,09	0,637	0,005	0,01	0,056	0,008	0,022	0,143	0,001	0,002	0,003	0,742	0,0003	0,061	0,089	0,876	0,003	0,014	0,055	0,008	0,017	0,31	0,002	0,038	4,1	49,6	0,5	14,9	0,24	2,2	23	4,6	54,6	0,7	13,4	0,08	2,4	22,6
5610	"г6838637>9;"	22.02.2071 10:32	Э76Ф	Р50	9	42,5333333	22,6833333	42,5333333	2,9473226	0,42853		0,24199	0,176016	0,0426833	1567	1603	16,0647522		13315,50331	111,1	1	1	1	22,687			0,148		0,05		0,477		0,02				0,053602	0,178		0,358			5034	0,001	0,412	0,039	0,078	0,646	0,004	0,011	0,057	0,007	0,021	0,154	0,001	0,003	0,003	0,763	0,0006	0,041	0,078	0,88	0,003	0,014	0,057	0,009	0,016	0,3	0,002	0,04	3,6	49,7	3,4	12,8	1,4	2,2	23,1	5,6	55,6	0,5	11	0,12	2,2	25,4
5611	г6838637>9<	22.02.2071 11:26	Э76Ф	Р50	20	44,35	22,5333333	44,35		0,46775		0,254805	0,232695	0,0439223	1583	1600	9,9470124		13452,07101	116,3	1	1	1	14,705			0,296		0,05		0,525	0,028	0,02				0,055158	0,26		0,375			5052	0,001	0,412	0,058	0,103	0,65	0,007	0,012	0,074	0,006	0,024	0,126	0	0,001	0,002	0,736	0,0002	0,06	0,103	0,883	0,006	0,014	0,074	0,007	0,02	0,3	0,001	0,037	3,9	48,1	1,8	12,6	1,4	2,1	23,5	5	53,5	0,6	9,2	0,15	2,2	24,9
5612	г6838637>9=	22.02.2071 12:18	Э76Ф	Р50	28	42,5333333	20,7	42,5333333		0,401015	0,072836	0,220433	0,09042	0,0432598	1576	1603	9,8736801		13147,82609	115,2	1	1	1	13,974			0,104		0,05		0,43		0,02				0,054326	0,055		0,329		0,131	4536	0,001	0,464	0,06	0,091	0,692	0,005	0,011	0,057	0,008	0,023	0,236	0,001	0,002	0,002	0,763	0,0002	0,122	0,091	0,877	0,004	0,014	0,057	0,009	0,017	0,301	0,001	0,038	4,6	49,3	1	17,1	0,33	2	24,5	5,3	53,8	0,4	10,3	0,13	2,2	24,4
5613	г6838637>9>	22.02.2071 13:11	Э76Ф	Р65																																																																																
5614	г6838637>9?	22.02.2071 14:07	Э76Ф	Р65	25	46,5333333	23,1666667	46,5333333		0,48955		0,27862	0,207264	0,0443539	1576	1590	9,5389685		12970,35971	115,5	1	1	1	14,796			0,218		0,05		0,551		0,02				0,0557	0,212		0,412			5008	0,001	0,392	0,049	0,1	0,64	0,005	0,012	0,062	0,006	0,022	0,145	0,001	0,001	0,002	0,763	0,0003	0,05	0,099	0,882	0,004	0,015	0,061	0,007	0,019	0,307	0,001	0,039	3,6	48,2	1,6	16,4	0,94	1,9	25,2	5,1	54,3	0,5	10	0,14	2,2	24,6
5615	г6838637>:6	22.02.2071 14:59	Э76Ф	Р65	31	42,0166667	16,55	42,0166667	3	0,43096		0,241	0,139881	0,0428561	1589	1596	9,5647759		12464,04834	114,6	1	1	1	13,396			0,132		0,05		0,48		0,02				0,053819	0,123		0,358			3438	0,001	0,432	0,053	0,072	0,674	0,004	0,01	0,046	0,006	0,018	0,196	0,001	0,001	0,002	0,759	0,0004	0,055	0,072	0,883	0,002	0,013	0,045	0,007	0,015	0,308	0,002	0,039	3,9	48,2	1,1	15,6	0,46	2,2	22,3	4,4	53,3	0,6	14,2	0,11	2,4	21,9
5616	г6838637>:7	22.02.2071 15:48	Э76	Рельсы трамвайные	33	46,5333333	18,8666667	46,5333333		0,44463		0,127284	0,104422		1578	1584	9,212106		12953,00353	115,8	1	1	1	14,289			0,131		0,05		0,501		0,02					0,11		0,191			4073	0,001	0,423	0,075	0,097	0,701	0,005	0,011	0,067	0,01	0,025	0,181	0,001	0,002	0,002	0,732	0,0003	0,076	0,096	0,814	0,005	0,013	0,066	0,01	0,022	0,276	0,002	0,003	4,5	48,9	1	19,4	0,63	2	24,9	4,9	57,3	0,7	14,9	0,11	2,4	23,4
5617	г6838637>:8	22.02.2071 17:02	Э76	Рельсы трамвайные	17	51,3666667	25,8333333	51,3666667		0,47245		0,238166	0,129481		1553	1586	8,0053861		13131,87097	116	1	1	1	13,707			0,228		0,05		0,531	0,029	0,02					0,101		0,367			5654	0,001	0,417	0,051	0,096	0,606	0,006	0,012	0,064	0,006	0,026	0,157	0,001	0,001	0,002	0,752	0,0001	0,052	0,097	0,816	0,005	0,013	0,063	0,007	0,019	0,264	0,001	0,002	4	48,2	1,5	14,2	0,71	2	24,6	5,4	57,7	0,5	10,2	0,15	2,2	26
5618	г6838637>:9	22.02.2071 17:51	Э73Ф	ОР65	28	47	30,8833333	47	3,2776243	0,33553		0,158918	0,107011	0,0379604	1542	1635	9,7794671		13622,88181	111,5	1	1	1	15,294			0,129		0,05		0,365	0,029	0,02				0,047671	0,099		0,244			7012	0,001	0,474	0,066	0,091	0,69	0,006	0,009	0,061	0,006	0,018	0,208	0,001	0,002	0,002	0,714	0,0002	0,067	0,091	0,825	0,005	0,012	0,06	0,007	0,013	0,277	0,002	0,035	4,1	63,3	0,6	14,1	0,23	3,1	20,3	5	54	0,8	13	0,12	2,5	21,8
5619	г6838637>::	22.02.2071 18:48	Э73Ф	ОР65	24	47,5333333	20,3333333	47,5333333	4	0,42909		0,147838	0,169271	0,0408112	1538	1617	8,5803308		13523,60656	115,3	1	1	1	13,402			0,224		0,05		0,481	0,029	0,02				0,051251	0,199		0,224			4583	0,001	0,417	0,102	0,116	0,696	0,006	0,01	0,068	0,012	0,026	0,164	0,001	0,003	0,002	0,734	0,0003	0,103	0,118	0,835	0,005	0,012	0,068	0,012	0,018	0,295	0,001	0,037	4,1	51,1	1,1	15,3	0,96	2	25	5,2	57,2	0,6	9,5	0,14	2,2	26,3
