Repository: Siella/alloy_building

# Прогнозирование химического состава шлака
Задание по Data science от компании EVRAZ (оптимизация сталеплавильного производства) в рамках хакатона ```</beCoder>```.

Мы реализовали наше решение как простой и лаконичный веб-сервис!
В папке `EDA` результаты анализа данных в рамках отборочного задания, в `modelling` — результаты моделирования целевых показателей химического состава шлака и `сыпуч известь РП`.

File: _data/Исходные данные.txt (part 65 of 78)
оком	t продувка	ПСН гр.	чист расход C	чист расход Cr	чист расход Mn	чист расход Si	чист расход V	температура первая	температура последняя	Ar (интенс.)	N2 (интенс.)	эл. энергия (интенс.)	произв жидкая сталь	произв количество обработок	произв  количество плавок	произв количество плавок (цел)	расход газ Ar	расход газ  N2	расход C пров.	сыпуч известь РП	сыпуч кварцит	сыпуч кокс пыль УСТК	сыпуч  кокс. мелочь (сух.)	сыпуч  кокс. мелочь КМ1	сыпуч  шпат плав.	ферспл CaC2	ферспл FeMo	ферспл FeSi-75	ферспл FeV азот.	ферспл  FeV-80	ферспл  Mn5Si65Al0.5	ферспл  Ni H1 пласт.	ферспл SiMn18	ферспл  ферванит	ферспл  фх850А	эл. энергия	химсталь первый Al_1	химсталь первый C_1	химсталь первый Cr_1	химсталь первый Cu_1	химсталь первый Mn_1	химсталь первый Mo_1	химсталь первый N_1	химсталь первый Ni_1	химсталь первый P_1	химсталь первый S_1	химсталь первый Si_1	химсталь первый Ti_1	химсталь первый V_1	химсталь последний Al	химсталь последний C	химсталь последний Ca	химсталь последний Cr	химсталь последний Cu	химсталь последний Mn	химсталь последний Mo	химсталь последний N	химсталь последний Ni	химсталь последний P	химсталь последний S	химсталь последний Si	химсталь последний Ti	химсталь последний V	химшлак первый Al2O3_1	химшлак первый CaO_1	химшлак первый FeO_1	химшлак первый MgO_1	химшлак первый MnO_1	химшлак первый R_1	химшлак первый SiO2_1	химшлак последний Al2O3	химшлак последний CaO	химшлак последний FeO	химшлак последний MgO	химшлак последний MnO	химшлак последний R	химшлак последний SiO2
5620	"г6838637>:;"	22.02.2071 19:39	Э73Ф	ОР65	30	40,5333333	16	40,5333333	2,3201365	0,42277		0,151532	0,11743	0,0396597	1584	1609	9,3522868		13245	114,7	1	1	1	12,61					0,05		0,473	0,027	0,02				0,049805	0,118		0,232			3532	0,002	0,418	0,07	0,092	0,696	0,005	0,011	0,06	0,008	0,019	0,202	0,001	0,001	0,002	0,725	0,0003	0,072	0,092	0,829	0,004	0,012	0,06	0,009	0,015	0,295	0,001	0,036	4,4	56,5	0,7	15,9	0,23	2,3	24,3	5,1	53,8	0,8	11,9	0,17	2,3	23
5621	г6838637>:<	22.02.2071 20:27	Э73Ф	ОР65	34	49,2166667	27,5833333	49,2166667	3,3053623	0,46023		0,209974	0,127169	0,0402641	1542	1612	8,6592618		13379,81873	114,3	1	1	1	14,206			0,096		0,05		0,517	0,085	0,02				0,050564	0,109		0,323			6151	0,001	0,427	0,063	0,11	0,65	0,007	0,011	0,071	0,007	0,022	0,183	0,001	0,002	0,003	0,711	0,0002	0,065	0,108	0,832	0,006	0,011	0,07	0,008	0,016	0,292	0,002	0,037	4,3	56,4	1	15,7	0,15	2,2	25,5	5,1	58,8	0,6	7,6	0,15	2,3	26,1
5622	г6838637>:=	22.02.2071 21:22	Э73Ф	ОР65	46	40,3833333	20,5333333	40,3833333	3,1456913	0,35167		0,105236	0,107674	0,0408112	1537	1594	9,1857202		13248,7013	116	1	1	1	12,365			0,053		0,05		0,387	0,039	0,02				0,051107	0,122		0,16			4534	0,002	0,461	0,095	0,099	0,749	0,006	0,011	0,064	0,009	0,021	0,212	0,001	0,002	0,002	0,723	0,0002	0,096	0,1	0,834	0,005	0,011	0,065	0,011	0,016	0,296	0,002	0,035	5,2	59,1	0,5	10,9	0,17	2,5	23,5	4,9	56,2	0,6	12,8	0,09	2,5	22,4
5623	г6838637>:>	22.02.2071 22:14	Э73Ф	ОР65	46	39,85	17,15	39,85	2	0,3501		0,132496	0,099302	0,0401423	1560	1594	8,1086575		12927,1137	113,3	1	1	1	10,771			0,049		0,05		0,384	0,028	0,02				0,050203	0,098		0,203			3695	0,002	0,47	0,094	0,107	0,713	0,007	0,009	0,072	0,013	0,024	0,207	0,001	0,002	0,003	0,753	0,0011	0,094	0,105	0,824	0,006	0,012	0,07	0,013	0,017	0,299	0,002	0,036	4,8	54,4	0,6	17,6	0,2	2,3	24	5,4	57,1	0,5	9,1	0,15	2,2	25,8
5624	г6838637>:?	22.02.2071 23:06	Э73Ф	ОР65	48	42,3833333	19,7166667	42,3833333		0,3466766		0,140512	0,111878	0,040778	1553	1586	7,5085106		13313,60947	114,9	1	1	1	10,587		0,007955	0,052		0,05		0,37	0,035	0,02				0,050998	0,114		0,215			4375	0,002	0,489	0,08	0,104	0,711	0,006	0,01	0,064	0,011	0,021	0,207	0,001	0,002	0,002	0,735	0,0003	0,081	0,104	0,83	0,005	0,011	0,064	0,012	0,016	0,295	0,002	0,036	4,6	53,6	1,1	12,4	0,21	2,4	22,8	5	58,7	0,6	6,3	0,13	2,3	26,1
5625	"г6838637>;6"	22.02.2071 23:57	Э73Ф	ОР65	51	40,2	18,5166667	40,2		0,37007		0,228096	0,13527	0,0406629	1556	1591	15,0552239		12634,0234	114,6	1	1	1	20,174			0,125		0,05		0,405	0,021	0,02				0,050854	0,114		0,351			3899	0,002	0,439	0,065	0,12	0,639	0,006	0,011	0,069	0,007	0,023	0,18	0,001	0,001	0,002	0,737	0,0003	0,066	0,119	0,838	0,005	0,012	0,068	0,008	0,019	0,296	0,002	0,036	4,9	54,1	0,5	13,8	0,11	2,3	23,3	5,2	58,5	0,6	8,9	0,17	2,2	26,4
5626	"г6838637>;7"	23.02.2071 1:16	Э73Ф	ОР65	24	40,7333333	12,4166667	40,7333333	2,2304747	0,3667		0,197936	0,131128	0,0408652	1583	1590	10,0656827		12616,91275	113,7	1	1	1	13,639					0,05		0,402		0,02				0,051107	0,12		0,304			2611	0,002	0,464	0,061	0,108	0,66	0,006	0,01	0,067	0,008	0,022	0,185	0,001	0,001	0,002	0,735	0,0003	0,062	0,107	0,834	0,005	0,012	0,066	0,008	0,019	0,298	0,001	0,036	5,1	54,1	0,6	19,9	0,19	2,3	24	4,9	58,8	0,7	6,9	0,17	2,2	26,4
5627	"г6838637>;8"	23.02.2071 2:06	Э73Ф	ОР65	28	42,3666667	15,3333333	42,3666667	2,2575646	0,39214		0,182318	0,121087	0,0410675	1567	1588	8,9221086		13069,56522	114,8	1	1	1	12,6					0,05		0,434	0,021	0,02				0,05136	0,111		0,28			3340	0,002	0,435	0,061	0,106	0,679	0,004	0,01	0,077	0,008	0,02	0,203	0,001	0,002	0,002	0,727	0,0002	0,064	0,108	0,84	0,004	0,013	0,078	0,009	0,017	0,296	0,002	0,035	5,6	55,6	0,3	16,4	0,14	2,5	22,5	4,9	59,4	0,6	6	0,15	2,3	26,2
5628	"г6838637>;9"	23.02.2071 2:55	Э73Ф	ОР65	33	40,7	14,3166667	40,7		0,31097		0,150636	0,10806	0,0399976	1560	1591	8,2452088		13306,16997	112,4	1	1	1	11,186					0,05		0,335	0,021	0,02				0,050022	0,104		0,231			3175	0,002	0,492	0,081	0,097	0,708	0,005	0,01	0,059	0,008	0,019	0,207	0,001	0,002	0,002	0,729	0,0002	0,083	0,098	0,841	0,004	0,012	0,059	0,009	0,016	0,295	0,002	0,035	4,4	50,2	0,9	10,3	0,16	2,8	18,2	5,8	57,4	0,7	10,4	0,12	2,6	21,9
5629	"г6838637>;:"	23.02.2071 3:45	Э73Ф	ОР65	37	43,5333333	20,3666667	43,5333333	3,4654051	0,33721		0,213482	0,138541	0,0408068	1541	1585	7,2661562		13910,96563	115,7	1	1	1	10,544			0,052		0,05		0,365		0,02				0,051034	0,125		0,328			4722	0,002	0,481	0,057	0,072	0,65	0,003	0,01	0,052	0,006	0,016	0,194	0,001	0,002	0,002	0,728	0,0002	0,058	0,072	0,829	0,002	0,012	0,051	0,006	0,015	0,291	0,002	0,036	6,5	57,9	0,7	11,8	0,09	2,6	21,9	6,2	56,1	0,6	9,6	0,12	2,7	20,8
5630	"г6838637>;;"	23.02.2071 4:35	Э73Ф	ОР65	42	40,0166667	20,4833333	40,0166667	2,4781126	0,37217		0,138972	0,102336	0,0409227	1575	1582	19,84798		12575,10171	115,3	1	1	1	26,475			0,047		0,05		0,411	0,066	0,02				0,051179	0,1		0,213			4293	0,002	0,458	0,092	0,094	0,713	0,005	0,009	0,062	0,009	0,021	0,204	0,001	0,002	0,003	0,725	0,0004	0,093	0,093	0,829	0,004	0,011	0,061	0,01	0,018	0,298	0,002	0,037	5	60,6	1,4	8	0,12	2,9	21	4,8	59,8	0,7	5,6	0,15	2,2	26,7
5631	"г6838637>;<"	23.02.2071 5:23	Э76ХФ	Р65	42	43,05	25,35	43,05	2,4821752	0,341895	0,139556	0,121952	0,157792	0,039274	1616	1620	8,5888502		12906,50888	115,8	1	1	1	12,325			0,166		0,05		0,348	0,046	0,02				0,049117	0,192		0,184		0,251	5453	0,002	0,531	0,299	0,099	0,689	0,006	0,008	0,065	0,008	0,019	0,441	0,002	0,003	0,004	0,768		0,417	0,099	0,795	0,005	0,008	0,065	0,009	0,011	0,575	0,003	0,036	4,6	49,1	0,3	10,9	0,09	2,4	20,5	5,4	57,5	0,6	8	0,12	2,3	25,2
5632	"г6838637>;="	23.02.2071 6:13	Э76ХФ	Р65	52	45,7	20,5833333	45,7	2,3348018	0,309925	0,140668	0,130666	0,172511	0,041241	1552	1597	8,1728665		13029,95951	116,6	1	1	1	12,45			0,14		0,05		0,308	0,073	0,02				0,051577	0,211		0,197		0,253	4470	0,002	0,549	0,305	0,098	0,691	0,006	0,008	0,065	0,009	0,016	0,451	0,002	0,003	0,003	0,781	0,0003	0,421	0,1	0,804	0,005	0,009	0,066	0,01	0,012	0,567	0,003	0,037	5	51,7	0,5	11,5	0,1	2,3	22,2	5,1	48,9	0,8	9,4	0,13	2,4	20,5
5633	"г6838637>;>"	23.02.2071 7:30	Э76ХФ	Р65	31	48,05	16,2166667	48,05	3	0,28832	0,114536	0,11023	0,126617	0,0386095	1596	1588	9,8903226		12901,54162	112,5	1	1	1	15,841			0,106		0,05		0,287	0,027	0,02				0,048286	0,149		0,167		0,206	3487	0,002	0,553	0,321	0,099	0,698	0,006	0,008	0,068	0,008	0,016	0,471	0,002	0,003	0,003	0,762	0,0002	0,418	0,099	0,791	0,006	0,012	0,069	0,009	0,014	0,564	0,003	0,036	4,7	56,2	0,5	13,2	0,12	2,5	22,3	4,7	57	0,5	14,1	0,11	2,5	22,7
5634	"г6838637>;?"	23.02.2071 8:22	Э76ХФ	Р65	45	56,8666667	25,95	56,8666667	3,7795447	0,306635	0,121764	0,117552	0,16053	0,0395634	1548	1590	5,3917736		13627,74566	115,4	1	1	1	10,159			0,109		0,05		0,308	0,025	0,02				0,049479	0,198		0,177		0,219	5894	0,002	0,535	0,321	0,096	0,694	0,006	0,011	0,069	0,008	0,017	0,454	0,002	0,003	0,003	0,771	0,0004	0,41	0,098	0,791	0,006	0,011	0,075	0,009	0,015	0,551	0,003	0,037	6,1	57	0,3	11,4	0,1	2,4	23,8	4,8	55,4	0,7	5,3	0,16	2,2	25,1
5635	г6838637><6	23.02.2071 9:14	Э76ХФ	Р65	59	43,5166667	20,5166667	43,5166667	3,4647954	0,302805	0,11954	0,134774	0,135781	0,0395346	1549	1570	20,1750287		13189,27701	115,3	1	1	1	29,265			0,128		0,05		0,303	0,021	0,02				0,049443	0,153		0,205		0,215	4510	0,002	0,543	0,321	0,117	0,682	0,007	0,01	0,075	0,009	0,018	0,456	0,002	0,003	0,003	0,779	0,0006	0,418	0,097	0,774	0,006	0,008	0,07	0,008	0,009	0,564	0,003	0,036	4,7	58,3	0,3	11,4	0,11	2,4	24,8	5,1	61,4	0,6	7,7	0,09	2,8	21,7
5636	г6838637><7	23.02.2071 10:05	Э76ХФ	Р65	53	43,3833333	16,0333333	43,3833333	2,7513259	0,2919531	0,125656	0,106308	0,100134	0,0400839	1577	1581	11,8397955		12585,03119	116,6	1	1	1	16,727		0,004625	0,011		0,05		0,284	0,015	0,02				0,05013	0,11		0,162		0,226	3363	0,003	0,563	0,311	0,093	0,701	0,007	0,009	0,066	0,009	0,014	0,475	0,002	0,003	0,003	0,766		0,414	0,091	0,786	0,006	0,01	0,066	0,01	0,013	0,556	0,003	0,037	5,2	57,6	0,5	10,7	0,1	2,7	21	5,6	57,6	0,6	10,5	0,1	2,5	23,2
5637	г6838637><8	23.02.2071 11:35	Э76ХФ	Р65	14	43,2166667	20,85	43,2166667	2,6604679	0,30162	0,156792	0,173932	0,141674	0,0402862	1570	1568	10,8936253		12362,58993	117,4	1	1	1	15,475			0,155		0,05		0,293	0,026	0,02				0,050383	0,146		0,266		0,282	4296	0,002	0,544	0,288	0,076	0,644	0,004	0,01	0,049	0,007	0,016	0,457	0,002	0,003	0,003	0,761	0,0002	0,416	0,067	0,792	0,004	0,013	0,05	0,008	0,012	0,567	0,003	0,036	4,2	56,8	0,3	12,9	0,11	2,3	25,1	3,8	56,5	0,3	12,2	0,15	2,2	25,9
5638	г6838637><9	23.02.2071 12:25	Э76ХФ	Р65	28	40,3666667	22,35	40,3666667	3,5517909	0,298215	0,129548	0,09368	0,105892	0,0388981	1536	1567	9,9579686		13331,54362	113,4	1	1	1	13,399			0,093		0,05		0,297	0,027	0,02				0,048647	0,124		0,142		0,233	4966	0,002	0,55	0,309	0,085	0,711	0,006	0,009	0,063	0,007	0,017	0,485	0,002	0,003	0,003	0,761	0,0002	0,419	0,085	0,792	0,006	0,01	0,064	0,008	0,012	0,569	0,003	0,036	4	59,5	0,4	12	0,12	2,5	23,6	3,8	56,9	0,5	10,8	0,17	2,2	26,5
5639	г6838637><:	23.02.2071 13:15	Э76ХФ	Р65	25	44,2	19,8666667	44,2	2,5649248	0,3462612	0,140112	0,147438	0,131337	0,0400839	1565	1572	5,542605		13028,85906	116,6	1	1	1	8,026		0,00111	0,145		0,124		0,287	0,02	0,02				0,05013	0,141		0,225		0,252	4314	0,002	0,516	0,307	0,103	0,671	0,007	0,008	0,065	0,007	0,018	0,461	0,002	0,002	0,003	0,775	0,0006	0,414	0,104	0,799	0,007	0,011	0,069	0,008	0,015	0,569	0,003	0,037	4,9	56,2	0,4	11,5	0,07	2,3	24,7	5,2	56,8	0,5	9,2	0,2	2,3	25,1
5640	"г6838637><;"	23.02.2071 14:04	Э76ХФ	Р65	26	41,8666667	17,0333333	41,8666667	2,7240412	0,33531	0,137888	0,152126	0,139111	0,0396506	1574	1579	21,5175955		12832,48532	115,5	1	1	1	30,029			0,073		0,05		0,339	0,022	0,02				0,049588	0,151		0,232		0,248	3643	0,002	0,518	0,298	0,09	0,662	0,006	0,012	0,062	0,006	0,017	0,451	0,002	0,003	0,003	0,757	0,0002	0,412	0,09	0,789	0,005	0,013	0,062	0,007	0,013	0,564	0,003	0,036	4,8	55,1	0,4	10,6	0,08	2,4	23,4	4,4	57,3	0,4	9,4	0,11	2,2	26,4
5641	г6838637><<	23.02.2071 15:06	Э76ХФ	Р65	16	42,7166667	18,05	42,7166667		0,30419	0,10564	0,117386	0,131137	0,0401127	1567	1574	11,844113		13007,20222	116,7	1	1	1	16,766			0,102		0,05		0,308	0,025	0,02				0,050166	0,153		0,178		0,19	3913	0,002	0,561	0,328	0,093	0,686	0,012	0,013	0,065	0,007	0,016	0,455	0,002	0,003	0,003	0,757	0,0007	0,412	0,092	0,782	0,011	0,013	0,065	0,007	0,011	0,556	0,003	0,035	5,2	54,8	0,6	12,9	0,18	2,2	24,8	5,2	55,7	0,3	12,2	0,11	2,2	25,3
5642	г6838637><=	23.02.2071 16:00	Э76ХФ	Р65	14	40,1833333	17,0333333	40,1833333	3,4488518	0,385595	0,166244	0,250216	0,195962	0,0393875	1614	1601	9,8615512		12614,09002	114,3	1	1	1	13,209			0,215		0,05		0,392	0,026	0,02				0,049226	0,198		0,383		0,299	3581	0,001	0,479	0,278	0,084	0,581	0,007	0,012	0,06	0,007	0,019	0,412	0,001	0,002	0,002	0,769	0,0004	0,417	0,085	0,795	0,006	0,012	0,061	0,008	0,015	0,579	0,003	0,035	3,4	46,7	0,9	25	0,21	1,8	25,7	6,6	51	0,7	19,9	0,14	2,3	22,2
5643	г6838637><>	23.02.2071 16:48	Э76ХФ	Р65	12	40,55	14,3166667	40,55	3,5235988	0,28382	0,15012	0,207096	0,138792	0,0411322	1572	1576	11,4532676		13071,47846	113,4	1	1	1	15,481			0,111		0,05		0,271	0,018	0,02				0,051396	0,128		0,318		0,27	3119	0,002	0,542	0,29	0,102	0,613	0,006	0,012	0,064	0,006	0,021	0,455	0,002	0,002	0,003	0,768	0,0002	0,418	0,101	0,796	0,005	0,013	0,065	0,007	0,015	0,57	0,003	0,038	3,2	55,1	0,3	15	0,14	2,1	25,8	4,7	53,6	0,3	11,6	0,11	2,2	24,6
5644	г6838637><?	23.02.2071 17:37	Э76ХФ	Р65	12	50,2	16,7	50,2	2,7514313	0,3732	0,125656	0,181056	0,16836	0,0401775	1595	1578	6,4592667		12740,11976	117	1	1	1	10,717			0,084		0,05		0,387	0,045	0,02				0,050203	0,184		0,276		0,226	3546	0,002	0,5	0,315	0,095	0,641	0,007	0,012	0,064	0,007	0,017	0,428	0,002	0,003	0,003	0,764	0,0002	0,418	0,096	0,8	0,006	0,013	0,064	0,007	0,014	0,577	0,003	0,035	3,5	51,9	0,7	9,6	0,1	2,3	22,4	3,9	60	0,6	6,6	0,08	2,2	27,3
5645	г6838637>=6	23.02.2071 18:28	Э76ХФ	Р65	18	47,0333333	21,1166667	47,0333333	3,5098116	0,363925	0,11954	0,225096	0,165774	0,0399454	1567	1576	17,4270505		12501,97317	115,5	1	1	1	26,736			0,137		0,05		0,375	0,026	0,02				0,049913	0,162		0,345		0,215	4400	0,002	0,5	0,32	0,11	0,599	0,014	0,012	0,094	0,006	0,021	0,424	0,001	0,002	0,003	0,761	0,0002	0,419	0,108	0,796	0,013	0,013	0,094	0,007	0,017	0,575	0,003	0,035	4,1	57,3	1	9	0,09	2,4	23,7	3,7	58,8	0,8	5,4	0,11	2,2	26,5
5646	г6838637>=7	23.02.2071 19:21	Э76ХФ	Р65	20	44,55	19,25	44,55	3,4317073	0,31729	0,15012	0,21635	0,173221	0,0409586	1572	1578	11,020202		12941,2987	116,5000001	1	1	1	16,365			0,123		0,05		0,312	0,027	0,02				0,051179	0,177		0,331		0,27	4152	0,002	0,535	0,292	0,086	0,602	0,007	0,012	0,063	0,005	0,018	0,425	0,002	0,002	0,003	0,761	0,0003	0,416	0,087	0,786	0,006	0,012	0,063	0,006	0,014	0,563	0,003	0,037	3,9	55,1	0,2	12,8	0,06	2,1	25,7	4,6	56,1	0,6	12	0,15	2,2	25,1
5647	г6838637>=8	23.02.2071 20:29	Э76ХФ	Р65	6	43,5166667	15,8166667	43,5166667	3	0,32598	0,154568	0,187352	0,164824	0,0405824	1591	1575	8,0273163		12389,46259	114,4	1	1	1	11,624			0,124		0,05		0,323	0,028	0,02				0,050709	0,176		0,286		0,278	3266	0,001	0,532	0,283	0,105	0,61	0,009	0,01	0,069	0,006	0,019	0,422	0,001	0,003	0,002	0,77	0,0002	0,411	0,104	0,771	0,008	0,012	0,069	0,007	0,016	0,566	0,003	0,037	3	51,8	0,7	20,3	0,18	2,1	25,2	2,9	56,5	0,4	14,7	0,08	2,2	25,6
5648	г6838637>=9	23.02.2071 21:22	Э76ХФ	Р65	7	42,35	17,35	42,35		0,32076	0,12788	0,14996	0,130054	0,0392219	1589	1575	9,301771		13037,46398	112,2	1	1	1	13,131			0,123		0,05		0,323	0,027	0,02				0,049009	0,138		0,229		0,23	3770	0,002	0,541	0,31	0,102	0,651	0,009	0,012	0,074	0,008	0,019	0,448	0,001	0,003	0,003	0,777	0,0005	0,418	0,102	0,787	0,008	0,011	0,074	0,008	0,015	0,569	0,003	0,036	3	51,8	0,9	17,6	0,12	2,2	24	3,6	52,3	0,3	12,3	0,06	2,3	22,3
5649	г6838637>=:	23.02.2071 22:15	Э76ХФ	Р65	13	40,8666667	22,1333333	40,8666667	3,5823195	0,32374	0,165688	0,217138	0,178649	0,0409009	1602	1624	10,6766721		13638,25301	113,7	1	1	1	14,544			0,233		0,05		0,317	0,028	0,02				0,051107	0,185		0,332		0,298	5031	0,002	0,518	0,278	0,098	0,596	0,007	0,012	0,066	0,007	0,02	0,423	0,001	0,003	0,003	0,763	0,0004	0,419	0,101	0,789	0,006	0,013	0,068	0,008	0,012	0,55	0,002	0,038	3,3	51,8	1,7	16,4	0,19	2	25,3	3,7	51,4	0,7	11,8	0,08	2,3	22,1
5650	"г6838637>=;"	23.02.2071 23:03	Э76ХФ	Р65	14	43,6833333	23,6333333	43,6833333		0,35265	0,131216	0,169748	0,152296	0,0403799	1574	1606	17,3427699		13628,20874	115,3	1	1	1	25,253			0,184		0,05		0,361	0,039	0,02				0,050456	0,164		0,259		0,236	5368	0,002	0,511	0,308	0,101	0,638	0,007	0,011	0,068	0,006	0,022	0,447	0,002	0,003	0,003	0,771	0,0001	0,417	0,098	0,785	0,006	0,012	0,067	0,007	0,017	0,569	0,003	0,037	3,6	46,6	1,5	7,7	0,09	2,2	20,8	4,1	53,4	0,7	5,4	0,11	2,5	21,7
5651	г6838637>=<	23.02.2071 23:53	Э76ХФ	Р65	15	47,7166667	16,7333333	47,7166667	2,8294702	0,3591	0,125656	0,14505	0,184179	0,0420294	1598	1594	8,6126662		13338,64542	117,4	1	1	1	13,675			0,218		0,05		0,371		0,02				0,052517	0,223		0,219		0,226	3720	0,002	0,512	0,317	0,102	0,661	0,006	0,012	0,072	0,012	0,023	0,412	0,001	0,003	0,003	0,773	0,0003	0,419	0,103	0,785	0,006	0,012	0,073	0,014	0,02	0,569	0,003	0,038	4,2	47,9	0,8	17,8	0,18	1,9	24,6	4,2	55,3	0,6	12,2	0,15	2,2	25,5
5652	г6838637>==	24.02.2071 0:42	Э76ХФ	Р65	23	51,05	20,85	51,05		0,333865	0,118428	0,123668	0,150424	0,0406985	1574	1589	8,9588639		13113,66906	113,9	1	1	1	15,245			0,146		0,05		0,342	0,027	0,02				0,050854	0,18		0,187		0,213	4557	0,002	0,515	0,318	0,098	0,679	0,005	0,013	0,075	0,008	0,02	0,45	0,002	0,003	0,002	0,775	0,0002	0,417	0,099	0,783	0,005	0,012	0,075	0,009	0,019	0,566	0,002	0,038	2,6	48,2	0,4	15,3	0,09	2	24	3,9	53,3	0,6	10,9	0,15	2,2	24,4
5653	г6838637>=>	24.02.2071 1:36	Э76ХФ	Р65	30	41,05	18,4166667	41,05		0,28851	0,112312	0,100854	0,111069	0,0397429	1553	1579	10,05676		13699,54751	112,8	1	1	1	13,761			0,072		0,05		0,288	0,027	0,02				0,04966	0,129		0,153		0,202	4205	0,002	0,556	0,325	0,088	0,702	0,005	0,01	0,071	0,008	0,019	0,469	0,002	0,003	0,003	0,775	0,0002	0,419	0,088	0,788	0,004	0,012	0,071	0,008	0,015	0,566	0,003	0,037	4	49,6	0,9	9	0,1	2,5	20	4,2	51,8	0,9	5,3	0,11	2,6	20,1
5654	г6838637>=?	24.02.2071 2:26	Э76ХФ	Р65	30	42,7	17,1666667	42,7		0,281875	0,106196	0,07467	0,135381	0,0407273	1563	1577	8,4941452		13043,8835	115,2	1	1	1	12,09			0,124		0,05		0,282	0,027	0,02				0,05089	0,177		0,111		0,191	3732	0,002	0,558	0,334	0,092	0,724	0,005	0,009	0,071	0,009	0,017	0,46	0,002	0,003	0,003	0,771	0,0003	0,422	0,093	0,789	0,004	0,011	0,071	0,01	0,015	0,569	0,003	0,038	3,6	52,8	0,5	10,2	0,08	2,3	22,7	3,4	55,5	0,2	11,2	0,07	2,2	24,7
5655	г6838637>>6	24.02.2071 3:15	Э76ХФ	Р65	33	43,8333333	17,6666667	43,8333333		0,37227	0,117872	0,095728	0,15731	0,0417693	1575	1578	7,0604082		13649,43396	116,5	1	1	1	9,61			0,144		0,156		0,299	0,028	0,02				0,052192	0,202		0,143		0,212	4019	0,002	0,501	0,324	0,093	0,706	0,005	0,009	0,072	0,013	0,022	0,433	0,002	0,003	0,003	0,774	0,0005	0,418	0,091	0,784	0,004	0,01	0,072	0,013	0,018	0,567	0,003	0,038	3,5	57,6	0,5	12,5	0,08	2,2	25,9	4	55,2	0,7	10,9	0,16	2,1	25,7
5656	г6838637>>7	24.02.2071 4:08	Э76ХФ	Р65	32	42,5666667	13,7333333	42,5666667	2,3766447	0,341555	0,13148	0,12315	0,154851	0,0408137	1588	1574	9,2628818		13076,21359	117,8	1	1	1	13,143			0,145		0,05		0,349	0,027	0,02				0,050998	0,187		0,186		0,237	2993	0,002	0,52	0,31	0,082	0,681	0,005	0,01	0,068	0,009	0,018	0,435	0,002	0,003	0,003	0,781	0,0005	0,416	0,081	0,784	0,004	0,011	0,068	0,01	0,014	0,566	0,003	0,036	4	53	0,9	12,9	0,13	2,2	24,7	3,8	52,2	0,6	13,8	0,13	2,2	23,9
5657	г6838637>>8	24.02.2071 4:58	Э76ХФ	Р65	34	42,55	22,3666667	42,55	3,5665785	0,32672	0,152352	0,138012	0,137298	0,0408137	1533	1578	14,0150411		13866,1699	114	1	1	1	19,878			0,152		0,05		0,326	0,027	0,02				0,050998	0,154		0,21		0,276	5169	0,001	0,509	0,291	0,068	0,668	0,003	0,01	0,051	0,006	0,017	0,45	0,002	0,003	0,002	0,774	0,0002	0,418	0,07	0,783	0,002	0,012	0,051	0,006	0,013	0,569	0,003	0,038	2,6	49,5	0,3	14,3	0,13	2	24,2	3,9	56,8	0,7	10,2	0,16	2,2	25,6
5658	г6838637>>9	24.02.2071 5:52	Э76ХФ	Р65	31	42,3666667	21,65	42,3666667		0,29445	0,136896	0,087938	0,106315	0,0405824	1544	1575	7,6888451		13518,7067	113,5	1	1	1	10,837			0,186		0,05		0,291	0,027	0,02				0,050709	0,127		0,133		0,248	4878	0,002	0,546	0,302	0,079	0,704	0,004	0,012	0,049	0,006	0,014	0,469	0,002	0,003	0,003	0,76	0,0001	0,416	0,079	0,777	0,003	0,01	0,05	0,006	0,012	0,567	0,003	0,038	3,2	49,9	0,5	12,3	0,13	2,1	23,3	4,6	57,3	0,6	7,9	0,2	2,2	26,1
5659	г6838637>>:	24.02.2071 6:44	Э76ХФ	Р65	31	43,1833333	14,3333333	43,1833333	3	0,35141	0,135792	0,128802	0,151143	0,0411322	1592	1579	8,4727132		12591,62791	116,4	1	1	1	12,196			0,204		0,05		0,36	0,028	0,02				0,051396	0,179		0,195		0,246	3008	0,002	0,513	0,308	0,093	0,679	0,006	0,011	0,059	0,009	0,018	0,436	0,001	0,003	0,003	0,749	0,0001	0,418	0,091	0,785	0,006	0,011	0,06	0,01	0,014	0,57	0,003	0,037	3,8	52,6	1,1	13,6	0,16	2	26	4,3	54,1	0,3	10,4	0,07	2,3	23,7
5660	"г6838637>>;"	24.02.2071 7:38	Э76ХФ	Р65	30	42,8666667	15,4833333	42,8666667	4,2311353	0,29752	0,11592	0,082772	0,127762	0,0407561	1577	1579	14,327916		13954,35953	118,7	1	1	1	20,473			0,063		0,05		0,299		0,02				0,050926	0,162		0,124		0,21	3601	0,002	0,546	0,327	0,085	0,718	0,005	0,01	0,051	0,01	0,016	0,455	0,001	0,003	0,003	0,76	0,0004	0,42	0,085	0,785	0,005	0,011	0,052	0,01	0,013	0,56	0,002	0,037	3,9	49	0,6	10,9	0,1	2,4	20,8	4,9	47,8	0,4	8,2	0,07	2,6	18,7
5661	г6838637>><	24.02.2071 8:28	Э76ХФ	Р65	28	47,5333333	24,3166667	47,5333333	6,4919614	0,227615	0,10764	0,08937	0,111915	0,0399399	1505	1587	17,4336864		15690,47293	115,4	1	1	1	27,429			0,082		0,05		0,214		0,02				0,049913	0,135		0,135		0,195	6359	0,002	0,584	0,333	0,088	0,715	0,005	0,009	0,055	0,006	0,015	0,48	0,002	0,003	0,003	0,769	0,0004	0,417	0,085	0,782	0,004	0,01	0,055	0,006	0,011	0,558	0,003	0,037	3,9	51,8	0,3	10,7	0,08	2,3	22,2	3,5	56,3	1	8,5	0,23	2,3	26,8
5662	г6838637>>=	24.02.2071 9:23	Э76ХФ	Р65	27	46,05	14,55	46,05	5	0,33004	0,11592	0,139844	0,180832	0,0394416	1592	1572	14,1320281		13983,50515	114,2	1	1	1	21,253			0,076		0,05		0,337		0,02				0,049407	0,22		0,211		0,21	3391	0,001	0,514	0,322	0,1	0,657	0,008	0,009	0,074	0,01	0,02	0,408	0,001	0,004	0,002	0,761	0,0002	0,42	0,101	0,791	0,008	0,011	0,075	0,011	0,016	0,572	0,003	0,038	3,3	50,3	0,9	15,2	0,19	1,9	26,4	3,7	53,5	0,6	13	0,16	2,2	24,9
5663	г6838637>>>	24.02.2071 10:14	Э76ХФ	Р65	28	45,2166667	19,65	45,2166667	4,2570965	0,30663	0,124752	0,149766	0,146307	0,0388636	1564	1573	10,323627		13774,0458	112,7	1	1	1	15,56			0,206		0,05		0,306		0,02				0,048683	0,163		0,228		0,226	4511	0,001	0,527	0,316	0,106	0,654	0,008	0,01	0,078	0,007	0,019	0,443	0,002	0,003	0,002	0,745	0,0002	0,419	0,105	0,785	0,007	0,012	0,077	0,008	0,016	0,567	0,003	0,035	3,4	51,3	0,9	15,4	0,12	1,9	26,5	3,3	50,9	0,7	9,4	0,14	2,3	22,2
5664	г6838637>>?	24.02.2071 11:14	Э76ХФ	Р65	24	42,4	16	42,4	4,2344764	0,29262	0,131376	0,161268	0,146118	0,0400188	1576	1576	8,3625		13908,75	115,9	1	1	1	11,819					0,05		0,287		0,02				0,05013	0,158		0,246		0,238	3709	0,002	0,544	0,311	0,099	0,645	0,007	0,009	0,066	0,006	0,017	0,441	0,001	0,003	0,003	0,748	0,0002	0,419	0,099	0,783	0,006	0,01	0,066	0,007	0,014	0,565	0,003	0,036	3	62	1,2	10,1	0,15	3,1	20	3,6	51,9	0,9	9,3	0,22	2,3	22,8
5665	г6838637>?6	24.02.2071 12:04	Э76ХФ	Р65	24	43,3833333	19,05	43,3833333	4,7560976	0,31105	0,125856	0,156908	0,17365	0,0407987	1570	1573	10,9030374		13108,66142	118,7	1	1	1	15,555			0,124		0,05		0,311	0,039	0,02				0,051107	0,202		0,238		0,228	4162	0,002	0,538	0,319	0,114	0,652	0,007	0,01	0,065	0,01	0,021	0,435	0,002	0,003	0,003	0,758	0,0003	0,42	0,115	0,785	0,006	0,01	0,066	0,011	0,015	0,575	0,003	0,037	4,8	53,4	0,9	13,9	0,16	2,3	23,3	5	48,4	0,7	10,2	0,13	2,4	20,3
5666	г6838637>?7	24.02.2071 12:53	Э76ХФ	Р65	24	45,6666667	17,2833333	45,6666667	4,291498	0,244035	0,138552	0,099764	0,117952	0,0394129	1569	1573	12,8598895		14212,53616	114,8	1	1	1	19,397			0,077		0,05		0,228		0,02				0,049371	0,14		0,151		0,251	4094	0,002	0,573	0,307	0,111	0,702	0,006	0,009	0,067	0,009	0,019	0,464	0,002	0,003	0,003	0,767	0,0003	0,42	0,109	0,786	0,005	0,01	0,068	0,01	0,015	0,565	0,003	0,037	3,5	50,1	0,4	11,7	0,09	2,3	21,8	4	59,9	0,6	8,7	0,09	2,5	23,9
5667	г6838637>?8	24.02.2071 13:43	Э90ХАФ	Р65	27	42,6833333	21,5	42,6833333	5,9515449	0,37795	0,086112	0,106772	0,093736	0,0900897	1570	1625	14,1170843	17,7491734	15678,13953	111,3	1	1	1	3,443	20,875		0,074		0,05		0,403		0,02				0,099465	0,1		0,163	0,024233	0,156	5618	0,002	0,53	0,224	0,085	0,7	0,006	0,012	0,091	0,009	0,017	0,461	0,002	0,003	0,003	0,839	0,0003	0,3	0,086	0,796	0,005	0,016	0,091	0,01	0,016	0,542	0,003	0,085	2,7	47,4	0,9	14,3	0,12	2,1	22,2	3,4	50,9	0,9	10	0,11	2,3	22,1
5668	г6838637>?9	24.02.2071 14:31	Э90ХАФ	Р65	29	50,2	26,4666667	50,0333333	4,9103283	0,38047	0,101568	0,111298	0,095597	0,0931776	1539	1594	9,5194981	12,9681398	14515,61713	114	1	1	1	5,479	14,02		0,168		0,05		0,403	0,05	0,02				0,102394	0,101		0,17	0,025933	0,184	6403	0,002	0,539	0,212	0,087	0,695	0,006	0,008	0,07	0,009	0,017	0,449	0,002	0,003	0,003	0,842	0,0005	0,301	0,086	0,798	0,004	0,016	0,07	0,01	0,013	0,553	0,003	0,086	3	59,2	0,2	11,5	0,07	2,2	26,4	3,8	56,1	0,6	9,8	0,13	2,2	25,6
5669	г6838637>?:	24.02.2071 15:23	Э90ХАФ	Р65	35	55,2	22,9833333	54,8833333	4,7809695	0,419635	0,088872	0,13173	0,118011	0,0956986	1573	1585	10,2386555	9,7422343	13146,91806	117,5	1	1	1	6,092	11,918		0,127		0,05		0,453	0,027	0,02				0,105252	0,127		0,201	0,026476	0,161	5036	0,002	0,521	0,229	0,101	0,677	0,007	0,009	0,07	0,011	0,021	0,437	0,002	0,003	0,003	0,841	0,0004	0,301	0,1	0,793	0,005	0,014	0,071	0,012	0,015	0,539	0,003	0,083	3,2	50,4	0,4	11,8	0,11	2,1	24,1	3,7	54,5	0,6	11,9	0,15	2,3	25,7
5670	"г6838637>?;"	24.02.2071 16:15	Э90ХАФ	Р65	48	49,7	26,7	49,5333333	3,7855252	0,39236	0,107088	0,101782	0,098273	0,0948207	1555	1591	8,9242991	10,5425868	13114,60674	115,7	1	1	1	5,305	11,14		0,073		0,05		0,417	0,03	0,02				0,103733	0,109		0,155	0,027235	0,194	5836	0,002	0,565	0,21	0,09	0,714	0,005	0,008	0,061	0,012	0,018	0,462	0,001	0,003	0,003	0,855	0,0004	0,299	0,087	0,799	0,004	0,014	0,06	0,013	0,017	0,541	0,003	0,086	4	52,1	1,5	27,9	0,14	2,4	21,5	4	54,4	0,9	8,7	0,19	2,2	25
5671	г6838637>?<	24.02.2071 17:06	Э90ХАФ	Р65	56	47,6833333	21,7166667	47,5166667	3,7633008	0,452445	0,136344	0,170154	0,120447	0,096062	1550	1578	13,8446621	16,8560286	13919,26324	118,8	1	1	1	7,853	17,048		0,151		0,05		0,483	0,033	0,02				0,106047	0,115		0,261	0,025861	0,247	5038	0,002	0,525	0,189	0,097	0,647	0,006	0,01	0,068	0,007	0,018	0,429	0,002	0,003	0,003	0,84	0,0002	0,299	0,096	0,795	0,004	0,017	0,069	0,008	0,013	0,537	0,003	0,083	3,5	46,3	0,5	12,2	0,12	2,2	20,6	4,7	55,8	0,3	9,6	0,07	2,5	22,4
5672	г6838637>?=	24.02.2071 18:54	Э90ХАФ	Р65	7	44,8833333	19,55	44,8833333	3,5117532	0,45571	0,12144	0,192082	0,104129	0,0931606	1577	1572	17,421673	16,2597786	13770,84399	114,9	1	1	1	10,182	14,688		0,134		0,05		0,489	0,039	0,02				0,102792	0,081		0,296	0,025174	0,22	4487	0,002	0,508	0,197	0,094	0,63	0,006	0,009	0,059	0,006	0,018	0,451	0,001	0,002	0,003	0,851	0,0002	0,299	0,093	0,799	0,004	0,015	0,059	0,007	0,014	0,55	0,003	0,083	2,9	51	0,3	11,8	0,1	2,3	22,4	3,1	51,7	0,5	7,9	0,08	2	25,7
5673	г6838637>?>	24.02.2071 19:44	Э90ХАФ	Р65	13	52,35	25,2	51,8333333	3	0,43018	0,057408	0,131244	0,100272	0,0930115	1573	1583	10,2552632	11,4924097	12119,04762	114,6	1	1	1	9,959	8,664		0,114		0,05		0,472	0,033	0,02				0,102286	0,1		0,201	0,025752	0,104	5090	0,002	0,533	0,248	0,098	0,69	0,008	0,009	0,07	0,008	0,017	0,467	0,002	0,003	0,003	0,869	0,0003	0,297	0,099	0,805	0,007	0,013	0,07	0,009	0,014	0,545	0,002	0,084	3,4	57,3	0,3	9,8	0,07	2,3	24,7	3,2	58,4	0,3	8,6	0,09	2,1	27,5
5674	г6838637>??	24.02.2071 20:42	Э90ХАФ	Р65	27	43,85	23,6333333	43,6833333	3,3545679	0,39349	0,068448	0,121192	0,106718	0,0951178	1536	1581	12,0344896	9,5326303	13369,25247	116,9	1	1	1	6,746	8,537		0,196		0,05		0,425	0,028	0,02				0,10442	0,114		0,185	0,027018	0,124	5266	0,002	0,547	0,233	0,096	0,702	0,006	0,007	0,059	0,009	0,018	0,47	0,002	0,003	0,003	0,86	0,0002	0,291	0,095	0,81	0,005	0,011	0,059	0,011	0,015	0,556	0,002	0,084	2,9	50	0,4	11,4	0,1	2,2	23,2	3,9	56,9	0,4	9	0,09	2,5	22,6
5675	г6838637?66	24.02.2071 21:31	Э90ХАФ	Р65	35	44,3833333	20,4	44,2	3,9002536	0,41852	0,048576	0,16502	0,119728	0,0955481	1554	1576	10,7943816	11,7118248	13394,11765	117,3	1	1	1	7,685	8,914		0,154		0,05		0,458	0,026	0,02				0,105107	0,116		0,253	0,026874	0,088	4554	0,002	0,554	0,256	0,1	0,668	0,006	0,009	0,066	0,01	0,018	0,455	0,001	0,003	0,003	0,86	0,0006	0,295	0,099	0,806	0,004	0,013	0,066	0,011	0,017	0,553	0,002	0,084	3,7	48,1	0,8	18,5	0,13	2,2	22,2	3,6	55	1	13,7	0,18	2,1	26,3
5676	г6838637?67	24.02.2071 22:22	Э90ХАФ	Р65	43	41,05	20,15	40,7	3,597408	0,44444	0,094944	0,248168	0,144544	0,0953242	1555	1575	12,8815385	13,212269	14224,31762	117,2	1	1	1	8,373	9,333		0,157		0,05		0,478	0,026	0,02				0,104926	0,12		0,382	0,026693	0,172	4777	0,002	0,531	0,207	0,105	0,597	0,007	0,011	0,069	0,007	0,019	0,423	0,001	0,003	0,003	0,841	0,0002	0,285	0,103	0,808	0,005	0,015	0,069	0,008	0,015	0,565	0,003	0,085	4	51,7	0,6	16,8	0,17	2	25,3	3,7	53,9	0,8	13,1	0,12	2,1	26
5677	г6838637?68	24.02.2071 23:13	Э90ХАФ	Р65	45	42,5333333	19,3166667	42,3666667	3,556338	0,39739	0,058512	0,164908	0,092306	0,0915812	1566	1575	14,5538071	16,2119557	13670,0604	112,8	1	1	1	9,557	12,204		0,096		0,05		0,43		0,02				0,100586	0,074		0,254	0,026042	0,106	4401	0,002	0,558	0,24	0,107	0,661	0,007	0,008	0,065	0,009	0,018	0,469	0,002	0,003	0,003	0,868	0,0005	0,29	0,104	0,805	0,005	0,014	0,065	0,01	0,017	0,553	0,003	0,084	3,7	42,7	0,5	9,5	0,1	2,3	18,9	3,1	57	0,4	9,1	0,11	2,1	26,7
5678	г6838637?69	25.02.2071 0:05	Э90ХАФ	Р65	49	46,5333333	27,9	46,3666667	3,4647766	0,380765	0,067896	0,131622	0,114069	0,0929507	1505	1573	11,6514758	14,6932238	13600	114,6	1	1	1	8,224	11,926		0,136		0,05		0,409	0,038	0,02				0,102286	0,121		0,201	0,026078	0,123	6324	0,002	0,536	0,244	0,109	0,684	0,007	0,008	0,069	0,01	0,023	0,446	0,002	0,003	0,003	0,839	0,0004	0,3	0,11	0,795	0,005	0,014	0,069	0,011	0,015	0,532	0,003	0,083	3,8	54,2	0,7	13,9	0,18	2,2	24,8	2,9	54,7	0,4	12	0,11	2,1	26,7
5679	г6838637?6:	25.02.2071 0:56	Э90ХАФ	Р65	58	41,6833333	20,85	41,5	3,925282	0,376625	0,064584	0,093198	0,111633	0,0949155	1547	1575	13,1483077	15,0035294	14238,84892	116,3	1	1	1	9,496	9,919		0,215		0,05		0,406	0,027	0,02				0,104601	0,133		0,141	0,02644	0,117	4948	0,002	0,571	0,233	0,094	0,724	0,005	0,007	0,062	0,011	0,015	0,452	0,002	0,003	0,003	0,85	0,0004	0,288	0,094	0,806	0,003	0,012	0,062	0,011	0,01	0,545	0,002	0,084	3,4	52,4	0,6	11,6	0,11	2,2	23,8	3,2	55,8	0,3	12	0,16	2,1	27
5680	"г6838637?6;"	25.02.2071 2:24	Э90ХАФ	Р65	26	40,8833333	19,6833333	40,55	3	0,42032	0,08832	0,18203	0,110575	0,0949252	1558	1573	13,1873524	11,3028986	14390,85521	117	1	1	1	8,689	7,799		0,072		0,05		0,452	0,025	0,02				0,104962	0,095		0,28	0,026078	0,16	4721	0,002	0,538	0,215	0,1	0,651	0,006	0,009	0,066	0,008	0,017	0,456	0,002	0,003	0,003	0,852	0,0004	0,289	0,101	0,806	0,004	0,013	0,067	0,009	0,015	0,556	0,003	0,085	3,1	45	0,7	13,9	0,09	2,2	20,9	3	55,4	0,4	14,2	0,09	2,2	25,6
5681	г6838637?6<	25.02.2071 3:15	Э90ХАФ	Р65	34	41,4	21,8333333	41,2333333	3,8690722	0,39503	0,080592	0,188776	0,123464	0,0948048	1550	1581	15,8164749	18,6429038	13663,51145	118	1	1	1	9,547	14,267		0,072		0,05		0,422	0,017	0,02				0,10489	0,112		0,29	0,025933	0,146	4972	0,002	0,574	0,223	0,093	0,645	0,005	0,008	0,062	0,008	0,015	0,446	0,002	0,003	0,003	0,858	0,0004	0,289	0,093	0,803	0,004	0,014	0,062	0,009	0,012	0,555	0,003	0,083	3,4	53,3	0,5	12	0,1	2,2	23,8	3,6	57,1	0,4	12,9	0,11	2,2	26,3
5682	г6838637?6=	25.02.2071 4:04	Э90ХАФ	Р65	31	52,55	23,4166667	52,3666667	3,4638467	0,36595	0,070656	0,109794	0,087369	0,0914743	1552	1574	13,775	16,9087147	13508,3274	112,9	1	1	1	11,571	14,983		0,072		0,05		0,391	0,026	0,02				0,100984	0,089		0,168	0,025427	0,128	5272	0,002	0,575	0,227	0,095	0,707	0,006	0,008	0,063	0,01	0,018	0,474	0,002	0,003	0,003	0,861	0,0007	0,286	0,094	0,796	0,004	0,013	0,063	0,01	0,015	0,541	0,003	0,083	3,6	57	2	13,5	0,12	2,4	23,5	3,5	56,4	0,4	11,7	0,12	2,1	26,6
5683	г6838637?6>	25.02.2071 4:53	Э90ХАФ	Р65	53	44,6833333	27,5166667	44,2	3,9047828	0,39922	0,092736	0,159026	0,110953	0,0934013	1516	1574	10,8222375	13,8878852	13458,02544	115,2	1	1	1	8,76	9,139		0,145		0,05		0,426	0,025	0,02				0,103009	0,105		0,244	0,02615	0,168	6172	0,002	0,565	0,207	0,096	0,674	0,007	0,01	0,072	0,008	0,016	0,461	0,002	0,004	0,003	0,843	0,0007	0,285	0,095	0,802	0,005	0,014	0,072	0,009	0,014	0,54	0,003	0,084	3,5	58	0,6	12,6	0,11	2,3	25,8	3,3	58,2	0,4	12,6	0,11	2,2	26,4
5684	г6838637?6?	25.02.2071 5:54	Э90ХАФ	Р65	48	49,8666667	28,7166667	46,35	3,0242849	0,494205	0,097704	0,184696	0,114548	0,094983	1545	1574	7,0068143	10,3638126	13240,39466	118,2	1	1	1	9,14	1,782		0,125		0,482		0,168	0,061	0,02				0,105252	0,1		0,284	0,02568	0,177	6337	0,002	0,503	0,202	0,09	0,649	0,008	0,008	0,069	0,008	0,018	0,445	0,002	0,003	0,003	0,834	0,0002	0,283	0,09	0,802	0,006	0,011	0,068	0,009	0,013	0,554	0,003	0,083	3,9	50,4	1,1	7,3	0,12	2,2	22,7	3,5	56,4	0,8	9,9	0,15	2,2	26,2
5685	г6838637?76	25.02.2071 7:01	Э76ХФ	Р65	39	42,0333333	24,85	42,0333333	4,0645833	0,24351	0,130272	0,097598	0,108895	0,0397457	1566	1621	10,7656802		13639,43662	115,4	1	1	1	15,057			0,115		0,05		0,229	0,027	0,02				0,049913	0,127		0,148		0,236	5649	0,002	0,589	0,308	0,094	0,71	0,006	0,008	0,072	0,012	0,018	0,474	0,002	0,004	0,003	0,76	0,0004	0,416	0,094	0,789	0,005	0,009	0,073	0,012	0,016	0,55	0,003	0,037	3,4	58,8	0,4	14,2	0,09	2,4	24,9	3,9	57,5	0,8	7,8	0,11	2,5	22,8
5686	г6838637?77	25.02.2071 7:50	Э76ХФ	Р65	37	43,5	22,1833333	43,5		0,23102	0,101568	0,073382	0,135037	0,0400626	1544	1595	10,8944828		13704,88355	117,3	1	1	1	15,797			0,084		0,05		0,22	0,038	0,02				0,050311	0,177		0,109		0,184	5067	0,002	0,59	0,333	0,113	0,723	0,007	0,008	0,068	0,012	0,018	0,452	0,002	0,003	0,003	0,759	0,0005	0,415	0,109	0,778	0,006	0,008	0,068	0,012	0,014	0,575	0,003	0,037	3,9	49,2	0,2	9,4	0,07	2,4	20,5	4,7	60,5	0,5	6,2	0,07	2,7	22,8
5687	г6838637?78	25.02.2071 8:41	Э76ХФ	Р65	40	52,2	21,2333333	52,2		0,247045	0,077832	0,079958	0,095053	0,0390259	1558	1593	11,6674768		13422,29199	113,8	1	1	1	20,269			0,074		0,05		0,244	0,039	0,02				0,049009	0,113		0,121		0,141	4750	0,002	0,551	0,352	0,119	0,706	0,009	0,008	0,082	0,012	0,018	0,465	0,002	0,003	0,003	0,764	0,0004	0,415	0,117	0,773	0,008	0,008	0,082	0,012	0,015	0,551	0,003	0,037	3	52,2	0,5	11,1	0,15	2,2	24,3	3,8	60,4	0,5	9,2	0,08	2,6	23,2
5688	г6838637?79	25.02.2071 9:41	Э76ХФ	Р65	7	32,5333333	13,3333333	31,3666667	2,5313765	0,019985	0,007176	0,017784	0,019098		1577	1593	8,980456		11128,5	112,8	1	1	1	9,19			0,2		0,01		0,014	0,028						0,022		0,027		0,013	2473	0,002	0,576	0,313	0,097	0,677	0,008	0,008	0,064	0,009	0,017	0,475	0,002	0,003	0,003	0,772	0,0003	0,418	0,097	0,782	0,007	0,009	0,064	0,01	0,012	0,544	0,003	0,036	4,5	54,4	0,4	21,1	0,06	2,6	20,8	3,8	58,2	0,7	3,8	0,11	2,2	26
5689	г6838637?7:	25.02.2071 10:51	Э76ХФ	Р65	35	42,4	18,3833333	42,4	2,7003854	0,30456	0,117024	0,121538	0,142681	0,0408406	1567	1577	9,3877358		13136,89937	118,4	1	1	1	13,268			0,074		0,05		0,306	0,046	0,02				0,051288	0,169		0,184		0,212	4025	0,002	0,533	0,324	0,095	0,686	0,006	0,007	0,064	0,01	0,017	0,443	0,002	0,003	0,003	0,764	0,0002	0,417	0,094	0,783	0,004	0,01	0,064	0,011	0,011	0,549	0,002	0,036	4,4	49,3	0,6	12,5	0,12	2,2	22,6	4,9	56,7	0,5	11,1	0,13	2,2	25,4
5690	"г6838637?7;"	25.02.2071 11:41	Э76ХФ	Р65	35	45,3666667	24,5166667	45,3666667	2,9181901	0,30118	0,138	0,142804	0,125534	0,0402641	1543	1572	7,9592113		12948,74235	117,7	1	1	1	11,773			0,052		0,05		0,297	0,079	0,02				0,050564	0,134		0,218		0,25	5291	0,002	0,554	0,302	0,096	0,663	0,006	0,008	0,066	0,01	0,018	0,455	0,002	0,004	0,003	0,769	0,0002	0,413	0,095	0,779	0,006	0,008	0,066	0,01	0,016	0,579	0,004	0,037	3,1	59,1	0,3	12,6	0,12	2,3	25,8	3,8	63,4	0,5	2,6	0,07	2,5	25,8
5691	г6838637?7<	25.02.2071 12:34	Э76ХФ	Р65	36	40,5333333	18,35	40,5333333	3	0,30749	0,16008	0,158098	0,123749	0,0396884	1560	1581	10,1064967		13327,52044	117	1	1	1	13,655					0,05		0,3	0,05	0,02				0,049841	0,125		0,242		0,29	4076	0,002	0,53	0,283	0,1	0,66	0,006	0,007	0,064	0,009	0,018	0,452	0,002	0,003	0,003	0,772	0,0002	0,415	0,1	0,794	0,005	0,009	0,065	0,01	0,015	0,568	0,003	0,037	3,8	49,5	0,4	10,5	0,09	2,3	21,4	4,8	58,9	0,3	8,1	0,07	2,3	25,2
5692	г6838637?7=	25.02.2071 13:24	Э76ХФ	Р65	33	43,7166667	22,6833333	43,7166667		0,32453	0,136896	0,11803	0,131309	0,0396597	1543	1582	11,4587876		13347,24467	114,2	1	1	1	16,698			0,08		0,05		0,327	0,047	0,02				0,049805	0,153		0,179		0,248	5046	0,002	0,518	0,308	0,092	0,681	0,005	0,008	0,062	0,009	0,019	0,453	0,002	0,003	0,002	0,757	0,0002	0,42	0,091	0,779	0,004	0,008	0,062	0,01	0,016	0,559	0,003	0,036	2,9	54,5	0,5	9,7	0,09	2,1	25,5	3,3	62,4	0,6	2,8	0,1	2,4	26,1
5693	г6838637?7>	25.02.2071 14:22	Э76ХФ	Р65	31	45,2166667	18,8666667	45,2166667	1,946571	0,29439	0,123648	0,152216	0,142396	0,0396016	1583	1574	7,7627924		11948,05654	113,8	1	1	1	11,614			0,064		0,05		0,291	0,05	0,02				0,049732	0,156		0,232		0,224	3757	0,002	0,545	0,311	0,1	0,653	0,01	0,009	0,074	0,009	0,018	0,444	0,002	0,003	0,003	0,761	0,0002	0,413	0,1	0,782	0,01	0,009	0,074	0,009	0,016	0,56	0,003	0,037	3,3	51,6	0,6	7,2	0,07	2,4	21,1	3,9	59,7	0,6	6,1	0,13	2,3	26
5694	г6838637?7?	25.02.2071 15:10	Э76ХФ	Р65	37	42,2	15,4833333	42,2	2,8042394	0,317855	0,125304	0,143236	0,141302	0,0406678	1581	1578	6,8215459		12586,43703	118,2	1	1	1	9,463			0,124		0,05		0,32	0,05	0,02				0,051071	0,158		0,218		0,227	3248	0,002	0,514	0,313	0,097	0,666	0,007	0,008	0,069	0,009	0,02	0,443	0,002	0,003	0,003	0,771	0,0002	0,414	0,096	0,781	0,006	0,009	0,069	0,01	0,017	0,561	0,003	0,037	4,1	47,8	0,6	10,3	0,09	2,3	20,4	6,2	57	0,5	9,2	0,06	2,6	21,7
5695	г6838637?86	25.02.2071 15:59	Э76ХФ	Р65	38	44,0166667	21,6833333	44,0166667	2	0,2854	0,123648	0,149676	0,143022	0,0408406	1540	1576	8,2320959		12861,49116	118,3	1	1	1	12,012			0,092		0,05		0,28	0,047	0,02				0,051288	0,158		0,228		0,224	4648	0,002	0,549	0,316	0,099	0,659	0,007	0,007	0,068	0,011	0,019	0,448	0,003	0,004	0,003	0,76	0,0003	0,414	0,1	0,786	0,006	0,01	0,069	0,012	0,018	0,572	0,004	0,038	3,7	55,3	0,4	8,8	0,05	2,6	21,1	4	64,6	0,6	4	0,08	2,8	23,1
5696	г6838637?87	25.02.2071 16:48	Э76ХФ	Р65	41	45	21,0166667	45		0,286145	0,121992	0,130306	0,159371	0,0414164	1548	1573	10,8908072		13041,07851	119,5	1	1	1	16,191					0,05		0,282	0,068	0,02				0,052011	0,191		0,197		0,221	4568	0,002	0,551	0,318	0,097	0,677	0,008	0,009	0,072	0,011	0,019	0,43	0,002	0,003	0,003	0,763	0,0003	0,416	0,097	0,784	0,007	0,008	0,073	0,012	0,016	0,555	0,003	0,037	4	58,9	0,3	9,8	0,06	2,6	22,3	5,1	58,1	0,7	6,1	0,07	2,5	22,9
5697	г6838637?88	25.02.2071 17:36	Э76ХФ	Р65	44	45,2	17,1666667	45,2	2,9321574	0,310065	0,126408	0,14769	0,140535	0,0392273	1567	1580	12,9836283		13040,38835	114,1	1	1	1	19,562			0,139		0,05		0,31	0,05	0,02				0,049262	0,155		0,225		0,229	3731	0,002	0,52	0,308	0,101	0,656	0,012	0,009	0,073	0,008	0,017	0,44	0,002	0,003	0,003	0,763	0,0002	0,414	0,101	0,781	0,011	0,011	0,073	0,009	0,016	0,558	0,003	0,036	3,2	52,6	0,4	10,9	0,08	2,2	24,5	3,5	56,7	0,4	10,4	0,11	2,2	25,5
5698	г6838637?89	25.02.2071 18:27	Э76ХФ	Р65	48	43,0333333	14,15	43,0333333	2	0,265605	0,128616	0,113054	0,113023	0,0386803	1594	1586	10,5501555		12216,25442	111,8	1	1	1	15,075			0,085		0,05		0,256	0,063	0,02				0,048575	0,127		0,172		0,233	2881	0,002	0,56	0,305	0,105	0,686	0,01	0,009	0,072	0,01	0,017	0,463	0,002	0,003	0,003	0,764	0,0004	0,413	0,103	0,782	0,009	0,011	0,072	0,01	0,014	0,562	0,003	0,037	3,4	54,8	0,7	12,7	0,1	2,4	23	4	60,4	0,6	11	0,07	2,6	23,3
5699	г6838637?8:	25.02.2071 19:15	Э76ХФ	Р65	50	43,7166667	16,8833333	43,7166667	4,2697133	0,39549	0,12144	0,186414	0,223923	0,0406678	1561	1574	14,7498258		14158,34156	118,3	1	1	1	21,166			0,093		0,05		0,415	0,029	0,02				0,051071	0,267		0,282		0,22	3984	0,002	0,44	0,322	0,104	0,625	0,007	0,011	0,077	0,007	0,019	0,369	0,002	0,002	0,003	0,751		0,414	0,106	0,774	0,006	0,011	0,078	0,008	0,016	0,557	0,003	0,037	3,6	50,7	0,8	10,2	0,13	2,4	20,8	5	54,6	0,3	5,7	0,06	2,6	21,4
5700	"г6838637?8;"	25.02.2071 20:29	Э76ХФ	Р65	27	45,8666667	23,3333333	45,8666667		0,409805	0,121992	0,147136	0,143648	0,0403222	1582	1587	13,6268895		12597,42857	117,4	1	1	1	20,834			0,085		0,05		0,434	0,034	0,02				0,050637	0,16		0,224		0,221	4899	0,002	0,459	0,321	0,094	0,663	0,01	0,01	0,076	0,009	0,018	0,441	0,002	0,003	0,003	0,775	0,0003	0,421	0,095	0,783	0,009	0,011	0,076	0,01	0,016	0,553	0,003	0,036	5	59,4	0,6	19,8	0,11	3	20,1	8	54,4	0,8	12,5	0,07	2,2	25
5701	г6838637?8<	25.02.2071 21:17	Э76ХФ	Р65	31	167,1	41,2166667	167,1	3,2913094	0,37791	0,098256	0,124002	0,115947	0,0402641	1572	1575	9,3603233		13705,6207	117,1	2	1	1	52,111			0,315		0,05		0,4	0,03	0,02				0,050564	0,127		0,189		0,178	9415	0,002	0,451	0,337	0,103	0,675	0,012	0,009	0,079	0,01	0,019	0,459	0,002	0,002	0,003	0,772		0,419	0,102	0,793	0,012	0,008	0,08	0,01	0,009	0,536	0,003	0,036	3,8	45,6	0,4	8,9	0,08	2,5	18	4,1	61,8	0,5	4,2	0,07	2,4	25,4
5702	г6838637?8=	25.02.2071 22:07	Э76ХФ	Р65	31	249,2333333	57,4833333	249,2333333	3,6454804	0,387275	0,101016	0,099768	0,141432	0,03917	1548	1576	7,8403987		13124,49986	114,1	2	1	1	64,239			0,205		0,05		0,412	0,029	0,02				0,04919	0,176		0,15		0,183	12574	0,002	0,437	0,335	0,1	0,702	0,01	0,009	0,073	0,01	0,021	0,452	0,002	0,002	0,003	0,801	0,0004	0,42	0,099	0,776	0,009	0,011	0,073	0,011	0,016	0,521	0,003	0,036	4,3	58,5	0,3	6,6	0,05	2,5	23	4,3	58,5	0,3	6,6	0,05	2,5	23
5703	г6838637?8>	25.02.2071 23:28	Э76ХФ	Р65																																																																																
5704	г6838637?8?	26.02.2071 5:24	Э76ХФ	Р65	16	103,75	41,1	103,75	3,3489335	0,53242	0,214176	0,336576	0,384684	0,0391249	1609	1538	12,1144565		14078,83212	119,6	2	1	1	41,667			0,395		0,081		0,534		0,02				0,049045	0,452		0,51		0,388	9644	0,001	0,379	0,248	0,099	0,509	0,011	0,009	0,078	0,01	0,02	0,269	0,001	0,002	0,003	0,768	0,0004	0,42	0,097	0,781	0,01	0,01	0,078	0,012	0,01	0,546	0,002	0,035	3,8	48,5	1,7	18,9	0,5	1,8	26,5	3,4	57	0,4	10,6	0,13	2,2	26
