Repository: Siella/alloy_building

# Прогнозирование химического состава шлака
Задание по Data science от компании EVRAZ (оптимизация сталеплавильного производства) в рамках хакатона ```</beCoder>```.

Мы реализовали наше решение как простой и лаконичный веб-сервис!
В папке `EDA` результаты анализа данных в рамках отборочного задания, в `modelling` — результаты моделирования целевых показателей химического состава шлака и `сыпуч известь РП`.

File: _data/Исходные данные.txt (part 66 of 78)
оком	t продувка	ПСН гр.	чист расход C	чист расход Cr	чист расход Mn	чист расход Si	чист расход V	температура первая	температура последняя	Ar (интенс.)	N2 (интенс.)	эл. энергия (интенс.)	произв жидкая сталь	произв количество обработок	произв  количество плавок	произв количество плавок (цел)	расход газ Ar	расход газ  N2	расход C пров.	сыпуч известь РП	сыпуч кварцит	сыпуч кокс пыль УСТК	сыпуч  кокс. мелочь (сух.)	сыпуч  кокс. мелочь КМ1	сыпуч  шпат плав.	ферспл CaC2	ферспл FeMo	ферспл FeSi-75	ферспл FeV азот.	ферспл  FeV-80	ферспл  Mn5Si65Al0.5	ферспл  Ni H1 пласт.	ферспл SiMn18	ферспл  ферванит	ферспл  фх850А	эл. энергия	химсталь первый Al_1	химсталь первый C_1	химсталь первый Cr_1	химсталь первый Cu_1	химсталь первый Mn_1	химсталь первый Mo_1	химсталь первый N_1	химсталь первый Ni_1	химсталь первый P_1	химсталь первый S_1	химсталь первый Si_1	химсталь первый Ti_1	химсталь первый V_1	химсталь последний Al	химсталь последний C	химсталь последний Ca	химсталь последний Cr	химсталь последний Cu	химсталь последний Mn	химсталь последний Mo	химсталь последний N	химсталь последний Ni	химсталь последний P	химсталь последний S	химсталь последний Si	химсталь последний Ti	химсталь последний V	химшлак первый Al2O3_1	химшлак первый CaO_1	химшлак первый FeO_1	химшлак первый MgO_1	химшлак первый MnO_1	химшлак первый R_1	химшлак первый SiO2_1	химшлак последний Al2O3	химшлак последний CaO	химшлак последний FeO	химшлак последний MgO	химшлак последний MnO	химшлак последний R	химшлак последний SiO2
5705	г6838637?96	26.02.2071 6:46	Э76ХФ	Р65	37	55,8833333	16,5333333	55,8833333	2,7040712	0,449125	0,147384	0,115862	0,215515	0,0419717	1618	1596	14,0102595		13300,40323	112,8	1	1	1	26,098			0,153		0,05		0,479	0,031	0,02				0,052445	0,283		0,172		0,267	3665	0,002	0,374	0,294	0,099	0,684	0,01	0,01	0,075	0,011	0,018	0,377	0,001	0,003	0,003	0,773	0,0003	0,417	0,097	0,779	0,009	0,013	0,075	0,011	0,016	0,571	0,003	0,037	3,3	52,1	0,6	18,9	0,13	2,1	24,5	3,8	58,9	0,3	11,9	0,08	2,3	26,2
5706	г6838637?97	26.02.2071 8:13	Э76ХФ	Р65	32	44,2	20	44,2	3,3289556	0,508765	0,05244	0,161004	0,276486	0,0415956	1586	1588	18,2409502		13260	117,7	1	1	1	26,875			0,129		0,05		0,569	0,029	0,02				0,051975	0,358		0,24		0,095	4420	0,002	0,379	0,379	0,085	0,655	0,008	0,008	0,067	0,012	0,014	0,337	0,001	0,007	0,003	0,746	0,0006	0,419	0,086	0,785	0,007	0,011	0,067	0,013	0,012	0,564	0,002	0,041	3,8	57,8	0,6	14,9	0,12	2,4	23,9	4	62,7	0,6	5,2	0,09	2,6	24,5
5707	г6838637?98	26.02.2071 9:06	Э76ХФ	Р65	32	42,3666667	15,6666667	42,3666667		0,355135	0,065688	0,07521	0,155091	0,0399742	1588	1592	12,3051449		13189,78723	114	1	1	1	17,34			0,115		0,05		0,38	0,028	0,02				0,049949	0,207		0,111		0,119	3444	0,002	0,483	0,363	0,09	0,718	0,011	0,008	0,079	0,009	0,017	0,429	0,002	0,002	0,003	0,779	0,0002	0,419	0,091	0,784	0,01	0,009	0,079	0,01	0,015	0,574	0,003	0,037	3,2	55,8	0,6	12,9	0,08	2,4	23,1	4,7	59,7	0,7	10,4	0,06	2,6	22,8
5708	г6838637?99	26.02.2071 9:52	Э76ХФ	Р65	37	46,85	19,4666667	46,85		0,413505	0,141864	0,11585	0,145075	0,0416244	1571	1570	9,7722519		13105,47945	118,3	1	1	1	15,261			0,128		0,05		0,436	0,028	0,02				0,052011	0,175		0,175		0,257	4252	0,002	0,469	0,302	0,094	0,688	0,008	0,007	0,07	0,008	0,018	0,441	0,002	0,002	0,003	0,772		0,417	0,094	0,783	0,008	0,009	0,07	0,009	0,016	0,568	0,003	0,036	3,8	56,4	0,4	15,3	0,12	2,3	25	4,6	60,9	0,9	8	0,09	2,7	22,9
5709	г6838637?9:	26.02.2071 10:42	Э76ХФ	Р65	45	49,9	26,5666667	49,9		0,39519	0,141312	0,158444	0,159712	0,0400038	1547	1568	7,2669459		13507,90464	114,6	1	1	1	12,049			0,17		0,456		0,061	0,04	0,02				0,049986	0,18		0,241		0,256	5981	0,002	0,459	0,3	0,08	0,658	0,008	0,006	0,063	0,008	0,017	0,44	0,002	0,003	0,003	0,758	0,0003	0,416	0,078	0,791	0,007	0,01	0,063	0,009	0,016	0,578	0,003	0,036	3,3	56,5	0,3	10,6	0,09	2,2	25,2	4,3	61,6	0,9	7,1	0,14	2,6	23,9
5710	"г6838637?9;"	26.02.2071 11:55	Э76ХФ	Р65	31	43,1833333	18,55	43,1833333		0,44416	0,118128	0,150874	0,140081	0,0414795	1571	1572	11,7927441		13028,57143	114,2	1	1	1	16,975			0,127		0,05		0,477	0,028	0,02				0,05183	0,153		0,23		0,214	4028	0,002	0,44	0,322	0,094	0,659	0,007	0,008	0,066	0,008	0,02	0,447	0,001	0,002	0,003	0,787	0,0004	0,424	0,096	0,797	0,006	0,008	0,067	0,009	0,017	0,569	0,003	0,035	3,1	48,9	1	15,2	0,14	2,3	21,3	4,1	62,5	0,6	8,2	0,09	2,6	23,9
5711	г6838637?9<	26.02.2071 12:43	Э76ХФ	Р65	35	44,8666667	19,3666667	44,8666667		0,38798	0,136896	0,1534	0,162278	0,0406985	1557	1573	10,6080981		13377,62478	116,3	1	1	1	15,865			0,093		0,05		0,404	0,028	0,02				0,050854	0,186		0,233		0,248	4318	0,002	0,478	0,302	0,086	0,651	0,008	0,008	0,065	0,007	0,016	0,427	0,001	0,002	0,003	0,755	0,0002	0,415	0,087	0,782	0,008	0,009	0,066	0,008	0,013	0,576	0,003	0,036	3,8	55,9	0,5	14,5	0,13	2,5	22	4,6	62	0,6	5,9	0,07	2,6	23,4
5712	г6838637?9=	26.02.2071 13:32	Э76ХФ	Р65	40	42,0333333	16,6666667	42,0333333		0,36129	0,111504	0,044988	0,102018	0,0385849	1561	1574	12,061142		13190,4	112,8	1	1	1	16,899			0,018		0,05		0,38	0,028	0,02				0,048213	0,138		0,066		0,202	3664	0,002	0,469	0,321	0,1	0,746	0,005	0,008	0,064	0,012	0,025	0,474	0,002	0,003	0,003	0,775	0,0004	0,429	0,099	0,791	0,005	0,013	0,063	0,013	0,02	0,578	0,003	0,036	3,3	50,6	0,6	8,6	0,1	2,7	18,6	4,4	61,8	0,9	5,1	0,09	2,7	22,8
5713	г6838637?9>	26.02.2071 14:22	Э76ХФ	Р65	38	42,0333333	13,5	42,0333333		0,41401	0,150144	0,11649	0,121767	0,0416244	1584	1571	9,757123		13422,22222	117,6	1	1	1	13,641			0,104		0,05		0,435	0,028	0,02				0,052011	0,139		0,177		0,272	3020	0,002	0,454	0,294	0,102	0,689	0,007	0,012	0,076	0,009	0,02	0,465	0,002	0,002	0,003	0,777	0,0003	0,418	0,103	0,786	0,007	0,012	0,076	0,009	0,017	0,57	0,003	0,036	3,4	53,7	0,6	12,4	0,14	2,7	19,9	4,1	61,8	1	3,4	0,12	2,5	24,8
5714	г6838637?9?	26.02.2071 15:19	Э76ХФ	Р65	33	45,3833333	20,8333333	45,3833333		0,365255	0,125304	0,052072	0,10391	0,0401775	1550	1565	7,3930224		13282,56	114,2	1	1	1	11,184			0,075		0,05		0,382	0,028	0,02				0,050203	0,138		0,077		0,227	4612	0,002	0,498	0,313	0,072	0,741	0,005	0,011	0,062	0,01	0,017	0,474	0,001	0,002	0,003	0,769	0,0003	0,418	0,071	0,785	0,005	0,012	0,063	0,01	0,015	0,573	0,003	0,036	3,7	58,9	1,4	11,2	0,21	2,7	21,7	4,5	58,9	0,9	8,4	0,08	2,6	22,3
5715	г6838637?:6	26.02.2071 16:11	Э76ХФ	Р65	38	42,55	14,1666667	42,55		0,358165	0,115368	0,0813	0,097368	0,0413931	1586	1571	9,0683901		12960	112,4	1	1	1	12,862			0,074		0,05		0,374	0,028	0,02				0,051722	0,116		0,123		0,209	3060	0,002	0,487	0,32	0,085	0,717	0,006	0,011	0,071	0,008	0,017	0,484	0,002	0,002	0,003	0,769	0,0002	0,418	0,086	0,788	0,006	0,012	0,072	0,009	0,014	0,571	0,003	0,038	3,5	53,6	0,5	12	0,12	2,6	20,9	4	61,4	0,7	7,4	0,07	2,6	23,5
5716	г6838637?:7	26.02.2071 17:01	Э76ХФ	Р65	39	41,8166667	14,0333333	41,8166667		0,417535	0,110952	0,059822	0,130111	0,0412771	1581	1571	8,2653647		13408,07601	118,5	1	1	1	11,521			0,106		0,05		0,449	0,028	0,02				0,051577	0,175		0,088		0,201	3136	0,002	0,453	0,327	0,106	0,735	0,007	0,011	0,082	0,012	0,019	0,454	0,002	0,003	0,003	0,777	0,0003	0,416	0,103	0,781	0,007	0,013	0,082	0,013	0,019	0,579	0,003	0,036	3,2	58,6	0,4	12,4	0,12	2,4	24,7	4,1	52,9	0,6	9,3	0,08	2,2	24,6
5717	г6838637?:8	26.02.2071 17:54	Э76ХФ	Р65	34	42,5333333	16,1833333	42,5333333		0,388275	0,104328	0,0886	0,107144	0,0403215	1579	1577	8,5083856		13154,27394	114	1	1	1	12,063			0,104		0,05		0,413	0,027	0,02				0,050383	0,128		0,134		0,189	3548	0,002	0,456	0,326	0,086	0,703	0,009	0,01	0,079	0,009	0,018	0,472	0,002	0,002	0,003	0,773	0,0001	0,415	0,086	0,78	0,008	0,012	0,079	0,01	0,015	0,575	0,003	0,035	3,6	57,3	0,4	12,5	0,1	2,5	22,6	4	60,1	0,6	5,7	0,08	2,8	21,8
5718	г6838637?:9	26.02.2071 18:49	Э76ХФ	Р65	32	45,8666667	18,8333333	45,8666667		0,40197	0,156768	0,165866	0,150607	0,0409874	1563	1571	9,643424		12979,11504	117,3	1	1	1	14,583			0,126		0,05		0,417	0,066	0,02				0,051215	0,163		0,253		0,284	4074	0,002	0,455	0,291	0,073	0,654	0,008	0,011	0,08	0,007	0,017	0,439	0,001	0,002	0,003	0,769		0,419	0,068	0,797	0,007	0,012	0,079	0,008	0,015	0,577	0,003	0,037	3,3	57	0,4	17	0,15	2,2	25,7	4,3	56,7	0,6	9,4	0,09	2,5	22,5
5719	г6838637?::	26.02.2071 19:39	Э76ХФ	Р65	36	41,3666667	16,6833333	41,3666667	3,645601	0,39678	0,140208	0,132896	0,137236	0,038961	1548	1580	7,1315811		13220,37962	115,4	1	1	1	9,798					0,05		0,415	0,032	0,02				0,048683	0,156		0,202		0,254	3676	0,002	0,463	0,303	0,091	0,677	0,007	0,009	0,064	0,007	0,017	0,454	0,001	0,002	0,002	0,762	0,0002	0,418	0,09	0,789	0,006	0,012	0,065	0,008	0,015	0,573	0,003	0,036	3,5	57,4	0,5	14,7	0,11	2,5	23,4	3,9	59	0,4	6,2	0,08	2,2	26,3
5720	"г6838637?:;"	26.02.2071 20:30	Э76ХФ	Р65	35	40,0166667	17,8166667	40,0166667	3	0,35875	0,097152	0,060048	0,091692	0,039077	1549	1580	16,1239649		12753,22732	112,2	1	1	1	21,418					0,05		0,379	0,041	0,02				0,048828	0,116		0,09		0,176	3787	0,002	0,415	0,334	0,102	0,731	0,006	0,009	0,062	0,012	0,019	0,475	0,002	0,002	0,003	0,75	0,0001	0,416	0,101	0,784	0,005	0,01	0,062	0,013	0,016	0,566	0,003	0,037	3,1	58,6	0,6	11,3	0,14	2,7	21,7	4,7	59,9	0,7	5,7	0,08	2,7	22,3
5721	г6838637?:<	26.02.2071 21:20	Э76ХФ	Р65	32	45,2166667	20,5	45,2166667	4	0,370015	0,134136	0,109424	0,120532	0,0409874	1527	1575	12,6797637		13653,65854	118	1	1	1	19,076					0,05		0,384	0,03	0,02				0,051215	0,14		0,166		0,243	4665	0,002	0,465	0,312	0,082	0,703	0,005	0,009	0,055	0,008	0,016	0,461	0,002	0,003	0,003	0,761	0,0001	0,42	0,08	0,789	0,004	0,011	0,055	0,009	0,015	0,566	0,004	0,037	3	62	1,3	8,9	0,12	2,8	22	4,6	61,9	0,7	4	0,09	2,7	22,6
5722	г6838637?:=	26.02.2071 22:13	Э76ХФ	Р65	35	40,35	22,3166667	40,35	3,3402932	0,363029	0,161184	0,165644	0,122566	0,0385561	1564	1591	10,467658		13480,50784	111,4	1	1	1	14,079		0,0126	0,101		0,05		0,353	0,017	0,02				0,048177	0,118		0,256		0,292	5014	0,002	0,458	0,281	0,072	0,648	0,004	0,01	0,048	0,006	0,015	0,461	0,002	0,002	0,003	0,777	0,0001	0,418	0,074	0,789	0,003	0,011	0,048	0,007	0,014	0,565	0,003	0,036	3,3	59,7	0,4	14,2	0,15	2,5	23,8	4,4	56,5	0,8	7,7	0,08	2,7	21,2
5723	г6838637?:>	26.02.2071 23:05	Э76ХФ	Р65	33	42,6833333	26	42,6833333	3,0488926	0,3111135	0,166704	0,207036	0,162258	0,0417108	1652	1596	9,9549296		13502,30769	118,3	1	1	1	14,136		0,01533	0,093		0,05		0,283	0,05	0,02				0,052119	0,16		0,321		0,302	5851	0,002	0,526	0,282	0,097	0,619	0,009	0,009	0,068	0,006	0,015	0,442	0,002	0,003	0,004	0,777	0,0005	0,419	0,099	0,798	0,008	0,012	0,069	0,007	0,011	0,587	0,004	0,038	5,4	57,7	0,7	15,8	0,31	2,5	22,7	7,9	55,9	0,7	14,5	0,12	2,6	21,8
5724	г6838637?:?	26.02.2071 23:57	Э76ХФ	Р65	35	43,3333333	20,1333333	43,3333333	3	0,29969	0,131376	0,10005	0,104281	0,039779	1550	1597	7,4157225		13240,72848	114,8	1	1	1	10,691			0,073		0,05		0,298	0,031	0,02				0,049732	0,117		0,154		0,238	4443	0,002	0,538	0,302	0,092	0,695	0,006	0,01	0,059	0,009	0,016	0,471	0,002	0,003	0,003	0,758	0,0001	0,412	0,093	0,782	0,005	0,01	0,059	0,01	0,014	0,551	0,003	0,037	4	59,7	0,4	11,7	0,09	2,7	22,1	3,7	58,1	0,7	10,9	0,15	2,2	26,3
5725	"г6838637?;6"	27.02.2071 0:48	Э76ХФ	Р65	38	48,0333333	19,2166667	48,0333333	2	0,315405	0,136344	0,135936	0,054996	0,0393611	1569	1592	19,045911		12514,13703	113,4	1	1	1	29,5			0,042		0,05		0,315	0,039	0,02				0,049226	0,026		0,213		0,247	4008	0,002	0,547	0,305	0,083	0,664	0,006	0,008	0,054	0,008	0,014	0,505	0,002	0,003	0,003	0,772	0,0002	0,42	0,082	0,781	0,005	0,011	0,054	0,009	0,011	0,553	0,003	0,037	3,8	56,1	0,5	15,1	0,15	2,5	22	4,4	56,4	0,5	11,7	0,07	2,5	22,1
5726	"г6838637?;7"	27.02.2071 1:37	Э76ХФ	Р65	47	40,2	19,8166667	40,2		0,3880773	0,173328	0,193812	0,140302	0,0405469	1532	1580	9,8330702		13167,70395	118,2	1	1	1	13,149		0,01722	0,051		0,05		0,375	0,039	0,02				0,050709	0,132		0,301		0,314	4349	0,002	0,442	0,278	0,073	0,638	0,006	0,01	0,06	0,006	0,014	0,462	0,002	0,002	0,003	0,765	0,0004	0,418	0,074	0,797	0,005	0,012	0,062	0,007	0,013	0,567	0,004	0,036	2,9	31,6	1	5,3	0,11	2,5	12,7	4,4	60,9	1	3,4	0,09	2,4	25
5727	"г6838637?;8"	27.02.2071 2:31	Э76ХФ	Р65	45	40,7	23,35	40,7	3,7569061	0,3388915	0,11868	0,114024	0,10754	0,0397657	1528	1580	9,0176904		13397,85867	114,8	1	1	1	12,234		0,01953	0,052		0,05		0,325	0,031	0,02				0,049732	0,116		0,176		0,215	5214	0,002	0,482	0,316	0,088	0,684	0,006	0,012	0,067	0,009	0,017	0,468	0,003	0,003	0,003	0,759	0,0001	0,416	0,089	0,784	0,006	0,011	0,067	0,01	0,016	0,573	0,004	0,037	3,3	62,9	0,8	9,4	0,08	2,8	22,8	4,6	60,6	0,9	8,3	0,08	2,6	23,1
5728	"г6838637?;9"	27.02.2071 3:36	Э76ХФ	Р65	32	45,5333333	19,05	45,5333333		0,3445005	0,155664	0,156396	0,133742	0,0410962	1574	1583	7,974817		13017,32283	119	1	1	1	12,104		0,0357			0,05		0,304	0,039	0,02				0,051396	0,138		0,242		0,282	4133	0,003	0,476	0,294	0,105	0,659	0,007	0,01	0,069	0,01	0,019	0,463	0,003	0,003	0,003	0,77	0,0003	0,419	0,105	0,78	0,006	0,012	0,07	0,011	0,017	0,56	0,003	0,037	4,9	57,1	0,4	12,4	0,1	2,8	20,5	5,8	51,3	0,7	10,1	0,11	2,6	19,4
5729	"г6838637?;:"	27.02.2071 4:27	Э76ХФ	Р65	39	40,5166667	16,15	40,5166667		0,3846805	0,145728	0,176184	0,141888	0,0400552	1586	1574	7,5976142		12475,5418	115,5	1	1	1	10,261		0,01113	0,042		0,05		0,384	0,04	0,02				0,050094	0,142		0,273		0,264	3358	0,002	0,47	0,294	0,101	0,638	0,008	0,01	0,07	0,007	0,017	0,452	0,002	0,002	0,003	0,768	0,0002	0,415	0,1	0,788	0,007	0,012	0,07	0,008	0,014	0,571	0,003	0,036	3,6	45,9	0,7	10,8	0,06	2,4	19,3	4,4	53,8	0,5	12	0,11	2,2	24,4
5730	"г6838637?;;"	27.02.2071 5:18	Э76ХФ	Р65	39	43,85	22,3333333	43,85	2,4440068	0,412865	0,180504	0,239094	0,157539	0,0401127	1556	1591	7,4627138		12769,25373	117,6	1	1	1	10,908			0,128		0,05		0,423	0,077	0,02				0,050166	0,139		0,372		0,327	4753	0,001	0,46	0,268	0,093	0,59	0,006	0,01	0,067	0,006	0,016	0,432	0,001	0,002	0,002	0,772		0,415	0,091	0,785	0,005	0,013	0,067	0,006	0,015	0,57	0,003	0,035	2,8	47,3	0,6	19,5	0,08	2,4	19,9	4,1	61,6	0,6	6,8	0,09	2,7	23,2
5731	"г6838637?;<"	27.02.2071 6:07	Э76ХФ	Р65	46	40,0333333	16,7	40,0333333	2,5107415	0,406205	0,148488	0,158142	0,128363	0,0407204	1579	1575	7,6878435		12862,27545	117,4	1	1	1	10,259			0,096		0,05		0,424	0,122	0,02				0,050926	0,129		0,245		0,269	3580	0,002	0,429	0,295	0,098	0,658	0,007	0,009	0,077	0,008	0,016	0,466	0,002	0,003	0,003	0,79	0,0002	0,418	0,098	0,791	0,006	0,012	0,079	0,008	0,015	0,574	0,003	0,035	3,5	46,4	0,8	8,2	0,12	2,6	18	4,8	62,2	0,7	5,6	0,08	2,8	22,6
5732	"г6838637?;="	27.02.2071 6:57	Э76ХФ	Р65	43	43,2166667	18,0333333	43,2166667	3,0743511	0,364665	0,121992	0,100284	0,112822	0,0398529	1531	1577	9,7582622		13142,32902	114,6	1	1	1	13,976					0,05		0,38	0,065	0,02				0,049841	0,13		0,154		0,221	3950	0,002	0,488	0,32	0,112	0,706	0,007	0,009	0,078	0,011	0,02	0,479	0,002	0,003	0,003	0,764	0,0001	0,422	0,109	0,797	0,006	0,014	0,078	0,012	0,013	0,584	0,003	0,037	3,4	60,7	0,2	9,6	0,08	2,8	21,7	4	60,6	0,6	5,8	0,12	2,4	25,4
5733	"г6838637?;>"	27.02.2071 7:47	Э76ХФ	Р65	44	45,3833333	14,3333333	45,3833333	2,67212	0,399135	0,109848	0,122364	0,112482	0,0402287	1597	1582	12,4453177		12097,67442	118	1	1	1	18,827			0,014		0,05		0,424	0,033	0,02				0,050311	0,12		0,189		0,199	2890	0,002	0,463	0,328	0,093	0,691	0,006	0,011	0,068	0,01	0,018	0,469	0,002	0,003	0,003	0,768	0,0001	0,42	0,093	0,796	0,006	0,012	0,069	0,011	0,015	0,566	0,003	0,035	4,1	59,5	0,5	12,8	0,09	2,7	22,4	3,9	60,1	0,7	5,5	0,12	2,4	24,8
5734	"г6838637?;?"	27.02.2071 8:39	Э76ХФ	Р65	52	40,5166667	19,1666667	40,5166667	2,4025	0,41012	0,14904	0,203868	0,184842	0,0396218	1567	1573	12,5207733		13226,08696	115,1	1	1	1	16,91			0,175		0,05		0,427	0,028	0,02				0,049552	0,196		0,315		0,27	4225	0,002	0,465	0,289	0,086	0,617	0,006	0,012	0,061	0,007	0,019	0,413	0,001	0,002	0,003	0,76	0,0005	0,415	0,087	0,799	0,006	0,013	0,062	0,007	0,014	0,575	0,003	0,034	3,8	52,8	0,6	17,2	0,2	2,1	25	4	62,3	0,8	6	0,1	2,7	23,4
5735	г6838637?<6	27.02.2071 9:32	Э76ХФ	Р65	45	48,0666667	25,2166667	48,0666667	3,3752914	0,35816	0,092736	0,0882	0,10944	0,040431	1532	1569	9,5505957		13505,3536	117	1	1	1	15,143					0,05		0,378	0,029	0,02				0,050564	0,13		0,135		0,168	5676	0,003	0,479	0,342	0,1	0,721	0,006	0,01	0,065	0,009	0,017	0,485	0,003	0,004	0,003	0,773	0,0001	0,417	0,1	0,789	0,005	0,012	0,065	0,01	0,013	0,568	0,004	0,038	2,6	57,5	0,5	6,2	0,07	3,3	17,3	4,2	60,3	0,8	6,1	0,13	2,4	25,3
5736	г6838637?<7	27.02.2071 11:15	Э76ХФ	Р65	7	40,5166667	10,9833333	40,5166667	2,7627628	0,423075	0,020424	0,162828	0,13815	0,0408652	1610	1580	12,1557384		12291,35053	118,7	1	1	1	16,417			0,014		0,05		0,469	0,026	0,02				0,051107	0,142		0,252		0,037	2250	0,002	0,437	0,396	0,114	0,654	0,009	0,011	0,083	0,009	0,018	0,459	0,002	0,002	0,003	0,754	0,0001	0,413	0,113	0,795	0,007	0,013	0,082	0,01	0,015	0,574	0,003	0,036	4,8	60,6	1,4	9,5	0,15	2,6	22,9	5,6	52,9	0,3	5,3	0,07	2,7	19,8
5737	г6838637?<8	27.02.2071 12:10	Э76ХФ	Р65	10	39,65	13,6833333	39,65	2,8938401	0,36293	0,046368	0,028944	0,088944	0,0388981	1592	1581	14,2509458		12321,55907	111,4	1	1	1	18,835					0,05		0,395	0,025	0,02				0,048647	0,124		0,042		0,084	2810	0,002	0,484	0,379	0,101	0,765	0,007	0,011	0,075	0,012	0,018	0,493	0,002	0,003	0,004	0,771	0,0003	0,416	0,1	0,791	0,006	0,012	0,075	0,012	0,015	0,578	0,003	0,037	3,7	53,9	0,3	9,3	0,09	2,9	18,3	3,9	60	0,8	5,6	0,12	2,3	25,7
5738	г6838637?<9	27.02.2071 13:21	Э76ХФ	Р65	6	40,2166667	20,1833333	40,2166667	3,1511204	0,39094	0,140208	0,202554	0,136881	0,0403446	1573	1576	13,1975135		12750,12386	116,6	1	1	1	17,692			0,103		0,05		0,405	0,018	0,02				0,050456	0,123		0,315		0,254	4289	0,002	0,456	0,301	0,113	0,618	0,007	0,011	0,076	0,007	0,022	0,45	0,001	0,002	0,004	0,768	0,0001	0,417	0,112	0,797	0,006	0,012	0,076	0,008	0,016	0,566	0,003	0,036	4,1	60,2	0,4	12,5	0,11	2,8	21,3	5,6	57,1	0,7	11,3	0,1	2,3	24,8
5739	г6838637?<:	27.02.2071 14:17	Э76ХФ	Р65	3	41,1833333	15,8	41,1833333	4	0,2864	0,117024	0,05763	0,122399	0,0396794	1579	1579	12,8605839		13591,13924	114,6	1	1	1	17,619			0,116		0,05		0,286	0,056	0,02				0,049624	0,163		0,086		0,212	3579	0,002	0,509	0,316	0,096	0,732	0,008	0,01	0,072	0,009	0,016	0,458	0,002	0,003	0,003	0,767	0,0004	0,414	0,095	0,781	0,007	0,01	0,072	0,01	0,013	0,559	0,003	0,037	3,5	56,6	1,3	6,6	0,08	2,9	19,2	4,6	62,9	0,6	4,8	0,1	2,6	24,3
5740	"г6838637?<;"	27.02.2071 15:18	Э76ХФ	Р65	4	36,2	18,8333333	36,2	3,6865149	0,402345	0,084456	0,143688	0,153656	0,0402862	1619	1631	13,9360223		13230,79646	116,4	1	1	1	16,7			0,106		0,05		0,432	0,027	0,02				0,050383	0,174		0,221		0,153	4153	0,002	0,458	0,349	0,107	0,672	0,007	0,011	0,071	0,009	0,019	0,434	0,002	0,003	0,004	0,766	0,0004	0,408	0,106	0,799	0,007	0,012	0,073	0,009	0,015	0,58	0,004	0,039	3,4	50,1	0,4	11,7	0,07	2,5	20,3	4	47,1	0,3	11,6	0,06	2,3	20,1
5741	г6838637?<<	27.02.2071 16:09	Э76ХФ	Р65	8	42,1833333	25,4	42,1833333		0,4420235	0,159918	0,25071	0,149449	0,0403734	1563	1588	11,723242		13681,88976	116,4	1	1	1	16,393		0,0189	0,114		0,05		0,44	0,026	0,02				0,050492	0,123		0,391		0,289	5792	0,002	0,448	0,281	0,113	0,576	0,008	0,011	0,071	0,005	0,02	0,427	0,002	0,002	0,003	0,748	0,0001	0,412	0,113	0,784	0,006	0,01	0,071	0,006	0,015	0,566	0,003	0,035	3,5	49	0,4	5,3	0,09	2,5	19,9	4	58,6	0,6	9,9	0,11	2,3	26
5742	г6838637?<=	27.02.2071 17:01	Э76ХФ	Р65	9	43,6833333	24,9666667	43,6833333	3,4586093	0,30636	0,13875	0,099108	0,104154	0,0399104	1545	1589	12,9612505		13299,33244	113,4	1	1	1	18,657					0,05		0,305	0,043	0,02				0,049913	0,12		0,153		0,25	5534	0,002	0,523	0,302	0,094	0,704	0,007	0,009	0,066	0,009	0,016	0,469	0,002	0,003	0,003	0,765	0,0001	0,418	0,095	0,791	0,006	0,01	0,067	0,009	0,012	0,565	0,003	0,037	3,8	63,8	1,6	7,6	0,12	3	21	4,6	62,6	0,5	4,9	0,1	2,7	23,4
5743	г6838637?<>	27.02.2071 17:53	Э76ХФ	Р65	12	44,3833333	23,2	44,3833333	3,3613281	0,323515	0,150405	0,150168	0,126086	0,0412122	1569	1585	10,4286041		13492,24138	119,4	1	1	1	15,191					0,05		0,322	0,028	0,02				0,051541	0,132		0,233		0,271	5217	0,002	0,538	0,296	0,121	0,657	0,006	0,011	0,066	0,009	0,02	0,448	0,002	0,003	0,003	0,751	0,0001	0,418	0,122	0,786	0,005	0,01	0,067	0,01	0,015	0,567	0,004	0,037	4,4	62,9	0,3	6,4	0,06	2,9	21,9	4,9	60	1	3,2	0,08	2,4	24,8
5744	г6838637?<?	27.02.2071 18:45	Э76ХФ	Р65	15	42,6833333	23,4833333	42,6833333	3,5790109	0,1750078	0,1332	0,044502	0,092692	0,0396687	1526	1582	9,2975415		14118,94961	114	1	1	1	12,921		0,01092			0,05		0,133	0,03	0,02				0,049769	0,126		0,067		0,24	5526	0,003	0,62	0,303	0,106	0,745	0,008	0,009	0,084	0,012	0,018	0,482	0,003	0,004	0,004	0,781	0,0004	0,414	0,105	0,778	0,007	0,01	0,084	0,013	0,015	0,56	0,003	0,039	2,9	55,8	0,4	4,5	0,08	3,2	17,3	3,8	65,3	0,4	3,7	0,09	2,8	23
5745	г6838637?=6	27.02.2071 19:41	Э76ХФ	Р65	6	49,8333333	21,35	49,8333333		0,395795	0,171495	0,156633	0,132353	0,0410266	1570	1570	9,5701635		13000,46838	117,2	1	1	1	15,6100001					0,0500001		0,407		0,02				0,051541	0,139		0,243		0,309	4626	0,002	0,473	0,273	0,111	0,645	0,007	0,012	0,079	0,008	0,021	0,451	0,002	0,002	0,003	0,775	0,0001	0,415	0,113	0,782	0,007	0,013	0,081	0,009	0,02	0,578	0,003	0,037	3,3	56	0,4	10,6	0,09	2,8	19,9	4,1	60,8	1	6	0,06	2,7	22,4
5746	г6838637?=7	27.02.2071 20:33	Э76ХФ	Р65	13	42,2	17,2	42,2		0,38745	0,17649	0,150363	0,134419	0,0407671	1576	1575	10,1196682		12634,88372	118	1	1	1	14,235					0,05		0,396	0,029	0,02				0,051215	0,145		0,233		0,318	3622	0,002	0,473	0,276	0,101	0,66	0,007	0,01	0,065	0,007	0,018	0,453	0,002	0,002	0,003	0,761	0,0003	0,42	0,103	0,792	0,006	0,011	0,066	0,008	0,016	0,569	0,003	0,036	4,1	61,7	1,1	11,1	0,13	2,8	22	5	58,9	0,9	4,7	0,1	2,7	22,2
5747	г6838637?=8	27.02.2071 21:25	Э76ХФ	Р65	10	42,9	19,1666667	42,9		0,347275	0,101565	0,11304	0,105506	0,0403357	1576	1575	9,5041958		11867,47826	114,3	1	1	1	13,591					0,05		0,362	0,028	0,02				0,050673	0,116		0,175		0,183	3791	0,002	0,486	0,336	0,116	0,698	0,008	0,011	0,075	0,01	0,019	0,478	0,002	0,003	0,004	0,762	0,0002	0,417	0,111	0,787	0,007	0,012	0,074	0,01	0,015	0,581	0,003	0,037	5	62,2	0,5	10,1	0,08	2,9	21,2	6,3	62,7	0,5	4	0,06	2,7	23,6
5748	г6838637?=9	27.02.2071 22:17	Э76ХФ	Р65	9	51,7166667	27,35	51,7166667		0,41429	0,16317	0,141369	0,128081	0,0419476	1548	1578	9,2428664		12906,03291	120,3	1	1	1	15,908					0,05		0,432	0,028	0,02				0,052698	0,139		0,219		0,294	5883	0,002	0,458	0,287	0,098	0,661	0,007	0,01	0,071	0,008	0,02	0,452	0,002	0,003	0,003	0,774	0,0001	0,417	0,099	0,781	0,006	0,011	0,071	0,009	0,015	0,562	0,003	0,036	4,2	64,7	0,2	9,7	0,11	3	21,6	4,5	62	1	5,4	0,07	2,7	22,7
5749	г6838637?=:	27.02.2071 23:09	Э76ХФ	Р65	17	42,1833333	21,0166667	42,1833333	3,746114	0,345865	0,111555	0,071379	0,107219	0,0408826	1543	1577	9,3768104		13318,00159	115	1	1	1	13,164					0,05		0,36	0,028	0,02				0,05136	0,137		0,109		0,201	4665	0,002	0,498	0,321	0,107	0,718	0,007	0,01	0,078	0,009	0,018	0,467	0,002	0,003	0,004	0,761	0,0005	0,413	0,105	0,777	0,007	0,013	0,077	0,01	0,015	0,569	0,003	0,038	3,7	61,7	0,4	9,8	0,09	2,8	22	4,6	58,4	0,7	7,8	0,19	2,3	25,8
5750	"г6838637?=;"	27.02.2071 23:58	Э76ХФ	Р65	20	41,6833333	14,5166667	41,6833333		0,39136	0,12099	0,107535	0,140263	0,0413434	1582	1579	8,667493		13486,56716	118,2	1	1	1	12,043					0,05		0,413	0,028	0,02				0,051939	0,173		0,165		0,218	3263	0,002	0,456	0,323	0,098	0,696	0,006	0,01	0,069	0,009	0,017	0,443	0,002	0,003	0,003	0,772	0,0002	0,421	0,098	0,788	0,006	0,011	0,07	0,01	0,016	0,568	0,003	0,038	2,8	48,2	0,6	8,6	0,15	2,7	17,6	4,3	60,9	0,5	6,8	0,08	2,6	23,8
5751	г6838637?=<	28.02.2071 0:57	Э76ХФ	Р65	11	43,7	14,1666667	43,7	3	0,367085	0,124875	0,167568	0,194636	0,0414581	1590	1584	13,504119		12430,58824	119	1	1	1	19,671			0,25		0,05		0,38	0,029	0,02				0,052083	0,232		0,258		0,225	2935	0,002	0,5	0,317	0,101	0,637	0,008	0,01	0,069	0,01	0,023	0,4	0,001	0,003	0,003	0,767	0,0001	0,417	0,1	0,778	0,007	0,011	0,07	0,011	0,016	0,56	0,003	0,037	4,2	52,6	0,6	13,8	0,16	2,1	24,5	4	55,2	0,5	6,2	0,08	2,5	21,8
5752	г6838637?==	28.02.2071 1:57	Э76ХФ	Р65	7	45,6833333	20,5	45,6833333	3,3767591	0,37423	0,10323	0,086868	0,121106	0,0413434	1561	1566	9,7789474		13483,90244	114,5	1	1	1	14,864					0,05		0,396	0,027	0,02				0,051939	0,152		0,133		0,186	4607	0,002	0,477	0,333	0,088	0,705	0,008	0,009	0,073	0,009	0,019	0,455	0,002	0,003	0,003	0,765	0,0001	0,418	0,088	0,781	0,007	0,01	0,073	0,01	0,017	0,564	0,003	0,039	3,9	58	1,1	11,9	0,22	2,8	20,5	5,3	62,1	0,7	5,2	0,09	2,7	22,9
5753	г6838637?=>	28.02.2071 2:49	Э76ХФ	Р65	9	47,0166667	19,8166667	47,0166667	3,5248963	0,43253	0,11766	0,093393	0,129937	0,0417462	1570	1573	11,8286636		12867,95627	118,9	1	1	1	18,341					0,05		0,465	0,028	0,02				0,052445	0,163		0,143		0,212	4250	0,002	0,419	0,322	0,098	0,702	0,006	0,009	0,066	0,01	0,021	0,456	0,002	0,003	0,003	0,775	0,0001	0,419	0,099	0,784	0,006	0,012	0,066	0,011	0,021	0,577	0,004	0,037	3,7	50,5	0,7	5,1	0,11	2,7	18,8	6,4	62,8	0,3	3	0,06	2,8	22,7
5754	г6838637?=?	28.02.2071 3:39	Э76ХФ	Р65	13	49,6333333	19,5	49,6333333	3,6267785	0,37388	0,12321	0,056064	0,127768	0,041228	1567	1572	7,4936428		13473,84615	115,6	1	1	1	12,377			0,075		0,05		0,393	0,029	0,02				0,051794	0,176		0,084		0,222	4379	0,002	0,473	0,311	0,09	0,734	0,006	0,008	0,058	0,009	0,016	0,455	0,002	0,003	0,004	0,763	0,0005	0,416	0,09	0,787	0,006	0,011	0,058	0,01	0,014	0,567	0,003	0,039	4,3	60,3	0,3	9,1	0,16	2,7	22,1	4,3	61,9	0,7	3,4	0,12	2,7	23
5755	г6838637?>6	28.02.2071 4:35	Э76ХФ	Р65	16	57,2666667	27,3666667	57,2666667	3,3541326	0,565025	0,113775	0,133311	0,134741	0,0406525	1599	1625	11,9755533		13595,3715	115,2	1	1	1	22,697			0,375		0,339		0,378	0,028	0,02				0,051071	0,153		0,206		0,205	6201	0,002	0,445	0,328	0,092	0,674	0,01	0,009	0,06	0,009	0,023	0,448	0,001	0,002	0,003	0,75	0,0001	0,42	0,092	0,786	0,009	0,011	0,061	0,01	0,011	0,55	0,003	0,036	2,9	42	0,8	7,9	0,13	2,5	16,7	4,3	59,7	0,8	7	0,09	2,5	23,8
5756	г6838637?>7	28.02.2071 5:27	Э76ХФ	Р65	30	43,8666667	26,4833333	43,8666667	3,6387188	0,399015	0,131535	0,093438	0,13186	0,041833	1550	1605	12,7132336		13480,17621	118,6	1	1	1	18,413			0,149		0,05		0,421	0,027	0,02				0,052554	0,166		0,143		0,237	5950	0,002	0,457	0,314	0,091	0,708	0,006	0,01	0,061	0,008	0,02	0,456	0,002	0,002	0,003	0,77	0,0002	0,422	0,093	0,787	0,005	0,011	0,063	0,009	0,014	0,558	0,003	0,037	3,9	60,5	0,6	13,7	0,11	2,6	22,9	3,8	60,6	0,4	12,6	0,1	2,7	22,1
5757	г6838637?>8	28.02.2071 6:19	Э76ХФ	Р65	30	55,5166667	31,1666667	55,5166667	4,0168919	0,35771	0,12876	0,029928	0,117906	0,0400189	1513	1590	9,2847793		13972,62032	116,4	1	1	1	17,182					0,05		0,373	0,027	0,02				0,050275	0,172		0,043		0,232	7258	0,002	0,498	0,314	0,075	0,76	0,005	0,009	0,055	0,01	0,017	0,465	0,002	0,003	0,004	0,761	0,0005	0,42	0,075	0,784	0,005	0,01	0,055	0,011	0,014	0,559	0,003	0,037	3	64,6	0,9	12,2	0,15	3,6	18	4,2	59,8	0,9	5,2	0,12	2,7	21,8
5758	г6838637?>9	28.02.2071 7:12	Э76ХФ	Р65	41	47,2166667	28,05	47,2166667	4,2420527	0,355555	0,139305	0,090438	0,138662	0,0414867	1526	1583	12,6472152		14027,80749	119,9	1	1	1	19,554			0,049		0,05		0,366	0,028	0,02				0,052119	0,178		0,138		0,251	6558	0,003	0,476	0,309	0,091	0,712	0,006	0,009	0,063	0,009	0,019	0,456	0,002	0,003	0,003	0,77	0,0003	0,421	0,09	0,783	0,005	0,01	0,063	0,01	0,015	0,555	0,003	0,038	3,9	62,1	0,8	9	0,2	2,9	21,4	4,9	62,4	0,8	3,6	0,12	2,5	24,7
5759	г6838637?>:	28.02.2071 8:05	Э76ХФ	Р65	41	46,5166667	24,8666667	46,5166667		0,372905	0,162615	0,167565	0,140507	0,0407385	1546	1570	9,0129683		13053,6193	116,9	1	1	1	13,9			0,075		0,05		0,38	0,03	0,02				0,051179	0,147		0,26		0,293	5410	0,002	0,468	0,284	0,083	0,638	0,008	0,01	0,055	0,007	0,019	0,442	0,001	0,002	0,003	0,77	0,0002	0,419	0,082	0,782	0,007	0,012	0,055	0,008	0,014	0,564	0,003	0,034	3,5	54,4	0,5	11,3	0,15	2,3	23,2	4	60,6	0,5	7,5	0,1	2,3	26
5760	"г6838637?>;"	28.02.2071 8:58	Э76ХФ	Р65	43	46,5333333	22,3666667	46,5333333		0,412	0,12432	0,15528	0,155536	0,0407958	1557	1573	11,0075931		13211,62444	115,6	1	1	1	17,074			0,068		0,05		0,436	0,032	0,02				0,051251	0,176		0,24		0,224	4925	0,002	0,425	0,31	0,101	0,644	0,006	0,009	0,067	0,007	0,02	0,429	0,001	0,002	0,003	0,766	0,0002	0,415	0,1	0,781	0,005	0,01	0,067	0,008	0,016	0,571	0,003	0,036	3	56,6	0,3	10,7	0,12	2,4	24,1	3,3	62,3	0,2	4,2	0,05	2,3	26,7
5761	г6838637?><	28.02.2071 16:47	Э76ХФ	Р65																																																																																
5762	г6838637?>=	28.02.2071 17:53	Э76ХФ	Р65	8	78,9	34,9166667	78,9	3,4732466	0,35515	0,15318	0,190815	0,189043	0,0382916	1586	1607	7,811558		12681,62291	109,9	1	1	1	20,501			0,213		0,05		0,359	0,025	0,02				0,048105	0,213		0,295		0,276	7380	0,001	0,474	0,286	0,086	0,617	0,006	0,011	0,064	0,009	0,022	0,404	0,001	0,003	0,002	0,773	0,0003	0,421	0,086	0,79	0,005	0,012	0,065	0,01	0,015	0,551	0,002	0,037	2,8	52	0,4	19,5	0,31	1,9	26,8	2,9	55,9	0,7	11,6	0,21	2,3	27
5763	г6838637?>>	28.02.2071 18:56	Э76ХФ	Р65	38	41,0333333	23,65	41,0333333	3,8677812	0,447305	0,144855	0,198999	0,160767	0,0407671	1561	1593	16,5806216		14032,13531	117,4	1	1	1	22,674			0,139		0,05		0,474	0,046	0,02				0,051215	0,165		0,309		0,261	5531	0,002	0,417	0,295	0,091	0,611	0,006	0,011	0,062	0,008	0,021	0,419	0,001	0,002	0,003	0,768	0,0001	0,413	0,09	0,78	0,005	0,012	0,062	0,009	0,014	0,564	0,003	0,037	3,7	53,2	0,7	13,6	0,18	2,2	23,7	4,5	58,8	0,3	6,7	0,08	2,3	26
5764	г6838637?>?	28.02.2071 19:50	Э76ХФ	Р65	31	45,35	20,8666667	45,35	3,0127033	0,40111	0,1554	0,199578	0,21251	0,0402028	1591	1595	13,7402549		12758,14696	117,3	1	1	1	20,66			0,146		0,05		0,415	0,026	0,02				0,050456	0,246		0,308		0,28	4437	0,002	0,485	0,285	0,094	0,623	0,009	0,01	0,07	0,01	0,021	0,388	0,001	0,004	0,003	0,77	0,0005	0,425	0,093	0,802	0,009	0,013	0,068	0,011	0,014	0,579	0,003	0,038	3,8	53,6	0,7	13	0,22	2,1	26	4,4	53,4	0,7	11,9	0,14	2,2	24,6
5765	г6838637??6	28.02.2071 20:42	Э76ХФ	Р65	34	45,0333333	22,15	45,0333333	3,8360585	0,40755	0,16317	0,186342	0,2139	0,0396218	1568	1581	13,7480737		13806,77201	116,1	1	1	1	20,519					0,05		0,422	0,025	0,02				0,049552	0,254		0,287		0,294	5097	0,001	0,429	0,278	0,096	0,612	0,008	0,011	0,07	0,008	0,019	0,385	0,001	0,003	0,003	0,773	0,0003	0,414	0,096	0,784	0,007	0,013	0,071	0,01	0,013	0,563	0,003	0,038	3,4	50,7	1,3	16,3	1,2	2,1	24,7	3,9	53,4	0,9	9,2	0,14	2,4	22,6
5766	г6838637??7	28.02.2071 21:37	Э76ХФ	Р65	45	41,1833333	20,7166667	41,1833333	3,882963	0,374275	0,152625	0,157053	0,150301	0,0403446	1562	1578	13,0471478		13751,24698	117,4	1	1	1	17,726			0,132		0,05		0,384	0,025	0,02				0,050456	0,167		0,243		0,275	4748	0,002	0,456	0,29	0,076	0,659	0,005	0,012	0,059	0,008	0,017	0,437	0,002	0,002	0,003	0,772	0,0002	0,415	0,076	0,791	0,004	0,012	0,06	0,008	0,012	0,57	0,003	0,036	2,9	50,3	0,3	8,6	0,09	2,3	21,6	4,2	59,5	0,4	8,2	0,07	2,3	25,7
5767	г6838637??8	28.02.2071 22:27	Э76ХФ	Р65	42	40,8333333	18,55	40,8333333	3,4848485	0,29567	0,10545	0,102192	0,127942	0,0389269	1573	1585	10,1179339		13200	112	1	1	1	13,603			0,075		0,05		0,298	0,026	0,02				0,048683	0,156		0,157		0,19	4081	0,002	0,527	0,329	0,09	0,703	0,005	0,012	0,062	0,009	0,018	0,455	0,002	0,002	0,003	0,783	0,0003	0,419	0,089	0,792	0,005	0,011	0,062	0,01	0,016	0,569	0,003	0,037	2,9	59	0,5	12,2	0,09	2,5	23,9	3,5	59,5	0,4	7,8	0,08	2,4	25
5768	г6838637??9	28.02.2071 23:20	Э76ХФ	Р65	40	42,2	24,35	42,2	4,2439614	0,282435	0,133755	0,084699	0,136419	0,041125	1531	1578	12,7897923		13981,10883	118,7	1	1	1	17,959			0,072		0,05		0,277	0,061	0,02				0,051432	0,177		0,129		0,241	5674	0,002	0,549	0,309	0,078	0,728	0,006	0,009	0,053	0,01	0,015	0,446	0,002	0,003	0,004	0,78	0,0004	0,414	0,077	0,793	0,005	0,011	0,054	0,01	0,011	0,554	0,003	0,037	3,6	63,4	0,4	8,4	0,08	2,9	22,2	4,3	61,9	0,5	4,9	0,07	2,7	23
5769	г6838637??:	01.03.2071 0:11	Э76ХФ	Р65	54	41,2	22,8	41,2	3,5788934	0,35998	0,20868	0,203634	0,223834	0,0406629	1534	1574	13,2822816		13531,57895	119	1	1	1	18,241			0,172		0,05		0,354	0,034	0,02				0,050854	0,262		0,314		0,376	5142	0,002	0,487	0,253	0,076	0,618	0,004	0,012	0,044	0,006	0,015	0,388	0,001	0,002	0,003	0,784	0,0002	0,421	0,066	0,79	0,003	0,013	0,046	0,007	0,013	0,565	0,003	0,036	3,9	56,4	0,5	12	0,21	2,3	24,2	3,3	57,3	0,5	9,7	0,13	2,2	26,4
5770	"г6838637??;"	01.03.2071 1:01	Э76ХФ	Р65	56	42,0333333	20,1333333	42,0333333	4,261894	0,312729	0,131535	0,105771	0,172883	0,040778	1551	1584	11,5444577		14101,98676	118,9	1	1	1	16,143		0,0336	0,144		0,05		0,274	0,026	0,02				0,050998	0,225		0,161		0,237	4732	0,002	0,525	0,308	0,071	0,7	0,004	0,017	0,055	0,008	0,014	0,436	0,002	0,003	0,003	0,776	0,0002	0,419	0,078	0,795	0,004	0,012	0,058	0,009	0,014	0,555	0,003	0,037	3,5	56,6	0,5	13,5	0,15	2,3	25	4,2	60,2	0,7	8	0,11	2,5	23,9
5771	г6838637??<	01.03.2071 1:53	Э76ХФ	Р65	49	41,8666667	18,4	41,8666667	4	0,35174	0,10212	0,098226	0,120464	0,0409227	1554	1573	13,3578566		13653,26087	117,4	1	1	1	18,419					0,05		0,368	0,03	0,02				0,051179	0,146		0,151		0,184	4187	0,002	0,505	0,331	0,109	0,709	0,006	0,01	0,063	0,009	0,017	0,451	0,002	0,003	0,003	0,78	0,0001	0,413	0,109	0,79	0,005	0,011	0,064	0,01	0,015	0,557	0,003	0,037	3,2	62,9	0,7	8,1	0,09	2,7	23,5	4	61,9	0,6	4,5	0,07	2,6	23,5
5772	г6838637??=	01.03.2071 2:48	Э76ХФ	Р65	40	42,3833333	18,5666667	42,3833333		0,32583	0,12321	0,098787	0,117437	0,0386671	1560	1576	12,8413685		12690,48474	112,3	1	1	1	18,142					0,05		0,332	0,028	0,02				0,048358	0,141		0,152		0,222	3927	0,002	0,512	0,313	0,076	0,704	0,004	0,01	0,052	0,008	0,017	0,465	0,002	0,002	0,003	0,782	0,0001	0,417	0,076	0,792	0,004	0,012	0,052	0,008	0,013	0,575	0,003	0,036	3,1	61,2	0,2	9,9	0,06	2,6	23,5	3,9	56,2	0,9	10,7	0,07	2,6	21,9
5773	г6838637??>	01.03.2071 3:42	Э76ХФ	Р65	34	44,6833333	23,1833333	44,6833333	3,8812717	0,382035	0,167055	0,204993	0,173907	0,0402575	1541	1577	11,0383439		13623,58016	118,6	1	1	1	16,441					0,05		0,389	0,027	0,02				0,050347	0,183		0,318		0,301	5264	0,002	0,473	0,282	0,084	0,622	0,006	0,011	0,063	0,007	0,017	0,425	0,002	0,002	0,002	0,758	0,0001	0,415	0,083	0,787	0,005	0,012	0,063	0,007	0,014	0,56	0,003	0,036	3,2	52,3	0,8	6,7	0,12	2,8	18,7	3,8	59	0,7	7,4	0,2	2,3	25,9
5774	г6838637???	01.03.2071 4:35	Э76ХФ	Р65	35	42,5166667	17,9333333	42,5166667	3,5390964	0,38349	0,14541	0,176478	0,170384	0,0409227	1574	1576	10,2267878		13677,32342	119	1	1	1	14,38			0,094		0,05		0,396	0,019	0,02				0,051179	0,19		0,273		0,262	4088	0,002	0,48	0,301	0,091	0,645	0,007	0,011	0,064	0,009	0,018	0,422	0,001	0,002	0,003	0,763	0,0002	0,416	0,089	0,788	0,006	0,012	0,063	0,009	0,014	0,583	0,003	0,036	3,8	53,2	0,9	9,2	0,15	2,5	21,6	4,1	57,1	0,3	6,4	0,09	2,3	24,9
5775	г6838638666	01.03.2071 5:35	Э76ХФ	Р65	26	40,7	16,2166667	40,7	3,798183	0,377695	0,145965	0,195303	0,164827	0,0400839	1585	1575	9,344226		13271,53135	116,9	1	1	1	12,677			0,014		0,05		0,388	0,026	0,02				0,05013	0,173		0,303		0,263	3587	0,002	0,478	0,299	0,083	0,629	0,005	0,009	0,055	0,007	0,016	0,436	0,001	0,002	0,003	0,752	0,0001	0,417	0,082	0,791	0,004	0,011	0,056	0,008	0,012	0,571	0,003	0,036	4,2	59,3	0,7	10	0,09	2,6	23	3,7	58,2	0,6	7,8	0,13	2,1	27,4
5776	г6838638667	01.03.2071 6:24	Э76ХФ	Р65	28	44,5333333	22,0166667	44,5333333	4,08948	0,367875	0,131535	0,133446	0,14051	0,040778	1547	1576	10,2900449		13721,42316	118,2	1	1	1	15,275					0,05		0,381	0,039	0,02				0,050998	0,162		0,206		0,237	5035	0,002	0,477	0,311	0,078	0,681	0,005	0,009	0,053	0,009	0,017	0,453	0,002	0,003	0,003	0,77	0,0002	0,417	0,08	0,795	0,005	0,011	0,054	0,009	0,015	0,569	0,003	0,037	3	53,9	0,7	6,5	0,09	2,8	19,3	4,2	59,7	0,3	6,4	0,09	2,2	26,6
5777	г6838638668	01.03.2071 7:14	Э76ХФ	Р65	32	50,0333333	22,0666667	50,0333333	3,9201409	0,307805	0,092685	0,060267	0,091373	0,0381177	1546	1571	8,1699294		13301,51057	111,4	1	1	1	13,494					0,05		0,317	0,051	0,02				0,047671	0,117		0,092		0,167	4892	0,002	0,512	0,341	0,074	0,741	0,003	0,005	0,042	0,01	0,015	0,486	0,002	0,003	0,003	0,779	0,0001	0,42	0,076	0,796	0,003	0,012	0,044	0,011	0,013	0,563	0,003	0,037	2,9	59,9	1,6	12,8	0,12	2,9	20,9	3,7	60,1	0,5	6,9	0,08	2,7	22,4
5778	г6838638669	01.03.2071 8:07	Э76ХФ	Р65	37	76,3	17,5666667	40,7166667	3	0,3557635	0,118215	0,082992	0,117474	0,0401127	1552	1577	9,2779168		12750,28463	116,6	3	1	1	12,569		0,0189	0,017		0,05		0,348	0,037	0,02				0,050166	0,148		0,127		0,213	3733	0,002	0,466	0,318	0,075	0,711	0,004	0,01	0,051	0,01	0,017	0,456	0,002	0,003	0,003	0,778	0,0002	0,415	0,076	0,781	0,004	0,011	0,052	0,011	0,015	0,561	0,003	0,037	3,7	49,7	0,7	8,8	0,15	2,7	18,3	4,3	52,3	1	4,1	0,08	2,2	24,3
5779	г683863866:	01.03.2071 9:00	Э76ХФ	Р65	33	40,8666667	23,35	40,8666667	3,5530474	0,3384754	0,103785	0,131688	0,146386	0,0401999	1549	1627	7,4679445		13778,15846	116,5	1	1	1	10,173		0,02856	0,128		0,05		0,316	0,054	0,02				0,050275	0,172		0,203		0,187	5362	0,002	0,495	0,334	0,096	0,681	0,005	0,011	0,061	0,01	0,019	0,45	0,002	0,003	0,003	0,754	0,0002	0,423	0,099	0,801	0,005	0,012	0,063	0,011	0,015	0,561	0,003	0,037	3,3	37,1	0,7	6	0,1	2,4	15,2	3,9	62,9	0,8	5,2	0,11	2,7	23,1
5780	"г683863866;"	01.03.2071 9:52	Э76ХФ	Р65	36	43,3666667	22,65	43,3666667	3,620019	0,3673025	0,1332	0,145245	0,131713	0,0405181	1540	1600	6,4902383		13711,25828	118,1	1	1	1	9,382		0,0105	0,226		0,05		0,367	0,087	0,02				0,050673	0,143		0,225		0,24	5176	0,002	0,454	0,311	0,093	0,671	0,006	0,011	0,065	0,009	0,018	0,459	0,002	0,002	0,002	0,761	0,0003	0,417	0,092	0,788	0,005	0,013	0,065	0,009	0,014	0,565	0,003	0,036	3,1	50,1	0,7	5,9	0,09	2,3	21,5	4,4	61	1	6,5	0,1	2,7	22,8
5781	г683863866<	01.03.2071 10:47	Э76ХФ	Р65	35	44,8666667	22,3666667	44,8666667	3,2817739	0,416089	0,111	0,175692	0,163796	0,0405469	1545	1591	6,9325409		13361,84799	118,2	1	1	1	10,368		0,03003	0,166		0,05		0,407	0,027	0,02				0,050709	0,18		0,272		0,2	4981	0,002	0,429	0,33	0,099	0,644	0,008	0,011	0,07	0,008	0,019	0,435	0,001	0,002	0,003	0,771	0,0001	0,418	0,1	0,785	0,007	0,014	0,071	0,009	0,017	0,559	0,003	0,036	3	54,2	0,3	8,7	0,09	2,5	22	4,4	58,2	1	6,5	0,13	2,6	22,6
5782	г683863866=	01.03.2071 11:39	Э76ХФ	Р65	41	45,3666667	20,05	45,3666667		0,324385	0,090465	0,083283	0,102909	0,0386671	1544	1596	7,3895439		12906,73317	111,9	1	1	1	11,072			0,097		0,05		0,337	0,096	0,02				0,048358	0,125		0,128		0,163	4313	0,002	0,492	0,34	0,096	0,701	0,008	0,011	0,073	0,009	0,019	0,463	0,002	0,002	0,003	0,78	0,0001	0,414	0,096	0,771	0,007	0,012	0,073	0,009	0,014	0,556	0,003	0,036	2,6	52,1	0,5	11,5	0,12	2,4	21,4	4,2	58,3	0,6	6,5	0,16	2,3	25,8
5783	г683863866>	01.03.2071 12:29	Э76ХФ	Р65	57	44,5333333	20,15	44,5333333		0,347835	0,135975	0,144588	0,157638	0,0403734	1542	1574	8,5506737		13009,42928	118,5	1	1	1	12,693					0,05		0,355	0,038	0,02				0,050492	0,184		0,223		0,245	4369	0,002	0,514	0,311	0,109	0,673	0,007	0,011	0,071	0,01	0,019	0,438	0,002	0,002	0,003	0,784	0,0002	0,42	0,107	0,792	0,006	0,012	0,071	0,011	0,017	0,569	0,003	0,036	3,9	57,8	0,8	12,6	0,2	2,5	23,2	4,7	54	0,6	10,8	0,12	2,3	23,4
5784	г683863866?	01.03.2071 13:42	Э76ХФ	Р65	41	40,7	16,8833333	40,7	3,4404762	0,398845	0,152625	0,192177	0,193245	0,039775	1554	1577	8,3078624		13426,25864	119,1	1	1	1	11,271			0,086		0,05		0,413		0,02				0,049732	0,219		0,297		0,275	3778	0,002	0,479	0,296	0,097	0,622	0,006	0,011	0,067	0,009	0,02	0,414	0,001	0,002	0,003	0,768	0,0001	0,419	0,098	0,782	0,006	0,013	0,068	0,01	0,016	0,565	0,002	0,035	3,7	50,2	0,5	17,8	0,17	2	25,6	4,2	59,1	0,6	8,1	0,15	2,2	26,4
5785	г6838638676	01.03.2071 14:34	Э76ХФ	Р65	39	41,35	23,3166667	41,35	4	0,363885	0,138195	0,154809	0,162409	0,0407561	1535	1578	8,8891581		13499,35668	117,4	1	1	1	12,23			0,018		0,05		0,374	0,038	0,02				0,050926	0,187		0,239		0,249	5246	0,002	0,493	0,306	0,097	0,664	0,007	0,01	0,064	0,009	0,019	0,435	0,002	0,003	0,003	0,782	0,0001	0,418	0,098	0,789	0,006	0,012	0,064	0,01	0,014	0,574	0,004	0,038	3,7	60,3	0,3	11,1	0,1	2,6	23	4,4	60	1	4,2	0,09	2,7	22,3
5786	г6838638677	01.03.2071 15:28	Э76ХФ	Р65	35	45,9	18,2166667	45,9	3	0,33125	0,13542	0,084132	0,16619	0,0405536	1550	1580	7,7805394		12855,26075	118	1	1	1	11,861					0,05		0,337	0,051	0,02				0,050673	0,224		0,127		0,244	3903	0,002	0,498	0,31	0,082	0,724	0,007	0,01	0,057	0,012	0,017	0,439	0,002	0,003	0,003	0,774	0,0003	0,419	0,081	0,791	0,006	0,01	0,057	0,012	0,016	0,569	0,003	0,036	3,2	60,4	0,4	8,7	0,08	2,8	21,4	4	61,8	0,9	5,4	0,1	2,6	23,4
5787	г6838638678	01.03.2071 16:20	Э76ХФ	Р65	39	41,2	15,6833333	41,2		0,37012	0,14097	0,158601	0,135451	0,0388458	1560	1579	8,7378641		12930,92455	112	1	1	1	12			0,066		0,05		0,381	0,027	0,02				0,048539	0,143		0,246		0,254	3380	0,001	0,492	0,292	0,101	0,641	0,006	0,01	0,062	0,007	0,02	0,442	0,001	0,002	0,003	0,759	0,0002	0,412	0,101	0,78	0,005	0,012	0,062	0,007	0,015	0,559	0,003	0,036	2,9	58,4	0,3	14,5	0,09	2,3	25,5	3,5	58	0,4	12,8	0,1	2,2	26
5788	г6838638679	01.03.2071 17:28	Э76ХФ	Р65	21	41,0333333	14,8666667	41,0333333	3	0,36327	0,15207	0,170229	0,146347	0,0404376	1572	1578	9,663235		12192,37668	117,6	1	1	1	13,193					0,05		0,37	0,031	0,02				0,050528	0,155		0,264		0,274	3021	0,002	0,501	0,294	0,09	0,648	0,006	0,01	0,072	0,007	0,018	0,449	0,002	0,002	0,003	0,78	0,0001	0,418	0,09	0,789	0,005	0,012	0,073	0,008	0,015	0,575	0,003	0,036	3,8	55,7	3,2	12,1	0,13	2,5	22	5,7	58,3	0,6	10,1	0,09	2,5	23,5
5789	г683863867:	01.03.2071 18:19	Э76ХФ	Р65	24	40,55	20,5666667	40,55	2,8702253	0,3693492	0,140415	0,194277	0,147983	0,0413347	1534	1534	9,3887585		13075,52674	118,8	1	1	1	12,667		0,02331			0,05		0,351	0,03	0,02				0,051649	0,147		0,302		0,253	4482	0,002	0,467	0,3	0,109	0,619	0,008	0,012	0,088	0,008	0,022	0,436	0,002	0,002	0,004	0,772	0,0002	0,412	0,109	0,785	0,007	0,013	0,089	0,01	0,018	0,55	0,003	0,036	3,5	44,9	0,6	6,5	0,1	2,9	15,2	4,4	54,1	0,6	7,9	0,12	2,5	21,8
5790	"г683863867;"	01.03.2071 19:11	Э76ХФ	Р65	21	43,7166667	17,1833333	43,7166667	2,2826899	0,340225	0,127095	0,126399	0,163373	0,0402639	1501	1585	10,4760961		12528,41901	117,4	1	1	1	15,266			0,092		0,05		0,348	0,05	0,02				0,050311	0,201		0,194		0,229	3588	0,002	0,509	0,317	0,103	0,686	0,008	0,01	0,078	0,011	0,022	0,439	0,002	0,002	0,003	0,754	0,0004	0,42	0,1	0,791	0,007	0,014	0,077	0,012	0,013	0,572	0,003	0,037	3,9	59,7	0,3	9	0,06	2,8	21,1	4,7	52,7	0,5	6,4	0,1	2,6	20,3
