Repository: Siella/alloy_building

# Прогнозирование химического состава шлака
Задание по Data science от компании EVRAZ (оптимизация сталеплавильного производства) в рамках хакатона ```</beCoder>```.

Мы реализовали наше решение как простой и лаконичный веб-сервис!
В папке `EDA` результаты анализа данных в рамках отборочного задания, в `modelling` — результаты моделирования целевых показателей химического состава шлака и `сыпуч известь РП`.

File: _data/Исходные данные.txt (part 67 of 78)
оком	t продувка	ПСН гр.	чист расход C	чист расход Cr	чист расход Mn	чист расход Si	чист расход V	температура первая	температура последняя	Ar (интенс.)	N2 (интенс.)	эл. энергия (интенс.)	произв жидкая сталь	произв количество обработок	произв  количество плавок	произв количество плавок (цел)	расход газ Ar	расход газ  N2	расход C пров.	сыпуч известь РП	сыпуч кварцит	сыпуч кокс пыль УСТК	сыпуч  кокс. мелочь (сух.)	сыпуч  кокс. мелочь КМ1	сыпуч  шпат плав.	ферспл CaC2	ферспл FeMo	ферспл FeSi-75	ферспл FeV азот.	ферспл  FeV-80	ферспл  Mn5Si65Al0.5	ферспл  Ni H1 пласт.	ферспл SiMn18	ферспл  ферванит	ферспл  фх850А	эл. энергия	химсталь первый Al_1	химсталь первый C_1	химсталь первый Cr_1	химсталь первый Cu_1	химсталь первый Mn_1	химсталь первый Mo_1	химсталь первый N_1	химсталь первый Ni_1	химсталь первый P_1	химсталь первый S_1	химсталь первый Si_1	химсталь первый Ti_1	химсталь первый V_1	химсталь последний Al	химсталь последний C	химсталь последний Ca	химсталь последний Cr	химсталь последний Cu	химсталь последний Mn	химсталь последний Mo	химсталь последний N	химсталь последний Ni	химсталь последний P	химсталь последний S	химсталь последний Si	химсталь последний Ti	химсталь последний V	химшлак первый Al2O3_1	химшлак первый CaO_1	химшлак первый FeO_1	химшлак первый MgO_1	химшлак первый MnO_1	химшлак первый R_1	химшлак первый SiO2_1	химшлак последний Al2O3	химшлак последний CaO	химшлак последний FeO	химшлак последний MgO	химшлак последний MnO	химшлак последний R	химшлак последний SiO2
5791	г683863867<	01.03.2071 20:02	Э76ХФ	Р65	24	43,0166667	17,3166667	43,0166667		0,31436	0,12432	0,141033	0,140723	0,0410162	1569	1569	10,5224332		13339,74976	117,9	1	1	1	15,088			0,074		0,05		0,316	0,03	0,02				0,051251	0,159		0,218		0,224	3850	0,002	0,526	0,319	0,105	0,663	0,007	0,011	0,064	0,009	0,02	0,447	0,002	0,002	0,003	0,753	0,0001	0,419	0,104	0,782	0,006	0,011	0,064	0,01	0,013	0,56	0,003	0,037	3,3	60,6	0,3	9,4	0,08	2,5	24,1	4,3	53,9	0,7	6	0,09	2,6	20,4
5792	г683863867=	01.03.2071 20:52	Э76ХФ	Р65	21	43,8333333	20,9833333	43,8333333		0,306275	0,106005	0,075471	0,093081	0,0388458	1558	1574	17,8334226		12578,55441	112,2	1	1	1	25,908			0,074		0,05		0,312	0,03	0,02				0,048539	0,113		0,116		0,191	4399	0,002	0,489	0,329	0,089	0,717	0,006	0,011	0,061	0,009	0,019	0,478	0,002	0,002	0,003	0,78	0,0001	0,421	0,089	0,789	0,006	0,011	0,062	0,01	0,015	0,552	0,003	0,037	2,8	56,1	0,4	7,6	0,09	2,8	19,8	3,7	62,9	1	3,3	0,12	2,5	25,1
5793	г683863867>	01.03.2071 21:43	Э76ХФ	Р65	24	44,6833333	17,15	44,6833333		0,392625	0,163725	0,197586	0,181386	0,041682	1586	1577	12,7758425		13203,49854	120,4	1	1	1	18,745			0,074		0,05		0,403	0,025	0,02				0,052083	0,198		0,306		0,295	3774	0,002	0,495	0,288	0,089	0,621	0,006	0,011	0,061	0,008	0,021	0,422	0,001	0,002	0,003	0,742	0,0002	0,42	0,089	0,784	0,005	0,013	0,061	0,009	0,017	0,563	0,003	0,037	4	54,8	0,4	14,5	0,1	2,2	24,4	4,8	57,6	0,6	12,1	0,1	2,3	25,3
5794	г683863867?	01.03.2071 22:39	Э76ХФ	Р65	22	44,8833333	16,8666667	44,8833333		0,399785	0,175935	0,237183	0,199473	0,0408721	1585	1572	12,0534085		12998,41897	119,3	1	1	1	17,829			0,115		0,05		0,408		0,02				0,051071	0,209		0,368		0,317	3654	0,001	0,478	0,276	0,082	0,589	0,005	0,011	0,06	0,007	0,021	0,397	0,001	0,002	0,003	0,696		0,402	0,082	0,764	0,004	0,012	0,06	0,008	0,019	0,55	0,003	0,036	3,6	49,9	0,9	10,8	0,08	2,3	22	4	58	0,6	8,8	0,1	2,2	26,7
5795	г6838638686	01.03.2071 23:30	Э76ХФ	Р65	23	44,7166667	20,9333333	44,7166667	3	0,368555	0,128205	0,145815	0,156071	0,0403799	1566	1575	11,3583536		12921,01911	116	1	1	1	16,864			0,068		0,05		0,382	0,027	0,02				0,050456	0,181		0,225		0,231	4508	0,002	0,476	0,313	0,115	0,655	0,006	0,009	0,07	0,009	0,022	0,436	0,002	0,002	0,003	0,764	0,0002	0,42	0,115	0,785	0,006	0,012	0,07	0,011	0,015	0,563	0,003	0,037	3,9	54,5	0,6	9,2	0,08	2,7	20	4	57,6	0,8	7,5	0,17	2,2	26,3
5796	г6838638687	02.03.2071 0:23	Э76ХФ	Р65	25	50,0166667	21	50,0166667	3,6114545	0,38095	0,17982	0,211053	0,162867	0,0405824	1568	1573	11,7977934		13254,28571	117,9	1	1	1	19,604			0,074		0,05		0,385	0,028	0,02				0,050709	0,163		0,328		0,324	4639	0,002	0,468	0,269	0,097	0,602	0,007	0,011	0,061	0,007	0,021	0,423	0,002	0,002	0,003	0,762	0,0001	0,415	0,095	0,775	0,006	0,012	0,061	0,007	0,016	0,556	0,003	0,037	3,6	57,7	0,7	8,8	0,08	2,5	22,7	4,5	57,2	0,9	10,1	0,11	2,2	25,7
5797	г6838638688	02.03.2071 1:14	Э73Ф	ОР65	30	45,5166667	25,8	45,5166667	4,4679958	0,33485		0,238287	0,138649	0,0382375	1580	1632	9,8726474		14172,09302	110,2	1	1	1	14,979			0,177		0,05		0,361		0,02				0,047779	0,113		0,372			6094	0,001	0,47	0,051	0,069	0,618	0,005	0,011	0,046	0,007	0,022	0,173	0,001	0,002	0,002	0,725	0,0007	0,054	0,07	0,833	0,004	0,013	0,046	0,008	0,017	0,29	0,002	0,037	2,8	54	0,6	17,4	0,33	2,1	25,2	4,2	58,3	1	11,1	0,18	2,3	25,7
5798	г6838638689	02.03.2071 2:09	Э73Ф	ОР65	27	49,5333333	21,6666667	49,5333333		0,3817		0,259371	0,121625	0,0405248	1593	1601	11,3344229		12804,92308	117,1	1	1	1	18,494			0,063		0,05		0,418	0,026	0,02				0,050637	0,077		0,406			4624	0,001	0,424	0,054	0,086	0,61	0,005	0,011	0,06	0,008	0,021	0,196	0,001	0,002	0,002	0,717	0,0001	0,057	0,087	0,826	0,004	0,013	0,06	0,009	0,017	0,294	0,002	0,036	3,3	49,6	0,7	12,1	0,14	2,4	20,9	4,7	58,9	0,3	8,7	0,09	2,3	25,5
5799	г683863868:	02.03.2071 3:02	Э73Ф	ОР65	34	51,55	22,85	51,55		0,38441		0,165138	0,090794	0,0407561	1585	1590	12,7944679		13347,04595	117,7	1	1	1	21,843			0,127		0,05		0,425	0,026	0,02				0,050926	0,07		0,258			5083	0,002	0,437	0,09	0,102	0,691	0,006	0,01	0,063	0,01	0,022	0,227	0,001	0,002	0,003	0,727	0,0004	0,092	0,101	0,83	0,005	0,012	0,062	0,011	0,016	0,283	0,002	0,037	4,5	56,7	0,5	14,5	0,44	2,2	25,4	4,6	54,5	0,7	11,5	0,17	2,2	24,8
5800	"г683863868;"	02.03.2071 4:10	Э73Ф	ОР65	25	48,3833333	26,2	48,3833333	3,4825541	0,43593		0,309375	0,125431	0,0403799	1559	1601	12,3395797		13355,72519	117	1	1	1	19,901			0,181		0,05		0,483		0,02				0,050456	0,061		0,485			5832	0,001	0,397	0,049	0,111	0,572	0,007	0,012	0,081	0,007	0,026	0,199	0,001	0,002	0,002	0,72	0,0001	0,051	0,11	0,827	0,006	0,013	0,08	0,008	0,019	0,28	0,002	0,035	4,8	54,2	0,8	16,6	0,15	2,2	24,3	4,7	56,1	0,6	12,4	0,13	2,2	25,1
5801	г683863868<	02.03.2071 5:01	Э73Ф	ОР65	32	51,5166667	25,5833333	51,5166667	4,6877812	0,40741		0,226545	0,095881	0,0406985	1534	1588	11,6119374		14404,69055	117,2	1	1	1	19,779			0,075		0,05		0,451	0,027	0,02				0,050854	0,051		0,355			6142	0,002	0,425	0,078	0,106	0,639	0,008	0,012	0,08	0,007	0,024	0,219	0,001	0,002	0,002	0,736	0,0001	0,079	0,105	0,815	0,007	0,013	0,079	0,008	0,018	0,28	0,002	0,036	4,1	50,5	0,6	11,7	0,14	2,2	22,9	4,6	57,9	0,9	10,3	0,13	2,3	25,5
5802	г683863868=	02.03.2071 5:53	Э73Ф	ОР65	37	46,85	20,2333333	46,85		0,32698		0,06459	0,060106	0,03844	1569	1578	9,9997113		13234,59638	110,3	1	1	1	15,394			0,068		0,05		0,358	0,046	0,02				0,048032	0,066		0,1			4463	0,002	0,447	0,097	0,109	0,768	0,009	0,008	0,085	0,012	0,021	0,241	0,001	0,003	0,002	0,736	0,0002	0,098	0,109	0,824	0,008	0,011	0,085	0,013	0,016	0,292	0,002	0,037	4,3	58,4	0,5	12,6	0,16	2,6	22,5	4,4	56	0,7	5,2	0,09	2,6	21,4
5803	г683863868>	02.03.2071 6:46	Э73Ф	ОР65	37	44,55	23,2	44,55		0,30551		0,180282	0,089938	0,0405824	1552	1580	9,3967016		13031,89655	117,4	1	1	1	13,928			0,063		0,05		0,327	0,055	0,02				0,050709	0,062		0,282			5039	0,002	0,462	0,108	0,101	0,677	0,008	0,01	0,073	0,009	0,02	0,21	0,001	0,002	0,002	0,739	0,0002	0,109	0,101	0,824	0,007	0,011	0,072	0,01	0,019	0,289	0,002	0,036	3,5	57,6	0,8	8,3	0,12	2,9	20,2	4,6	60,5	0,7	6,8	0,13	2,5	24,4
5804	г683863868?	02.03.2071 7:47	Э73Ф	ОР65	30	44,8833333	19,3333333	44,8833333		0,47128		0,27594	0,181664	0,0431586	1587	1589	9,9965837		13676,89655	117,8	1	1	1	14,956			0,297		0,05		0,528	0,028	0,02				0,053928	0,164		0,43			4407	0,002	0,386	0,052	0,069	0,599	0,005	0,012	0,049	0,007	0,021	0,145	0,001	0,002	0,002	0,735	0,0001	0,053	0,07	0,829	0,003	0,012	0,049	0,008	0,017	0,294	0,002	0,038	4,1	51,8	1,3	12,8	0,95	2	26,5	4,3	55,4	0,7	7,7	0,16	2,2	24,7
5805	г6838638696	02.03.2071 8:38	Э73Ф	ОР65	36	44,0166667	25,1833333	44,0166667		0,40734		0,200241	0,159841	0,0409009	1531	1585	12,3867692		13732,89212	113,4	1	1	1	17,892			0,278		0,05		0,452	0,039	0,02				0,051107	0,163		0,311			5764	0,001	0,402	0,063	0,101	0,633	0,006	0,01	0,066	0,007	0,02	0,169	0,001	0,003	0,002	0,745	0,0002	0,067	0,099	0,834	0,005	0,012	0,065	0,009	0,016	0,292	0,002	0,04	4,2	50,5	2	18,1	1,6	2	24,9	4,3	55,9	0,7	7,9	0,16	2,3	24,5
5806	г6838638697	02.03.2071 9:41	Э73Ф	ОР65	24	45,3833333	19,7	45,3833333	3,6162631	0,45224		0,236304	0,13491	0,0407561	1574	1582	9,8024972		13964,46701	117,3	1	1	1	14,829			0,15		0,05		0,506	0,028	0,02				0,050926	0,108		0,369			4585	0,002	0,413	0,064	0,097	0,634	0,006	0,012	0,062	0,008	0,025	0,175	0,001	0,002	0,002	0,733	0,0001	0,065	0,099	0,832	0,005	0,012	0,062	0,009	0,019	0,299	0,002	0,036	4,1	51,5	0,4	17,5	0,55	2	25,9	4,5	55	0,7	11,5	0,1	2,2	24,9
5807	г6838638698	02.03.2071 10:31	Э73Ф	ОР65	29	45,8833333	23,6666667	45,8833333		0,40404		0,197343	0,117001	0,0417108	1541	1588	9,322657		13570,98592	112	1	1	1	14,23			0,148		0,05		0,448	0,038	0,02				0,052119	0,097		0,308			5353	0,001	0,412	0,049	0,074	0,655	0,005	0,01	0,048	0,006	0,02	0,198	0,001	0,002	0,002	0,741	0,0002	0,05	0,074	0,825	0,004	0,012	0,048	0,007	0,014	0,293	0,002	0,039	4	53,8	1,2	14,9	0,5	2,2	24,3	3,7	58	0,7	10,5	0,17	2,3	25,4
5808	г6838638699	02.03.2071 11:22	Э73Ф	ОР65	43	41,3666667	23,1333333	41,3666667	3,0578206	0,40403		0,119751	0,095285	0,0417693	1561	1612	9,4046737		13391,06628	112,5	1	1	1	12,968			0,106		0,05		0,451	0,028	0,02				0,052192	0,097		0,186			5163	0,002	0,435	0,089	0,096	0,725	0,005	0,01	0,062	0,011	0,021	0,212	0,001	0,003	0,003	0,741	0,0001	0,089	0,096	0,82	0,004	0,012	0,062	0,013	0,017	0,272	0,002	0,039	5,8	55,1	1,1	25,6	0,16	2,8	19,8	4,9	60,3	0,9	7,9	0,13	2,7	22,5
5809	г683863869:	02.03.2071 12:14	Э73Ф	ОР65	45	42,55	19,8333333	42,55		0,3412		0,207645	0,098233	0,0414795	1557	1581	9,4991774		13680	118,6	1	1	1	13,473			0,128		0,05		0,37	0,027	0,02				0,05183	0,063		0,325			4522	0,002	0,466	0,087	0,097	0,657	0,008	0,01	0,058	0,008	0,019	0,212	0,001	0,002	0,002	0,74	0,0002	0,089	0,098	0,831	0,007	0,011	0,058	0,009	0,015	0,292	0,002	0,036	3,4	56,8	0,4	16	0,38	2,2	26	4,2	56	0,7	8,7	0,12	2,7	20,8
5810	"г683863869;"	02.03.2071 13:11	Э73Ф	ОР65	46	44,6833333	19,3666667	44,6833333		0,40464		0,217098	0,151186	0,0406112	1558	1582	9,8434978		13448,88124	116,3	1	1	1	14,634			0,213		0,05		0,448	0,028	0,02				0,050745	0,142		0,338			4341	0,001	0,416	0,072	0,104	0,628	0,005	0,01	0,066	0,009	0,024	0,166	0,001	0,003	0,002	0,71	0,0003	0,077	0,103	0,828	0,005	0,015	0,062	0,01	0,016	0,294	0,002	0,037	3,9	51,9	1	16	0,46	2	26,1	4,5	57,8	0,6	7,4	0,15	2,3	25,4
5811	г683863869<	02.03.2071 14:04	Э90ХАФ	Р65	47	43,8666667	26,8166667	43,7	3,8129468	0,515115	0,119325	0,16113	0,135522	0,0945877	1565	1621	12,9081967	16,3270793	14084,52455	115	1	1	1	3,937	18,758		0,297		0,05		0,564	0,028	0,02				0,104999	0,142		0,25	0,024269	0,215	6295	0,002	0,466	0,196	0,094	0,662	0,006	0,01	0,06	0,008	0,021	0,429	0,001	0,002	0,003	0,866	0,0001	0,298	0,094	0,803	0,004	0,018	0,06	0,01	0,015	0,542	0,003	0,086	3,7	51,8	0,6	15,5	0,23	2,1	25,1	4,2	55,6	0,5	5,9	0,13	2,3	24,2
5812	г683863869=	02.03.2071 15:04	Э90ХАФ	Р65	37	44,85	20,6833333	44,6833333	3,1817837	0,4785	0,11877	0,10641	0,092188	0,090746	1578	1584	13,3306346	11,1143836	13361,48268	111,1	1	1	1	6,769	10,818		0,162		0,05		0,521	0,028	0,02				0,101201	0,098		0,165	0,022425	0,214	4606	0,002	0,47	0,193	0,101	0,699	0,006	0,013	0,06	0,009	0,019	0,462	0,002	0,003	0,003	0,856	0,0004	0,298	0,1	0,797	0,004	0,017	0,06	0,01	0,013	0,55	0,003	0,086	3,4	52,8	0,6	14,4	0,21	2,1	24,6	3,7	48,9	0,5	10,4	0,08	2,2	22,1
5813	г683863869>	02.03.2071 16:15	Э90ХАФ	Р65	19	48,7333333	21,15	48,5666667		0,51458	0,12987	0,169659	0,121989	0,094678	1593	1586	13,6759674	18,0791925	13702,12766	114,3	1	1	1	7,461	19,405		0,159		0,05		0,561	0,027	0,02				0,104384	0,117		0,264	0,025608	0,234	4830	0,002	0,451	0,192	0,101	0,66	0,005	0,01	0,057	0,009	0,024	0,436	0,001	0,002	0,003	0,856	0,0001	0,303	0,101	0,814	0,003	0,017	0,058	0,011	0,016	0,546	0,003	0,087	4,6	51	0,9	21,6	0,26	2,1	24,6	4,5	57	0,6	8,8	0,16	2,2	25,4
5814	г683863869?	02.03.2071 17:04	Э90ХАФ	Р65	27	47,55	29,4166667	47,4		0,456755	0,094905	0,072141	0,085781	0,0970918	1534	1582	11,6637236	14,887387	13212,91785	119,1	1	1	1	3,376	19,213				0,05		0,5	0,029	0,02				0,107892	0,103		0,111	0,024703	0,171	6478	0,002	0,513	0,217	0,094	0,73	0,005	0,009	0,062	0,009	0,016	0,459	0,002	0,003	0,004	0,869	0,0004	0,293	0,093	0,784	0,003	0,015	0,062	0,01	0,014	0,526	0,003	0,084	3,2	53,8	0,6	8,7	0,14	3	18,2	5	62,1	0,7	3,8	0,1	2,8	22,5
5815	г68386386:6	02.03.2071 17:52	Э90ХАФ	Р65	36	44,0666667	22,85	43,9		0,42203	0,11877	0,139572	0,10529	0,0963481	1542	1574	9,1729781	10,5422053	13473,08534	116,9	1	1	1	5,356	9,242		0,131		0,05		0,45	0,028	0,02				0,106373	0,104		0,217	0,025788	0,214	5131	0,002	0,521	0,197	0,072	0,679	0,005	0,009	0,049	0,007	0,017	0,448	0,002	0,002	0,003	0,856	0,0001	0,298	0,071	0,8	0,003	0,015	0,05	0,009	0,014	0,542	0,003	0,086	3,9	57,6	0,4	12,9	0,16	2,2	25,9	4,5	55,7	1	10,2	0,12	2,1	27,1
5816	г68386386:7	02.03.2071 18:44	Э90ХАФ	Р65	37	45,8666667	11,8833333	45,7	3	0,482895	0,123765	0,093954	0,12691	0,09656	1611	1579	14,9067961	10,7927807	13072,08976	117	1	1	1	10,236	8,97		0,167		0,05		0,526	0,066	0,02				0,106952	0,158		0,144	0,02521	0,223	2589	0,002	0,466	0,196	0,068	0,722	0,004	0,01	0,049	0,01	0,015	0,434	0,001	0,003	0,003	0,853	0,0002	0,298	0,068	0,801	0,003	0,014	0,049	0,011	0,013	0,54	0,003	0,086	3,9	53,1	0,6	11,9	0,13	2,2	23,8	4,4	57,9	1	11,7	0,1	2,4	24
5817	г68386386:8	02.03.2071 19:36	Э90ХАФ	Р65	52	44,3833333	16,8833333	43,8833333		0,482735	0,088245	0,106665	0,103085	0,0918979	1557	1580	11,4791045	8,5866279	12687,06811	112,1	1	1	1	7,691	6,564				0,05		0,532	0,079	0,02				0,102177	0,115		0,165	0,023582	0,159	3570	0,002	0,453	0,227	0,11	0,711	0,006	0,011	0,07	0,012	0,022	0,454	0,001	0,003	0,002	0,849	0,0001	0,3	0,106	0,8	0,005	0,017	0,069	0,012	0,015	0,553	0,003	0,085	3,2	52,8	0,4	15,4	0,11	2,3	23,4	3,8	51,1	0,4	13,1	0,09	2,2	23,8
5818	г68386386:9	02.03.2071 20:29	Э90ХАФ	Р65	55	45,2	19,15	45,0333333	3,4291101	0,456345	0,093795	0,11589	0,092294	0,0904961	1501	1580	10,0251121	6,0021211	13372,32376	112,8	1	1	1	8,694	3,773		0,122		0,05		0,498	0,028	0,02				0,100984	0,094		0,18	0,022714	0,169	4268	0,002	0,45	0,217	0,117	0,685	0,007	0,01	0,073	0,009	0,024	0,456	0,002	0,002	0,003	0,857	0,0002	0,297	0,117	0,786	0,006	0,014	0,073	0,01	0,02	0,54	0,003	0,084	3,8	51,3	0,5	15,5	0,14	2,4	21,2	5	54,1	1	15	0,12	2,4	22,1
5819	г68386386::	02.03.2071 21:20	Э90ХАФ	Р65	65	43,3666667	22	43,2	3,8903782	0,52866	0,08769	0,101937	0,117045	0,0946845	1527	1580	18,4615714	15,8175768	13865,45455	117,9	1	1	1	14,359	10,299		0,094		0,05		0,589	0,031	0,02				0,105107	0,139		0,157	0,024776	0,158	5084	0,002	0,432	0,226	0,094	0,702	0,008	0,01	0,078	0,009	0,022	0,433	0,002	0,002	0,003	0,861		0,296	0,094	0,784	0,006	0,014	0,078	0,01	0,019	0,536	0,003	0,082	4	57,8	0,3	10,4	0,07	2,6	22,1	4,4	50,8	0,5	6,2	0,09	2,5	20,3
5820	"г68386386:;"	02.03.2071 22:31	Э90ХАФ	Р65	46	44,55	21,2333333	44,3666667	3,4765808	0,43484	0,10212	0,113085	0,107429	0,0944515	1530	1575	8,5256223	7,9975213	13498,58713	117,3	1	1	1	6,47	5,736				0,05		0,47	0,039	0,02				0,105505	0,119		0,175	0,02351	0,184	4777	0,002	0,513	0,212	0,069	0,707	0,004	0,01	0,051	0,01	0,02	0,454	0,002	0,003	0,003	0,854		0,296	0,069	0,797	0,003	0,013	0,052	0,011	0,016	0,539	0,003	0,084	4,1	62	0,8	9,3	0,11	2,9	21,5	4,8	60	0,9	5,9	0,1	2,7	22,6
5821	г68386386:<	02.03.2071 23:21	Э90ХАФ	Р65	51	43,8833333	19,7	43,7166667	3,5458787	0,477565	0,089355	0,143457	0,136307	0,0958585	1541	1579	10,33156	8,6185819	13672,08122	118,4	1	1	1	7,984	5,875				0,05		0,524	0,05	0,02				0,106952	0,151		0,222	0,024089	0,161	4489	0,002	0,498	0,224	0,095	0,683	0,007	0,01	0,075	0,01	0,02	0,432	0,002	0,003	0,003	0,863	0,0005	0,297	0,094	0,795	0,006	0,014	0,074	0,011	0,017	0,552	0,003	0,084	3,2	59,3	0,3	8,7	0,07	2,7	22	4,1	57,3	0,5	11,5	0,17	2,3	25,5
5822	г68386386:=	03.03.2071 0:12	Э90ХАФ	Р65	58	43,85	21,55	43,7166667	3,4477772	0,4020433	0,068265	0,04626	0,086816	0,0900264	1535	1577	10,7924051	7,8225564	12687,70302	111,4	1	1	1	8,526	5,202	0,00462	0,125		0,05		0,433	0,061	0,02				0,100297	0,116		0,07	0,022895	0,123	4557	0,002	0,5	0,239	0,105	0,757	0,007	0,011	0,069	0,012	0,022	0,465	0,002	0,003	0,003	0,871	0,0004	0,297	0,106	0,794	0,006	0,014	0,07	0,013	0,018	0,526	0,003	0,084	3,6	60,2	0,3	10,4	0,06	2,6	22,8	4,3	57,3	0,5	10,5	0,13	2,2	25,5
5823	г68386386:>	03.03.2071 1:02	Э90ХАФ	Р65	66	42,0333333	17,5166667	41,8833333	2,3296089	0,4359549	0,07992	0,088782	0,094896	0,0907007	1554	1579	9,4830748	6,8836893	12492,10276	113,6	1	1	1	7,813	3,939	0,01386	0,064		0,05		0,46	0,046	0,02				0,101201	0,11		0,137	0,022786	0,144	3647	0,002	0,485	0,23	0,103	0,718	0,007	0,009	0,072	0,011	0,021	0,45	0,002	0,003	0,003	0,873	0,0001	0,297	0,102	0,791	0,005	0,013	0,072	0,012	0,017	0,542	0,003	0,083	3,5	52	0,4	10,6	0,08	2,7	19,5	5,1	57,4	0,7	7,6	0,07	2,5	23,4
5824	г68386386:?	03.03.2071 2:16	Э90ХАФ	Р65	49	46,5333333	16,85	46,5333333	3,3545706	0,50587	0,11655	0,19059	0,179428	0,0963348	1566	1575	17,025929	16,1949105	13082,49258	118,7	1	1	1	17,182	9,546		0,192		0,05		0,552	0,094	0,02				0,106879	0,198		0,295	0,025318	0,21	3674	0,002	0,459	0,201	0,101	0,646	0,006	0,009	0,067	0,008	0,019	0,397	0,001	0,002	0,003	0,857	0,0001	0,296	0,1	0,793	0,004	0,014	0,067	0,01	0,013	0,539	0,002	0,083	3,9	52	0,3	17,9	0,09	2,2	23,8	4,9	56,5	0,6	10,3	0,17	2,2	25,2
5825	"г68386386;6"	03.03.2071 3:06	Э90ХАФ	Р65	55	43,3833333	16,6666667	43,2166667	2,5921212	0,4561	0,10989	0,159237	0,135629	0,0938898	1568	1580	9,8846255	8,5430052	12736,8	116,3	1	1	1	8,358	5,038		0,091		0,05		0,493	0,05	0,02				0,104348	0,143		0,247	0,024342	0,198	3538	0,002	0,503	0,205	0,094	0,663	0,006	0,009	0,064	0,008	0,019	0,426	0,002	0,002	0,003	0,876	0,0002	0,298	0,094	0,79	0,004	0,014	0,065	0,01	0,015	0,536	0,003	0,083	4,3	48,3	0,6	27,5	0,12	2,3	20,7	5,1	55,9	0,5	9,6	0,08	2,5	22,7
5826	"г68386386;7"	03.03.2071 3:56	Э90ХАФ	Р65	62	42,1833333	17,8166667	42	3,3389724	0,44295	0,11877	0,135135	0,104685	0,0944867	1546	1579	10,5758282	7,9871186	13578,29747	118,1	1	1	1	9,577	3,927		0,103		0,05		0,476	0,05	0,02				0,104167	0,105		0,21	0,025716	0,214	4032	0,003	0,511	0,199	0,085	0,673	0,006	0,01	0,061	0,008	0,017	0,444	0,003	0,003	0,003	0,863	0,0006	0,297	0,086	0,78	0,005	0,014	0,062	0,009	0,015	0,532	0,003	0,083	3,8	59,6	0,3	10,8	0,08	2,7	22,2	4,6	50,8	0,9	6,3	0,11	2,4	21,5
5827	"г68386386;8"	03.03.2071 5:06	Э90ХАФ	Р65	51	40,7166667	17,35	40,55		0,40942	0,09879	0,119175	0,097671	0,0905461	1553	1577	10,1936369	6,5949398	12982,13256	111,9	1	1	1	9,078	3,041		0,051		0,05		0,439	0,064	0,02				0,09885	0,101		0,185	0,025933	0,178	3754	0,002	0,522	0,212	0,095	0,695	0,006	0,01	0,061	0,008	0,017	0,456	0,002	0,002	0,003	0,862	0,0007	0,298	0,095	0,795	0,004	0,012	0,062	0,009	0,015	0,548	0,003	0,083	3,3	58,1	0,5	13,7	0,09	2,6	22,4	4	53,7	0,8	6,1	0,12	2,4	22,2
5828	"г68386386;9"	03.03.2071 5:55	Э90ХАФ	Р65	59	41,85	19,85	41,6833333	2,2572696	0,478185	0,097125	0,150324	0,105752	0,0907371	1562	1577	10,0819355	9,4663272	12377,83375	113,1	1	1	1	5,209	8,262				0,05		0,523	0,055	0,02				0,099826	0,1		0,234	0,024595	0,175	4095	0,002	0,465	0,209	0,094	0,668	0,006	0,008	0,082	0,007	0,017	0,445	0,002	0,002	0,003	0,881	0,0001	0,292	0,093	0,795	0,005	0,013	0,081	0,008	0,015	0,547	0,003	0,083	3,6	47,4	0,7	7,1	0,13	2,6	18,2	5,1	56,5	0,4	7,3	0,06	2,5	22,5
5829	"г68386386;:"	03.03.2071 6:45	Э76ХФ	Р65	66	44,5333333	25,15	44,5333333	2,4668508	0,39025	0,10656	0,142215	0,137233	0,0401478	1578	1625	14,686976		13829,82107	116,4	1	1	1	21,802			0,197		0,05		0,413	0,038	0,02				0,050166	0,153		0,22		0,192	5797	0,002	0,496	0,327	0,095	0,67	0,006	0,007	0,071	0,009	0,017	0,444	0,002	0,002	0,004	0,8	0,0002	0,414	0,095	0,784	0,005	0,01	0,071	0,01	0,011	0,552	0,003	0,036	4,3	58,6	0,3	12,6	0,09	2,6	22,8	4,5	52,9	0,6	8,3	0,16	2,3	22,9
5830	"г68386386;;"	03.03.2071 7:34	Э76ХФ	Р65	72	43,8833333	20,3833333	43,8833333	3,9195641	0,348465	0,120435	0,111036	0,12787	0,0405824	1570	1596	12,5917964		13643,49959	116,6	1	1	1	18,419					0,05		0,36		0,02				0,050709	0,152		0,171		0,217	4635	0,003	0,461	0,323	0,099	0,687	0,007	0,01	0,076	0,009	0,017	0,445	0,002	0,003	0,003	0,77	0,0004	0,423	0,103	0,779	0,007	0,011	0,077	0,011	0,014	0,555	0,003	0,038	4,8	58,8	0,5	11,5	0,11	2,6	22,4	5,7	58,7	0,7	5,4	0,09	2,6	22,8
5831	"г68386386;<"	03.03.2071 9:04	Э76ХФ	Р65	37	45,5166667	22,8333333	45,5166667	3,2991886	0,31254	0,09768	0,109749	0,126873	0,0400902	1558	1574	12,9301541		13758,83212	118,2	1	1	1	19,582			0,073		0,05		0,32	0,026	0,02				0,050094	0,151		0,169		0,176	5236	0,002	0,515	0,336	0,11	0,692	0,008	0,009	0,077	0,01	0,019	0,437	0,002	0,004	0,003	0,768	0,0002	0,424	0,107	0,786	0,007	0,01	0,074	0,012	0,014	0,551	0,003	0,037	3,8	61,3	0,4	7,7	0,08	2,8	21,8	4,4	61,8	0,6	5,9	0,09	2,7	22,7
5832	"г68386386;="	03.03.2071 10:03	Э76ХФ	Р65																																																																																
5833	"г68386386;>"	03.03.2071 10:54	Э76ХФ	Р65	39	45,35	22,1333333	45,35	3,9013645	0,25545	0,10767	0,100164	0,12228	0,0386433	1548	1580	11,684757		13985,24096	112,6	1	1	1	17,631					0,05		0,248	0,028	0,02				0,048286	0,148		0,154		0,194	5159	0,002	0,559	0,323	0,094	0,7	0,005	0,009	0,06	0,009	0,015	0,461	0,002	0,003	0,003	0,766	0,0004	0,415	0,092	0,78	0,005	0,011	0,059	0,01	0,013	0,574	0,003	0,038	3,5	59,1	0,4	12,8	0,1	2,6	23,2	3,6	58	0,5	11,5	0,13	2,2	26,1
5834	"г68386386;?"	03.03.2071 11:43	Э76ХФ	Р65	46	42,6833333	26	42,6833333	3,4949976	0,22526	0,11988	0,110301	0,096461	0,0386433	1524	1577	13,2309859		13601,53846	113,5	1	1	1	18,788			0,073		0,05		0,208	0,067	0,02				0,048286	0,103		0,171		0,216	5894	0,002	0,585	0,318	0,102	0,698	0,006	0,009	0,063	0,01	0,018	0,478	0,003	0,003	0,004	0,753	0,0002	0,416	0,099	0,786	0,005	0,009	0,063	0,01	0,013	0,585	0,004	0,037	3,6	60,4	0,4	8,6	0,07	2,7	22,5	4,4	57,8	0,7	8,1	0,21	2,3	25,7
5835	г68386386<6	03.03.2071 12:33	Э76ХФ	Р65	46	42,6833333	21,2166667	42,6833333	3,4304511	0,275665	0,098235	0,120009	0,160311	0,0391643	1559	1585	14,0272147		13659,07306	114,9	1	1	1	19,529			0,155		0,05		0,274	0,028	0,02				0,048937	0,199		0,184		0,177	4830	0,002	0,558	0,338	0,1	0,687	0,011	0,009	0,073	0,01	0,018	0,433	0,002	0,003	0,003	0,771	0,0002	0,419	0,098	0,791	0,01	0,01	0,072	0,01	0,014	0,561	0,003	0,037	4,5	55,2	1,2	14,3	0,28	2,3	24,5	4,5	56,3	0,6	10,1	0,19	2,2	25,2
5836	г68386386<7	03.03.2071 13:23	Э76ХФ	Р65	46	41,0333333	17,9166667	41,0333333	3,3596491	0,325473	0,154845	0,190176	0,134736	0,0403215	1559	1577	13,4963444		13854,13953	118,7	1	1	1	18,46		0,0252	0,073		0,05		0,292	0,026	0,02				0,050383	0,128		0,296		0,279	4137	0,002	0,504	0,293	0,113	0,633	0,007	0,011	0,074	0,008	0,02	0,444	0,002	0,003	0,004	0,765	0,0004	0,42	0,114	0,798	0,006	0,011	0,074	0,008	0,013	0,557	0,003	0,037	3,7	46,4	0,9	7,3	0,12	2,8	16,7	5,3	59,2	0,6	6,3	0,09	2,6	22,5
5837	г68386386<8	03.03.2071 14:27	Э76ХФ	Р65	33	45,1333333	22,5666667	45,1333333	3,396728	0,2939577	0,129315	0,098121	0,115977	0,0387873	1555	1583	12,1673077		13054,65288	114,5	1	1	1	18,278		0,02478	0,188		0,05		0,262	0,028	0,02				0,048466	0,139		0,151		0,233	4910	0,002	0,521	0,312	0,086	0,708	0,005	0,008	0,054	0,01	0,019	0,462	0,002	0,003	0,004	0,769	0,0004	0,42	0,087	0,795	0,004	0,009	0,055	0,012	0,012	0,565	0,003	0,037	4,4	49,4	0,4	10,2	0,1	2,8	17,9	4,6	56,6	0,7	9	0,19	2,2	25,6
5838	г68386386<9	03.03.2071 15:15	Э76ХФ	Р65	40	44	26,3166667	44	3,8656946	0,2515979	0,11655	0,100881	0,098919	0,0380927	1512	1579	11,6193103		13659,0247	111,6	1	1	1	16,848		0,01806	0,092		0,05		0,22	0,027	0,02				0,047598	0,111		0,156		0,21	5991	0,003	0,543	0,322	0,075	0,711	0,009	0,009	0,068	0,007	0,017	0,487	0,004	0,003	0,003	0,768	0,0001	0,42	0,075	0,79	0,008	0,01	0,068	0,008	0,013	0,559	0,003	0,036	3,7	59,3	1,5	9,8	0,21	2,6	22,5	3,4	62,2	1	3,8	0,16	2,5	25,3
5839	г68386386<:	03.03.2071 16:04	Э76ХФ	Р65	42	42,3666667	20	42,3666667	3,9328922	0,181345	0,080475	0,0909	0,104404	0,0388458	1542	1577	12,3167585		13557	113,7	1	1	1	17,394					0,05		0,162	0,043	0,02				0,048539	0,124		0,14		0,145	4519	0,003	0,591	0,347	0,095	0,702	0,007	0,013	0,079	0,011	0,017	0,471	0,002	0,004	0,004	0,789	0,0008	0,418	0,099	0,783	0,007	0,009	0,081	0,013	0,014	0,564	0,004	0,037	3,5	54,1	0,6	6,3	0,11	2,8	19	4,7	62,9	0,7	4,5	0,11	2,8	22,3
5840	"г68386386<;"	03.03.2071 16:56	Э76ХФ	Р65	40	43,3833333	18,35	43,3833333	3,7331691	0,370805	0,124875	0,130356	0,143466	0,0394244	1581	1575	16,1052632		12984,19619	115,3	1	1	1	23,29			0,093		0,05		0,386	0,032	0,02				0,049262	0,168		0,201		0,225	3971	0,002	0,462	0,316	0,075	0,683	0,006	0,009	0,065	0,008	0,016	0,454	0,002	0,003	0,004	0,759	0,0002	0,419	0,075	0,797	0,005	0,01	0,065	0,009	0,011	0,578	0,003	0,036	5,5	58,2	0,7	9,2	0,11	2,6	22,1	6,4	52,7	0,5	9,7	0,13	2,3	23,1
5841	г68386386<<	03.03.2071 17:49	Э76ХФ	Р65	38	44	19,05	44		0,36146	0,17205	0,195972	0,14548	0,0408721	1569	1570	13,4288565		12796,85039	118,8	1	1	1	19,442					0,05		0,363	0,027	0,02				0,051071	0,144		0,304		0,31	4063	0,002	0,479	0,278	0,096	0,624	0,005	0,01	0,06	0,007	0,019	0,437	0,002	0,003	0,003	0,762	0,0001	0,417	0,097	0,787	0,005	0,011	0,061	0,008	0,012	0,562	0,003	0,036	3,9	52,8	0,4	8,7	0,09	2,6	20,1	4,6	59,2	0,4	9,2	0,1	2,3	25,5
5842	г68386386<=	03.03.2071 18:40	Э76ХФ	Р65	37	42,5166667	25,2833333	42,5166667	3	0,218985	0,119325	0,093795	0,073656	0,0388746	1528	1575	13,348723		13265,6559	113,1	1	1	1	18,729					0,05		0,201	0,028	0,02				0,048575	0,076		0,145		0,215	5590	0,003	0,597	0,315	0,093	0,696	0,006	0,008	0,065	0,008	0,016	0,486	0,002	0,003	0,004	0,755	0,0003	0,411	0,093	0,771	0,006	0,01	0,067	0,008	0,012	0,568	0,004	0,036	4,2	60,6	0,5	9,9	0,09	2,6	22,9	4,4	54,7	0,7	8,6	0,18	2,2	25
5843	г68386386<>	03.03.2071 19:41	Э76ХФ	Р65	26	47,5166667	19,8166667	47,5166667		0,31871	0,09879	0,094065	0,085194	0,0391059	1558	1579	8,4810242		12898,23381	110,8	1	1	1	13,433					0,05		0,328	0,029	0,02				0,048864	0,094		0,145		0,178	4260	0,003	0,477	0,333	0,113	0,701	0,008	0,01	0,077	0,009	0,02	0,491	0,002	0,003	0,003	0,777	0,0002	0,422	0,113	0,787	0,007	0,01	0,078	0,01	0,016	0,578	0,003	0,034	3,7	53,6	0,7	8	0,11	2,8	19,1	4,3	63,3	0,9	2,6	0,13	2,5	25,5
5844	г68386386<?	03.03.2071 20:34	Э76ХФ	Р65	30	47,05	21,5166667	47,05	3,1192028	0,35444	0,12432	0,127788	0,115291	0,0404376	1549	1569	10,1780306		12927,65298	114,3	1	1	1	15,906					0,05		0,366	0,04	0,02				0,050528	0,127		0,197		0,224	4636	0,002	0,478	0,313	0,09	0,672	0,008	0,009	0,068	0,007	0,018	0,466	0,002	0,003	0,004	0,777	0,0004	0,415	0,089	0,78	0,007	0,01	0,067	0,008	0,016	0,584	0,004	0,036	3,8	61,8	0,3	9,9	0,14	2,8	22	3,9	62,3	0,3	9,6	0,11	2,8	21,9
5845	г68386386=6	03.03.2071 21:25	Э76ХФ	Р65	35	42,5333333	16,6833333	42,5333333		0,358375	0,139305	0,128592	0,122514	0,0400902	1576	1578	9,3293887		13245,55445	115,5	1	1	1	13,227					0,05		0,368	0,04	0,02				0,050094	0,138		0,198		0,251	3683	0,002	0,467	0,303	0,113	0,668	0,006	0,009	0,066	0,009	0,019	0,453	0,002	0,002	0,003	0,773	0,0002	0,419	0,11	0,783	0,005	0,012	0,066	0,009	0,015	0,577	0,003	0,037	4,8	55,5	0,6	10,7	0,1	2,8	19,8	4,3	63	0,8	3,1	0,14	2,5	25,4
5846	г68386386=7	03.03.2071 22:16	Э76ХФ	Р65	35	42,6833333	18,5166667	42,6833333		0,33738	0,10656	0,135606	0,123765	0,0408597	1553	1573	11,2435852		13350,13501	117,3	1	1	1	15,994			0,094		0,05		0,348	0,038	0,02				0,051541	0,137		0,209		0,192	4120	0,002	0,509	0,328	0,092	0,663	0,008	0,006	0,079	0,007	0,017	0,448	0,002	0,003	0,003	0,759	0,0002	0,416	0,096	0,781	0,007	0,01	0,08	0,008	0,015	0,563	0,003	0,038	4,1	57,4	1,1	14,6	0,15	2,6	22,5	4,2	62,3	0,9	4,4	0,15	2,4	25,5
5847	г68386386=8	03.03.2071 23:06	Э76ХФ	Р65	41	42,5333333	26,5333333	42,5333333		0,32227	0,09102	0,064641	0,076	0,0393673	1583	1624	11,6776508		12941,45729	112,7	1	1	1	16,459			0,118		0,05		0,335	0,039	0,02				0,049769	0,092		0,099		0,164	5723	0,002	0,478	0,343	0,088	0,729	0,006	0,008	0,066	0,008	0,017	0,491	0,002	0,003	0,004	0,743		0,41	0,087	0,782	0,006	0,013	0,065	0,009	0,014	0,565	0,003	0,037	4,1	47,9	0,5	10,4	0,09	2,6	18,4	5	63	0,3	6,1	0,07	2,8	22,6
5848	г68386386=9	03.03.2071 23:57	Э76ХФ	Р65	42	45,0333333	21,15	45,0333333		0,358635	0,101565	0,114024	0,096936	0,0395389	1562	1592	7,7605158		13520,56738	113,4	1	1	1	11,367					0,05		0,376	0,039	0,02				0,049986	0,104		0,176		0,183	4766	0,002	0,475	0,334	0,092	0,68	0,007	0,009	0,072	0,007	0,019	0,474	0,002	0,002	0,003	0,766	0,0001	0,42	0,092	0,783	0,007	0,011	0,072	0,008	0,015	0,574	0,003	0,036	3,2	48,5	0,7	8	0,09	2,7	18,1	4,6	61,7	0,5	4,4	0,08	2,6	23,7
5849	г68386386=:	04.03.2071 1:39	Э76ХФ	Р65	6	44,2166667	13,7	44,2166667		0,361755	0,145952	0,204924	0,182552	0,0406542	1600	1590	12,4368037		13747,44526	115,4	1	1	1	17,985			0,169		0,05		0,368	0,039	0,02				0,051396	0,2		0,316		0,263	3139	0,001	0,501	0,298	0,108	0,605	0,006	0,009	0,075	0,007	0,022	0,407	0,001	0,002	0,003	0,745	0,0002	0,418	0,106	0,784	0,005	0,009	0,076	0,008	0,016	0,562	0,002	0,036	4,2	50,4	0,5	14,5	0,26	2,1	24,4	4,4	53,3	0,7	10,2	0,2	2,2	24,4
5850	"г68386386=;"	04.03.2071 2:33	Э76ХФ	Р65	6	45,5333333	20,7	45,5333333		0,399505	0,142378	0,18372	0,117607	0,0413693	1584	1587	8,5526354		13449,27536	115,8	1	1	1	12,981			0,145		0,05		0,416	0,04	0,02				0,0523	0,107		0,285		0,257	4640	0,002	0,472	0,302	0,089	0,627	0,007	0,009	0,066	0,006	0,019	0,465	0,001	0,002	0,003	0,769	0,0001	0,418	0,089	0,785	0,006	0,01	0,067	0,007	0,013	0,556	0,003	0,035	4,1	57,8	0,4	12,1	0,13	2,3	25,3	5,7	57,2	0,5	8,9	0,19	2,5	22,8
5851	г68386386=<	04.03.2071 3:21	Э76ХФ	Р65	13	42,0166667	15,65	42,0166667		0,282635	0,109138	0,107331	0,136537	0,0417126	1579	1577	8,9221737		13211,5016	118,2	1	1	1	12,496			0,203		0,05		0,281	0,066	0,02				0,052734	0,169		0,164		0,197	3446	0,002	0,552	0,327	0,087	0,692	0,005	0,009	0,061	0,007	0,016	0,45	0,002	0,002	0,003	0,757	0,0002	0,416	0,086	0,785	0,005	0,01	0,062	0,007	0,013	0,566	0,003	0,035	3,3	49,3	0,5	13	0,2	1,9	25,4	3,2	65,1	0,3	6,7	0,09	2,8	22,9
5852	г68386386==	04.03.2071 4:10	Э76ХФ	Р65	14	42,7166667	21,4333333	42,7166667		0,360735	0,116894	0,104748	0,080426	0,0412261	1553	1576	7,4247366		13403,42146	114,2	1	1	1	10,572					0,05		0,376	0,04	0,02				0,052119	0,082		0,162		0,211	4788	0,002	0,482	0,32	0,089	0,696	0,007	0,009	0,069	0,006	0,018	0,487	0,002	0,002	0,004	0,767	0,0002	0,416	0,086	0,78	0,006	0,01	0,069	0,006	0,015	0,575	0,004	0,038	3	55,7	0,3	7,2	0,08	2,9	19,5	5,1	62,8	0,5	5,2	0,08	2,8	22,3
5853	г68386386=>	04.03.2071 5:00	Э76ХФ	Р65	17	43,3666667	25,5	43,3666667	3,7393812	0,227305	0,105814	0,062709	0,074843	0,0412554	1533	1570	6,9183033		13324,70588	114,8	1	1	1	9,922					0,05		0,215	0,083	0,02				0,052156	0,091		0,096		0,191	5663	0,003	0,607	0,331	0,1	0,732	0,006	0,008	0,063	0,01	0,018	0,494	0,003	0,003	0,003	0,755	0,0002	0,42	0,1	0,785	0,005	0,009	0,064	0,01	0,014	0,56	0,004	0,038	3,4	60,5	0,3	7,5	0,16	2,8	21,6	5,2	62,6	0,6	5,5	0,08	2,8	22,4
5854	г68386386=?	04.03.2071 5:50	Э76ХФ	Р65	18	44,2	17,15	44,2	2,5020652	0,35952	0,12188	0,093786	0,100406	0,0402825	1580	1576	9,9386878		12773,17784	115,1	1	1	1	14,643			0,114		0,05		0,374	0,039	0,02				0,050926	0,118		0,144		0,22	3651	0,002	0,479	0,316	0,086	0,696	0,006	0,008	0,054	0,008	0,015	0,472	0,002	0,003	0,003	0,774	0,0006	0,42	0,085	0,785	0,005	0,01	0,055	0,009	0,012	0,569	0,003	0,038	3,6	54,9	0,5	11,3	0,11	2,4	22,6	4,2	62,1	0,3	7,5	0,07	2,6	23,5
5855	г68386386>6	04.03.2071 6:46	Э76ХФ	Р65	16	45,2	17,9833333	45,2		0,310265	0,132406	0,098553	0,087039	0,041427	1560	1577	9,6937641		13559,2215	115,4	1	1	1	14,336			0,012		0,05		0,311	0,04	0,02				0,052373	0,095		0,152		0,239	4064	0,002	0,518	0,312	0,091	0,704	0,005	0,01	0,058	0,007	0,017	0,487	0,002	0,003	0,003	0,758	0,0001	0,419	0,089	0,783	0,004	0,009	0,058	0,008	0,012	0,562	0,003	0,038	4,6	54,3	0,4	10,2	0,08	2,7	19,9	5,8	58,3	0,7	7,6	0,08	2,7	21,6
5856	г68386386>7	04.03.2071 7:38	Э76ХФ	Р65	17	42,5333333	20,7166667	42,5333333		0,319325	0,11357	0,092703	0,108395	0,0408259	1560	1577	12,3277429		12847,62671	117,6	1	1	1	17,478			0,085		0,05		0,326	0,063	0,02				0,051613	0,131		0,142		0,205	4436	0,002	0,485	0,329	0,075	0,709	0,006	0,007	0,055	0,008	0,014	0,471	0,002	0,003	0,003	0,76		0,409	0,074	0,77	0,005	0,007	0,055	0,008	0,012	0,563	0,003	0,037	2,9	61	0,4	10,6	0,08	2,9	21	4,2	63,7	0,2	6	0,07	2,6	24,6
5857	г68386386>8	04.03.2071 8:32	Э76ХФ	Р65	11	41,35	13,3333333	41,35	3	0,35624	0,131852	0,121638	0,123827	0,0403972	1604	1580	15,1909532		12429	115,5	1	1	1	20,896					0,05		0,367	0,029	0,02				0,051071	0,143		0,187		0,238	2762	0,002	0,485	0,31	0,077	0,679	0,005	0,008	0,045	0,007	0,016	0,461	0,002	0,003	0,003	0,764	0,0001	0,419	0,065	0,785	0,004	0,01	0,046	0,008	0,013	0,567	0,003	0,038	3,5	58,8	0,6	17,4	0,12	2,6	22,5	4	57	0,4	12,7	0,07	2,3	25,7
5858	г68386386>9	04.03.2071 9:36	Э76ХФ	Р65	5	47,0666667	21,8666667	47,0666667		0,4016	0,125204	0,153477	0,100549	0,0399392	1608	1589	14,1482295		12086,89024	116	1	1	1	22,197			0,051		0,05		0,423		0,02				0,050492	0,093		0,238		0,226	4405	0,002	0,466	0,318	0,097	0,656	0,007	0,009	0,073	0,007	0,018	0,479	0,002	0,002	0,003	0,809	0,0002	0,422	0,098	0,785	0,006	0,01	0,074	0,008	0,015	0,549	0,003	0,037	5,3	56,4	1	17,5	0,09	2,5	22,2	6,6	48,1	0,4	23,5	0,07	2,5	19,2
5859	г68386386>:	04.03.2071 10:27	Э76ХФ	Р65	8	44,2	17,7	44,2		0,38607	0,10526	0,143493	0,108053	0,0412839	1579	1577	11,8777948		13057,62712	115,8	1	1	1	17,236					0,05		0,408	0,029	0,02				0,052192	0,109		0,222		0,19	3852	0,002	0,417	0,331	0,109	0,655	0,008	0,009	0,073	0,006	0,02	0,471	0,002	0,002	0,003	0,781	0,0003	0,42	0,11	0,789	0,007	0,011	0,074	0,008	0,017	0,573	0,003	0,039	3,6	51,7	0,5	12,3	0,12	2,7	19,4	3,9	59,1	0,5	9,4	0,08	2,3	26,5
5860	"г68386386>;"	04.03.2071 11:17	Э76ХФ	Р65	10	42,35	24,1666667	42,35	4,458575	0,36551	0,1108	0,15852	0,126111	0,0400823	1546	1579	13,5735577		13843,86207	116,2	1	1	1	18,822			0,074		0,05		0,381	0,057	0,02				0,050673	0,131		0,245		0,2	5576	0,002	0,465	0,328	0,107	0,643	0,008	0,009	0,07	0,008	0,022	0,457	0,002	0,003	0,003	0,773	0,0003	0,42	0,106	0,786	0,007	0,011	0,069	0,009	0,016	0,556	0,003	0,038	3,2	45,6	1	12,7	0,18	2,8	16,3	4,7	56,5	0,9	14	0,09	2,6	22,1
5861	г68386386><	04.03.2071 12:13	Э76ХФ	Р65	5	43,5	17,1833333	43,5		0,389315	0,129082	0,157203	0,151235	0,040254	1590	1576	11,5510094		13321,04753	117,1	1	1	1	16,688			0,052		0,05		0,407	0,034	0,02				0,05089	0,171		0,242		0,233	3815	0,002	0,441	0,314	0,114	0,643	0,006	0,008	0,074	0,008	0,021	0,44	0,002	0,002	0,003	0,768	0,0001	0,422	0,115	0,787	0,006	0,011	0,075	0,01	0,015	0,57	0,003	0,037	3	59,6	0,3	10,2	0,1	2,4	24,6	4,5	54	0,4	6,7	0,07	2,6	20,7
5862	г68386386>=	04.03.2071 13:04	Э76ХФ	Р65	5	46,5333333	22,8166667	46,5333333	3,2807592	0,35286	0,115232	0,120624	0,10763	0,0396244	1552	1575	11,5660676		13198,2469	115,8	1	1	1	17,876					0,05		0,366	0,029	0,02				0,050094	0,118		0,186		0,208	5019	0,002	0,459	0,327	0,113	0,675	0,007	0,009	0,07	0,008	0,022	0,468	0,002	0,003	0,003	0,82	0,0001	0,421	0,113	0,778	0,006	0,01	0,071	0,009	0,016	0,554	0,003	0,037	3,1	58,3	1,3	12,4	0,12	3,3	17,6	4,3	59,1	0,8	9,1	0,12	2,4	25,1
5863	г68386386>>	04.03.2071 13:57	Э76ХФ	Р65	6	46,0333333	18,2	46,0333333		0,34501	0,117448	0,143658	0,115104	0,0421136	1585	1569	14,1894389		12349,45055	117,2	1	1	1	21,497					0,05		0,355	0,036	0,02				0,053241	0,12		0,222		0,212	3746	0,002	0,489	0,325	0,111	0,66	0,007	0,01	0,075	0,007	0,02	0,464	0,001	0,002	0,003	0,77		0,42	0,111	0,787	0,006	0,011	0,075	0,008	0,015	0,564	0,003	0,038	3,6	50,7	0,5	17,6	0,1	2,7	19	4,1	56,7	0,4	14,9	0,09	2,2	25,4
5864	г68386386>?	04.03.2071 14:48	Э76ХФ	Р65	12	44,05	17,2333333	44,05	4,147941	0,368405	0,136838	0,123345	0,115369	0,0417126	1573	1584	11,3203988		14267,69826	115,2	1	1	1	16,402			0,048		0,05		0,381	0,034	0,02				0,052734	0,129		0,19		0,247	4098	0,002	0,473	0,307	0,106	0,675	0,007	0,008	0,073	0,008	0,02	0,465	0,002	0,003	0,003	0,784	0,0002	0,415	0,106	0,777	0,006	0,011	0,074	0,008	0,015	0,561	0,003	0,038	3,6	59,1	0,5	13,8	0,09	2,6	22,6	4,1	60,9	0,3	9,5	0,09	2,4	24,9
5865	г68386386?6	04.03.2071 15:44	Э76ХФ	Р65	7	43,2	20,9833333	43,2	3,7281053	0,38753	0,163984	0,18777	0,155004	0,0407974	1582	1580	11,5039813		12698,64972	117,1	1	1	1	16,374			0,084		0,05		0,397	0,037	0,02				0,051577	0,164		0,29		0,296	4441	0,002	0,464	0,287	0,114	0,619	0,006	0,009	0,071	0,007	0,021	0,434	0,001	0,002	0,003	0,751	0,0001	0,421	0,113	0,79	0,006	0,01	0,072	0,008	0,016	0,565	0,003	0,038	3,4	58,1	0,3	12,4	0,09	2,2	25,9	4,1	60,4	0,4	10,3	0,09	2,4	25
5866	г68386386?7	04.03.2071 16:34	Э76ХФ	Р65	6	43,7333333	18,0166667	43,7333333		0,39438	0,147364	0,177546	0,152252	0,0409121	1585	1588	11,3714724		12888,06661	118,3	1	1	1	16,476			0,064		0,05		0,409	0,037	0,02				0,051722	0,164		0,274		0,266	3870	0,002	0,448	0,301	0,126	0,629	0,007	0,009	0,078	0,008	0,021	0,435	0,001	0,002	0,003	0,729		0,409	0,125	0,772	0,006	0,01	0,078	0,008	0,018	0,562	0,003	0,037	3,1	49,5	0,8	9	0,1	2,7	18,6	4,8	51,7	0,3	5,5	0,07	2,6	19,9
5867	г68386386?8	04.03.2071 17:35	Э76ХФ	Р65	5	43,7166667	27,5166667	43,7166667	4,5252606	0,28302	0,084208	0,112278	0,130862	0,0396528	1573	1639	11,8670987		14240,82374	115	1	1	1	17,293			0,119		0,05		0,286	0,029	0,02				0,05013	0,158		0,172		0,152	6531	0,002	0,493	0,348	0,103	0,696	0,013	0,008	0,103	0,01	0,02	0,464	0,002	0,004	0,003	0,762		0,41	0,104	0,78	0,013	0,009	0,103	0,011	0,017	0,573	0,004	0,038	3,2	43,9	0,8	7,6	0,12	2,6	16,6	4	62,9	0,8	3,2	0,1	2,4	25,7
5868	г68386386?9	04.03.2071 18:27	Э76ХФ	Р65	6	49,3666667	22,65	49,3666667		0,3494	0,12742	0,132027	0,13363	0,0399961	1588	1605	13,673458		13229,13907	117,2	1	1	1	21,737			0,052		0,05		0,359	0,037	0,02				0,050564	0,154		0,203		0,23	4994	0,002	0,465	0,313	0,092	0,661	0,008	0,008	0,075	0,008	0,019	0,455	0,002	0,003	0,003	0,768	0,0002	0,415	0,091	0,777	0,007	0,01	0,075	0,009	0,012	0,561	0,003	0,037	3	53,2	0,8	12,7	0,13	2,8	18,8	4,8	55,9	0,8	11	0,09	2,4	22,9
5869	г68386386?:	04.03.2071 19:19	Э76ХФ	Р65	10	49,3666667	18,9833333	49,3666667		0,403045	0,129082	0,155745	0,143199	0,0399392	1594	1593	11,7582953		13565,58385	115,9	1	1	1	19,313			0,127		0,05		0,424	0,031	0,02				0,050492	0,159		0,24		0,233	4292	0,002	0,442	0,306	0,074	0,65	0,005	0,009	0,055	0,008	0,018	0,443	0,001	0,003	0,003	0,778	0,0003	0,411	0,073	0,789	0,004	0,01	0,055	0,009	0,013	0,573	0,003	0,037	3,8	56,3	0,6	15,4	0,11	2,5	22,3	4,1	63,1	0,2	5,7	0,08	2,6	24,4
5870	"г68386386?;"	04.03.2071 20:19	Э76ХФ	Р65	14	46,55	23,8833333	46,55	3,485687	0,292845	0,10803	0,127578	0,106317	0,0389378	1560	1593	11,6708326		13239,35799	113,5	1	1	1	18,106					0,05		0,293		0,02				0,049226	0,113		0,197		0,195	5270	0,002	0,542	0,324	0,096	0,672	0,012	0,009	0,084	0,007	0,017	0,467	0,002	0,003	0,003	0,768	0,0002	0,414	0,096	0,783	0,011	0,01	0,084	0,008	0,014	0,545	0,003	0,037	3,2	49,2	0,9	7,1	0,1	2,8	17,6	4	59,7	1	7,7	0,17	2,3	25,7
5871	г68386386?<	04.03.2071 21:09	Э76ХФ	Р65	22	44,2	25,2833333	44,2	3,3125219	0,3485967	0,125204	0,135996	0,140431	0,0399107	1567	1603	12,418684		13275,14832	117,2	1	1	1	16,986		0,03381	0,21		0,05		0,318	0,074	0,02				0,050456	0,163		0,209		0,226	5594	0,002	0,491	0,315	0,102	0,672	0,008	0,008	0,075	0,008	0,018	0,441	0,002	0,003	0,003	0,76	0,0002	0,418	0,101	0,792	0,008	0,01	0,076	0,009	0,015	0,552	0,003	0,037	3,7	51,3	1,5	12,6	0,18	2,6	19,5	4,1	57,6	0,6	12,2	0,13	2,2	25,7
5872	г68386386?=	04.03.2071 21:59	Э76ХФ	Р65	25	44,1333333	28,4666667	44,1333333	3,4206599	0,2980775	0,118556	0,100191	0,102767	0,0408259	1551	1579	11,2308934		10119,20375	116,4	1	1	1	16,238		0,0315			0,05		0,261	0,031	0,02				0,051613	0,119		0,154		0,214	4801	0,002	0,525	0,32	0,097	0,699	0,007	0,007	0,064	0,008	0,017	0,465	0,002	0,003	0,003	0,784	0,0002	0,415	0,096	0,78	0,006	0,01	0,064	0,008	0,014	0,546	0,003	0,038	3,7	61,9	0,5	10,7	0,07	2,7	22,8	4,2	58,8	0,8	5,3	0,1	2,4	24,7
5873	г68386386?>	04.03.2071 22:48	Э76ХФ	Р65	27	41	25,1	41	3,1169643	0,2780819	0,152904	0,076074	0,103282	0,0397106	1535	1583	14,195122		13073,30677	116,6	1	1	1	19,4		0,02709	0,134		0,05		0,236	0,07	0,02				0,050203	0,13		0,116		0,276	5469	0,002	0,546	0,295	0,075	0,736	0,004	0,009	0,045	0,01	0,017	0,47	0,003	0,003	0,005	0,774	0,0006	0,419	0,073	0,791	0,003	0,011	0,046	0,01	0,014	0,572	0,004	0,037	3,3	52,7	0,7	6,6	0,07	2,8	19	4,4	62,5	0,7	5,1	0,08	2,7	22,8
5874	г68386386??	04.03.2071 23:41	Э76ХФ	Р65	24	45,0333333	20,0333333	45,0333333		0,27501	0,114124	0,072081	0,12259	0,0395674	1559	1575	12,7424072		13288,85191	115,9	1	1	1	18,88			0,073		0,05		0,272	0,058	0,02				0,050022	0,162		0,109		0,206	4437	0,002	0,562	0,321	0,095	0,736	0,007	0,009	0,074	0,01	0,017	0,454	0,002	0,003	0,003	0,776	0,0005	0,414	0,094	0,795	0,007	0,01	0,074	0,01	0,014	0,561	0,003	0,037	3,5	61,8	0,7	9,1	0,1	2,7	22,6	4	61,2	0,9	3,5	0,11	2,5	24,3
5875	г6838638766	05.03.2071 0:36	Э76ХФ	Р65	21	42,2	25,65	42,2	3,5338776	0,225538	0,109138	0,074187	0,104048	0,0396244	1533	1576	12,6241706		13019,88304	116,6	1	1	1	17,758		0,02163	0,072		0,05		0,186	0,055	0,02				0,050094	0,132		0,113		0,197	5566	0,002	0,585	0,324	0,108	0,721	0,008	0,009	0,08	0,011	0,02	0,466	0,002	0,004	0,003	0,75	0,0002	0,415	0,108	0,789	0,008	0,01	0,08	0,011	0,017	0,559	0,003	0,038	3,8	62,2	0,4	8,1	0,07	2,8	22,3	3,4	57,6	0,6	10,5	0,19	2,2	26
5876	г6838638767	05.03.2071 1:26	Э76ХФ	Р65	24	46,5666667	26,8	46,5666667	3,9020297	0,3113901	0,134622	0,110925	0,127313	0,0396813	1530	1581	12,4355363		13585,07463	117,1	1	1	1	19,13		0,02814			0,05		0,278	0,077	0,02				0,050166	0,153		0,17		0,243	6068	0,004	0,518	0,308	0,106	0,7	0,009	0,009	0,072	0,009	0,018	0,461	0,003	0,004	0,004	0,781	0,0008	0,419	0,105	0,795	0,008	0,011	0,072	0,01	0,012	0,562	0,004	0,038	3,7	57,7	0,9	8,9	0,28	2,7	21,8	3,5	59,2	1	8,6	0,1	2,3	25,4
