Repository: Siella/alloy_building

# Прогнозирование химического состава шлака
Задание по Data science от компании EVRAZ (оптимизация сталеплавильного производства) в рамках хакатона ```</beCoder>```.

Мы реализовали наше решение как простой и лаконичный веб-сервис!
В папке `EDA` результаты анализа данных в рамках отборочного задания, в `modelling` — результаты моделирования целевых показателей химического состава шлака и `сыпуч известь РП`.

File: _data/Исходные данные.txt (part 68 of 78)
оком	t продувка	ПСН гр.	чист расход C	чист расход Cr	чист расход Mn	чист расход Si	чист расход V	температура первая	температура последняя	Ar (интенс.)	N2 (интенс.)	эл. энергия (интенс.)	произв жидкая сталь	произв количество обработок	произв  количество плавок	произв количество плавок (цел)	расход газ Ar	расход газ  N2	расход C пров.	сыпуч известь РП	сыпуч кварцит	сыпуч кокс пыль УСТК	сыпуч  кокс. мелочь (сух.)	сыпуч  кокс. мелочь КМ1	сыпуч  шпат плав.	ферспл CaC2	ферспл FeMo	ферспл FeSi-75	ферспл FeV азот.	ферспл  FeV-80	ферспл  Mn5Si65Al0.5	ферспл  Ni H1 пласт.	ферспл SiMn18	ферспл  ферванит	ферспл  фх850А	эл. энергия	химсталь первый Al_1	химсталь первый C_1	химсталь первый Cr_1	химсталь первый Cu_1	химсталь первый Mn_1	химсталь первый Mo_1	химсталь первый N_1	химсталь первый Ni_1	химсталь первый P_1	химсталь первый S_1	химсталь первый Si_1	химсталь первый Ti_1	химсталь первый V_1	химсталь последний Al	химсталь последний C	химсталь последний Ca	химсталь последний Cr	химсталь последний Cu	химсталь последний Mn	химсталь последний Mo	химсталь последний N	химсталь последний Ni	химсталь последний P	химсталь последний S	химсталь последний Si	химсталь последний Ti	химсталь последний V	химшлак первый Al2O3_1	химшлак первый CaO_1	химшлак первый FeO_1	химшлак первый MgO_1	химшлак первый MnO_1	химшлак первый R_1	химшлак первый SiO2_1	химшлак последний Al2O3	химшлак последний CaO	химшлак последний FeO	химшлак последний MgO	химшлак последний MnO	химшлак последний R	химшлак последний SiO2
5877	г6838638768	05.03.2071 2:18	Э76ХФ	Р65	26	47,5333333	25,0666667	47,5333333	3,5985116	0,35589	0,158444	0,109272	0,110944	0,0399961	1536	1575	11,4618777		13358,7766	116,9	1	1	1	17,906					0,05		0,362	0,06	0,02				0,050564	0,128		0,168		0,286	5581	0,002	0,495	0,281	0,078	0,69	0,005	0,01	0,06	0,007	0,017	0,455	0,002	0,003	0,003	0,771	0,0001	0,424	0,075	0,792	0,004	0,012	0,058	0,007	0,013	0,562	0,003	0,036	2,7	49	0,7	5,5	0,09	3	16,3	3,5	59,9	1	7,5	0,11	2,3	25,9
5878	г6838638769	05.03.2071 3:09	Э76ХФ	Р65	30	42,2333333	20,0666667	42,2333333	3,5934664	0,314275	0,121326	0,100626	0,121356	0,039853	1559	1579	12,1993686		13305,64784	117,6	1	1	1	17,174					0,05		0,318	0,077	0,02				0,050383	0,148		0,154		0,219	4450	0,002	0,529	0,321	0,104	0,707	0,007	0,009	0,067	0,009	0,017	0,454	0,002	0,003	0,004	0,77	0,0002	0,421	0,101	0,797	0,006	0,011	0,067	0,009	0,012	0,573	0,003	0,037	3,8	62	0,4	8,8	0,06	2,8	22,4	4,7	60,6	0,8	7,2	0,07	2,7	22,7
5879	г683863876:	05.03.2071 4:00	Э76ХФ	Р65	28	47,05	23,3666667	47,05	3,4453333	0,314855	0,126866	0,117579	0,11318	0,0389378	1562	1589	8,4190851		13213,69472	114,8	1	1	1	13,087			0,091		0,05		0,317	0,077	0,02				0,049226	0,128		0,181		0,229	5146	0,002	0,526	0,309	0,109	0,691	0,006	0,01	0,065	0,009	0,019	0,462	0,002	0,003	0,004	0,769	0,0002	0,416	0,11	0,797	0,005	0,012	0,066	0,01	0,015	0,562	0,003	0,037	4,9	61,5	0,8	8,2	0,12	2,8	22	3,7	59,8	1	7,7	0,11	2,3	26,2
5880	"г683863876;"	05.03.2071 4:58	Э76ХФ	Р65	25	52,0333333	25,9	52,0333333		0,33452	0,151796	0,157866	0,125298	0,039796	1557	1583	9,9549952		12648,64865	116,5	1	1	1	17,106			0,132		0,05		0,335	0,045	0,02				0,050311	0,13		0,244		0,274	5460	0,002	0,503	0,288	0,1	0,658	0,006	0,01	0,065	0,007	0,018	0,445	0,002	0,002	0,003	0,767	0,0002	0,415	0,1	0,794	0,006	0,01	0,065	0,008	0,012	0,542	0,003	0,036	4,1	58,7	0,5	10,8	0,08	2,6	22,4	4,2	57,9	0,5	11,3	0,11	2,3	25,6
5881	г683863876<	05.03.2071 6:12	Э76ХФ	Р65	11	45,2	18,95	45,2	2,667162	0,4185742	0,173956	0,224997	0,172031	0,0400539	1601	1586	9,6727681		12728,23219	117,8	1	1	1	14,356		0,00588	0,143		0,05		0,425		0,02				0,050637	0,175		0,348		0,314	4020	0,002	0,459	0,279	0,112	0,6	0,008	0,011	0,071	0,007	0,02	0,416	0,001	0,002	0,003	0,773	0,0001	0,419	0,112	0,789	0,007	0,011	0,073	0,007	0,016	0,559	0,003	0,036	3,8	50,8	0,7	10,6	0,11	2,3	22,5	4	52	0,6	9,2	0,11	2,2	24
5882	г683863876=	05.03.2071 7:15	Э76ХФ	Р65	3	70,7333333	30,1666667	70,7333333	2,3203776	0,444015	0,194454	0,216051	0,305296	0,0395097	1579	1598	17,119556		12456,79558	116,1	1	1	1	40,269			0,206		0,05		0,46	0,027	0,02				0,049949	0,388		0,329		0,351	6263	0,002	0,442	0,267	0,114	0,594	0,008	0,011	0,079	0,007	0,018	0,334	0,001	0,003	0,003	0,767		0,435	0,114	0,815	0,007	0,016	0,079	0,009	0,012	0,6	0,003	0,038	3	51,3	1,4	13,2	1,3	2,2	23,3	3,8	57,1	0,8	8,5	0,12	2,3	25,2
5883	г683863876>	05.03.2071 8:13	Э76ХФ	Р65	23	47,55	19,8666667	47,55		0,395065	0,176726	0,212049	0,219462	0,0395674	1597	1580	16,244795		12527,51678	115,8	1	1	1	25,748			0,295		0,05		0,403	0,038	0,02				0,050022	0,249		0,326		0,319	4148	0,001	0,446	0,267	0,113	0,585	0,008	0,01	0,081	0,006	0,021	0,381	0,001	0,002	0,003	0,771	0,0001	0,416	0,112	0,772	0,007	0,01	0,082	0,006	0,015	0,55	0,002	0,036	3,1	48,1	1,1	20,1	1,2	1,8	26,5	3,8	59,3	0,9	8,9	0,13	2,3	26,2
5884	г683863876?	05.03.2071 9:22	Э76ХФ	Р65	11	43,3666667	21,5	43,3666667		0,313965	0,15235	0,17238	0,17956	0,0387946	1576	1577	8,5772045		11653,95349	111,7	1	1	1	12,375			0,15		0,05		0,309	0,074	0,02				0,049045	0,203		0,265		0,275	4176	0,002	0,53	0,282	0,085	0,632	0,006	0,009	0,057	0,005	0,018	0,437	0,001	0,002	0,003	0,769	0,0002	0,415	0,085	0,789	0,005	0,011	0,058	0,006	0,014	0,598	0,003	0,037	3,7	51,1	0,5	18,3	0,3	2,1	24,4	3,7	59,2	0,3	11,4	0,09	2,2	26,7
5885	г6838638776	05.03.2071 10:15	Э76ХФ	Р65	11	44,55	16	44,55	2	0,343215	0,144594	0,109713	0,160724	0,0391159	1607	1580	10,6280802		11880	116	1	1	1	15,455			0,075		0,05		0,349	0,096	0,02				0,049298	0,2		0,167		0,261	3168	0,002	0,482	0,297	0,099	0,686	0,007	0,01	0,073	0,008	0,018	0,424	0,002	0,003	0,003	0,779	0,0002	0,417	0,1	0,78	0,006	0,012	0,074	0,009	0,012	0,549	0,003	0,037	3,8	48,4	0,4	11,5	0,1	2,3	20,8	4,4	50,3	0,5	11,6	0,12	2,2	22,5
5886	г6838638777	05.03.2071 11:06	Э76ХФ	Р65	11	47,6666667	20,6666667	47,6666667	2	0,35558	0,14404	0,118728	0,138224	0,0397594	1579	1585	6,8715236		13064,51613	115,6	1	1	1	10,899					0,05		0,364	0,038	0,02				0,049949	0,162		0,182		0,26	4500	0,002	0,469	0,295	0,107	0,678	0,007	0,01	0,067	0,008	0,02	0,443	0,002	0,002	0,003	0,761	0,0001	0,415	0,107	0,783	0,006	0,011	0,068	0,009	0,015	0,563	0,003	0,036	3	48	0,7	9,2	0,12	2,6	18,2	4	59,2	0,6	9	0,11	2,2	26,5
5887	г6838638778	05.03.2071 12:51	Э76ХФ	Р65	1	135,2666667	46,2666667	135,2666667	2	0,29483	0,175064	0,276975	0,17098	0,0399616	1564	1620	5,861311		12715,41787	115,4	1	1	1	26,428			0,085		0,05		0,277		0,02				0,050203	0,147		0,43		0,316	9805	0,002	0,505	0,269	0,132	0,555	0,009	0,01	0,093	0,004	0,015	0,448	0,002	0,002	0,003	0,748		0,414	0,131	0,791	0,008	0,012	0,093	0,004	0,008	0,582	0,003	0,036	3,3	50,3	0,4	16,2	0,06	2,2	22,4	3,8	56,6	0,9	9,5	0,13	2,2	26,2
5888	г6838638779	05.03.2071 13:42	Э76ХФ	Р65																																																																																
5889	г683863877:	05.03.2071 14:31	Э76ХФ	Р65	78	71,5333333	33,5333333	71,5333333	3,2984778	0,263695	0,084762	0,087762	0,144976	0,0396161	1528	1596	4,4442218		12895,22863	112,4	1	1	1	10,597			0,151		0,05		0,263	0,038	0,02				0,049769	0,185		0,133		0,153	7207	0,002	0,583	0,342	0,086	0,718	0,005	0,01	0,064	0,009	0,015	0,459	0,003	0,004	0,003	0,758		0,416	0,086	0,795	0,005	0,011	0,064	0,01	0,012	0,583	0,004	0,038	4,3	58,9	0,7	7,8	0,16	2,5	24	3,9	57,4	0,6	8,4	0,11	2,2	25,7
5890	"г683863877;"	05.03.2071 15:57	Э76ХФ	Р65	85	41,8666667	27,35	41,8666667	3,4821134	0,371835	0,150134	0,194595	0,17898	0,040393	1563	1587	6,4461783		12873,12614	117	1	1	1	8,996			0,06		0,05		0,38	0,059	0,02				0,050745	0,193		0,3		0,271	5868	0,002	0,47	0,292	0,092	0,617	0,006	0,01	0,065	0,006	0,018	0,412	0,002	0,002	0,003	0,766	0,0001	0,413	0,091	0,775	0,005	0,011	0,066	0,008	0,014	0,559	0,003	0,036	3,7	55,5	0,9	8,5	0,12	2,3	24,4	4,1	53,5	0,6	10,6	0,13	2,1	27,5
5891	г683863877<	05.03.2071 16:47	Э76ХФ	Р65	88	41,1833333	26,5	41,1833333	3,4015064	0,38774	0,147364	0,12135	0,16976	0,0406812	1522	1582	7,1350497		13324,5283	116	1	1	1	9,777			0,078		0,05		0,403	0,086	0,02				0,051107	0,209		0,185		0,266	5885	0,002	0,447	0,313	0,091	0,692	0,006	0,009	0,062	0,008	0,019	0,43	0,002	0,002	0,003	0,758	0,0001	0,434	0,09	0,789	0,005	0,011	0,063	0,009	0,013	0,58	0,003	0,037	3,1	49,6	0,3	9,8	0,09	2,4	21,1	4,4	59,6	0,4	6,7	0,08	2,4	24,4
5892	г683863877=	05.03.2071 18:05	Э76ХФ	Р65	62	42,3666667	18,1833333	41,5333333	3,3691959	0,39257	0,135176	0,128049	0,157132	0,0406525	1552	1579	9,6017101		14004,033	117,7	1	1	1	13,101			0,063		0,05		0,411	0,06	0,02				0,051071	0,187		0,196		0,244	4244	0,002	0,454	0,303	0,104	0,673	0,007	0,011	0,076	0,01	0,02	0,414	0,002	0,003	0,003	0,773	0,0003	0,412	0,102	0,783	0,005	0,013	0,076	0,011	0,012	0,562	0,003	0,037	3,7	50,4	0,6	19,5	0,38	2	25,8	3,7	56,4	0,6	9,4	0,12	2,2	25,5
5893	г683863877>	05.03.2071 19:10	Э76ХФ	Р65	43	42,1833333	14,5	42,1833333	3	0,33782	0,095288	0,049647	0,144556	0,0392412	1581	1576	12,0887019		13224,82759	112,8	1	1	1	16,763			0,124		0,05		0,354	0,053	0,02				0,049298	0,2		0,073		0,172	3196	0,002	0,464	0,34	0,107	0,743	0,006	0,01	0,067	0,012	0,02	0,442	0,002	0,003	0,003	0,784	0,0001	0,419	0,106	0,782	0,005	0,012	0,067	0,013	0,016	0,563	0,003	0,037	3,5	48,1	0,6	11,3	0,14	2,3	20,9	4,7	55,6	0,3	7,7	0,08	2,7	20,6
5894	г683863877?	05.03.2071 20:02	Э76ХФ	Р65	41	42,7166667	17,65	42,7166667		0,323355	0,112462	0,072246	0,132928	0,0397307	1555	1577	9,0861261		13250,9915	112,1	1	1	1	12,607			0,062		0,05		0,332	0,051	0,02				0,049913	0,173		0,109		0,203	3898	0,002	0,481	0,323	0,097	0,719	0,005	0,012	0,064	0,008	0,016	0,449	0,002	0,003	0,003	0,778	0,0002	0,42	0,097	0,786	0,005	0,011	0,065	0,01	0,014	0,574	0,003	0,038	3,6	48,6	0,7	11,4	0,25	2,4	20,4	4,8	52,8	0,6	7,1	0,08	2,6	20,4
5895	г6838638786	05.03.2071 20:58	Э76ХФ	Р65	36	44,7166667	17,1833333	44,7166667		0,365885	0,10803	0,133446	0,171048	0,0398175	1584	1570	9,0181141		12961,3967	115,5	1	1	1	13,442			0,169		0,05		0,383	0,032	0,02				0,050022	0,206		0,204		0,195	3712	0,002	0,466	0,33	0,106	0,672	0,006	0,011	0,063	0,011	0,027	0,426	0,001	0,002	0,003	0,759	0,0002	0,42	0,104	0,784	0,005	0,012	0,063	0,011	0,018	0,569	0,003	0,037	3,8	49,1	0,4	14,3	0,14	2	24,2	4	53,8	0,7	14,2	0,18	2,2	25,5
5896	г6838638787	05.03.2071 21:48	Э76ХФ	Р65	10	44,05	18,65	44,05		0,0442	0,073128	0,074667	0,127676	0,0388957	1565	1595	5,8764907		12440,75067	110,9	1	1	1	8,596			0,085		0,03		0,012		0,01				0,048864	0,164		0,113		0,132	3867	0,002	0,527	0,355	0,102	0,72	0,006	0,011	0,079	0,01	0,022	0,462	0,002	0,003	0,003	0,758	0,0002	0,416	0,097	0,782	0,005	0,014	0,077	0,01	0,016	0,551	0,003	0,038	2,7	59,1	1,3	10,7	0,26	2,4	25	4	58,7	0,6	9,6	0,17	2,3	25,9
5897	г6838638788	05.03.2071 22:40	Э76ХФ	Р65	43	44,2	19,1833333	44,2	3,8093434	0,39234	0,163984	0,213282	0,218776	0,0422644	1564	1569	10,4930339		13424,15291	118,1	1	1	1	15,314			0,151		0,05		0,402	0,029	0,02				0,053096	0,246		0,328		0,296	4292	0,002	0,476	0,286	0,087	0,603	0,005	0,012	0,061	0,007	0,021	0,388	0,001	0,002	0,002	0,699		0,405	0,087	0,754	0,004	0,012	0,061	0,007	0,016	0,549	0,002	0,037	3,8	51,6	0,6	16	0,17	2	25,4	3,6	57,2	0,8	11,3	0,15	2,2	26,3
5898	г6838638789	05.03.2071 23:30	Э76ХФ	Р65	42	45,2166667	22,8666667	45,2166667	5,0976116	0,33272	0,163984	0,170847	0,167996	0,0401916	1539	1578	8,4483161		13765,01458	117	1	1	1	12,473			0,074		0,05		0,33	0,027	0,02				0,050492	0,186		0,263		0,296	5246	0,002	0,49	0,286	0,08	0,638	0,005	0,011	0,059	0,007	0,017	0,43	0,001	0,002	0,003	0,764	0,0001	0,42	0,081	0,785	0,004	0,012	0,06	0,007	0,014	0,567	0,003	0,037	3,2	47,5	0,6	15,3	0,2	2,2	21,8	3,8	49,5	0,8	10,8	0,16	2,3	23,1
5899	г683863878:	06.03.2071 0:41	Э76ХФ	Р65	23	43,7	22,7333333	43,7		0,4084	0,134068	0,173178	0,158784	0,0405084	1555	1566	9,9017195		12940,46921	117,4	1	1	1	14,396			0,086		0,05		0,429	0,028	0,02				0,05089	0,171		0,267		0,242	4903	0,002	0,488	0,306	0,097	0,632	0,006	0,007	0,065	0,006	0,021	0,425	0,002	0,002	0,003	0,774		0,417	0,095	0,781	0,005	0,014	0,065	0,007	0,017	0,568	0,003	0,037	3,1	49,2	0,7	9,6	0,12	2,3	21,4	3,8	63,1	0,3	3	0,06	2,4	26,3
5900	"г683863878;"	06.03.2071 1:32	Э76ХФ	Р65	23	42,8833333	17,2	42,8833333		0,361445	0,123542	0,121758	0,131824	0,039328	1571	1575	9,3183055		13580,23256	113,1	1	1	1	13,32			0,044		0,05		0,375	0,047	0,02				0,049407	0,151		0,187		0,223	3893	0,002	0,479	0,316	0,107	0,676	0,008	0,01	0,083	0,008	0,019	0,447	0,001	0,002	0,003	0,788	0,0001	0,421	0,104	0,783	0,007	0,012	0,082	0,008	0,014	0,572	0,003	0,038	3,2	56,1	0,5	12,5	0,1	2,4	23,2	3,6	59,6	0,4	8,5	0,06	2,3	26
5901	г683863878<	06.03.2071 2:35	Э76ХФ	Р65	11	43,7166667	23,3833333	43,7166667	3,1503568	0,37128	0,150688	0,173412	0,141136	0,040393	1560	1572	9,1722455		13060,58446	116,7	1	1	1	13,366			0,042		0,05		0,38	0,027	0,02				0,050745	0,144		0,268		0,272	5090	0,002	0,467	0,295	0,109	0,633	0,006	0,01	0,065	0,006	0,02	0,438	0,002	0,002	0,003	0,775	0,0001	0,42	0,108	0,785	0,005	0,012	0,065	0,007	0,018	0,556	0,003	0,037	3,2	47,7	0,4	7,2	0,09	2,6	18,3	4,4	62,6	0,9	3,1	0,08	2,4	26,2
5902	г683863878=	06.03.2071 3:29	Э76ХФ	Р65	9	47,0833333	17,05	47,0833333	2,5783299	0,34875	0,146256	0,122802	0,149816	0,0411994	1594	1580	10,6989746		12900,87977	118,6	1	1	1	16,521			0,044		0,05		0,355	0,028	0,02				0,051758	0,178		0,188		0,264	3666	0,002	0,466	0,303	0,106	0,683	0,006	0,01	0,063	0,01	0,018	0,441	0,002	0,003	0,003	0,772	0,0002	0,422	0,107	0,79	0,006	0,012	0,064	0,011	0,015	0,569	0,003	0,038	3,5	51,9	0,5	10	0,08	2,7	19,2	4,4	51,4	0,6	7,2	0,07	2,5	20,8
5903	г683863878>	06.03.2071 4:19	Э76ХФ	Р65	14	43,3833333	15,55	43,3833333		0,29787	0,151796	0,152181	0,157068	0,0404798	1583	1581	9,0742769		13257,87781	116,7	1	1	1	13,072			0,043		0,05		0,29	0,027	0,02				0,050854	0,177		0,234		0,274	3436	0,002	0,493	0,306	0,101	0,669	0,007	0,011	0,066	0,007	0,02	0,451	0,002	0,002	0,003	0,771	0,0002	0,431	0,1	0,796	0,005	0,011	0,066	0,008	0,015	0,572	0,003	0,037	3,7	57,9	0,5	14,7	0,09	2,6	22,3	5,5	59,5	0,5	9,6	0,1	2,6	22,5
5904	г683863878?	06.03.2071 5:11	Э76ХФ	Р65	12	48,2166667	20,0333333	48,2166667		0,35138	0,147364	0,14955	0,15308	0,040163	1576	1580	10,5589958		12887,5208	116	1	1	1	16,824			0,042		0,05		0,357	0,03	0,02				0,050456	0,172		0,23		0,266	4303	0,002	0,466	0,295	0,097	0,653	0,006	0,01	0,067	0,007	0,019	0,436	0,002	0,002	0,003	0,779	0,0001	0,417	0,098	0,783	0,006	0,011	0,067	0,008	0,015	0,562	0,003	0,037	3,1	45,4	0,5	8,1	0,11	2,5	18	4,6	53,2	0,5	5,7	0,08	2,6	20,7
5905	г6838638796	06.03.2071 6:01	Э76ХФ	Р65	17	49,5333333	23,3166667	49,5333333	4,4462952	0,33864	0,125204	0,109122	0,106776	0,0392412	1546	1575	9,3242044		13550,82202	112,8	1	1	1	15,056			0,034		0,05		0,347	0,051	0,02				0,049298	0,118		0,168		0,226	5266	0,002	0,512	0,315	0,104	0,693	0,006	0,011	0,072	0,007	0,019	0,477	0,002	0,003	0,003	0,772	0,0002	0,419	0,102	0,788	0,005	0,012	0,072	0,007	0,013	0,562	0,003	0,037	3,2	54,6	0,9	8,4	0,11	2,8	19,4	3,6	61	0,5	6,9	0,09	2,3	26,7
5906	г6838638797	06.03.2071 6:55	Э76ХФ	Р65	18	43,5166667	13,5	43,5166667	3	0,31364	0,154012	0,101295	0,12566	0,038414	1618	1594	13,1456639		12742,22222	111,2	1	1	1	19,032			0,052		0,05		0,311	0,027	0,02				0,048213	0,15		0,155		0,278	2867	0,002	0,497	0,287	0,072	0,698	0,004	0,01	0,049	0,008	0,015	0,458	0,002	0,003	0,003	0,763	0,0001	0,416	0,07	0,779	0,003	0,011	0,05	0,008	0,013	0,562	0,003	0,037	3,2	51,9	0,6	13,3	0,08	2,4	21,4	4,1	57,9	0,5	13,2	0,1	2,2	26,2
5907	г6838638798	06.03.2071 7:48	Э76ХФ	Р65	21	47,7	28,4	47,7		0,405235	0,182266	0,198234	0,171432	0,0403096	1609	1626	8,1447392		12367,60563	114,5	1	1	1	12,88			0,16		0,05		0,415	0,05	0,02				0,050564	0,18		0,306		0,329	5854	0,002	0,448	0,258	0,088	0,611	0,007	0,009	0,062	0,007	0,02	0,417	0,002	0,003	0,003	0,752	0,0004	0,42	0,085	0,788	0,006	0,013	0,06	0,008	0,013	0,566	0,003	0,037	3,7	56,4	1,4	12,1	0,08	2,5	22,5	3,9	57,9	0,5	12,1	0,12	2,2	26,3
5908	г6838638799	06.03.2071 8:47	Э76ХФ	Р65	18	46,85	25,8666667	46,85	3,0852995	0,36573	0,180604	0,212364	0,199051	0,0416649	1555	1604	16,7275357		13699,48454	116,9	1	1	1	25,7			0,165		0,05		0,366	0,039	0,02				0,052264	0,218		0,328		0,326	5906	0,002	0,482	0,274	0,085	0,614	0,006	0,014	0,06	0,006	0,02	0,418	0,002	0,002	0,003	0,766	0,0002	0,418	0,084	0,784	0,005	0,013	0,061	0,007	0,016	0,556	0,003	0,037	3,2	51,5	0,5	12,1	0,11	2,2	23,4	3,9	58,2	0,5	10,7	0,11	2,2	26,1
5909	г683863879:	06.03.2071 9:41	Э76ХФ	Р65	17	49,7	23,0333333	49,7	2,5657789	0,349745	0,17451	0,222465	0,176415	0,0411746	1574	1603	7,1885312		13308,53835	116,3	1	1	1	11,909			0,094		0,05		0,347	0,038	0,02				0,051649	0,18		0,345		0,315	5109	0,002	0,488	0,274	0,083	0,605	0,006	0,011	0,059	0,006	0,02	0,442	0,002	0,002	0,002	0,755	0,0001	0,416	0,083	0,789	0,005	0,012	0,059	0,007	0,015	0,567	0,003	0,037	3,4	59,2	0,7	10,6	0,1	2,5	23,4	3,9	57,9	0,5	11,6	0,12	2,2	26,2
5910	"г683863879;"	06.03.2071 10:32	Э76ХФ	Р65	29	43,2333333	20,05	43,2333333	2,2681481	0,315445	0,137946	0,159724	0,146189	0,0418092	1591	1599	7,2841414		12691,27182	114,3	1	1	1	10,475			0,129		0,05		0,314	0,049	0,02				0,052445	0,159		0,247		0,249	4241	0,002	0,513	0,304	0,105	0,658	0,007	0,011	0,073	0,009	0,021	0,451	0,001	0,002	0,003	0,752	0,0004	0,421	0,106	0,8	0,006	0,011	0,074	0,01	0,014	0,572	0,003	0,039	3,5	45,2	0,8	11,6	0,12	2,3	19,3	5	59,6	0,4	9	0,08	2,7	22,4
5911	г683863879<	06.03.2071 11:23	Э76ХФ	Р65	42	43,0333333	21,05	43,0333333	2,9981718	0,3241	0,098612	0,086177	0,141997	0,0407138	1573	1591	8,1508908		13274,10926	113,2	1	1	1	11,692			0,127		0,05		0,335	0,051	0,02				0,051071	0,182		0,131		0,178	4657	0,002	0,508	0,352	0,11	0,725	0,007	0,01	0,074	0,011	0,021	0,462	0,002	0,003	0,003	0,752	0,0001	0,435	0,109	0,796	0,006	0,011	0,074	0,011	0,014	0,58	0,003	0,039	3,3	49,6	0,7	14,6	0,28	2,3	21,3	4,3	56,3	0,8	14,1	0,09	2,5	22,6
5912	г683863879=	06.03.2071 12:13	Э76ХФ	Р65	51	43,1833333	22,3166667	43,1833333	2,3895643	0,416315	0,142378	0,17801	0,170665	0,0410885	1564	1585	9,3494404		13246,60194	118,8	1	1	1	13,458			0,111		0,05		0,437	0,049	0,02				0,051541	0,189		0,275		0,257	4927	0,002	0,446	0,308	0,104	0,652	0,007	0,011	0,082	0,007	0,022	0,437	0,002	0,002	0,003	0,753	0,0003	0,423	0,102	0,797	0,006	0,012	0,081	0,008	0,016	0,573	0,003	0,037	3,6	57,8	0,5	14,4	0,08	2,4	24,2	4,6	58,1	0,8	7,6	0,12	2,4	23,8
5913	г683863879>	06.03.2071 13:05	Э76ХФ	Р65	58	42,2	23,9	42,2	2,6935867	0,35642	0,108584	0,112039	0,137624	0,0410885	1542	1585	17,0775623		12810,87866	118,3	1	1	1	23,975			0,003		0,05		0,372	0,05	0,02				0,051541	0,165		0,172		0,196	5103	0,002	0,49	0,333	0,112	0,693	0,007	0,01	0,075	0,012	0,025	0,454	0,002	0,003	0,003	0,77	0,0002	0,421	0,111	0,786	0,006	0,012	0,074	0,013	0,017	0,564	0,003	0,037	3,1	57,6	0,3	13,3	0,13	2,2	26,1	3,7	56,6	0,6	7	0,13	2,2	26
5914	г683863879?	06.03.2071 13:57	Э76ХФ	Р65	66	46,3666667	21,0333333	46,3666667	2,5339988	0,396285	0,106922	0,151803	0,159858	0,0407138	1560	1579	11,6887764		13079,2393	116,6	1	1	1	17,965			0,145		0,05		0,42	0,039	0,02				0,051071	0,183		0,234		0,193	4585	0,002	0,461	0,329	0,11	0,667	0,007	0,011	0,067	0,01	0,026	0,449	0,002	0,003	0,003	0,751	0,0001	0,42	0,112	0,798	0,006	0,011	0,068	0,012	0,02	0,579	0,003	0,038	3,2	50,9	0,8	10,7	0,13	2,3	22,2	3,7	56,5	0,6	5,7	0,07	2,3	25,1
5915	г68386387:6	06.03.2071 15:21	Э76ХФ	Р65	38	41,8833333	21,8666667	41,8833333	3,4095238	0,3842599	0,141824	0,184597	0,154022	0,0401366	1537	1572	10,7403033		14142,07317	114,6	1	1	1	14,753		0,01029	0,129		0,05		0,385		0,02				0,050347	0,161		0,286		0,256	5154	0,002	0,438	0,298	0,095	0,625	0,006	0,01	0,065	0,008	0,026	0,454	0,002	0,002	0,003	0,782	0,0003	0,418	0,095	0,787	0,005	0,012	0,066	0,009	0,018	0,569	0,003	0,037	2,9	46,3	0,9	9,8	0,15	2,3	19,8	3,9	60,7	0,5	6,8	0,08	2,5	24,2
5916	г68386387:7	06.03.2071 16:11	Э76ХФ	Р65	35	42,55	18,5	42,55	3	0,3337536	0,126866	0,099231	0,103431	0,0410885	1565	1568	8,7470958		13534,05405	113,6	1	1	1	12,382		0,02604	0,129		0,05		0,31	0,05	0,02				0,051541	0,118		0,153		0,229	4173	0,002	0,489	0,314	0,084	0,7	0,005	0,01	0,063	0,009	0,019	0,481	0,002	0,003	0,003	0,763	0,0001	0,421	0,084	0,789	0,004	0,011	0,064	0,01	0,014	0,573	0,003	0,039	3,1	49,5	0,5	13,7	0,23	2,3	22	3,9	56,7	0,5	11,7	0,1	2,3	25,2
5917	г68386387:8	06.03.2071 17:01	Э76ХФ	Р65	36	42,1833333	21,45	42,1833333	2,699271	0,3647772	0,151242	0,150229	0,146324	0,0417518	1547	1571	11,3504544		12693,70629	116,7	1	1	1	15,96		0,00651	0,087		0,05		0,365	0,039	0,02				0,052373	0,163		0,232		0,273	4538	0,002	0,449	0,292	0,085	0,662	0,006	0,009	0,059	0,008	0,019	0,451	0,002	0,002	0,002	0,778	0,0002	0,419	0,085	0,798	0,005	0,011	0,06	0,009	0,015	0,562	0,003	0,037	3,2	50	0,5	10,7	0,14	2,3	22,1	3,9	58,1	0,5	12	0,1	2,2	25,9
5918	г68386387:9	06.03.2071 17:52	Э76ХФ	Р65	35	45,3833333	23,5166667	45,3833333	3,0443114	0,3139286	0,134622	0,132122	0,074002	0,0405982	1527	1571	9,9536134		12677,81715	115,9	1	1	1	14,806		0,02247			0,05		0,287	0,05	0,02				0,050926	0,06		0,206		0,243	4969	0,002	0,503	0,308	0,08	0,678	0,005	0,011	0,057	0,007	0,016	0,511	0,002	0,003	0,003	0,773	0,0002	0,418	0,082	0,789	0,004	0,014	0,058	0,008	0,012	0,57	0,003	0,037	3	52,4	0,5	10,1	0,13	2,5	20,7	3,7	58,4	0,6	10,2	0,12	2,2	26,4
5919	г68386387::	06.03.2071 18:56	Э76ХФ	Р65	23	42,6833333	13	42,6833333	2	0,372865	0,13573	0,141933	0,143493	0,0404539	1607	1575	14,1005857		11616,92308	117	1	1	1	20,062			0,077		0,05		0,386	0,038	0,02				0,050745	0,162		0,219		0,245	2517	0,002	0,463	0,311	0,103	0,674	0,006	0,01	0,063	0,009	0,02	0,462	0,001	0,002	0,003	0,749	0,0003	0,419	0,102	0,791	0,005	0,01	0,064	0,009	0,015	0,562	0,002	0,036	3,2	57,2	0,5	15,2	0,1	2,4	24,1	3,9	58,4	0,5	11,9	0,11	2,2	26,2
5920	"г68386387:;"	06.03.2071 19:45	Э76ХФ	Р65	24	45,3333333	19,2	45,3333333		0,327835	0,11911	0,077835	0,08142	0,0398488	1536	1577	11,3605147		13328,125	114,4	1	1	1	17,167			0,15		0,05		0,336	0,039	0,02				0,049986	0,093		0,12		0,215	4265	0,002	0,497	0,317	0,111	0,714	0,006	0,008	0,071	0,009	0,02	0,491	0,002	0,003	0,003	0,779	0,0002	0,417	0,111	0,781	0,005	0,01	0,071	0,009	0,016	0,563	0,003	0,037	2,9	44,7	0,5	8,5	0,1	2,2	20	3,8	59,3	0,4	10,3	0,11	2,2	26,5
5921	г68386387:<	06.03.2071 20:36	Э76ХФ	Р65	29	42,8833333	15,6833333	42,8833333	3	0,3656	0,09972	0,085314	0,076164	0,0390987	1559	1576	9,5862417		13022,74176	113,6	1	1	1	13,703			0,109		0,05		0,386	0,038	0,02				0,049045	0,082		0,132		0,18	3404	0,002	0,448	0,329	0,099	0,707	0,006	0,009	0,063	0,009	0,02	0,492	0,002	0,003	0,003	0,781	0,0001	0,414	0,1	0,785	0,006	0,011	0,063	0,01	0,016	0,559	0,003	0,037	3,1	53	0,7	14,4	0,16	2,4	22,5	3,9	47,1	0,2	10,5	0,05	2,3	20,1
5922	г68386387:=	06.03.2071 21:24	Э76ХФ	Р65	31	45,8333333	21,0166667	45,8333333	3,3318535	0,354115	0,100274	0,103787	0,081007	0,0398775	1542	1564	8,3154098		13920,38065	115,5	1	1	1	12,681			0,093		0,05		0,371	0,04	0,02				0,050022	0,082		0,161		0,181	4876	0,002	0,504	0,333	0,117	0,694	0,007	0,009	0,071	0,008	0,018	0,493	0,002	0,003	0,003	0,755	0,0001	0,416	0,117	0,787	0,006	0,011	0,073	0,009	0,016	0,568	0,003	0,037	3,6	56,7	0,4	14,3	0,15	2,4	23,9	3,7	60	0,5	6	0,09	2,6	22,7
5923	г68386387:>	06.03.2071 22:15	Э76ХФ	Р65	36	41,0333333	20,9666667	41,0333333	3,3406745	0,362245	0,095842	0,153654	0,157719	0,0410016	1518	1574	8,5759545		13730,36566	118,3	1	1	1	11,73			0,128		0,05		0,38	0,039	0,02				0,051432	0,179		0,237		0,173	4798	0,001	0,487	0,342	0,107	0,651	0,007	0,009	0,071	0,009	0,02	0,424	0,001	0,003	0,003	0,761	0,0001	0,419	0,107	0,784	0,006	0,01	0,07	0,01	0,017	0,56	0,003	0,038	3,3	48,6	0,4	11,9	0,19	2,3	21,4	4,2	55,4	0,6	12,4	0,11	2,5	22,4
5924	г68386387:?	06.03.2071 23:03	Э76ХФ	Р65	32	41,5166667	17,1833333	41,5166667		0,38676	0,147364	0,192691	0,175826	0,0396758	1552	1578	9,2767563		13156,93501	115,7	1	1	1	12,838			0,13		0,05		0,399	0,038	0,02				0,049769	0,191		0,298		0,266	3768	0,001	0,476	0,296	0,129	0,608	0,006	0,008	0,071	0,008	0,023	0,405	0,001	0,002	0,003	0,763	0,0002	0,417	0,129	0,776	0,006	0,012	0,071	0,009	0,019	0,563	0,003	0,036	3,3	53,6	0,4	14,9	0,12	2,2	24,8	3,6	58,1	0,6	12,3	0,13	2,2	26,1
5925	"г68386387;6"	06.03.2071 23:53	Э76ХФ	Р65	32	43,5	16,8	43,5		0,34016	0,1108	0,150056	0,110851	0,0389831	1560	1580	15,0170441		13507,14286	112,6	1	1	1	21,733			0,097		0,05		0,35	0,039	0,02				0,0489	0,109		0,233		0,2	3782	0,002	0,478	0,326	0,101	0,66	0,007	0,008	0,069	0,008	0,021	0,471	0,002	0,002	0,003	0,77	0,0001	0,419	0,1	0,787	0,006	0,009	0,068	0,009	0,015	0,565	0,003	0,037	3,2	46	1,6	9	0,13	2,4	19,3	4,2	60	0,9	5,1	0,13	2,3	26,3
5926	"г68386387;7"	07.03.2071 0:52	Э76ХФ	Р65	25	45,3666667	24,0333333	45,3666667		0,352635	0,131298	0,112646	0,136471	0,0393881	1590	1616	12,36723		13408,87656	114,3	1	1	1	18,702			0,128		0,05		0,363	0,078	0,02				0,049479	0,163		0,173		0,237	5371	0,002	0,459	0,305	0,103	0,664	0,007	0,009	0,069	0,009	0,018	0,419	0,001	0,003	0,003	0,78	0,0003	0,422	0,103	0,789	0,006	0,01	0,07	0,011	0,012	0,55	0,004	0,039	3,4	54,6	1,6	15,5	1,25	2,3	23,4	4,3	57,2	0,3	11,2	0,12	2,5	23,1
5927	"г68386387;8"	07.03.2071 1:39	Э76ХФ	Р65	31	47,55	22,6666667	47,55		0,34439	0,161768	0,165277	0,139772	0,0399616	1544	1589	8,8400983		13521,17647	117	1	1	1	13,987			0,125		0,05		0,345	0,039	0,02				0,050203	0,147		0,256		0,292	5108	0,002	0,506	0,287	0,099	0,635	0,006	0,009	0,066	0,007	0,02	0,44	0,001	0,002	0,003	0,764	0,0001	0,418	0,098	0,774	0,005	0,01	0,066	0,008	0,017	0,551	0,003	0,036	3,2	57,9	0,3	14,8	0,16	2,3	25,7	4	57,6	0,8	11,6	0,11	2,5	23,1
5928	"г68386387;9"	07.03.2071 2:28	Э76ХФ	Р65	39	51,7166667	21,7	51,7166667		0,36255	0,136284	0,172827	0,16918	0,0399035	1542	1585	7,2578947		13233,17972	117,9	1	1	1	12,411			0,114		0,05		0,372	0,039	0,02				0,05013	0,19		0,266		0,246	4786	0,002	0,485	0,301	0,11	0,633	0,007	0,009	0,073	0,007	0,022	0,423	0,001	0,002	0,003	0,774	0,0001	0,411	0,109	0,776	0,006	0,009	0,074	0,008	0,016	0,544	0,003	0,034	3,2	50,6	0,6	13,8	0,22	2,3	22,4	3,7	58,2	0,5	9,7	0,11	2,2	26,5
5929	"г68386387;:"	07.03.2071 3:16	Э76ХФ	Р65	54	45,0333333	17,1833333	45,0333333		0,353295	0,13019	0,114098	0,13566	0,0400189	1563	1589	8,6549223		13589,91271	116,4	1	1	1	12,992			0,138		0,05		0,364	0,038	0,02				0,050275	0,163		0,174		0,235	3892	0,002	0,505	0,311	0,097	0,681	0,01	0,009	0,077	0,009	0,018	0,437	0,002	0,002	0,004	0,763	0,0006	0,415	0,093	0,776	0,009	0,011	0,076	0,009	0,017	0,563	0,003	0,036	3	44,9	0,4	11,6	0,16	2,2	20,7	4,3	59,9	0,3	9,9	0,08	2,5	23,6
5930	"г68386387;;"	07.03.2071 4:05	Э76ХФ	Р65	59	44,7166667	19,0333333	44,7166667		0,33674	0,137392	0,170891	0,153793	0,0416021	1549	1582	11,1126351		13306,1296	114,8	1	1	1	16,564			0,139		0,05		0,34	0,055	0,02				0,052264	0,168		0,263		0,248	4221	0,002	0,487	0,3	0,094	0,63	0,008	0,009	0,073	0,006	0,017	0,429	0,001	0,002	0,003	0,768	0,0003	0,414	0,095	0,781	0,008	0,01	0,073	0,007	0,01	0,548	0,003	0,037	3,6	52,2	0,3	14,4	0,2	2,2	23,3	4,5	55,3	0,6	11,5	0,14	2,3	24,2
5931	"г68386387;<"	07.03.2071 5:03	Э76ХФ	Р65	56	47,0333333	20,55	47,0333333	2,475263	0,35455	0,117448	0,087364	0,1293	0,0388957	1570	1578	8,7837704		13252,55474	112,7	1	1	1	13,771			0,138		0,05		0,369	0,092	0,02				0,048864	0,164		0,132		0,212	4539	0,002	0,467	0,312	0,098	0,702	0,009	0,008	0,073	0,009	0,017	0,445	0,002	0,004	0,003	0,79	0,0002	0,413	0,095	0,788	0,008	0,009	0,073	0,01	0,014	0,554	0,003	0,037	3,7	51,7	1,5	15,7	0,77	2,2	23,7	3,9	57,3	0,5	10,3	0,12	2,2	25,8
5932	"г68386387;="	07.03.2071 5:52	Э76ХФ	Р65	63	43,55	22,4833333	43,55		0,338085	0,12465	0,120605	0,121147	0,0397889	1524	1578	9,0633754		13495,32987	117,3	1	1	1	13,157			0,013		0,05		0,346	0,038	0,02				0,049986	0,138		0,185		0,225	5057	0,002	0,506	0,312	0,103	0,678	0,007	0,01	0,074	0,008	0,018	0,454	0,002	0,003	0,003	0,759	0,0001	0,414	0,103	0,78	0,007	0,009	0,074	0,009	0,016	0,553	0,003	0,035	3,5	57,3	0,4	11,9	0,15	2,6	22,2	3,9	57,2	1	9,4	0,13	2,5	23,1
5933	"г68386387;>"	07.03.2071 6:41	Э76ХФ	Р65	65	47,3666667	20,7	47,3666667	3,4740712	0,34219	0,135176	0,123156	0,142576	0,0409399	1549	1577	11,800639		13263,76812	117,6	1	1	1	18,468			0,074		0,05		0,349	0,039	0,02				0,051432	0,17		0,188		0,244	4576	0,002	0,485	0,309	0,102	0,685	0,008	0,008	0,077	0,009	0,018	0,441	0,002	0,002	0,003	0,767	0,0001	0,417	0,1	0,787	0,007	0,012	0,077	0,009	0,013	0,55	0,003	0,036	3,4	56,2	0,5	15,6	0,22	2,3	24,5	3,3	58,8	0,6	11,2	0,14	2,2	26,2
5934	"г68386387;?"	07.03.2071 7:40	Э76ХФ	Р65	61	46,8833333	15,55	46,8833333	2,7169492	0,363235	0,16343	0,165718	0,170602	0,0397307	1594	1584	12,8636331		12625,08039	114,9	1	1	1	20,103			0,116		0,05		0,368	0,027	0,02				0,049913	0,196		0,254		0,295	3272	0,002	0,484	0,28	0,104	0,639	0,006	0,009	0,08	0,007	0,015	0,41	0,001	0,002	0,003	0,765	0,0002	0,414	0,103	0,776	0,005	0,01	0,08	0,007	0,013	0,549	0,002	0,036	3,4	54,3	0,5	15,2	0,16	2,1	25,3	3,6	61,3	0,5	7,3	0,1	2,6	24
5935	г68386387<6	07.03.2071 8:52	Э76ХФ	Р65	43	48,55	19,4833333	48,55	3	0,33228	0,140716	0,140169	0,099677	0,0395007	1564	1575	9,8743563		13574,67921	115,3	1	1	1	15,98			0,072		0,05		0,335	0,026	0,02				0,049624	0,097		0,217		0,254	4408	0,002	0,511	0,298	0,091	0,673	0,012	0,009	0,077	0,007	0,017	0,478	0,002	0,003	0,003	0,767	0,0002	0,414	0,087	0,793	0,011	0,012	0,077	0,007	0,013	0,568	0,003	0,035	3,9	58,3	0,4	11,4	0,11	2,4	24,4	4	58,5	0,5	10,6	0,15	2,3	25,8
5936	г68386387<7	07.03.2071 9:47	Э76ХФ	Р65	56	48,5333333	21,3166667	45,0333333	3	0,34845	0,136284	0,138133	0,198403	0,039328	1581	1586	13,2747567		13147,45895	113,8	1	1	1	17,047			0,334		0,05		0,356		0,02				0,049407	0,25		0,209		0,246	4671	0,001	0,466	0,295	0,09	0,647	0,007	0,006	0,062	0,009	0,018	0,391	0,001	0,003	0,004	0,74	0,0002	0,412	0,089	0,781	0,006	0,009	0,062	0,01	0,011	0,552	0,003	0,038	7,7	49,2	0,6	14,2	0,72	2,2	22,7	3,8	60,9	0,6	6,6	0,1	2,4	25,8
5937	г68386387<8	07.03.2071 11:28	Э76ХФ	Р65	13	46,3666667	26,0166667	46,3666667	3,2933507	0,34883	0,126312	0,119771	0,135201	0,0390685	1535	1577	11,9080963		13122,35746	113,9	1	1	1	18,14			0,224		0,05		0,359	0,025	0,02				0,049081	0,16		0,183		0,228	5690	0,002	0,489	0,313	0,095	0,692	0,006	0,01	0,065	0,008	0,017	0,445	0,002	0,003	0,004	0,753	0,001	0,421	0,096	0,805	0,006	0,012	0,065	0,009	0,012	0,54	0,003	0,037	3,8	52,4	0,5	11,7	0,11	2,7	19,8	3,9	58,8	0,6	9,8	0,16	2,2	26,2
5938	г68386387<9	07.03.2071 12:21	Э76ХФ	Р65																																																																																
5939	г68386387<:	07.03.2071 13:13	Э76ХФ	Р65																																																																																
5940	"г68386387<;"	07.03.2071 14:03	Э76ХФ	Р65																																																																																
5941	г68386387<<	07.03.2071 15:03	Э76ХФ	Р65																																																																																
5942	г68386387<=	07.03.2071 15:59	Э76ХФ	Р65																																																																																
5943	г68386387<>	07.03.2071 16:52	Э76ХФ	Р65																																																																																
5944	г68386387<?	07.03.2071 17:45	Э76ХФ	Р65																																																																																
5945	г68386387=6	07.03.2071 18:43	Э76ХФ	Р65																																																																																
5946	г68386387=7	07.03.2071 19:34	Э76ХФ	Р65																																																																																
5947	г68386387=8	07.03.2071 20:25	Э76ХФ	Р65																																																																																
5948	г68386387=9	07.03.2071 21:25	Э76ХФ	Р65																																																																																
5949	г68386387=:	07.03.2071 22:15	Э76ХФ	Р65																																																																																
5950	"г68386387=;"	07.03.2071 23:06	Э76ХФ	Р65																																																																																
5951	г68386387=<	07.03.2071 23:55	Э76ХФ	Р65																																																																																
5952	г68386387==	08.03.2071 1:01	Э76ХФ	Р65																																																																																
5953	г68386387=>	08.03.2071 1:51	Э76ХФ	Р65																																																																																
5954	г68386387=?	08.03.2071 2:48	Э76ХФ	Р65																																																																																
5955	г68386387>6	08.03.2071 3:41	Э76ХФ	Р65																																																																																
5956	г68386387>7	08.03.2071 4:35	Э76ХФ	Р65																																																																																
5957	г68386387>8	08.03.2071 5:35	Э76ХФ	Р65																																																																																
5958	г68386387>9	08.03.2071 6:26	Э76ХФ	Р65																																																																																
5959	г68386387>:	08.03.2071 7:15	Э76ХФ	Р65																																																																																
5960	"г68386387>;"	08.03.2071 8:02	Э76ХФ	Р65																																																																																
5961	г68386387><	08.03.2071 17:02	Э76ХФ	Р65																																																																																
5962	г68386387>=	08.03.2071 17:59	Э76ХФ	Р65																																																																																
5963	г68386387>>	08.03.2071 19:37	Э76ХФ	Р65																																																																																
5964	г68386387>?	08.03.2071 20:29	Э76ХФ	Р65																																																																																
5965	г68386387?6	08.03.2071 21:26	Э76ХФ	Р65																																																																																
5966	г68386387?7	08.03.2071 22:37	Э76ХФ	Р65																																																																																
5967	г68386387?8	08.03.2071 23:26	Э76ХФ	Р65																																																																																
5968	г68386387?9	09.03.2071 0:18	Э76ХФ	Р65																																																																																
5969	г68386387?:	09.03.2071 1:07	Э76ХФ	Р65																																																																																
5970	"г68386387?;"	09.03.2071 1:59	Э76ХФ	Р65																																																																																
5971	г68386387?<	09.03.2071 3:01	Э76ХФ	Р65																																																																																
5972	г68386387?=	09.03.2071 4:10	Э76ХФ	Р65																																																																																
5973	г68386387?>	09.03.2071 5:06	Э76ХФ	Р65																																																																																
5974	г68386387??	09.03.2071 6:07	Э76ХФ	Р65																																																																																
5975	г6838638866	09.03.2071 6:57	Э76ХФ	Р65																																																																																
5976	г6838638867	09.03.2071 7:50	Э76ХФ	Р65																																																																																
5977	г6838638868	09.03.2071 8:42	Э76ХФ	Р65																																																																																
5978	г6838638869	09.03.2071 9:43	Э76ХФ	Р65																																																																																
5979	г683863886:	09.03.2071 10:36	Э76ХФ	Р65																																																																																
5980	"г683863886;"	09.03.2071 11:41	Э76ХФ	Р65																																																																																
5981	г683863886<	09.03.2071 12:32	Э76ХФ	Р65																																																																																
5982	г683863886=	09.03.2071 13:25	Э76ХФ	Р65																																																																																
5983	г683863886>	09.03.2071 14:15	Э76ХФ	Р65																																																																																
5984	г683863886?	09.03.2071 15:11	Э76ХФ	Р65																																																																																
5985	г6838638876	09.03.2071 16:06	Э76ХФ	Р65																																																																																
5986	г6838638877	09.03.2071 17:00	Э76ХФ	Р65																																																																																
5987	г6838638878	09.03.2071 17:49	Э76ХФ	Р65																																																																																
5988	г6838638879	09.03.2071 18:45	Э76ХФ	Р65																																																																																
5989	г683863887:	09.03.2071 19:38	Э76ХФ	Р65																																																																																
5990	"г683863887;"	09.03.2071 20:30	Э76ХФ	Р65																																																																																
5991	г683863887<	09.03.2071 21:21	Э76ХФ	Р65																																																																																
5992	г683863887=	09.03.2071 22:15	Э76ХФ	Р65																																																																																
5993	г683863887>	09.03.2071 23:06	Э76ХФ	Р65																																																																																
5994	г683863887?	09.03.2071 23:58	Э76ХФ	Р65																																																																																
5995	г6838638886	10.03.2071 0:50	Э76ХФ	Р65																																																																																
5996	г6838638887	10.03.2071 1:42	Э76ХФ	Р65																																																																																
5997	г6838638888	10.03.2071 2:48	Э76ХФ	Р65																																																																																
5998	г6838638889	10.03.2071 3:40	Э76ХФ	Р65																																																																																
5999	г683863888:	10.03.2071 4:36	Э76ХФ	Р65																																																																																
6000	"г683863888;"	10.03.2071 5:35	Э76ХФ	Р65																																																																																
6001	г683863888<	10.03.2071 6:27	Э76ХФ	Р65																																																																																
6002	г683863888=	10.03.2071 7:26	Э76ХФ	Р65																																																																																
6003	г683863888>	10.03.2071 8:17	Э76ХФ	Р65																																																																																
6004	г683863888?	10.03.2071 9:09	Э76ХФ	Р65																																																																																
6005	г6838638896	10.03.2071 10:00	Э76ХФ	Р65																																																																																
6006	г6838638897	10.03.2071 10:50	Э76ХФ	Р65																																																																																
6007	г6838638898	10.03.2071 12:03	Э76ХФ	Р65																																																																																
6008	г6838638899	10.03.2071 12:52	Э76ХФ	Р65																																																																																
6009	г683863889:	10.03.2071 13:42	Э76ХФ	Р65																																																																																
6010	"г683863889;"	10.03.2071 14:30	Э76ХФ	Р65																																																																																
6011	г683863889<	10.03.2071 15:22	Э76ХФ	Р65																																																																																
6012	г683863889=	10.03.2071 16:12	Э76ХФ	Р65																																																																																
6013	г683863889>	10.03.2071 17:03	Э76ХФ	Р65																																																																																
6014	г683863889?	10.03.2071 17:57	Э76ХФ	Р65																																																																																
6015	г68386388:6	10.03.2071 18:47	Э76ХФ	Р65																																																																																
6016	г68386388:7	10.03.2071 19:37	Э76ХФ	Р65																																																																																
6017	г68386388:8	10.03.2071 20:29	Э76ХФ	Р65																																																																																
6018	г68386388:9	10.03.2071 21:23	Э76ХФ	Р65																																																																																
6019	г68386388::	10.03.2071 22:14	Э76ХФ	Р65																																																																																
6020	"г68386388:;"	10.03.2071 23:05	Э76ХФ	Р65																																																																																
6021	г68386388:<	10.03.2071 23:56	Э76ХФ	Р65																																																																																
6022	г68386388:=	11.03.2071 0:56	Э76ХФ	Р65																																																																																
6023	г68386388:>	11.03.2071 1:49	Э76ХФ	Р65																																																																																
6024	г68386388:?	11.03.2071 2:52	Э76ХФ	Р65																																																																																
6025	"г68386388;6"	11.03.2071 3:42	Э76ХФ	Р65																																																																																
6026	"г68386388;7"	11.03.2071 4:35	Э76ХФ	Р65																																																																																
6027	"г68386388;8"	11.03.2071 5:31	Э76ХФ	Р65																																																																																
6028	"г68386388;9"	11.03.2071 6:24	Э76ХФ	Р65																																																																																
6029	"г68386388;:"	11.03.2071 7:13	Э76ХФ	Р65																																																																																
6030	"г68386388;;"	11.03.2071 8:02	Э76ХФ	Р65																																																																																
6031	"г68386388;<"	11.03.2071 8:52	Э76ХФ	Р65																																																																																
6032	"г68386388;="	11.03.2071 10:10	Э76ХФ	Р65																																																																																
6033	"г68386388;>"	11.03.2071 10:59	Э76ХФ	Р65
