Repository: Siella/alloy_building

# Прогнозирование химического состава шлака
Задание по Data science от компании EVRAZ (оптимизация сталеплавильного производства) в рамках хакатона ```</beCoder>```.

Мы реализовали наше решение как простой и лаконичный веб-сервис!
В папке `EDA` результаты анализа данных в рамках отборочного задания, в `modelling` — результаты моделирования целевых показателей химического состава шлака и `сыпуч известь РП`.

File: _data/Исходные данные.txt (part 69 of 78)
оком	t продувка	ПСН гр.	чист расход C	чист расход Cr	чист расход Mn	чист расход Si	чист расход V	температура первая	температура последняя	Ar (интенс.)	N2 (интенс.)	эл. энергия (интенс.)	произв жидкая сталь	произв количество обработок	произв  количество плавок	произв количество плавок (цел)	расход газ Ar	расход газ  N2	расход C пров.	сыпуч известь РП	сыпуч кварцит	сыпуч кокс пыль УСТК	сыпуч  кокс. мелочь (сух.)	сыпуч  кокс. мелочь КМ1	сыпуч  шпат плав.	ферспл CaC2	ферспл FeMo	ферспл FeSi-75	ферспл FeV азот.	ферспл  FeV-80	ферспл  Mn5Si65Al0.5	ферспл  Ni H1 пласт.	ферспл SiMn18	ферспл  ферванит	ферспл  фх850А	эл. энергия	химсталь первый Al_1	химсталь первый C_1	химсталь первый Cr_1	химсталь первый Cu_1	химсталь первый Mn_1	химсталь первый Mo_1	химсталь первый N_1	химсталь первый Ni_1	химсталь первый P_1	химсталь первый S_1	химсталь первый Si_1	химсталь первый Ti_1	химсталь первый V_1	химсталь последний Al	химсталь последний C	химсталь последний Ca	химсталь последний Cr	химсталь последний Cu	химсталь последний Mn	химсталь последний Mo	химсталь последний N	химсталь последний Ni	химсталь последний P	химсталь последний S	химсталь последний Si	химсталь последний Ti	химсталь последний V	химшлак первый Al2O3_1	химшлак первый CaO_1	химшлак первый FeO_1	химшлак первый MgO_1	химшлак первый MnO_1	химшлак первый R_1	химшлак первый SiO2_1	химшлак последний Al2O3	химшлак последний CaO	химшлак последний FeO	химшлак последний MgO	химшлак последний MnO	химшлак последний R	химшлак последний SiO2
6034	"г68386388;?"	11.03.2071 11:51	Э76ХФ	Р65																																																																																
6035	г68386388<6	11.03.2071 12:40	Э76ХФ	Р65																																																																																
6036	г68386388<7	11.03.2071 13:28	Э76ХФ	Р65																																																																																
6037	г68386388<8	11.03.2071 14:18	Э76ХФ	Р65																																																																																
6038	г68386388<9	11.03.2071 15:10	Э76ХФ	Р65																																																																																
6039	г68386388<:	11.03.2071 16:01	Э76ХФ	Р65																																																																																
6040	"г68386388<;"	11.03.2071 16:59	Э76ХФ	Р65																																																																																
6041	г68386388<<	11.03.2071 17:56	Э76ХФ	Р65																																																																																
6042	г68386388<=	11.03.2071 18:47	Э76ХФ	Р65																																																																																
6043	г68386388<>	11.03.2071 19:49	Э76ХФ	Р65																																																																																
6044	г68386388<?	11.03.2071 20:40	Э76ХФ	Р65																																																																																
6045	г68386388=6	11.03.2071 21:36	Э76ХФ	Р65																																																																																
6046	г68386388=7	11.03.2071 22:35	Э76ХФ	Р65																																																																																
6047	г68386388=8	11.03.2071 23:25	Э76ХФ	Р65																																																																																
6048	г68386388=9	12.03.2071 0:17	Э76ХФ	Р65																																																																																
6049	г68386388=:	12.03.2071 1:10	Э76ХФ	Р65																																																																																
6050	"г68386388=;"	12.03.2071 2:05	Э76ХФ	Р65																																																																																
6051	г68386388=<	12.03.2071 3:22	Э76ХФ	Р65																																																																																
6052	г68386388==	12.03.2071 4:12	Э76ХФ	Р65																																																																																
6053	г68386388=>	12.03.2071 5:02	Э76ХФ	Р65																																																																																
6054	г68386388=?	12.03.2071 5:51	Э76ХФ	Р65																																																																																
6055	г68386388>6	12.03.2071 6:43	Э76ХФ	Р65																																																																																
6056	г68386388>7	12.03.2071 7:34	Э76ХФ	Р65																																																																																
6057	г68386388>8	12.03.2071 8:28	Э76ХФ	Р65																																																																																
6058	г68386388>9	12.03.2071 9:28	Э76ХФ	Р65																																																																																
6059	г68386388>:	12.03.2071 10:40	Э76ХФ	Р65																																																																																
6060	"г68386388>;"	12.03.2071 11:32	Э76ХФ	Р65																																																																																
6061	г68386388><	12.03.2071 12:24	Э76ХФ	Р65																																																																																
6062	г68386388>=	12.03.2071 13:23	Э76ХФ	Р65																																																																																
6063	г68386388>>	12.03.2071 14:15	Э76ХФ	Р65																																																																																
6064	г68386388>?	12.03.2071 15:09	Э76ХФ	Р65																																																																																
6065	г68386388?6	12.03.2071 16:01	Э76ХФ	Р65																																																																																
6066	г68386388?7	12.03.2071 17:08	Э76ХФ	Р65																																																																																
6067	г68386388?8	12.03.2071 18:08	Э76ХФ	Р65																																																																																
6068	г68386388?9	12.03.2071 19:08	Э76ХФ	Р65																																																																																
6069	"г68386388?;"	12.03.2071 20:31	Э76ХФ	Р65																																																																																
6070	г68386388?<	12.03.2071 21:26	Э76ХФ	Р65																																																																																
6071	г68386388?=	12.03.2071 22:13	Э76ХФ	Р65																																																																																
6072	г68386388?>	12.03.2071 23:05	Э76ХФ	Р65																																																																																
6073	г68386388??	12.03.2071 23:56	Э90ХАФ	Р65																																																																																
6074	г6838638966	13.03.2071 0:49	Э90ХАФ	Р65																																																																																
6075	г6838638967	13.03.2071 1:40	Э90ХАФ	Р65																																																																																
6076	г6838638968	13.03.2071 2:30	Э90ХАФ	Р65																																																																																
6077	г6838638969	13.03.2071 3:20	Э90ХАФ	Р65																																																																																
6078	г683863896:	13.03.2071 4:31	Э90ХАФ	Р65																																																																																
6079	"г683863896;"	13.03.2071 5:21	Э90ХАФ	Р65																																																																																
6080	г683863896<	13.03.2071 6:14	Э90ХАФ	Р65																																																																																
6081	г683863896=	13.03.2071 7:05	Э90ХАФ	Р65																																																																																
6082	г683863896>	13.03.2071 7:58	Э90ХАФ	Р65																																																																																
6083	г683863896?	13.03.2071 8:56	Э90ХАФ	Р65																																																																																
6084	г6838638976	13.03.2071 10:13	Э90ХАФ	Р65																																																																																
6085	г6838638977	13.03.2071 11:04	Э90ХАФ	Р65																																																																																
6086	г6838638978	13.03.2071 11:58	Э90ХАФ	Р65																																																																																
6087	г6838638979	13.03.2071 13:02	Э90ХАФ	Р65																																																																																
6088	г683863897:	13.03.2071 13:58	Э90ХАФ	Р65																																																																																
6089	"г683863897;"	13.03.2071 14:51	Э90ХАФ	Р65																																																																																
6090	г683863897<	13.03.2071 15:41	Э90ХАФ	Р65																																																																																
6091	г683863897=	13.03.2071 16:33	Э90ХАФ	Р65																																																																																
6092	г683863897>	13.03.2071 17:40	Э76ХФ	Р65																																																																																
6093	г683863897?	13.03.2071 18:29	Э76ХФ	Р65																																																																																
6094	г6838638986	13.03.2071 19:21	Э76ХФ	Р65																																																																																
6095	г6838638987	13.03.2071 20:12	Э76ХФ	Р65																																																																																
6096	г6838638988	13.03.2071 21:08	Э76ХФ	Р65																																																																																
6097	г6838638989	13.03.2071 22:36	Э76ХФ	Р65																																																																																
6098	г683863898:	13.03.2071 23:28	Э76ХФ	Р65																																																																																
6099	"г683863898;"	14.03.2071 0:18	Э76ХФ	Р65																																																																																
6100	г683863898<	14.03.2071 1:08	Э76ХФ	Р65																																																																																
6101	г683863898=	14.03.2071 2:05	Э76ХФ	Р65																																																																																
6102	г683863898>	14.03.2071 2:59	Э76ХФ	Р65																																																																																
6103	г683863898?	14.03.2071 3:52	Э76ХФ	Р65																																																																																
6104	г6838638996	14.03.2071 4:44	Э76ХФ	Р65																																																																																
6105	г6838638997	14.03.2071 5:35	Э76ХФ	Р65																																																																																
6106	г6838638998	14.03.2071 6:27	Э76ХФ	Р65																																																																																
6107	г6838638999	14.03.2071 7:21	Э76ХФ	Р65																																																																																
6108	г683863899:	14.03.2071 8:13	Э76ХФ	Р65																																																																																
6109	"г683863899;"	14.03.2071 18:21	Э76ХФ	Р65																																																																																
6110	г683863899<	14.03.2071 19:20	Э76ХФ	Р65																																																																																
6111	г683863899=	14.03.2071 20:14	Э76ХФ	Р65																																																																																
6112	г683863899>	14.03.2071 22:58	Э76ХФ	Р65																																																																																
6113	г683863899?	14.03.2071 23:51	Э76ХФ	Р65																																																																																
6114	г68386389:6	15.03.2071 0:46	Э76ХФ	Р65																																																																																
6115	г68386389:7	15.03.2071 2:04	Э76ХФ	Р65																																																																																
6116	г68386389:8	15.03.2071 2:57	Э76ХФ	Р65																																																																																
6117	г68386389:9	15.03.2071 3:49	Э76ХФ	Р65																																																																																
6118	г68386389::	15.03.2071 4:46	Э76ХФ	Р65																																																																																
6119	"г68386389:;"	15.03.2071 5:39	Э76ХФ	Р65																																																																																
6120	г68386389:<	15.03.2071 6:46	Э76ХФ	Р65																																																																																
6121	г68386389:=	15.03.2071 7:36	Э76ХФ	Р65																																																																																
6122	г68386389:>	15.03.2071 8:31	Э76ХФ	Р65																																																																																
6123	г68386389:?	15.03.2071 9:27	Э76ХФ	Р65																																																																																
6124	"г68386389;6"	15.03.2071 10:27	Э76ХФ	Р65																																																																																
6125	"г68386389;7"	15.03.2071 12:18	Э76ХФ	Р65																																																																																
6126	"г68386389;8"	15.03.2071 13:12	Э76ХФ	Р65																																																																																
6127	"г68386389;9"	15.03.2071 14:06	Э76ХФ	Р65																																																																																
6128	"г68386389;:"	15.03.2071 15:04	Э76ХФ	Р65																																																																																
6129	"г68386389;;"	15.03.2071 15:57	Э76ХФ	Р65																																																																																
6130	"г68386389;<"	15.03.2071 17:01	Э76ХФ	Р65																																																																																
6131	"г68386389;="	15.03.2071 17:55	R260	6,00E+03																																																																																
6132	"г68386389;>"	15.03.2071 18:50	Э76ХФ	Р65																																																																																
6133	"г68386389;?"	15.03.2071 19:53	Э76ХФ	Р65																																																																																
6134	г68386389<6	15.03.2071 20:45	Э76ХФ	Р65																																																																																
6135	г68386389<7	15.03.2071 21:39	Э76ХФ	Р65																																																																																
6136	г68386389<8	15.03.2071 22:36	Э76ХФ	Р65																																																																																
6137	г68386389<9	15.03.2071 23:30	Э76ХФ	Р65																																																																																
6138	г68386389<:	16.03.2071 0:22	Э76ХФ	Р65																																																																																
6139	"г68386389<;"	16.03.2071 1:15	Э76ХФ	Р65																																																																																
6140	г68386389<<	16.03.2071 2:08	Э76ХФ	Р65																																																																																
6141	г68386389<=	16.03.2071 3:06	Э76ХФ	Р65																																																																																
6142	г68386389<>	16.03.2071 3:59	Э76ХФ	Р65																																																																																
6143	г68386389<?	16.03.2071 4:53	Э76ХФ	Р65																																																																																
6144	г68386389=6	16.03.2071 5:45	Э76ХФ	Р65																																																																																
6145	г68386389=7	16.03.2071 6:44	Э76ХФ	Р65																																																																																
6146	г68386389=8	16.03.2071 7:37	Э76ХФ	Р65																																																																																
6147	г68386389=9	16.03.2071 8:27	Э76ХФ	Р65																																																																																
6148	г68386389=:	16.03.2071 9:23	Э76ХФ	Р65																																																																																
6149	"г68386389=;"	16.03.2071 10:17	Э76ХФ	Р65																																																																																
6150	г68386389=<	16.03.2071 11:12	Э76ХФ	Р65																																																																																
6151	г68386389==	16.03.2071 12:30	Э76ХФ	Р65																																																																																
6152	г68386389=>	16.03.2071 13:21	Э76ХФ	Р65																																																																																
6153	г68386389=?	16.03.2071 14:13	Э76ХФ	Р65																																																																																
6154	г68386389>6	16.03.2071 15:48	Э76ХФ	Р65																																																																																
6155	г68386389>7	16.03.2071 16:42	Э76ХФ	Р65																																																																																
6156	г68386389>8	16.03.2071 17:35	Э76ХФ	Р65																																																																																
6157	г68386389>9	16.03.2071 18:27	Э76ХФ	Р65																																																																																
6158	г68386389>:	16.03.2071 19:33	Э76ХФ	Р65																																																																																
6159	г68386389><	16.03.2071 20:57	Э76ХФ	Р65																																																																																
6160	г68386389>=	16.03.2071 21:50	Э76ХФ	Р65																																																																																
6161	г68386389>>	16.03.2071 22:35	Э76ХФ	Р65																																																																																
6162	г68386389>?	16.03.2071 23:26	Э76ХФ	Р65																																																																																
6163	г68386389?6	17.03.2071 0:17	Э76ХФ	Р65																																																																																
6164	г68386389?7	17.03.2071 1:15	Э76ХФ	Р65																																																																																
6165	г68386389?8	17.03.2071 2:05	Э76ХФ	Р65																																																																																
6166	г68386389?:	17.03.2071 3:35	Э76ХФ	Р65																																																																																
6167	"г68386389?;"	17.03.2071 4:25	Э76ХФ	Р65																																																																																
6168	г68386389?<	17.03.2071 5:15	Э76ХФ	Р65																																																																																
6169	г68386389?=	17.03.2071 6:02	Э76ХФ	Р65																																																																																
6170	г68386389?>	17.03.2071 6:57	Э76ХФ	Р65																																																																																
6171	г68386389??	17.03.2071 7:49	Э76ХФ	Р65																																																																																
6172	г6838638:66	17.03.2071 8:39	Э76ХФ	Р65																																																																																
6173	г6838638:67	17.03.2071 9:31	Э76ХФ	Р65																																																																																
6174	г6838638:68	17.03.2071 10:27	Э76ХФ	Р65																																																																																
6175	г6838638:69	17.03.2071 11:44	Э76ХФ	Р65																																																																																
6176	г6838638:6:	17.03.2071 12:41	Э76ХФ	Р65																																																																																
6177	"г6838638:6;"	17.03.2071 13:43	Э76ХФ	Р65																																																																																
6178	г6838638:6<	17.03.2071 14:35	Э76ХФ	Р65																																																																																
6179	г6838638:6=	17.03.2071 15:27	Э76ХФ	Р65																																																																																
6180	г6838638:6>	17.03.2071 16:19	Э76ХФ	Р65																																																																																
6181	г6838638:6?	17.03.2071 17:11	Э76ХФ	Р65																																																																																
6182	г6838638:76	17.03.2071 18:03	Э76ХФ	Р65																																																																																
6183	г6838638:77	17.03.2071 18:54	Э76ХФ	Р65																																																																																
6184	г6838638:78	17.03.2071 19:44	Э76ХФ	Р65																																																																																
6185	г6838638:79	17.03.2071 20:37	Э76ХФ	Р65																																																																																
6186	г6838638:7:	17.03.2071 21:30	Э76ХФ	Р65																																																																																
6187	"г6838638:7;"	17.03.2071 22:23	Э76ХФ	Р65																																																																																
6188	г6838638:7<	17.03.2071 23:12	Э76ХФ	Р65																																																																																
6189	г6838638:7=	17.03.2071 23:59	Э76ХФ	Р65																																																																																
6190	г6838638:7>	18.03.2071 0:57	Э76ХФ	Р65																																																																																
6191	г6838638:7?	18.03.2071 1:49	Э76ХФ	Р65																																																																																
6192	г6838638:86	18.03.2071 2:46	Э76ХФ	Р65																																																																																
6193	г6838638:87	18.03.2071 3:53	Э76ХФ	Р65																																																																																
6194	г6838638:88	18.03.2071 4:45	Э76ХФ	Р65																																																																																
6195	г6838638:89	18.03.2071 5:37	Э76ХФ	Р65																																																																																
6196	г6838638:8:	18.03.2071 6:32	Э76ХФ	Р65																																																																																
6197	"г6838638:8;"	18.03.2071 7:30	Э76ХФ	Р65																																																																																
6198	г6838638:8<	18.03.2071 8:23	Э76ХФ	Р65																																																																																
6199	г6838638:8=	18.03.2071 9:15	Э76ХФ	Р65																																																																																
6200	г6838638:8>	18.03.2071 10:07	Э76ХФ	Р65																																																																																
6201	г6838638:8?	18.03.2071 11:29	Э76ХФ	Р65																																																																																
6202	г6838638:96	18.03.2071 12:20	Э76ХФ	Р65																																																																																
6203	г6838638:97	18.03.2071 13:13	Э76ХФ	Р65																																																																																
6204	г6838638:98	18.03.2071 14:08	Э76ХФ	Р65																																																																																
6205	г6838638:99	18.03.2071 15:02	Э76ХФ	Р65																																																																																
6206	г6838638:9:	18.03.2071 15:56	Э76ХФ	Р65																																																																																
6207	"г6838638:9;"	18.03.2071 16:49	Э76ХФ	Р65																																																																																
6208	г6838638:9<	18.03.2071 17:41	Э76ХФ	Р65																																																																																
6209	г6838638:9=	18.03.2071 18:32	Э76ХФ	Р65																																																																																
6210	г6838638:9>	18.03.2071 19:26	Э76ХФ	Р65																																																																																
6211	г6838638:9?	18.03.2071 20:21	Э76ХФ	Р65																																																																																
6212	г6838638::6	18.03.2071 21:20	Э76ХФ	Р65																																																																																
6213	г6838638::7	18.03.2071 22:11	Э76ХФ	Р65																																																																																
6214	г6838638::8	18.03.2071 23:00	Э76ХФ	Р65																																																																																
6215	г6838638::9	18.03.2071 23:54	Э76ХФ	Р65																																																																																
6216	г6838638:::	19.03.2071 0:50	Э76ХФ	Р65																																																																																
6217	"г6838638::;"	19.03.2071 1:42	Э76ХФ	Р65																																																																																
6218	г6838638::<	19.03.2071 2:40	Э76ХФ	Р65																																																																																
6219	г6838638::=	19.03.2071 3:30	Э76ХФ	Р65																																																																																
6220	г6838638::>	19.03.2071 4:21	Э76ХФ	Р65																																																																																
6221	г6838638::?	19.03.2071 5:12	Э76ХФ	Р65																																																																																
6222	"г6838638:;6"	19.03.2071 6:08	Э76ХФ	Р65																																																																																
6223	"г6838638:;7"	19.03.2071 7:20	Э76ХФ	Р65																																																																																
6224	"г6838638:;8"	19.03.2071 8:12	Э76ХФ	Р65																																																																																
6225	"г6838638:;9"	19.03.2071 9:02	Э76ХФ	Р65																																																																																
6226	"г6838638:;:"	19.03.2071 9:57	Э76ХФ	Р65																																																																																
6227	"г6838638:;;"	19.03.2071 10:57	Э76ХФ	Р65																																																																																
6228	"г6838638:;<"	19.03.2071 11:49	Э76ХФ	Р65																																																																																
6229	"г6838638:;="	19.03.2071 12:40	Э76ХФ	Р65																																																																																
6230	"г6838638:;>"	19.03.2071 13:31	Э76ХФ	Р65																																																																																
6231	"г6838638:;?"	19.03.2071 14:22	Э76ХФ	Р65																																																																																
6232	г6838638:<6	19.03.2071 15:12	Э76ХФ	Р65																																																																																
6233	г6838638:<7	19.03.2071 16:06	Э76ХФ	Р65	11	34,2166667	11,95	34,2166667		0,303345	0,12465	0,111664	0,097394	0,039823	1575	1575	27,8443254		12537,23849	113,5	1	1	1	15,879					0,01		0,338	0,039	0,01				0,049841	0,105		0,172		0,225	2497	0,002	0,465	0,307	0,093	0,689	0,005	0,011	0,066	0,007	0,018	0,462	0,002	0,003	0,003	0,765	0,0002	0,419	0,095	0,798	0,005	0,011	0,066	0,008	0,01	0,573	0,003	0,037	4,4	52	0,6	9,8	0,11	2,2	23,3	4,4	54,8	0,9	7,8	0,09	2,2	25,2
6234	г6838638:<8	19.03.2071 16:56	Э76ХФ	Р65																																																																																
6235	г6838638:<9	19.03.2071 17:48	Э76ХФ	Р65																																																																																
6236	г6838638:<:	19.03.2071 18:59	Э76ХФ	Р65																																																																																
6237	"г6838638:<;"	19.03.2071 19:50	Э76ХФ	Р65																																																																																
6238	г6838638:<<	19.03.2071 21:02	Э76ХФ	Р65																																																																																
6239	г6838638:<=	19.03.2071 21:53	Э76ХФ	Р65																																																																																
6240	г6838638:<>	19.03.2071 22:46	Э76ХФ	Р65																																																																																
6241	г6838638:<?	19.03.2071 23:37	Э76ХФ	Р65																																																																																
6242	г6838638:=6	20.03.2071 0:29	Э76ХФ	Р65																																																																																
6243	г6838638:=7	20.03.2071 1:21	Э76ХФ	Р65																																																																																
6244	г6838638:=8	20.03.2071 3:17	Э76ХФ	Р65																																																																																
6245	г6838638:=9	20.03.2071 4:08	Э76ХФ	Р65																																																																																
6246	г6838638:=:	20.03.2071 4:59	Э76ХФ	Р65																																																																																
6247	"г6838638:=;"	20.03.2071 5:57	Э76ХФ	Р65																																																																																
6248	г6838638:=<	20.03.2071 6:50	Э76ХФ	Р65																																																																																
6249	г6838638:==	20.03.2071 7:41	Э76ХФ	Р65																																																																																
6250	г6838638:=>	20.03.2071 8:34	Э76ХФ	Р65																																																																																
6251	г6838638:=?	20.03.2071 9:29	Э76ХФ	Р65																																																																																
6252	г6838638:>6	20.03.2071 10:21	Э76ХФ	Р65																																																																																
6253	г6838638:>7	20.03.2071 11:12	Э76ХФ	Р65																																																																																
6254	г6838638:>8	20.03.2071 12:04	Э76ХФ	Р65	6	24,85		24,85		0,17496							24,4200861			110,5	1	1	1	18,912			0,026		0,01		0,216													0,002	0,443	0,308	0,096	0,683	0,007	0,01	0,062	0,007	0,018	0,451	0,001	0,002	0,003	0,78	0,0002	0,415	0,095	0,784	0,006	0,013	0,062	0,008	0,012	0,572	0,003	0,036	4,9	47	1,2	22	0,8	2	23	6,2	58,6	0,9	5,7	0,14	2,3	25,5
6255	г6838638:>9	20.03.2071 13:00	Э76ХФ	Р65																																																																																
6256	г6838638:>:	20.03.2071 13:57	Э76ХФ	Р65																																																																																
6257	"г6838638:>;"	20.03.2071 14:54	Э76ХФ	Р65																																																																																
6258	г6838638:><	20.03.2071 16:06	Э76ХФ	Р65																																																																																
6259	г6838638:>=	20.03.2071 16:58	Э76ХФ	Р65	7	9,7166667	4,2166667	9,7166667	2,9604743								11,9783634		14257,70751	113,8	1	1	1	2,399																			1002	0,002	0,434	0,299	0,102	0,669	0,006	0,009	0,063	0,009	0,02	0,395	0,001	0,002	0,003	0,776	0,0002	0,425	0,104	0,797	0,006	0,009	0,064	0,011	0,017	0,584	0,003	0,034	4	48,8	1,2	17	0,37	2,1	23,5	6	56,3	1	7	0,15	2,3	25
6260	г6838638:>>	20.03.2071 17:54	Э76ХФ	Р65																																																																																
6261	г6838638:>?	20.03.2071 18:43	Э76ХФ	Р65																																																																																
6262	г6838638:?6	20.03.2071 19:33	Э76ХФ	Р65																																																																																
6263	г6838638:?7	20.03.2071 20:25	Э76ХФ	Р65																																																																																
6264	г6838638:?8	20.03.2071 21:25	Э76ХФ	Р65																																																																																
6265	г6838638:?9	20.03.2071 22:39	Э76ХФ	Р65																																																																																
6266	г6838638:?:	20.03.2071 23:31	Э76ХФ	Р65																																																																																
6267	"г6838638:?;"	21.03.2071 0:19	Э76ХФ	Р65																																																																																
6268	г6838638:?<	21.03.2071 1:11	Э76ХФ	Р65																																																																																
6269	г6838638:?=	21.03.2071 2:15	Э76ХФ	Р65																																																																																
6270	г6838638:?>	21.03.2071 3:04	Э76ХФ	Р65																																																																																
6271	г6838638:??	21.03.2071 4:01	Э76ХФ	Р65																																																																																
6272	"г6838638;66"	21.03.2071 5:13	Э76ХФ	Р65																																																																																
6273	"г6838638;67"	21.03.2071 6:03	09Г2С	Швеллер 40У (12 категория)																																																																																
6274	"г6838638;68"	21.03.2071 6:57	09Г2С	Швеллер 40У (12 категория)																																																																																
6275	"г6838638;69"	21.03.2071 7:43	Ст3сп	НЛЗ 300х365																																																																																
6276	"г6838638;6:"	21.03.2071 18:13	Ш2Л	Шар заг d шара 80-100 мм 4 гр.	14	97,7333333	55,2333333	97,7333333	3,0972889	0,476695	0,181158	0,184571	0,187871		1553	1628	12,9930728		12842,24502	110,9	1	1	1	38,972			0,555		0,05		0,504		0,02					0,215		0,283		0,327	11822	0,001	0,319	0,38	0,112	0,548	0,007	0,013	0,075	0,008	0,031	0,122	0,001	0,002	0,004	0,706	0,0004	0,542	0,113	0,75	0,007	0,014	0,075	0,009	0,013	0,256	0,002	0,003	5,4	42,7	1,6	17,2	3,71	1,9	23,1	4,4	53	0,4	12,6	0,19	2,2	24,4
6277	"г6838638;6;"	21.03.2071 19:16	Ш2Л	Шар заг d шара 80-100 мм 4 гр.	58	58,4166667	18,6666667	58,4166667	3,1576663	0,508045	0,149026	0,201504	0,142356		1551	1588	12,9620542		20876,78571	116,3	1	1	1	12,62			0,566		0,506		0,154		0,02					0,138		0,312		0,269	6495	0,001	0,309	0,389	0,129	0,554	0,007	0,012	0,097	0,009	0,031	0,128	0,001	0,002	0,006	0,646	0,0004	0,511	0,128	0,728	0,007	0,015	0,097	0,01	0,024	0,212	0,002	0,003	5,6	38,4	2,3	16,7	3,9	1,6	23,9	4,6	53,5	0,6	12,9	0,2	2,2	25,3
6278	"г6838638;6<"	21.03.2071 20:12	Ш2Л	Шар заг d шара 80-100 мм 4 гр.	64	46,7666667	27,45	46,7666667	4,4071674	0,40236	0,145148	0,132188	0,107316		1534	1600	10,2183524		15322,40437	114,5	1	1	1	15,126			0,315		0,05		0,421	0,059	0,02					0,112		0,204		0,262	7010	0,002	0,394	0,398	0,108	0,625	0,008	0,012	0,08	0,008	0,03	0,161	0,001	0,002	0,008	0,707	0,0002	0,52	0,109	0,743	0,008	0,015	0,081	0,008	0,021	0,266	0,003	0,003	4,7	41,7	1,8	36,2	0,79	2	21,1	8,3	47,7	0,6	25,5	0,17	2,5	19,2
6279	"г6838638;6="	21.03.2071 21:38	Ш2Л	Шар заг d шара 80-100 мм 4 гр.	31	45,1333333	19,3	45,1333333	3,4993537	0,53326	0,167308	0,213193	0,173317		1587	1590	9,3250286		13893,26425	115,2	1	1	1	13,599			0,542		0,217		0,431		0,02					0,181		0,329		0,302	4469	0,004	0,315	0,378	0,115	0,534	0,007	0,014	0,089	0,006	0,026	0,135	0,001	0,002	0,008	0,689		0,072	0,12	0,619	0,007	0,013	0,08	0,009	0,021	0,224	0,001	0,002	5	42,1	1	22,4	3,3	1,7	24,5	7,3	48,9	0,3	17,9	0,31	2,1	23,5
6280	"г6838638;6>"	21.03.2071 22:35	Ш2Л	Шар заг d шара 80-100 мм 4 гр.	28	54,45	30,15	54,45	3,493568	0,42089	0,114124	0,097913	0,122983		1547	1597	11,2585263		13546,26866	114	1	1	1	11,884			0,554		0,572			0,053	0,02					0,15		0,149		0,206	6807	0,001	0,391	0,429	0,129	0,642	0,008	0,011	0,1	0,008	0,03	0,172	0,001	0,002	0,009	0,701	0,0002	0,525	0,131	0,733	0,009	0,013	0,101	0,009	0,027	0,248	0,002	0,003	4,4	49,8	1,2	19,3	1,4	2,1	23,9	6,5	49,6	0,7	12,3	0,39	2,2	25,2
6281	"г6838638;6?"	21.03.2071 23:36	Ш2.2	Шар заг d шара 80-100 мм 2,3 гр.																																																																																
6282	"г6838638;76"	22.03.2071 0:34	Ш2.2	Шар заг d шара 80-100 мм 2,3 гр.																																																																																
6283	"г6838638;77"	22.03.2071 1:34	Ш2.2	Шар заг d шара 80-100 мм 2,3 гр.																																																																																
6284	"г6838638;78"	22.03.2071 2:28	Ш2.2	Шар заг d шара 80-100 мм 2,3 гр.																																																																																
6285	"г6838638;79"	22.03.2071 3:23	Ш2.2	Шар заг d шара 80-100 мм 2,3 гр.																																																																																
6286	"г6838638;7:"	22.03.2071 4:17	Ш2.2	Шар заг d шара 80-100 мм 2,3 гр.																																																																																
6287	"г6838638;7;"	22.03.2071 5:13	Ш2.2	Шар заг d шара 80-100 мм 2,3 гр.																																																																																
6288	"г6838638;7<"	22.03.2071 6:12	Ш2.2	Шар заг d шара 80-100 мм 2,3 гр.																																																																																
6289	"г6838638;7="	22.03.2071 7:02	Ш2.2	Шар заг d шара 80-100 мм 2,3 гр.																																																																																
6290	"г6838638;7>"	22.03.2071 7:56	Ш2.2	Шар заг d шара 80-100 мм 2,3 гр.																																																																																
6291	"г6838638;7?"	22.03.2071 8:50	Ш2.2	Шар заг d шара 80-100 мм 2,3 гр.																																																																																
6292	"г6838638;86"	22.03.2071 9:48	Ш2.2	Шар заг d шара 80-100 мм 2,3 гр.																																																																																
6293	"г6838638;87"	22.03.2071 10:41	Ш2.2	Шар заг d шара 80-100 мм 2,3 гр.																																																																																
6294	"г6838638;88"	22.03.2071 11:45	Ш2.2	Шар заг d шара 80-100 мм 2,3 гр.																																																																																
6295	"г6838638;89"	22.03.2071 12:39	Ш2.2	Шар заг d шара 80-100 мм 2,3 гр.																																																																																
6296	"г6838638;8:"	22.03.2071 13:30	Э76ХФ	Р65																																																																																
6297	"г6838638;8;"	22.03.2071 14:24	Э76ХФ	Р65																																																																																
6298	"г6838638;8<"	22.03.2071 15:15	Э76ХФ	Р65																																																																																
6299	"г6838638;8="	22.03.2071 16:10	Э76ХФ	Р65																																																																																
6300	"г6838638;8>"	22.03.2071 17:04	Э76ХФ	Р65																																																																																
6301	"г6838638;8?"	22.03.2071 17:59	Э76ХФ	Р65	8	99,6333333	39,4666667	99,6333333	2,738657	0,404805	0,12465	0,079643	0,145441	0,0393559	1587	1600	10,0364094		11611,82432	113,6	1	1	1	33,201			0,244		0,05		0,43	0,038	0,02				0,049841	0,192		0,119		0,225	7638	0,002	0,442	0,312	0,094	0,703	0,006	0,012	0,073	0,01	0,017	0,45	0,002	0,003	0,003	0,765	0,0001	0,417	0,095	0,778	0,006	0,013	0,073	0,011	0,013	0,55	0,003	0,038	6,9	49,4	1,2	18,8	0,26	2,2	22,2	4,8	52,5	0,3	13,9	0,16	2,2	24,8
6302	"г6838638;96"	22.03.2071 19:14	Э76ХФ	Р65																																																																																
6303	"г6838638;97"	22.03.2071 20:09	Э76ХФ	Р65	22	49,0666667	20,75	49,0666667		0,466855	0,14681	0,167449	0,165217	0,0391547	1588	1584	14,0905144		12303,61446	116,1	1	1	1	22,901			0,078		0,05		0,499		0,02				0,049588	0,187		0,257		0,265	4255	0,002	0,41	0,295	0,113	0,642	0,008	0,013	0,077	0,008	0,02	0,43	0,001	0,002	0,003	0,782	0,0002	0,414	0,113	0,784	0,007	0,014	0,077	0,009	0,014	0,561	0,003	0,036	5,4	52,4	0,5	14,2	0,12	2,2	23,9	5,2	53,8	0,6	12,7	0,16	2,2	25,3
6304	"г6838638;98"	22.03.2071 21:02	Э76ХФ	Р65	31	42,7666667	16,8333333	42,7666667	2,6485149	0,456435	0,156782	0,173659	0,161655	0,0395542	1579	1584	15,4508184		12892,27723	116	1	1	1	22,026			0,085		0,05		0,484		0,02				0,050094	0,179		0,267		0,283	3617	0,002	0,424	0,29	0,119	0,634	0,007	0,014	0,069	0,008	0,023	0,435	0,003	0,003	0,004	0,745	0,0003	0,416	0,121	0,78	0,006	0,014	0,071	0,009	0,014	0,559	0,003	0,037	5,5	50,2	0,7	15,1	0,09	2,2	22,9	6,2	52,5	0,4	12,9	0,13	2,2	24,4
6305	"г6838638;99"	22.03.2071 22:00	Э76ХФ	Р65	27	41,4666667	17,1666667	41,4666667		0,36578	0,09972	0,04176	0,125778	0,0396971	1589	1586	12,0053055		12229,51456	116,4	1	1	1	16,594			0,073		0,05		0,388	0,059	0,02				0,050275	0,177		0,06		0,18	3499	0,003	0,489	0,332	0,102	0,748	0,006	0,014	0,065	0,014	0,02	0,473	0,003	0,003	0,004	0,764	0,0004	0,417	0,103	0,79	0,005	0,012	0,066	0,014	0,012	0,569	0,003	0,037	5,2	55,9	0,4	12,7	0,11	2,6	21,6	5,8	57,3	0,5	9,8	0,07	2,6	21,7
6306	"г6838638;9:"	22.03.2071 22:51	Э76ХФ	Р65	40	41,45	18,25	41,45	2,4472934	0,38368	0,104152	0,074507	0,142797	0,0397256	1572	1570	14,2626521		12236,71233	116,4	1	1	1	19,211			0,064		0,05		0,408	0,072	0,02				0,050311	0,19		0,111		0,188	3722	0,002	0,474	0,335	0,108	0,727	0,008	0,011	0,077	0,012	0,019	0,455	0,002	0,003	0,003	0,755	0,0001	0,418	0,107	0,784	0,007	0,014	0,077	0,013	0,014	0,561	0,003	0,038	4,3	47,2	0,6	14,1	0,17	2,4	19,8	4,9	51,2	0,7	14,8	0,2	2,2	23,2
6307	"г6838638;9;"	22.03.2071 23:42	Э76ХФ	Р65	36	40,4333333	21,2333333	40,4333333	2,6530491	0,39831	0,141824	0,123193	0,123123	0,0398685	1555	1581	13,54435		12611,30298	116,1	1	1	1	17,713			0,114		0,05		0,417	0,142	0,02				0,050492	0,14		0,189		0,256	4463	0,003	0,469	0,305	0,106	0,681	0,007	0,011	0,07	0,008	0,019	0,456	0,003	0,003	0,003	0,772	0,0003	0,423	0,105	0,785	0,006	0,012	0,071	0,009	0,011	0,547	0,003	0,038	4,1	48,4	0,3	10,5	0,18	2,6	18,6	5,1	54,3	0,8	12,2	0,15	2,3	24,1
6308	"г6838638;9<"	23.03.2071 0:42	Э76ХФ	Р65	25	41,1166667	21,5333333	41,1166667	2,7002086	0,37049	0,126312	0,087344	0,128646	0,0390402	1560	1577	15,3302797		13566,87307	115,4	1	1	1	21,011			0,147		0,05		0,387	0,06	0,02				0,049443	0,163		0,132		0,228	4869	0,003	0,485	0,314	0,102	0,71	0,007	0,011	0,073	0,009	0,019	0,46	0,003	0,003	0,004	0,781	0,0003	0,417	0,101	0,78	0,006	0,012	0,073	0,01	0,011	0,547	0,003	0,037	4,9	51,7	0,4	11,3	0,12	2,4	21,6	5,1	47,8	0,4	9,9	0,12	2,3	21,2
