Repository: Siella/alloy_building

# Прогнозирование химического состава шлака
Задание по Data science от компании EVRAZ (оптимизация сталеплавильного производства) в рамках хакатона ```</beCoder>```.

Мы реализовали наше решение как простой и лаконичный веб-сервис!
В папке `EDA` результаты анализа данных в рамках отборочного задания, в `modelling` — результаты моделирования целевых показателей химического состава шлака и `сыпуч известь РП`.

File: _data/Исходные данные.txt (part 70 of 78)
оком	t продувка	ПСН гр.	чист расход C	чист расход Cr	чист расход Mn	чист расход Si	чист расход V	температура первая	температура последняя	Ar (интенс.)	N2 (интенс.)	эл. энергия (интенс.)	произв жидкая сталь	произв количество обработок	произв  количество плавок	произв количество плавок (цел)	расход газ Ar	расход газ  N2	расход C пров.	сыпуч известь РП	сыпуч кварцит	сыпуч кокс пыль УСТК	сыпуч  кокс. мелочь (сух.)	сыпуч  кокс. мелочь КМ1	сыпуч  шпат плав.	ферспл CaC2	ферспл FeMo	ферспл FeSi-75	ферспл FeV азот.	ферспл  FeV-80	ферспл  Mn5Si65Al0.5	ферспл  Ni H1 пласт.	ферспл SiMn18	ферспл  ферванит	ферспл  фх850А	эл. энергия	химсталь первый Al_1	химсталь первый C_1	химсталь первый Cr_1	химсталь первый Cu_1	химсталь первый Mn_1	химсталь первый Mo_1	химсталь первый N_1	химсталь первый Ni_1	химсталь первый P_1	химсталь первый S_1	химсталь первый Si_1	химсталь первый Ti_1	химсталь первый V_1	химсталь последний Al	химсталь последний C	химсталь последний Ca	химсталь последний Cr	химсталь последний Cu	химсталь последний Mn	химсталь последний Mo	химсталь последний N	химсталь последний Ni	химсталь последний P	химсталь последний S	химсталь последний Si	химсталь последний Ti	химсталь последний V	химшлак первый Al2O3_1	химшлак первый CaO_1	химшлак первый FeO_1	химшлак первый MgO_1	химшлак первый MnO_1	химшлак первый R_1	химшлак первый SiO2_1	химшлак последний Al2O3	химшлак последний CaO	химшлак последний FeO	химшлак последний MgO	химшлак последний MnO	химшлак последний R	химшлак последний SiO2
6309	"г6838638;9="	23.03.2071 1:31	Э76ХФ	Р65	25	44,5666667	16,4333333	44,5666667		0,39706	0,125204	0,114081	0,155767	0,0393545	1581	1580	14,5654549		12333,46856	115,8	1	1	1	21,48			0,136		0,05		0,419	0,061	0,03				0,049841	0,194		0,173		0,226	3378	0,001	0,467	0,313	0,111	0,69	0,006	0,01	0,072	0,011	0,021	0,45	0,002	0,003	0,003	0,763	0,0001	0,418	0,112	0,787	0,006	0,014	0,073	0,012	0,014	0,568	0,003	0,037	4,8	55	0,2	12,2	0,12	2,3	24,1	4,6	48,9	0,6	9,3	0,13	2,3	21
6310	"г6838638;9>"	23.03.2071 2:22	Э76ХФ	Р65	27	40,8	16,7833333	40,8		0,36937	0,129636	0,113504	0,157562	0,0397824	1584	1580	12,7019148		12423,03873	116,9	1	1	1	17,137			0,073		0,05		0,384	0,06	0,02				0,050383	0,197		0,172		0,234	3475	0,002	0,488	0,309	0,12	0,688	0,006	0,013	0,073	0,011	0,019	0,441	0,003	0,004	0,004	0,773	0,0002	0,415	0,119	0,78	0,006	0,013	0,074	0,012	0,012	0,56	0,004	0,038	4,8	56,4	0,4	11,7	0,11	2,4	23,3	4,8	54,6	0,7	11,2	0,15	2,2	24,3
6311	"г6838638;9?"	23.03.2071 3:12	Э76ХФ	Р65	29	40,1	19,45	40,1	2,5360169	0,40521	0,12188	0,07862	0,091326	0,0387259	1557	1584	18,3194514		12783,54756	114,4	1	1	1	24,487					0,05		0,431	0,04	0,02				0,049045	0,109		0,12		0,22	4144	0,002	0,449	0,315	0,105	0,714	0,01	0,011	0,077	0,01	0,019	0,476	0,003	0,004	0,003	0,757	0,0002	0,414	0,105	0,778	0,009	0,013	0,077	0,011	0,016	0,565	0,004	0,038	4,3	59,8	0,5	9,5	0,1	2,7	22,2	5,1	61	0,4	4,7	0,1	2,7	22,3
6312	"г6838638;:6"	23.03.2071 4:06	Э76ХФ	Р65	24	43,1	19,2	43,1	2,4822222	0,37393	0,124096	0,104703	0,138387	0,0397256	1563	1578	13,584358		12793,75	117,4	1	1	1	18,72					0,05		0,391	0,061	0,02				0,050311	0,171		0,159		0,224	4094	0,002	0,421	0,319	0,108	0,699	0,007	0,011	0,072	0,01	0,02	0,452	0,003	0,003	0,004	0,774	0,0003	0,418	0,106	0,783	0,006	0,012	0,071	0,01	0,014	0,564	0,004	0,037	4,7	59,9	0,9	8	0,11	2,9	20,7	5,2	53,2	0,9	7,1	0,14	2,3	23,2
6313	"г6838638;:7"	23.03.2071 4:55	Э76ХФ	Р65	26	41,3166667	15,5833333	41,3166667		0,472825	0,173402	0,201967	0,178159	0,0394113	1589	1577	12,755356		12613,47594	116,5	1	1	1	17,365			0,151		0,05		0,5	0,037	0,02				0,049913	0,193		0,311		0,313	3276	0,002	0,408	0,275	0,091	0,615	0,005	0,012	0,054	0,007	0,018	0,417	0,002	0,003	0,003	0,761	0,0001	0,415	0,087	0,783	0,004	0,013	0,054	0,007	0,015	0,577	0,004	0,037	4,5	53,1	0,6	12	0,14	2,2	24,5	4,7	57,7	0,2	8	0,07	2,2	26,8
6314	"г6838638;:8"	23.03.2071 5:46	Э76ХФ	Р65	28	42,4333333	18,75	42,4333333		0,47144	0,163984	0,202818	0,143998	0,0393545	1589	1581	17,5404556		12412,8	116	1	1	1	24,81					0,05		0,5	0,038	0,02				0,049841	0,14		0,314		0,296	3879	0,002	0,423	0,28	0,106	0,612	0,006	0,011	0,069	0,007	0,02	0,448	0,002	0,003	0,003	0,763	0,0001	0,417	0,106	0,784	0,005	0,013	0,069	0,008	0,016	0,57	0,003	0,037	4,4	57	0,3	7,8	0,08	2,2	25,9	5,1	54,7	0,5	7,4	0,12	2,2	25,6
6315	"г6838638;:9"	23.03.2071 6:38	Э76ХФ	Р65	30	46,9	23,6166667	46,9	2,5455729	0,538115	0,175618	0,234643	0,254845	0,0392684	1589	1578	18,8518832		13058,57445	115,1	1	1	1	28,503			0,17		0,05		0,579	0,03	0,02				0,049732	0,298		0,359		0,317	5140	0,001	0,348	0,263	0,081	0,573	0,004	0,011	0,049	0,008	0,018	0,344	0,002	0,005	0,002	0,763	0,0001	0,413	0,082	0,782	0,003	0,013	0,05	0,01	0,015	0,56	0,003	0,04	3,6	49,3	1,4	11,3	0,73	1,9	26,4	4,7	55,8	0,6	11,3	0,18	2,1	26,3
6316	"г6838638;::"	23.03.2071 7:34	Э76ХФ	Р65	29	41,4333333	21,7166667	41,4333333	3,9922232	0,427745	0,127974	0,097039	0,135729	0,0391263	1599	1628	14,2504256		13852,95472	114	1	1	1	19,531			0,171		0,05		0,457	0,018	0,02				0,049552	0,17		0,147		0,231	5014	0,002	0,397	0,309	0,104	0,694	0,006	0,011	0,072	0,011	0,023	0,43	0,002	0,004	0,003	0,754	0,0003	0,415	0,102	0,785	0,005	0,012	0,072	0,012	0,013	0,545	0,004	0,04	4,2	50,8	0,5	17,3	0,28	2,1	24,3	4,7	53,3	0,3	15,7	0,14	2,2	24,4
6317	"г6838638;:;"	23.03.2071 8:27	Э76ХФ	Р65	23	58,3666667	31,6	58,3666667	2,1336443	0,45667	0,169524	0,201684	0,148242	0,0396403	1530	1582	12,336933		12516,4557	117,2	1	1	1	23,8			0,202		0,523		0,072	0,023	0,02				0,050203	0,147		0,312		0,306	6592	0,002	0,402	0,278	0,105	0,618	0,007	0,011	0,065	0,007	0,024	0,446	0,002	0,003	0,003	0,743	0,0004	0,414	0,105	0,783	0,006	0,014	0,066	0,008	0,017	0,541	0,003	0,037	4,7	56,2	0,3	13,7	0,14	2,2	25	4,2	53,6	0,3	14,8	0,23	2,1	26
6318	"г6838638;:<"	23.03.2071 9:47	Э76ХФ	Р65	14	43,9166667	20,55	43,9166667	3,2806923	0,469465	0,153458	0,191792	0,15538	0,0397256	1591	1585	12,072264		12163,50365	115,9	1	1	1	17,374			0,165		0,05		0,5	0,02	0,02				0,050311	0,162		0,296		0,277	4166	0,002	0,416	0,291	0,093	0,63	0,007	0,011	0,066	0,008	0,02	0,442	0,002	0,003	0,004	0,75	0,0011	0,418	0,095	0,796	0,006	0,014	0,067	0,009	0,014	0,554	0,003	0,037	4,6	55	0,5	14	0,16	2,2	24,8	4,6	55	1	11,4	0,21	2,2	25,5
6319	"г6838638;:="	23.03.2071 10:38	Э76ХФ	Р65	16	47,45	23,7	47,45	3,4434051	0,485685	0,173402	0,197282	0,128274	0,0397256	1568	1591	15,316873		13096,20253	116,7	1	1	1	24,056			0,064		0,05		0,516		0,02				0,050311	0,118		0,306		0,313	5173	0,002	0,401	0,272	0,095	0,627	0,005	0,011	0,056	0,007	0,019	0,455	0,002	0,003	0,003	0,771	0,0001	0,411	0,097	0,79	0,005	0,014	0,057	0,008	0,015	0,557	0,004	0,037	4,5	55,3	0,7	13,2	0,18	2,3	24,4	4,7	55,1	0,5	9,9	0,13	2,1	26,9
6320	"г6838638;:>"	23.03.2071 11:31	Э76ХФ	Р65	19	44,6	20,75	44,6		0,436885	0,143486	0,156894	0,130012	0,0412677	1575	1572	12,0701835		12916,62651	119,4	1	1	1	17,542			0,116		0,05		0,463	0,038	0,02				0,052264	0,137		0,242		0,259	4467	0,002	0,449	0,302	0,116	0,656	0,008	0,011	0,071	0,009	0,02	0,45	0,002	0,003	0,003	0,76	0,0003	0,414	0,114	0,789	0,006	0,013	0,071	0,009	0,015	0,555	0,004	0,038	4,5	53	0,6	14,7	0,19	2,2	24,7	4,5	56,4	0,4	9,1	0,11	2,1	27,4
6321	"г6838638;:?"	23.03.2071 12:23	Э76ХФ	Р65	18	47,4166667	21,5166667	47,4166667	3,0586332	0,527865	0,182266	0,260551	0,192869	0,0396111	1564	1567	11,5017226		13041,98296	115,9	1	1	1	17,62			0,148		0,05		0,564		0,02				0,050166	0,192		0,403		0,329	4677	0,002	0,366	0,269	0,106	0,572	0,007	0,013	0,066	0,006	0,022	0,406	0,002	0,003	0,003	0,752	0,0002	0,416	0,111	0,797	0,006	0,013	0,067	0,007	0,017	0,558	0,003	0,037	4,2	49,2	0,6	14,6	0,17	2,1	23,8	4,6	51,3	0,5	10,2	0,17	2,1	24
6322	"г6838638;;6"	23.03.2071 13:16	Э76ХФ	Р65	17	47,05	20,9	47,05	3,6912752	0,492025	0,181158	0,233577	0,178661	0,0396111	1578	1581	12,7390048		13702,39234	116,6	1	1	1	19,841			0,014		0,05		0,521	0,025	0,02				0,050166	0,181		0,361		0,327	4773	0,001	0,406	0,271	0,097	0,596	0,006	0,012	0,061	0,006	0,019	0,42	0,001	0,003	0,004	0,753	0,0001	0,42	0,097	0,804	0,005	0,013	0,062	0,008	0,016	0,586	0,004	0,038	4,9	53,4	0,5	15	0,15	2,1	24,9	5,6	52,5	0,5	10,4	0,09	2,1	24,7
6323	"г6838638;;7"	23.03.2071 14:09	Э76ХФ	Р65	23	44,7333333	23,0333333	44,7333333	3,9950536	0,465275	0,175618	0,182517	0,162031	0,0394689	1547	1571	11,460103		13941,53401	116,4	1	1	1	16,684			0,127		0,05		0,491		0,02				0,049986	0,176		0,281		0,317	5352	0,002	0,41	0,273	0,096	0,63	0,006	0,013	0,083	0,007	0,017	0,419	0,002	0,003	0,004	0,739		0,417	0,095	0,79	0,005	0,012	0,083	0,008	0,016	0,566	0,004	0,038	4,3	56,3	1,1	13,2	0,18	2,4	23,6	4,8	54,4	0,6	7	0,07	2,3	23,3
6324	"г6838638;;8"	23.03.2071 15:06	Э76ХФ	Р65	20	47,0833333	17,2833333	47,0833333	4,0920377	0,43534	0,154012	0,14332	0,140726	0,040268	1578	1576	14,044484		12955,83414	118,6	1	1	1	21,925					0,06		0,451	0,028	0,02				0,050998	0,159		0,22		0,278	3732	0,002	0,416	0,292	0,107	0,668	0,006	0,012	0,065	0,009	0,02	0,445	0,002	0,003	0,003	0,75	0,0002	0,415	0,108	0,792	0,006	0,014	0,066	0,01	0,016	0,547	0,003	0,037	4,5	54,8	0,4	12,1	0,26	2,3	24,3	4,6	54,5	0,5	9,9	0,17	2,1	26
6325	"г6838638;;9"	23.03.2071 16:04	Э76ХФ	Р65																																																																																
6326	"г6838638;;:"	23.03.2071 17:04	Э76ХФ	Р65																																																																																
6327	"г6838638;;;"	23.03.2071 17:57	Э76ХФ	Р65	6	47,7	19,5	47,7	3,676876	0,427255	0,120218	0,118994	0,130456	0,0395542	1589	1580	9,7765214		13129,23077	117,8	1	1	1	15,083			0,164		0,05		0,457	0,014	0,02				0,050094	0,153		0,182		0,217	4267	0,002	0,452	0,319	0,111	0,695	0,008	0,012	0,072	0,013	0,024	0,466	0,003	0,003	0,003	0,754	0,0003	0,417	0,112	0,794	0,007	0,015	0,073	0,013	0,022	0,557	0,003	0,037	5,3	52,1	0,5	12,6	0,09	2,3	22,6	4,5	54,4	0,7	10,6	0,22	2,1	26,4
6328	"г6838638;;<"	23.03.2071 18:48	Э76ХФ	Р65	10	40,85	16	40,85	2,7214854	0,46236	0,117448	0,141109	0,130415	0,0398969	1595	1575	12,9207702		12903,75	117,6	1	1	1	17,522			0,147		0,05		0,5	0,026	0,02				0,050528	0,144		0,217		0,212	3441	0,002	0,434	0,321	0,123	0,669	0,012	0,011	0,069	0,01	0,018	0,454	0,002	0,004	0,003	0,74	0,0003	0,416	0,123	0,788	0,012	0,012	0,07	0,011	0,017	0,561	0,003	0,038	4,4	55,4	0,6	14,1	0,13	2,2	25	4,4	56,1	0,3	14,8	0,11	2,2	25,4
6329	"г6838638;;="	23.03.2071 19:51	Э76ХФ	Р65	7	41,5333333	18,35	41,5333333	3,9019608	0,5569962	0,182694	0,241998	0,18541	0,0406968	1573	1568	20,1495987		14164,57766	120,1	1	1	1	27,896			0,152		0,05		0,602	0,029	0,02				0,051541	0,188		0,374		0,321	4332	0,002	0,332	0,274	0,127	0,58	0,009	0,012	0,073	0,007	0,025	0,426	0,002	0,003	0,003	0,76	0,0003	0,418	0,124	0,783	0,008	0,014	0,072	0,009	0,017	0,564	0,003	0,037	4,4	53	0,7	14,6	0,2	2,2	24,3	5,4	52,5	0,4	13,3	0,13	2,1	25,5
6330	"г6838638;;>"	23.03.2071 20:45	Э76ХФ	Р65	5	41,0333333	18,5666667	41,0333333	3,9086792	0,4926862	0,168182	0,205203	0,118673	0,0402964	1573	1569	11,9957703		13882,94434	118,2	1	1	1	16,071			0,118		0,05		0,527	0,03	0,02				0,051034	0,1		0,319		0,293	4296	0,002	0,407	0,285	0,102	0,609	0,014	0,012	0,072	0,006	0,021	0,47	0,002	0,002	0,003	0,76	0,0001	0,419	0,103	0,79	0,013	0,014	0,073	0,008	0,018	0,565	0,003	0,037	4,7	56,2	0,4	14,3	0,1	2,4	23,5	5,2	62,6	0,3	6,3	0,07	2,7	23,2
6331	"г6838638;;?"	23.03.2071 21:40	Э76ХФ	Р65	5	41,0166667	18,0166667	41,0166667		0,4579382	0,128002	0,13649	0,124014	0,0397824	1580	1570	13,9216579		13191,11933	116,7	1	1	1	19,034			0,117		0,05		0,494	0,029	0,02				0,050383	0,136		0,21		0,223	3961	0,002	0,418	0,314	0,108	0,662	0,008	0,011	0,07	0,008	0,022	0,46	0,002	0,003	0,003	0,764	0,0001	0,417	0,108	0,784	0,007	0,012	0,07	0,009	0,017	0,564	0,003	0,037	4,7	54	0,5	15,3	0,11	2,3	23,2	5,4	50,7	0,3	12,5	0,06	2,4	20,8
6332	"г6838638;<6"	23.03.2071 22:35	Э76ХФ	Р65	5	43,05	22,5166667	43,05		0,4651158	0,136038	0,153409	0,119367	0,0404394	1559	1569	12,3980453		13294,15248	119,1	1	1	1	17,619			0,054		0,501		0,111	0,029	0,02				0,051215	0,122		0,237		0,237	4989	0,002	0,385	0,316	0,105	0,665	0,007	0,011	0,074	0,008	0,022	0,475	0,003	0,003	0,003	0,755	0,0002	0,418	0,105	0,788	0,006	0,012	0,075	0,009	0,018	0,563	0,004	0,037	4,7	56,8	1,1	11	0,17	2,8	20,5	5,7	51,9	0,5	10,9	0,09	2,5	21
6333	"г6838638;<7"	23.03.2071 23:31	Э76ХФ	Р65	5	41,05	18,3833333	41,05		0,4738152	0,102172	0,116903	0,124069	0,0405823	1581	1573	14,1349064		12866,00181	118,6	1	1	1	19,302			0,051		0,05		0,519	0,029	0,02				0,051396	0,144		0,179		0,178	3942	0,002	0,379	0,337	0,12	0,673	0,006	0,011	0,072	0,011	0,024	0,455	0,002	0,003	0,003	0,76	0,0001	0,417	0,116	0,779	0,006	0,013	0,073	0,012	0,016	0,567	0,004	0,035	5,4	53,4	0,4	7,4	0,08	2,6	20,4	5,6	52,7	0,3	8,1	0,07	2,5	21,4
6334	"г6838638;<8"	24.03.2071 0:22	Э76ХФ	Р65	6	41,3666667	16,4666667	41,3666667	2,5446787	0,4773768	0,115948	0,115332	0,134686	0,040925	1592	1573	17,139162		13011,74089	120,7	1	1	1	23,633			0,146		0,05		0,521	0,034	0,02				0,05183	0,161		0,176		0,202	3571	0,002	0,419	0,327	0,114	0,694	0,006	0,009	0,079	0,01	0,021	0,458	0,002	0,003	0,003	0,757	0,0002	0,419	0,115	0,796	0,006	0,01	0,08	0,012	0,016	0,571	0,004	0,037	4,7	55,2	0,6	12,5	0,12	2,2	25,2	5,4	58,6	0,4	9,8	0,08	2,3	25,3
6335	"г6838638;<9"	24.03.2071 1:17	Э76ХФ	Р65	6	41,3333333	23,3166667	41,3333333	3,9022082	0,460745	0,12915	0,11732	0,117042	0,0408397	1555	1570	14,8158871		13579,12795	117,6	1	1	1	20,413			0,115		0,05		0,498	0,03	0,02				0,051722	0,133		0,18		0,225	5277	0,002	0,405	0,312	0,098	0,68	0,007	0,011	0,079	0,007	0,019	0,462	0,002	0,003	0,003	0,764	0,0002	0,42	0,101	0,789	0,006	0,011	0,08	0,009	0,015	0,571	0,004	0,038	4,7	56,1	0,7	11,5	0,12	2,5	22,2	5,5	60,7	0,3	6,2	0,06	2,7	22,3
6336	"г6838638;<:"	24.03.2071 2:09	Э73Ф	ОР65	6	44,7166667	24,05	44,7166667	3,8179572	0,4253		0,151429	0,054621	0,0386407	1616	1639	12,458442		13811,22661	113,4	1	1	1	18,57			0,104		0,05		0,476	0,015	0,02				0,048937	0,023		0,237			5536	0,002	0,398	0,085	0,119	0,695	0,007	0,01	0,072	0,01	0,023	0,244	0,001	0,003	0,003	0,697	0,0002	0,087	0,116	0,821	0,006	0,012	0,071	0,011	0,011	0,301	0,002	0,036	5,2	54,8	0,5	15,8	0,14	2,6	21,4	6,6	59,9	0,4	8,1	0,07	2,7	22,2
6337	"г6838638;<;"	24.03.2071 3:00	Э73Ф	ОР65	7	49,5333333	22,0333333	49,5333333		0,42651		0,193097	0,094739	0,0410395	1592	1603	12,019444		13327,08018	119,8	1	1	1	19,575			0,133		0,463		0,119	0,024	0,02				0,051975	0,068		0,301			4894	0,002	0,366	0,112	0,129	0,669	0,007	0,009	0,075	0,01	0,024	0,223	0,001	0,002	0,003	0,71	0,0002	0,114	0,127	0,834	0,006	0,013	0,074	0,011	0,015	0,29	0,002	0,035	5,3	56,2	0,9	14,3	0,12	2,6	21,8	5,3	58,9	0,3	9,2	0,07	2,3	25,6
6338	"г6838638;<<"	24.03.2071 3:52	Э73Ф	ОР65	11	53,5166667	19,6833333	53,5166667		0,46558		0,197679	0,120593	0,0403257	1609	1605	16,1336457		13668,4166	118,6	1	1	1	28,691			0,145		0,05		0,524	0,023	0,02				0,051071	0,106		0,307			4484	0,001	0,379	0,082	0,112	0,659	0,007	0,01	0,082	0,009	0,023	0,194	0,001	0,003	0,002	0,727	0,0002	0,083	0,111	0,825	0,006	0,011	0,081	0,01	0,013	0,286	0,002	0,034	4,8	53,3	0,9	14,5	0,27	2,2	24,3	4,9	48,5	0,4	9,8	0,09	2,2	22
6339	"г6838638;<="	24.03.2071 4:53	Э73Ф	ОР65	13	52,3666667	26,7	52,3666667	4,5176094	0,4941		0,227572	0,085612	0,0404678	1561	1601	14,0223857		14301,1236	118,4	1	1	1	24,36			0,064		0,05		0,558	0,029	0,02				0,051251	0,04		0,356			6364	0,002	0,375	0,078	0,103	0,645	0,008	0,008	0,071	0,007	0,02	0,225	0,001	0,002	0,003	0,753	0,0003	0,081	0,103	0,833	0,007	0,013	0,071	0,008	0,014	0,299	0,002	0,036	4,7	53,1	0,6	11,9	0,14	2,5	20,9	5,7	54,6	0,3	5,4	0,08	2,7	20,6
6340	"г6838638;<>"	24.03.2071 5:44	Э73Ф	ОР65	23	49,4	20,7	49,4	3	0,39744		0,193694	0,093598	0,0424102	1571	1579	14,2343071		13507,24638	117,8	1	1	1	23,281			0,064		0,05		0,44	0,042	0,02				0,053711	0,066		0,302			4660	0,002	0,421	0,1	0,131	0,662	0,012	0,011	0,09	0,009	0,023	0,218	0,001	0,003	0,003	0,713	0,0002	0,101	0,129	0,83	0,011	0,013	0,089	0,01	0,016	0,293	0,002	0,036	4,6	48,3	0,6	14,4	0,51	2,3	21,3	4,7	56,9	0,5	11,9	0,13	2,2	25,7
6341	"г6838638;<?"	24.03.2071 6:37	Э73Ф	ОР65	28	44,5166667	22,6833333	44,5166667	4,4724221	0,3872		0,176392	0,065058	0,0387828	1542	1582	14,2112079		13870,97722	114,8	1	1	1	20,851			0,058		0,05		0,428	0,034	0,02				0,049117	0,029		0,276			5244	0,002	0,435	0,071	0,079	0,675	0,004	0,011	0,05	0,008	0,021	0,231	0,001	0,002	0,003	0,704	0,0002	0,073	0,078	0,828	0,003	0,012	0,049	0,009	0,016	0,295	0,002	0,036	5	56,6	0,4	14,4	0,17	2,5	23	5	50,8	0,4	8,6	0,09	2,3	21,7
6342	"г6838638;=6"	24.03.2071 7:47	Э73Ф	ОР65	13	52,8833333	30,5	52,8833333	4,0014148	0,50791		0,257985	0,067635	0,0406391	1526	1579	14,5158884		13876,72131	120,2	1	1	1	25,302			0,163		0,25		0,401	0,08	0,02				0,051468			0,405			7054	0,001	0,373	0,078	0,083	0,614	0,013	0,012	0,061	0,006	0,021	0,22	0,001	0,001	0,002	0,695	0,0001	0,08	0,082	0,818	0,012	0,013	0,06	0,007	0,017	0,289	0,002	0,035	4,1	52,1	0,6	11,4	0,15	2,5	21	6,1	53,2	0,3	5,7	0,09	2,5	21,7
6343	"г6838638;=7"	24.03.2071 8:40	Э73Ф	ОР65	22	43,3666667	19,5333333	43,3666667	3,2401515	0,42387		0,235836	0,10789	0,0397581	1567	1582	13,4076389		13730,37543	117,1	1	1	1	19,307			0,161		0,05		0,471	0,049	0,02				0,050347	0,071		0,368			4470	0,002	0,388	0,059	0,08	0,629	0,005	0,011	0,05	0,006	0,02	0,212	0,001	0,002	0,002	0,733	0,0002	0,061	0,081	0,831	0,004	0,013	0,05	0,007	0,012	0,289	0,002	0,036	4,9	53,2	0,4	14,5	0,23	2,2	24,8	4,9	47,7	0,4	10,3	0,11	2,2	21,9
6344	"г6838638;=8"	24.03.2071 9:36	Э73Ф	ОР65	18	46,2166667	25,9666667	46,2166667	2	0,43875		0,242963	0,077303	0,0391362	1547	1582	11,6583862		13371,75867	115,2	1	1	1	17,86			0,081		0,05		0,489	0,026	0,02				0,049552	0,014		0,383			5787	0,002	0,395	0,073	0,099	0,625	0,015	0,01	0,078	0,006	0,022	0,224	0,001	0,002	0,003	0,716	0,0001	0,074	0,097	0,83	0,014	0,014	0,077	0,007	0,018	0,294	0,002	0,036	4,5	55,3	0,8	13,7	0,15	2,3	24,1	5,6	57,1	0,6	8,5	0,09	2,5	23,2
6345	"г6838638;=9"	24.03.2071 10:36	Э73Ф	ОР65	17	42,7166667	19,6666667	42,7166667	2	0,43173		0,226568	0,103974	0,0396211	1566	1586	11,2018801		13002,71186	116	1	1	1	15,888			0,079		0,05		0,481	0,036	0,02				0,050166	0,061		0,356			4262	0,001	0,397	0,051	0,073	0,637	0,005	0,012	0,046	0,007	0,019	0,211	0,001	0,002	0,002	0,74	0,0001	0,052	0,073	0,828	0,004	0,014	0,046	0,008	0,014	0,293	0,002	0,036	4,3	52	0,8	16,1	0,64	2,2	24,1	4,7	51,2	0,5	11,7	0,15	2,2	23,7
6346	"г6838638;=:"	24.03.2071 11:27	Э73Ф	ОР65	20	41,05	18,55	41,05	3	0,38461		0,222157	0,103368	0,039336	1558	1585	11,4679659		13788,67925	115,2	1	1	1	15,692			0,079		0,05		0,423	0,048	0,02				0,049805	0,062		0,349			4263	0,001	0,422	0,054	0,086	0,636	0,006	0,011	0,063	0,006	0,019	0,211	0,001	0,002	0,002	0,72	0,0002	0,055	0,084	0,829	0,005	0,013	0,062	0,008	0,014	0,294	0,002	0,037	4	48,2	1	16,4	0,85	2,1	22,8	4,8	56,8	0,4	11,8	0,14	2,2	25,5
6347	"г6838638;=;"	24.03.2071 12:26	Э73Ф	ОР65	16	45,3666667	21,0666667	45,3666667	2	0,49541		0,242493	0,111744	0,0407355	1583	1580	11,5928729		12745,25316	119,6	1	1	1	17,531			0,08		0,05		0,559	0,049	0,02				0,051577	0,066		0,381			4475	0,002	0,344	0,057	0,078	0,628	0,005	0,009	0,049	0,007	0,019	0,207	0,001	0,002	0,003	0,711	0,0003	0,058	0,076	0,831	0,003	0,013	0,049	0,008	0,014	0,299	0,002	0,036	4,7	51,8	1,6	18,8	0,86	2,2	23,4	5,5	56,5	0,7	11,8	0,12	2,3	24,9
6348	"г6838638;=<"	24.03.2071 13:15	Э73Ф	ОР65	22	44,4	19,8333333	44,4		0,5062		0,251842	0,150708	0,0407071	1594	1588	13,6067568		13180,84034	118,2	1	1	1	20,138			0,159		0,05		0,572	0,049	0,02				0,051541	0,122		0,394			4357	0,001	0,352	0,048	0,073	0,613	0,004	0,01	0,054	0,008	0,02	0,168	0,001	0,002	0,002	0,709	0,0003	0,05	0,074	0,829	0,003	0,013	0,053	0,009	0,014	0,298	0,002	0,037	4,3	51,8	1,5	15	0,76	2,1	25	4,5	53,6	1	14,4	0,12	2,2	24,8
6349	"г6838638;=="	24.03.2071 14:08	Э76ХФ	Р65	24	44,8666667	26,55	44,8666667	3,5885714	0,4721604	0,175644	0,162743	0,171402	0,0394213	1585	1630	15,2612184		13328,81356	114,5	1	1	1	22,824			0,238		0,05		0,502	0,04	0,02				0,049913	0,193		0,251		0,306	5898	0,002	0,404	0,27	0,088	0,642	0,005	0,01	0,06	0,008	0,019	0,43	0,001	0,003	0,003	0,75	0,0006	0,416	0,087	0,79	0,004	0,012	0,061	0,009	0,012	0,561	0,003	0,038	4,1	50,2	0,6	16,5	0,43	2	24,7	4,7	56,5	0,4	11,8	0,14	2,2	25,9
6350	"г6838638;=>"	24.03.2071 14:58	Э76ХФ	Р65	30	47,8666667	23,9	47,8666667	3,5801105	0,4289316	0,157276	0,159984	0,14274	0,0400215	1563	1595	11,7983193		13493,72385	117,5	1	1	1	18,33			0,086		0,05		0,452	0,063	0,02				0,050673	0,15		0,248		0,274	5375	0,002	0,447	0,29	0,093	0,649	0,006	0,011	0,065	0,008	0,018	0,456	0,002	0,003	0,003	0,747	0,0005	0,417	0,092	0,79	0,005	0,011	0,064	0,009	0,013	0,571	0,003	0,037	3,8	59,1	0,3	12,1	0,15	2,3	26	4,2	51,4	0,9	10,7	0,19	2,4	21,2
6351	"г6838638;=?"	24.03.2071 15:50	Э76ХФ	Р65	3	50,8833333	22,5166667	50,8833333	2,8498623	0,0247658	0,021238	0,023902	0,083946		1575	1607	7,9389662		11575,42561	109,6	1	1	1	13,311			0,253		0,03			0,078						0,119		0,034		0,037	4344	0,002	0,399	0,305	0,104	0,69	0,006	0,009	0,075	0,009	0,022	0,467	0,002	0,004	0,003	0,773	0,0002	0,417	0,102	0,788	0,005	0,01	0,075	0,011	0,013	0,56	0,003	0,038	3,7	44,9	1	11,8	0,48	2,4	18,4	4,4	57,6	0,9	9,5	0,11	2,5	22,8
6352	"г6838638;>6"	24.03.2071 16:40	Э76ХФ	Р65	52	45,2	25,7833333	45,2	2	0,4947528	0,138908	0,14947	0,168276	0,0410499	1547	1582	12,1154867		13578,53911	120	1	1	1	18,254			0,167		0,05		0,537	0,076	0,02				0,051975	0,194		0,23		0,242	5835	0,002	0,401	0,308	0,123	0,659	0,009	0,01	0,077	0,01	0,023	0,434	0,002	0,003	0,003	0,758	0,0002	0,417	0,121	0,789	0,008	0,012	0,077	0,011	0,015	0,564	0,003	0,038	4,7	53,6	0,5	15	0,23	2,2	24,2	5,4	53,3	1	13,1	0,2	2,2	24,1
6353	"г6838638;>7"	24.03.2071 17:32	Э76ХФ	Р65	53	43,85	23,5166667	43,85	4,4109415	0,4811542	0,150962	0,149796	0,137898	0,0405641	1532	1584	13,0341709		14650,03544	118,5	1	1	1	18,733			0,166		0,05		0,518	0,075	0,02				0,05136	0,147		0,232		0,263	5742	0,002	0,398	0,298	0,107	0,657	0,006	0,01	0,078	0,008	0,021	0,447	0,002	0,003	0,003	0,766	0,0003	0,418	0,107	0,787	0,006	0,011	0,078	0,01	0,013	0,562	0,003	0,037	4,4	51,8	1,1	17,5	0,42	2,1	24,2	4,5	48	0,5	12,6	0,11	2,3	21,3
6354	"г6838638;>8"	24.03.2071 18:26	Э76ХФ	Р65	52	42,3666667	21,5666667	42,3666667	4,521023	0,3982602	0,145222	0,115567	0,106122	0,0403643	1534	1573	13,8134831		14363,83308	117,8	1	1	1	19,124			0,081		0,05		0,418	0,077	0,02				0,051107	0,113		0,179		0,253	5163	0,002	0,486	0,302	0,114	0,689	0,006	0,009	0,069	0,008	0,02	0,469	0,002	0,002	0,004	0,765	0,0003	0,418	0,11	0,784	0,005	0,008	0,069	0,009	0,014	0,56	0,003	0,036	4,5	56,9	0,3	11,8	0,1	2,6	21,9	4,8	60	0,7	7,5	0,11	2,6	22,9
6355	"г6838638;>9"	24.03.2071 19:26	Э76ХФ	Р65	40	41,8833333	20,35	41,8833333	2,6351816	0,4710724	0,135464	0,131857	0,129522	0,0400215	1572	1577	13,7081902		12999,5086	117,2	1	1	1	19,062			0,112		0,05		0,509	0,016	0,02				0,050673	0,14		0,205		0,236	4409	0,002	0,41	0,308	0,113	0,68	0,008	0,009	0,079	0,011	0,021	0,458	0,002	0,003	0,003	0,755	0,0002	0,416	0,113	0,79	0,007	0,012	0,08	0,011	0,018	0,562	0,003	0,036	4,3	56,9	0,8	13,5	0,14	2,3	24,6	5,1	55,5	0,8	10,6	0,11	2,4	23,6
6356	"г6838638;>:"	24.03.2071 20:33	Э76ХФ	Р65	24	47,4	24,2166667	47,4	3,4492997	0,4174706	0,119966	0,120799	0,089049	0,0377935	1549	1574	12,6443038		13190,91535	110,5	1	1	1	19,978			0,112		0,05		0,446	0,028	0,02				0,047852	0,083		0,189		0,209	5324	0,002	0,456	0,312	0,117	0,677	0,008	0,01	0,083	0,008	0,023	0,485	0,002	0,003	0,003	0,746	0,0006	0,416	0,119	0,794	0,007	0,013	0,083	0,009	0,018	0,564	0,003	0,037	4,4	51,6	0,4	12,7	0,11	2,3	22,8	4,9	56,3	0,5	10,6	0,1	2,5	23
6357	"г6838638;>;"	24.03.2071 21:31	Э76ХФ	Р65	26	42,5166667	19,0166667	42,5166667	2,5570825	0,4286592	0,136612	0,167627	0,101706	0,0387357	1581	1569	15,0928058		12838,21209	111,8	1	1	1	20,979			0,163		0,05		0,455	0,027	0,02				0,049045	0,082		0,263		0,238	4069	0,002	0,417	0,301	0,113	0,636	0,007	0,01	0,08	0,008	0,024	0,476	0,002	0,003	0,002	0,744	0,0001	0,416	0,114	0,787	0,007	0,012	0,08	0,009	0,017	0,561	0,003	0,037	4	50,9	0,6	11,7	0,1	2,2	22,7	4,3	53,9	0,4	14,3	0,14	2,2	24,9
6358	"г6838638;><"	24.03.2071 22:22	Э76ХФ	Р65	24	46,0333333	19	46,0333333	2,4414447	0,508381	0,15211	0,184575	0,129591	0,0407924	1588	1574	18,1874862		12701,05263	119,8	1	1	1	27,453			0,129		0,05		0,55		0,02				0,051649	0,117		0,289		0,265	4022	0,002	0,409	0,292	0,118	0,631	0,008	0,01	0,078	0,009	0,023	0,446	0,002	0,003	0,003	0,771	0,0011	0,413	0,118	0,789	0,007	0,012	0,078	0,009	0,02	0,557	0,003	0,037	5,1	54,5	0,9	13,5	0,13	2,2	24,4	5,3	55,7	0,4	8,5	0,08	2,1	26,5
6359	"г6838638;>="	24.03.2071 23:11	Э76ХФ	Р65	26	41,2	20,1666667	41,2	3,4707104	0,4771096	0,140056	0,172831	0,109776	0,039907	1567	1582	15,2874453		13200,99174	117,5	1	1	1	20,396			0,126		0,05		0,514		0,02				0,050528	0,092		0,271		0,244	4437	0,002	0,409	0,301	0,12	0,638	0,008	0,01	0,075	0,009	0,023	0,456	0,002	0,003	0,004	0,746	0,0002	0,414	0,12	0,79	0,007	0,014	0,075	0,01	0,018	0,561	0,004	0,037	4,7	53,4	0,5	12,2	0,08	2,2	23,8	4,4	55,8	0,7	8,4	0,09	2,1	27,2
6360	"г6838638;>>"	25.03.2071 0:11	Э76ХФ	Р65	14	50,05	24,8666667	50,05	3,7305207	0,4864928	0,110208	0,14606	0,123252	0,0402214	1530	1580	16,0431278		13905,36193	118,7	1	1	1	25,874			0,162		0,05		0,532		0,02				0,050926	0,124		0,228		0,192	5763	0,002	0,404	0,326	0,115	0,663	0,007	0,01	0,073	0,01	0,023	0,455	0,002	0,003	0,003	0,759	0,0001	0,413	0,115	0,787	0,006	0,011	0,073	0,011	0,019	0,557	0,004	0,037	4,8	55,3	0,8	10,5	0,12	2,2	25,1	5,4	59,3	0,5	5,5	0,09	2,3	26,2
6361	"г6838638;>?"	25.03.2071 1:02	Э76ХФ	Р65	20	45,8333333	17,9	45,8333333	2,4106628	0,4781754	0,132594	0,165579	0,183501	0,0401645	1601	1585	13,4378725		13149,72067	118,4	1	1	1	19,791			0,167		0,05		0,517		0,02				0,050854	0,207		0,257		0,231	3923	0,002	0,436	0,315	0,102	0,653	0,007	0,01	0,075	0,009	0,018	0,411	0,001	0,003	0,003	0,774	0,0002	0,418	0,101	0,792	0,006	0,012	0,075	0,009	0,015	0,559	0,003	0,037	4,7	52,3	0,5	13,5	0,29	2,1	25,3	5,2	58,9	0,5	5,6	0,1	2,2	26,2
6362	"г6838638;?6"	25.03.2071 1:50	Э76ХФ	Р65	25	48,3833333	23,3	48,3833333	3,2728707	0,397819	0,13489	0,148242	0,107397	0,0378788	1558	1577	12,6317555		13717,59657	111,9	1	1	1	20,088			0,123		0,05		0,418	0,037	0,02				0,04796	0,099		0,232		0,235	5327	0,002	0,464	0,304	0,096	0,651	0,007	0,012	0,065	0,007	0,017	0,464	0,002	0,003	0,003	0,759	0,0001	0,415	0,096	0,784	0,006	0,012	0,066	0,008	0,014	0,552	0,003	0,037	4	52,8	0,8	20,1	0,15	2,2	24,4	4,3	55,3	0,6	10,4	0,18	2,1	26,4
6363	"г6838638;?7"	25.03.2071 2:39	Э76ХФ	Р65	32	46,0333333	22,5	46,0333333	3,0673653	0,4811108	0,150388	0,149774	0,120354	0,0405073	1568	1588	16,2981547		12509,33333	119,2	1	1	1	21,835			0,147		0,05		0,518	0,05	0,02				0,051288	0,118		0,234		0,262	4691	0,002	0,415	0,294	0,108	0,654	0,007	0,01	0,07	0,008	0,021	0,451	0,002	0,003	0,004	0,751	0,0002	0,425	0,107	0,792	0,006	0,01	0,067	0,009	0,019	0,563	0,004	0,037	4,7	47,8	0,8	12,8	0,13	2,2	22	4	54,6	0,7	13,5	0,18	2,1	25,9
6364	"г6838638;?8"	25.03.2071 3:27	Э76ХФ	Р65	38	42,0333333	22,3	42,0333333	3,3172738	0,4900284	0,187124	0,211864	0,140646	0,0401989	1550	1570	14,8075056		13592,82511	117,8	1	1	1	20,167			0,136		0,05		0,52	0,035	0,02				0,05089	0,122		0,332		0,326	5052	0,002	0,41	0,268	0,095	0,613	0,006	0,01	0,065	0,007	0,018	0,442	0,002	0,003	0,004	0,759	0,0003	0,417	0,095	0,795	0,005	0,013	0,066	0,007	0,016	0,557	0,004	0,037	4,6	46,8	0,4	9,2	0,08	2,2	21,1	4,9	57,8	0,4	8,5	0,1	2,2	26,6
6365	"г6838638;?9"	25.03.2071 4:15	Э76ХФ	Р65	39	41,85	20,9833333	41,85	3,9418041	0,4335312	0,125132	0,17017	0,132744	0,0406597	1554	1580	13,132497		13808,10167	119,2	1	1	1	18,028			0,16		0,05		0,463	0,03	0,02				0,051468	0,128		0,266		0,218	4829	0,002	0,448	0,319	0,102	0,65	0,006	0,008	0,067	0,008	0,019	0,451	0,002	0,003	0,004	0,756	0,0004	0,414	0,103	0,786	0,005	0,011	0,067	0,009	0,015	0,558	0,004	0,037	4,4	41,7	0,4	9,3	0,11	2,2	18,6	5,1	42,6	0,4	7,6	0,07	2,4	17,9
6366	"г6838638;?:"	25.03.2071 5:08	Э76ХФ	Р65	35	51,2166667	23,3333333	51,2166667	3,5065068	0,4736418	0,158998	0,2078	0,126969	0,0403169	1548	1573	14,4058575		13682,57143	118,5	1	1	1	12,297			0,127		0,146		0,422	0,086	0,02				0,051034	0,103		0,326		0,277	5321	0,002	0,466	0,283	0,114	0,611	0,008	0,009	0,074	0,007	0,021	0,448	0,002	0,003	0,003	0,761	0,0001	0,41	0,113	0,787	0,007	0,012	0,074	0,008	0,016	0,56	0,003	0,037	4,2	43,4	0,6	9,6	0,15	2,3	19,1	5,4	57,2	0,8	11,1	0,16	2,3	25,4
6367	"г6838638;?;"	25.03.2071 5:59	Э76ХФ	Р65	42	44,2166667	17,6833333	44,2166667	3	0,3978828	0,110208	0,135834	0,115731	0,0393744	1572	1579	12,1946132		13168,33176	111,3	1	1	1	17,733			0,126		0,05		0,423	0,033	0,02				0,049841	0,117		0,212		0,192	3881	0,002	0,47	0,325	0,12	0,671	0,01	0,011	0,074	0,008	0,02	0,461	0,002	0,003	0,003	0,767	0,0002	0,417	0,119	0,788	0,009	0,013	0,074	0,009	0,017	0,561	0,003	0,038	4,1	52,7	0,6	19	0,22	2,2	23,9	4,4	52,2	0,8	19,3	0,12	2,3	22,5
6368	"г6838638;?<"	25.03.2071 7:12	Э76ХФ	Р65	24	50,3833333	21,85	50,3833333	3,3686869	0,4746892	0,165312	0,212463	0,19881	0,03906	1584	1583	12,923186		13414,18764	115,3	1	1	1	21,273			0,16		0,05		0,505	0,026	0,02				0,049443	0,21		0,331		0,288	4885	0,002	0,408	0,279	0,121	0,597	0,01	0,009	0,101	0,007	0,024	0,403	0,001	0,003	0,003	0,752	0,0001	0,414	0,122	0,785	0,009	0,013	0,101	0,009	0,016	0,558	0,003	0,037	4,6	50,4	1	17,8	0,25	2,1	24,4	4,6	55	0,4	10,9	0,14	2,2	25,3
6369	"г6838638;?="	25.03.2071 8:03	R260	6,00E+02	31	42,3666667	28,1833333	42,3666667	3,2767266	0,39214		0,233175	0,285759		1552	1634	16,2132012		13916,73566	114,3	1	1	1	22,721			0,086		0,05		0,432	0,072	0,02					0,333		0,361			6537	0,002	0,365	0,082	0,088	0,683	0,005	0,009	0,062	0,011	0,021	0,104	0,001	0,005	0,003	0,72	0,0005	0,084	0,086	0,885	0,005	0,01	0,061	0,012	0,011	0,324	0,002	0,006	4,2	51,2	1,2	15,9	0,44	2,3	21,8	4,6	48,4	0,6	11,3	0,13	2,2	21,6
6370	"г6838638;?>"	25.03.2071 8:53	R260	6,00E+02	33	41,6833333	22	41,6833333	2,9097257	0,41979		0,261313	0,247629		1579	1600	14,6567802		13003,63636	116,4	1	1	1	20,206			0,087		0,05		0,465	0,072	0,02					0,263		0,407			4768	0,002	0,41	0,081	0,084	0,676	0,007	0,008	0,051	0,011	0,02	0,127	0,001	0,003	0,003	0,714	0,0002	0,083	0,084	0,896	0,007	0,011	0,05	0,013	0,012	0,337	0,002	0,004	4,5	48,2	0,6	10,7	0,14	2,5	19,4	5,4	54,4	0,4	7,5	0,08	2,6	21,2
6371	"г6838638;??"	25.03.2071 9:43	R260	6,00E+02	32	70,5833333	33,75	70,5833333	3,4659091	0,28733		0,222907	0,276249		1539	1602	15,5178276		13248	114,4	1	1	1	36,51					0,05		0,303	0,109	0,02					0,323		0,345			7452	0,002	0,505	0,084	0,088	0,706	0,006	0,008	0,06	0,013	0,019	0,123	0,001	0,005	0,002	0,745		0,086	0,088	0,9	0,005	0,009	0,06	0,015	0,008	0,335	0,003	0,006	4,6	58,3	0,5	14,1	0,42	2,6	22,5	4,5	55,9	1	10	0,24	2,5	22
6372	г6838638<66	25.03.2071 10:35	R260	6,00E+02	81	45,8666667	24,7166667	45,8666667	2,7937158	0,32567		0,205494	0,25614		1558	1611	17,1468785		13290,62711	111,4	1	1	1	25,787			0,099		0,05		0,351	0,069	0,02					0,3		0,318			5475	0,002	0,466	0,075	0,094	0,708	0,006	0,009	0,06	0,012	0,022	0,129	0,001	0,004	0,002	0,719	0,0003	0,077	0,093	0,892	0,005	0,012	0,059	0,014	0,014	0,328	0,002	0,005	3,8	44,3	0,8	16,2	0,33	2,3	19,6	4,2	52,3	0,8	17	0,28	2,2	23,7
6373	г6838638<67	25.03.2071 11:29	R260	6,00E+02	95	46,0166667	23,7333333	46,0166667	3,3429561	0,34927		0,183409	0,253155		1558	1599	9,0522602		13325,5618	115,8	1	1	1	13,684			0,095		0,05		0,381	0,05	0,02					0,305		0,283			5271	0,001	0,471	0,082	0,094	0,73	0,005	0,008	0,062	0,014	0,019	0,127	0,001	0,004	0,003	0,721	0,0004	0,083	0,092	0,887	0,005	0,011	0,061	0,015	0,014	0,342	0,002	0,004	4,5	42,4	0,6	12,4	0,26	2,2	19,6	5,2	52,1	0,8	12,6	0,15	2,3	22,5
6374	г6838638<68	25.03.2071 13:35	R260	6,00E+02	40	47,5166667	25,1333333	47,5166667		0,45064		0,238256	0,258207		1580	1600	7,6103448		13218,30239	118,1	1	1	1	11,035			0,12		0,05		0,504	0,113	0,02					0,289		0,37			5537	0,002	0,398	0,059	0,094	0,697	0,005	0,011	0,058	0,009	0,024	0,134	0,001	0,003	0,003	0,722	0,0003	0,06	0,091	0,89	0,004	0,012	0,057	0,01	0,014	0,341	0,002	0,003	4,6	51,4	0,5	12,1	0,15	2,3	22,3	4,9	57	0,6	9,5	0,14	2,3	24,5
6375	г6838638<69	25.03.2071 14:27	R260	6,00E+02	57	43,5166667	21,4833333	43,5166667		0,23949		0,144191	0,243321		1561	1598	11,0064838		13059,42591	118,5	1	1	1	15,938			0,104		0,05		0,247	0,05	0,02					0,307		0,221			4676	0,002	0,56	0,084	0,085	0,781	0,004	0,01	0,056	0,014	0,016	0,146	0,002	0,004	0,003	0,716	0,0003	0,086	0,087	0,892	0,004	0,01	0,057	0,016	0,015	0,333	0,002	0,004	4,3	55,5	0,5	11,5	0,17	2,2	25	4,6	60,6	0,7	5,3	0,11	2,8	21,5
6376	г6838638<6:	25.03.2071 15:17	R260	6,00E+02	72	51,3833333	24,7333333	51,3833333	3,439615	0,3386972		0,179779	0,260031		1559	1602	17,260735		12915,36388	114,9	1	1	1	14,873		0,032376			0,432			0,059	0,02					0,317		0,277			5324	0,002	0,442	0,078	0,085	0,739	0,007	0,011	0,062	0,011	0,018	0,134	0,001	0,003	0,003	0,728	0,0006	0,079	0,084	0,885	0,007	0,012	0,061	0,011	0,015	0,323	0,002	0,004	4,5	51,8	1	12,7	0,37	2,5	20,4	4,9	55,5	0,9	9,7	0,14	2,5	22,3
6377	"г6838638<6;"	25.03.2071 17:08	R260	6,00E+02	41	47,05	21,5333333	44,55	3	0,2731347		0,094887	0,232596		1581	1603	14,9279446		12703,09598	111,7	1	1	1	21,546		0,043026	0,127		0,05		0,24	0,11	0,02					0,312		0,143			4559	0,002	0,519	0,064	0,076	0,814	0,003	0,009	0,05	0,012	0,014	0,155	0,001	0,003	0,002	0,722	0,0003	0,065	0,076	0,897	0,004	0,01	0,05	0,014	0,011	0,331	0,002	0,003	4,2	57,7	0,6	16	0,16	2,6	21,9	4,4	55,4	0,6	10,7	0,21	2,2	25,9
6378	г6838638<6<	25.03.2071 18:04	R260	6,00E+02	69	41,8333333	12,1833333	41,8333333		0,15912		0,155078	0,252348		1604	1600	10,2901195		12824,07661	116,4	1	1	1	14,349			0,085		0,05		0,156		0,03					0,316		0,238			2604	0,002	0,578	0,08	0,093	0,758	0,006	0,008	0,058	0,016	0,016	0,134	0,001	0,004	0,003	0,724	0,0005	0,083	0,095	0,903	0,006	0,009	0,057	0,018	0,012	0,348	0,002	0,005	4,3	49,2	0,5	11	0,29	2,4	20,8	5,7	57,4	0,9	10,6	0,15	2,6	21,7
6379	г6838638<6=	25.03.2071 18:55	R260	6,00E+02	8	69,7	28,5833333	69,7	2,8298015	0,52016		0,232007	0,29004		1591	1590	9,4852737		13824,83965	118,1	2	1	1	20,504			0,08		0,226		0,438	0,128	0,02					0,34		0,359			6586	0,002	0,432	0,057	0,084	0,718	0,004	0,008	0,05	0,012	0,021	0,129	0,001	0,003	0,003	0,73	0,0011	0,059	0,082	0,895	0,004	0,01	0,05	0,012	0,013	0,336	0,002	0,004	4,4	55	1,3	17,1	0,36	2,6	21,3	5,2	59,6	0,4	11,6	0,12	2,7	22,2
6380	г6838638<6>	25.03.2071 21:01	R260	6,00E+02	11	65,35	20,1833333	65,35	1,8792412	0,50487		0,263125	0,273846		1615	1590	10,8679419		12767,96036	114,6	1	1	1	11,837					0,109		0,519	0,037	0,02					0,302		0,409			4295	0,001	0,363	0,042	0,079	0,684	0,006	0,011	0,052	0,008	0,02	0,114	0,001	0,002	0,003	0,716	0,0005	0,045	0,08	0,912	0,006	0,013	0,051	0,01	0,016	0,351	0,003	0,003	3,5	49,1	0,5	14,7	0,29	2,4	20,6	4,9	51,8	0,6	14	0,12	2,2	24
6381	г6838638<6?	26.03.2071 0:28	Э76ХФ	Р65	9	193,15	53,2	193,15	3,2442769	0,4353324	0,164164	0,176959	0,186078	0,0386602	1575	1620	7,8282497		13645,48872	112,5	1	1	1	50,203			0,245		0,05		0,458	0,04	0,02				0,048937	0,206		0,275		0,286	12099	0,002	0,424	0,279	0,112	0,632	0,007	0,011	0,071	0,007	0,02	0,441	0,002	0,003	0,003	0,757	0,0001	0,418	0,11	0,79	0,006	0,011	0,072	0,008	0,009	0,548	0,003	0,038	4,3	49,3	0,5	16,4	0,28	2,1	24	4,3	53,3	0,5	11,6	0,26	2,1	25,6
6382	г6838638<76	26.03.2071 1:21	Э76ХФ	Р65	71	87,0333333	27,8	87,0333333	2,9049105	0,1399614	0,040754	0,041041	0,066369	0,0385741	1583	1596	8,7898015		12125,17986	110,9	1	1	1	25,09			0,164		0,03		0,138	0,03					0,048828	0,083		0,063		0,071	5618	0,002	0,445	0,313	0,106	0,666	0,01	0,01	0,08	0,009	0,022	0,475	0,002	0,003	0,003	0,781	0,0003	0,422	0,106	0,792	0,009	0,012	0,081	0,01	0,012	0,564	0,003	0,038	4,2	53,5	0,3	14,3	0,08	2,2	24,1	4,7	53,3	0,5	11,4	0,28	2,1	25,2
6383	г6838638<77	26.03.2071 4:24	Э76ХФ	Р65	7	43,6833333	15,3333333	43,6833333	2,8999221	0,0851934	0,057974	0,048231	0,049302	0,0371458	1593	1602	6,8139048		13171,30435	109,6	1	1	1	9,583			0,08		0,03		0,067	0,03	0,01				0,04702	0,054		0,075		0,101	3366	0,002	0,411	0,321	0,116	0,676	0,013	0,01	0,074	0,009	0,023	0,468	0,001	0,003	0,003	0,769	0,0002	0,418	0,116	0,788	0,012	0,012	0,074	0,01	0,015	0,552	0,003	0,038	4,5	48,9	0,9	19	0,4	2,3	21,5	4,9	54	0,5	14,5	0,16	2,2	24,2
6384	г6838638<78	26.03.2071 5:57	Э76ХФ	Р65	24	52,55	27,7833333	52,55	2,5351682	0,4525606	0,148666	0,171716	0,146364	0,0405744	1570	1586	7,923882		12702,57948	117,7	1	1	1	6,94			0,17		0,608			0,088	0,02				0,05136	0,148		0,268		0,259	5882	0,002	0,36	0,297	0,11	0,636	0,01	0,008	0,072	0,007	0,022	0,434	0,002	0,003	0,002	0,787	0,0001	0,415	0,108	0,787	0,009	0,011	0,072	0,008	0,017	0,562	0,003	0,037	4	49,4	0,8	11,9	0,22	2,3	21,4	4,8	52,1	0,5	13,2	0,16	2,1	24,6
6385	г6838638<79	26.03.2071 6:50	Э76ХФ	Р65	32	42,3666667	23,7333333	42,3666667	4,2844532	0,3941788	0,104468	0,122384	0,134313	0,0398602	1537	1585	13,3370613		14384,83146	114,5	1	1	1	18,683			0,102		0,05		0,42	0,076	0,02				0,050456	0,151		0,19		0,182	5690	0,002	0,467	0,328	0,114	0,674	0,012	0,012	0,08	0,008	0,022	0,46	0,002	0,003	0,003	0,756	0,0002	0,415	0,113	0,782	0,012	0,012	0,081	0,009	0,014	0,555	0,003	0,038	4	56,6	0,7	12,5	0,39	2,7	21,2	5,2	57,1	0,5	12,6	0,15	2,5	23,1
6386	г6838638<7:	26.03.2071 7:45	Э76ХФ	Р65	28	41,1833333	21,2333333	41,1833333	4,4003919	0,456734	0,12054	0,130686	0,110313	0,0396027	1548	1578	14,8726751		14298,27316	115,7	1	1	1	20,169			0,165		0,05		0,494	0,034	0,02				0,05013	0,111		0,204		0,21	5060	0,002	0,419	0,319	0,101	0,676	0,009	0,011	0,081	0,007	0,02	0,472	0,002	0,003	0,003	0,768	0,0002	0,416	0,102	0,78	0,008	0,012	0,081	0,008	0,012	0,562	0,003	0,037	4,1	50,6	0,5	16,1	0,36	2,1	23,9	4,5	50,8	0,4	10,3	0,07	2,3	21,7
6387	"г6838638<7;"	26.03.2071 8:38	Э76ХФ	Р65	23	42,8666667	20,7833333	42,8666667	3,8084706	0,4391396	0,140056	0,124597	0,090129	0,03906	1555	1575	12,0649811		13854,37049	113,4	1	1	1	16,834			0,145		0,05		0,469	0,036	0,02				0,049443	0,083		0,195		0,244	4799	0,002	0,424	0,299	0,105	0,662	0,006	0,01	0,067	0,007	0,02	0,479	0,002	0,003	0,003	0,77	0,0002	0,413	0,103	0,772	0,005	0,011	0,067	0,007	0,015	0,55	0,003	0,037	3,4	44,7	0,4	12,9	0,21	2,2	20,2	4,2	51,3	0,4	11	0,08	2,4	21,6
6388	г6838638<7<	26.03.2071 9:37	Э76ХФ	Р65	13	42,6833333	17,3166667	42,6833333		0,434218	0,15498	0,131137	0,101874	0,0393744	1578	1573	13,789223		13097,20885	114,7	1	1	1	19,619			0,16		0,05		0,46	0,056	0,02				0,049841	0,098		0,205		0,27	3780	0,002	0,442	0,294	0,104	0,673	0,006	0,009	0,072	0,007	0,022	0,471	0,002	0,003	0,003	0,765	0,0002	0,422	0,101	0,789	0,006	0,012	0,072	0,008	0,016	0,569	0,003	0,038	3,9	50,6	1	17,2	0,14	2,2	23,3	4,2	54,9	0,5	13,2	0,07	2,2	24,5
6389	г6838638<7=	26.03.2071 10:28	Э76ХФ	Р65	15	54,4	24,9	54,4	4,1918125	0,375442	0,10332	0,102918	0,106371	0,0398602	1589	1590	12,1098487		13546,98795	116,6	1	1	1	21,791			0,096		0,125		0,333	0,039	0,02				0,050456	0,117		0,16		0,18	5622	0,002	0,468	0,332	0,098	0,697	0,01	0,01	0,067	0,009	0,021	0,475	0,002	0,003	0,004	0,751		0,415	0,097	0,781	0,009	0,011	0,068	0,01	0,014	0,55	0,003	0,037	9,4	51	0,8	22,2	0,11	2,6	19,6	4,7	45,7	0,4	9,8	0,08	2,4	19,1
6390	г6838638<7>	26.03.2071 11:17	Э76ХФ	Р65	25	43,5333333	18,05	43,5333333	2,8911679	0,4372302	0,116522	0,096515	0,130911	0,0395743	1589	1587	18,6889619		13020,49862	115,4	1	1	1	26,855			0,14		0,05		0,472	0,036	0,02				0,050094	0,157		0,149		0,203	3917	0,002	0,43	0,323	0,101	0,692	0,006	0,008	0,064	0,009	0,022	0,449	0,002	0,004	0,003	0,746	0,0002	0,416	0,099	0,774	0,005	0,012	0,065	0,01	0,014	0,557	0,003	0,038	6,3	44,8	0,4	20,4	0,26	2,1	21	5,1	49,9	0,5	10,7	0,07	2,3	21,7
6391	г6838638<7?	26.03.2071 12:06	Э76ХФ	Р65	28	42,0166667	20,5	42,0166667	3,7550077	0,454707	0,14637	0,152603	0,105342	0,0396311	1551	1579	13,0966014		14239,02439	117	1	1	1	18,197			0,121		0,05		0,486	0,034	0,02				0,050166	0,094		0,239		0,255	4865	0,002	0,414	0,304	0,106	0,655	0,005	0,011	0,074	0,007	0,021	0,472	0,002	0,003	0,003	0,767	0,0002	0,419	0,107	0,78	0,004	0,013	0,075	0,007	0,015	0,561	0,003	0,037	4,5	52,6	0,5	16,6	0,2	2,2	23,5	5,1	51,6	0,3	9	0,06	2,4	21,5
6392	г6838638<86	26.03.2071 13:01	Э76ХФ	Р65	21	41,8666667	16,8833333	41,8666667		0,4167284	0,129724	0,104058	0,100764	0,0388601	1575	1571	12,471686		13024,67917	113	1	1	1	17,301			0,14		0,05		0,444	0,032	0,02				0,04919	0,108		0,162		0,226	3665	0,002	0,431	0,317	0,1	0,691	0,008	0,011	0,079	0,007	0,021	0,481	0,002	0,003	0,003	0,754	0,0001	0,426	0,101	0,787	0,007	0,015	0,08	0,008	0,015	0,566	0,003	0,037	4,1	53,3	0,4	17,8	0,13	2,2	23,9	4	56,8	0,4	13,7	0,08	2,2	25,8
6393	г6838638<87	26.03.2071 13:55	Э76ХФ	Р65																																																																																
6394	г6838638<88	26.03.2071 14:44	Э76ХФ	Р65																																																																																
6395	г6838638<89	26.03.2071 15:36	Э76ХФ	Р65	16	44,5166667	14,1666667	42,85		0,3685536	0,117096	0,022188	0,097254	0,0397457	1593	1578	17,154259		12523,76471	115,7	1	1	1	24,502			0,11		0,05		0,39	0,044	0,02				0,050311	0,138		0,032		0,204	2957	0,002	0,456	0,324	0,099	0,764	0,005	0,011	0,082	0,012	0,019	0,482	0,002	0,003	0,003	0,756	0,0002	0,417	0,098	0,776	0,004	0,013	0,082	0,013	0,012	0,554	0,003	0,037	4,4	46,6	1,6	14	0,12	2,3	20	4,6	56,9	0,3	14	0,08	2,2	25,5
6396	г6838638<8:	26.03.2071 16:29	Э76ХФ	Р65	14	45,3833333	13,8	45,3833333		0,4823294	0,138334	0,116628	0,159696	0,0394313	1617	1578	21,2828491		13034,78261	115,7	1	1	1	31,54			0,271		0,05		0,523	0,036	0,02				0,049913	0,192		0,18		0,241	2998	0,002	0,396	0,3	0,093	0,672	0,005	0,01	0,071	0,008	0,022	0,431	0,001	0,003	0,003	0,771	0,0002	0,414	0,092	0,778	0,004	0,013	0,071	0,009	0,007	0,55	0,003	0,037	4,1	50,1	0,8	15	0,48	2,1	23,4	4,6	49,6	0,7	12,2	0,09	2,3	21,3
6397	"г6838638<8;"	26.03.2071 17:18	Э76ХФ	Р65	17	44,8666667	18,45	44,8666667		0,412642	0,10332	0,070691	0,099843	0,03906	1565	1578	11,89304		13326,82927	114	1	1	1	17,42			0,119		0,05		0,445	0,025	0,02				0,049443	0,121		0,109		0,18	4098	0,002	0,461	0,334	0,104	0,723	0,008	0,011	0,074	0,008	0,019	0,481	0,002	0,003	0,003	0,772	0,0001	0,418	0,103	0,782	0,007	0,013	0,074	0,009	0,016	0,56	0,003	0,037	4,4	54,4	1,1	18,3	0,14	2,4	22,6	5,3	58,2	0,4	13,2	0,07	2,6	22,4
