Repository: Siella/alloy_building

# Прогнозирование химического состава шлака
Задание по Data science от компании EVRAZ (оптимизация сталеплавильного производства) в рамках хакатона ```</beCoder>```.

Мы реализовали наше решение как простой и лаконичный веб-сервис!
В папке `EDA` результаты анализа данных в рамках отборочного задания, в `modelling` — результаты моделирования целевых показателей химического состава шлака и `сыпуч известь РП`.

File: _data/Исходные данные.txt (part 71 of 78)
оком	t продувка	ПСН гр.	чист расход C	чист расход Cr	чист расход Mn	чист расход Si	чист расход V	температура первая	температура последняя	Ar (интенс.)	N2 (интенс.)	эл. энергия (интенс.)	произв жидкая сталь	произв количество обработок	произв  количество плавок	произв количество плавок (цел)	расход газ Ar	расход газ  N2	расход C пров.	сыпуч известь РП	сыпуч кварцит	сыпуч кокс пыль УСТК	сыпуч  кокс. мелочь (сух.)	сыпуч  кокс. мелочь КМ1	сыпуч  шпат плав.	ферспл CaC2	ферспл FeMo	ферспл FeSi-75	ферспл FeV азот.	ферспл  FeV-80	ферспл  Mn5Si65Al0.5	ферспл  Ni H1 пласт.	ферспл SiMn18	ферспл  ферванит	ферспл  фх850А	эл. энергия	химсталь первый Al_1	химсталь первый C_1	химсталь первый Cr_1	химсталь первый Cu_1	химсталь первый Mn_1	химсталь первый Mo_1	химсталь первый N_1	химсталь первый Ni_1	химсталь первый P_1	химсталь первый S_1	химсталь первый Si_1	химсталь первый Ti_1	химсталь первый V_1	химсталь последний Al	химсталь последний C	химсталь последний Ca	химсталь последний Cr	химсталь последний Cu	химсталь последний Mn	химсталь последний Mo	химсталь последний N	химсталь последний Ni	химсталь последний P	химсталь последний S	химсталь последний Si	химсталь последний Ti	химсталь последний V	химшлак первый Al2O3_1	химшлак первый CaO_1	химшлак первый FeO_1	химшлак первый MgO_1	химшлак первый MnO_1	химшлак первый R_1	химшлак первый SiO2_1	химшлак последний Al2O3	химшлак последний CaO	химшлак последний FeO	химшлак последний MgO	химшлак последний MnO	химшлак последний R	химшлак последний SiO2
6398	г6838638<8<	26.03.2071 18:10	Э76ХФ	Р65	16	41,5166667	15,3333333	41,5166667		0,4297676	0,094136	0,091451	0,129471	0,0393121	1588	1577	17,6012217		12842,6087	114,6	1	1	1	24,011			0,162		0,05		0,467	0,031	0,02				0,049769	0,157		0,141		0,164	3282	0,002	0,439	0,336	0,097	0,696	0,008	0,012	0,074	0,009	0,02	0,446	0,002	0,004	0,003	0,766	0,0004	0,413	0,097	0,782	0,008	0,013	0,073	0,01	0,015	0,555	0,003	0,038	3,7	49,6	0,9	20,3	0,52	2,1	23,9	4,6	49,8	0,5	11,4	0,08	2,3	21,3
6399	г6838638<8=	26.03.2071 19:00	Э76ХФ	Р65	16	41,7333333	16,4833333	41,7333333		0,4343676	0,122836	0,130949	0,152565	0,0399931	1596	1585	18,6052716		13038,62487	116,5	1	1	1	25,882			0,148		0,05		0,466	0,045	0,02				0,050637	0,175		0,203		0,214	3582	0,002	0,446	0,32	0,106	0,679	0,007	0,01	0,074	0,01	0,022	0,448	0,002	0,003	0,003	0,773	0,0002	0,418	0,104	0,791	0,006	0,012	0,073	0,01	0,017	0,575	0,003	0,037	4,6	49,6	0,4	18,8	0,17	2,2	22,4	5,3	55,4	0,4	15	0,13	2,2	25,2
6400	г6838638<8>	26.03.2071 19:50	Э76ХФ	Р65	19	42,05	14,8666667	42,05	2,5835492	0,3891608	0,092988	0,057835	0,086961	0,0387642	1597	1584	15,6727705		12664,57399	113,1	1	1	1	21,968			0,139		0,05		0,427	0,06	0,02				0,049081	0,107		0,089		0,162	3138	0,002	0,453	0,338	0,104	0,734	0,01	0,011	0,083	0,011	0,02	0,493	0,002	0,003	0,004	0,758	0,0006	0,415	0,103	0,783	0,009	0,012	0,083	0,013	0,009	0,561	0,003	0,038	4,5	54,8	0,9	15,3	0,11	2,3	23,8	4,3	49,6	0,5	11,7	0,07	2,4	20,7
6401	г6838638<8?	26.03.2071 20:39	Э76ХФ	Р65	23	44,85	25,5333333	44,85	2,9777778	0,3173624	0,095284	0,060336	0,11601	0,0396503	1585	1620	13,6639456		13208,61619	114	1	1	1	20,086		0,020661	0,191		0,05		0,305	0,073	0,02				0,050203	0,15		0,092		0,166	5621	0,003	0,496	0,337	0,096	0,741	0,008	0,011	0,072	0,01	0,018	0,49	0,003	0,003	0,004	0,729	0,0005	0,418	0,094	0,794	0,008	0,011	0,071	0,011	0,009	0,58	0,003	0,039	4,4	48,1	0,3	11,4	0,1	2,4	20,3	4,4	47,6	0,6	10,3	0,08	2,2	21,5
6402	г6838638<96	26.03.2071 21:30	Э76ХФ	Р65	25	42,6833333	22,7333333	42,6833333	2,6183533	0,4700284	0,129724	0,150813	0,139761	0,0386212	1585	1603	13,8153846		11829,32551	113,4	1	1	1	19,307			0,225		0,05		0,508	0,049	0,02				0,0489	0,147		0,235		0,226	4482	0,002	0,399	0,308	0,095	0,644	0,01	0,011	0,072	0,007	0,021	0,443	0,002	0,003	0,003	0,762	0,0003	0,417	0,094	0,785	0,009	0,013	0,072	0,009	0,016	0,564	0,003	0,038	4,1	53,6	0,5	15,4	0,16	2,2	24,3	3,9	55,7	0,7	13,5	0,16	2,2	26,1
6403	г6838638<97	26.03.2071 22:22	Э76ХФ	Р65	25	47,3666667	20,6833333	47,3666667	2,4155251	0,4620386	0,131446	0,146088	0,124578	0,0384498	1585	1588	12,9471314		12920,54795	113,3	1	1	1	20,122			0,116		0,05		0,498	0,1	0,02				0,048683	0,126		0,228		0,229	4454	0,002	0,389	0,306	0,098	0,664	0,007	0,012	0,07	0,007	0,02	0,474	0,002	0,003	0,003	0,76	0,0003	0,417	0,098	0,796	0,006	0,012	0,071	0,009	0,013	0,574	0,003	0,037	4,2	53,9	1	14,8	0,18	2,4	22,6	5	55,3	0,6	14,6	0,13	2,2	26,1
6404	г6838638<98	26.03.2071 23:15	Э76ХФ	Р65	30	44,5166667	24,0166667	44,5166667	2,673482	0,3817332	0,142352	0,143346	0,113913	0,0395927	1565	1594	16,243886		12638,72311	117,9	1	1	1	24,059			0,129		0,05		0,397	0,049	0,02				0,05013	0,111		0,224		0,248	5059	0,002	0,489	0,303	0,099	0,668	0,006	0,011	0,066	0,008	0,019	0,48	0,002	0,003	0,003	0,777	0,0002	0,418	0,098	0,792	0,005	0,013	0,067	0,009	0,013	0,564	0,003	0,037	5,2	50,4	0,9	11,2	0,1	2,5	19,8	5,1	46,3	0,9	9,4	0,13	2,4	19
6405	г6838638<99	27.03.2071 0:32	Э76ХФ	Р65	13	42,05	12,85	42,05		0,4636996	0,140056	0,185345	0,166056	0,0389932	1620	1587	12,2931818		11374,31907	113,2	1	1	1	16,828			0,149		0,05		0,497		0,02				0,049371	0,172		0,289		0,244	2436	0,002	0,409	0,297	0,109	0,624	0,01	0,012	0,07	0,008	0,022	0,442	0,001	0,003	0,003	0,764	0,0002	0,416	0,108	0,79	0,009	0,013	0,07	0,009	0,015	0,575	0,003	0,037	4,4	49,5	0,8	18,1	0,38	2	24,8	5	52,9	0,5	13,7	0,13	2,2	24,5
6406	г6838638<9:	27.03.2071 1:21	Э76ХФ	Р65	20	40,5333333	17	40,5333333	2,338441	0,4257758	0,136038	0,182029	0,128208	0,0393644	1581	1584	13,3171875		12857,64706	114,1	1	1	1	17,993			0,131		0,05		0,451	0,04	0,02				0,049841	0,116		0,285		0,237	3643	0,002	0,447	0,305	0,096	0,626	0,007	0,012	0,063	0,006	0,02	0,468	0,002	0,003	0,003	0,755	0,0005	0,417	0,096	0,785	0,006	0,013	0,064	0,007	0,015	0,565	0,003	0,037	4,6	46,7	0,4	11	0,1	2,3	20,1	4,5	47,1	0,5	11,4	0,1	2,4	19,3
6407	"г6838638<9;"	27.03.2071 2:10	Э76ХФ	Р65	21	40,3666667	17,0333333	40,3666667		0,4148846	0,125706	0,167411	0,151071	0,0389932	1591	1584	19,3117258		12409,78474	114,3	1	1	1	25,985			0,173		0,05		0,44	0,09	0,02				0,049371	0,157		0,261		0,219	3523	0,003	0,41	0,312	0,1	0,646	0,01	0,009	0,068	0,008	0,024	0,444	0,002	0,003	0,006	0,777	0,0002	0,421	0,102	0,801	0,009	0,01	0,068	0,009	0,016	0,563	0,003	0,037	3,8	50,7	0,8	20,1	0,3	2,1	23,8	5,2	55,2	0,4	14,4	0,13	2,2	25,1
6408	г6838638<9<	27.03.2071 3:03	Э76ХФ	Р65	21	48,7	17,8	48,7	2,2280551	0,3642004	0,118244	0,18716	0,162618	0,039336	1585	1581	16,7989607		12566,29213	113,8	1	1	1	26,939			0,14		0,05		0,378	0,049	0,02				0,049805	0,166		0,292		0,206	3728	0,001	0,499	0,32	0,108	0,625	0,007	0,01	0,074	0,006	0,018	0,436	0,001	0,003	0,003	0,758	0,0003	0,417	0,108	0,792	0,006	0,011	0,075	0,007	0,013	0,564	0,003	0,038	3,4	50,5	0,5	18,1	0,17	2,1	24,2	5	55,3	0,5	14,4	0,14	2,2	25,7
6409	г6838638<9=	27.03.2071 3:53	Э76ХФ	Р65	25	41,1666667	14,35	41,1666667		0,3998042	0,130872	0,153894	0,136683	0,0392783	1589	1578	12,577082		12434,84321	116,2	1	1	1	16,738		0,02982	0,087		0,05		0,386	0,05	0,02				0,049732	0,141		0,24		0,228	2974	0,002	0,436	0,307	0,096	0,649	0,01	0,009	0,068	0,008	0,021	0,444	0,002	0,003	0,003	0,761	0,0004	0,412	0,096	0,781	0,009	0,01	0,069	0,009	0,018	0,559	0,003	0,036	3,4	46	1,7	13,6	0,17	2,2	21	5	55,1	0,5	13,9	0,13	2,2	25,4
6410	г6838638<9>	27.03.2071 4:47	Э76ХФ	Р65	21	40,35	11,7833333	40,35		0,3532457	0,116522	0,111455	0,123297	0,0391362	1594	1581	18,005948		12541,44272	114,3	1	1	1	24,218		0,031311	0,087		0,05		0,331	0,097	0,02				0,049552	0,139		0,173		0,203	2463	0,002	0,479	0,317	0,101	0,683	0,007	0,011	0,071	0,009	0,019	0,461	0,003	0,004	0,003	0,756	0,0001	0,422	0,096	0,782	0,006	0,014	0,067	0,009	0,014	0,562	0,003	0,038	3,7	52,8	0,9	20,6	0,46	2,2	24,1	5	52,6	0,5	13,2	0,13	2,2	23,9
6411	г6838638<9?	27.03.2071 5:39	Э76ХФ	Р65	20	41,1833333	23,2666667	41,1833333	2,7515723	0,3400129	0,094136	0,084936	0,148707	0,0387926	1534	1577	19,2150546		12795,98854	114,5	1	1	1	26,378		0,042174	0,139		0,05		0,307	0,066	0,02				0,049117	0,189		0,13		0,164	4962	0,002	0,502	0,337	0,11	0,71	0,007	0,009	0,081	0,008	0,02	0,457	0,003	0,004	0,003	0,772	0,0003	0,416	0,111	0,784	0,006	0,01	0,081	0,008	0,01	0,558	0,003	0,038	3,4	48,5	0,4	10,5	0,09	2,4	20,3	4	54,3	1	12	0,15	2,2	24,4
6412	г6838638<:6	27.03.2071 6:33	Э76ХФ	Р65	19	42,7	16,3166667	42,7		0,2636006	0,119966	0,147819	0,117162	0,0384498	1576	1578	17,76		12377,52809	111,7	1	1	1	24,642			0,149		0,05		0,255	0,072	0,02				0,048683	0,114		0,231		0,209	3366	0,002	0,564	0,317	0,102	0,658	0,008	0,008	0,075	0,007	0,018	0,471	0,002	0,003	0,003	0,773	0,0002	0,419	0,103	0,794	0,007	0,008	0,075	0,008	0,014	0,577	0,003	0,037	3,1	56,1	0,5	13,8	0,09	2,3	24,7	3,4	52	0,4	9,7	0,08	2,4	21,6
6413	г6838638<:7	27.03.2071 7:22	Э76ХФ	Р65	18	42,7166667	16,8666667	42,7166667	2,3195109	0,3321344	0,123984	0,171769	0,178671	0,0391646	1582	1594	20,1118221		12863,24111	113,1000001	1	1	1	28,637			0,207		0,05		0,338	0,049	0,02				0,049588	0,197		0,267		0,216	3616	0,001	0,515	0,315	0,099	0,634	0,006	0,009	0,069	0,007	0,019	0,415	0,002	0,003	0,003	0,751	0,0002	0,414	0,098	0,787	0,006	0,009	0,069	0,007	0,013	0,566	0,003	0,038	3	50,2	2,2	17,7	0,25	2	25,4	4,9	54,2	0,6	14,2	0,14	2,1	26
6414	г6838638<:8	27.03.2071 8:09	Э76ХФ	Р65	24	46,2166667	20,5	46,2166667	3,4112236	0,3697762	0,139482	0,189017	0,161169	0,0396503	1566	1578	16,0844403		13080	115	1	1	1	24,149			0,207		0,05		0,381	0,02	0,02				0,050203	0,163		0,295		0,243	4469	0,001	0,515	0,304	0,1	0,629	0,007	0,009	0,074	0,007	0,019	0,42	0,002	0,003	0,002	0,763	0,0002	0,417	0,101	0,796	0,006	0,01	0,075	0,008	0,016	0,554	0,003	0,038	3,6	49,3	0,5	19,9	0,13	1,9	25,9	5	54,3	0,6	13,9	0,13	2,1	25,4
6415	г6838638<:9	27.03.2071 9:21	Э76ХФ	Р65	7	47,7166667	19,8333333	47,7166667	2,5307751	0,376123	0,16933	0,228411	0,238932	0,039193	1587	1568	15,0992619		12618,15126	114,6	1	1	1	23,299			0,32		0,05		0,382		0,02				0,049624	0,264		0,355		0,295	4171	0,001	0,501	0,277	0,099	0,577	0,006	0,011	0,066	0,007	0,02	0,363	0,001	0,003	0,002	0,756	0,0003	0,413	0,099	0,774	0,005	0,012	0,066	0,008	0,016	0,552	0,002	0,037	2,7	45,6	1,5	15	0,61	1,8	25,1	5	55	0,5	14,3	0,16	2,2	25,5
6416	г6838638<::	27.03.2071 10:12	Э76ХФ	Р65	8	41,0333333	19,6833333	41,0333333	2,5876068	0,357675	0,15785	0,20892	0,180009	0,0396503	1570	1565	12,9596984		12790,51651	117,2	1	1	1	17,186			0,19		0,05		0,362		0,02				0,050203	0,183		0,326		0,275	4196	0,002	0,524	0,287	0,099	0,608	0,006	0,007	0,065	0,007	0,021	0,423	0,002	0,003	0,002	0,759	0,0004	0,412	0,097	0,784	0,005	0,01	0,066	0,007	0,016	0,561	0,003	0,037	3,4	47,8	0,4	12,6	0,12	2,1	23,2	4,1	54,3	0,5	13,8	0,14	2,1	26,5
6417	"г6838638<:;"	27.03.2071 11:02	Э76ХФ	Р65	8	44,6833333	19,6833333	44,6833333	3,0552721	0,2745552	0,102172	0,115085	0,116421	0,0385928	1570	1565	9,9378595		13241,65961	111,1	1	1	1	14,109			0,094		0,05		0,273	0,053	0,02				0,048864	0,127		0,179		0,178	4344	0,002	0,555	0,328	0,103	0,68	0,008	0,009	0,069	0,009	0,021	0,454	0,002	0,004	0,003	0,757	0,0003	0,412	0,103	0,783	0,007	0,01	0,07	0,009	0,016	0,544	0,003	0,038	3,3	55,6	0,6	14,5	0,11	2,4	22,9	3,3	56,1	0,8	13,4	0,17	2,2	26
6418	г6838638<:<	27.03.2071 11:50	Э76ХФ	Р65	9	43,3333333	21,5166667	43,3333333	3,3708313	0,2742196	0,111356	0,140065	0,142033	0,039886	1557	1573	14,1689764		13184,1983	114,4	1	1	1	19,994			0,174		0,05		0,27	0,054	0,02				0,050528	0,156		0,217		0,194	4728	0,002	0,55	0,322	0,099	0,663	0,007	0,007	0,071	0,008	0,019	0,441	0,002	0,004	0,003	0,754	0,0002	0,414	0,098	0,791	0,006	0,011	0,072	0,008	0,014	0,557	0,003	0,038	2,9	56,5	0,4	14	0,12	2,2	26,1	3,2	57,2	0,6	13	0,15	2,2	26,2
6419	г6838638<:=	27.03.2071 12:39	Э76ХФ	Р65	10	44,0333333	21,35	44,0333333		0,3575482	0,156702	0,213006	0,187355	0,0402797	1567	1567	15,3558193		13126,93208	117,4	1	1	1	22,283			0,172		0,05		0,362	0,031	0,02				0,051071	0,197		0,328		0,273	4671	0,002	0,524	0,29	0,092	0,613	0,006	0,01	0,069	0,006	0,021	0,425	0,003	0,003	0,003	0,765	0,0003	0,417	0,094	0,791	0,005	0,01	0,069	0,007	0,015	0,562	0,003	0,037	3,6	51,2	0,5	18,9	0,14	2	25,7	3,4	55,5	0,6	13,6	0,16	2,2	25,6
6420	г6838638<:>	27.03.2071 13:30	Э76ХФ	Р65	10	42,8666667	20,8166667	42,8666667		0,3157	0,1148	0,157421	0,180923	0,0396519	1568	1580	20,854417		13140,43235	114,8	1	1	1	29,509					0,05		0,32	0,028	0,02				0,050275	0,21		0,241		0,2	4559	0,002	0,525	0,32	0,102	0,649	0,008	0,008	0,075	0,007	0,019	0,398	0,002	0,004	0,003	0,76	0,0003	0,414	0,1	0,791	0,007	0,011	0,075	0,008	0,015	0,561	0,003	0,039	3,2	45,9	0,5	17,3	0,18	2	23	3,3	56,2	0,6	13,1	0,14	2,2	25,8
6421	г6838638<:?	27.03.2071 14:25	Э76ХФ	Р65	6	44,3833333	17,3833333	44,3833333	2,1557377	0,3380608	0,121688	0,166714	0,168269	0,0391101	1629	1606	8,9172258		12415,34036	113,7	1	1	1	13,143			0,149		0,05		0,346	0,058	0,02				0,049588	0,187		0,256		0,212	3597	0,002	0,514	0,311	0,107	0,641	0,007	0,008	0,072	0,009	0,018	0,419	0,002	0,004	0,003	0,749	0,0002	0,415	0,107	0,789	0,007	0,009	0,072	0,01	0,017	0,563	0,003	0,038	4	49,7	1,5	22,4	0,25	2,1	23,2	3,2	54,5	0,6	13	0,15	2,2	25,3
6422	"г6838638<;6"	27.03.2071 15:36	Э76ХФ	Р65	3	40,2	22,3666667	40,2	4,0198675	0,375092	0,13202	0,188925	0,163716	0,0393948	1598	1626	12,0607334		13879,58271	115,5	1	1	1	15,622			0,162		0,05		0,389	0,026	0,02				0,049949	0,171		0,291		0,23	5174	0,002	0,505	0,308	0,096	0,618	0,008	0,008	0,068	0,007	0,019	0,415	0,002	0,003	0,003	0,746	0,0003	0,419	0,098	0,793	0,007	0,01	0,069	0,008	0,012	0,563	0,003	0,038	3,7	55,9	0,8	13,8	0,11	2,2	25,3	3,5	55,3	0,5	14,6	0,16	2,2	25,6
6423	"г6838638<;7"	27.03.2071 16:27	Э76ХФ	Р65	7	40,7166667	25,7	40,7166667	4,1008403	0,3325124	0,106764	0,162731	0,190926	0,0388245	1538	1590	11,3268113		13930,7393	112,2	1	1	1	15,373			0,168		0,05		0,342	0,03	0,02				0,049226	0,223		0,249		0,186	5967	0,002	0,512	0,323	0,098	0,637	0,008	0,008	0,074	0,007	0,02	0,395	0,002	0,005	0,002	0,749	0,0003	0,414	0,098	0,795	0,007	0,009	0,075	0,009	0,015	0,541	0,003	0,04	3,3	49,8	0,5	15,8	0,28	2	24,5	3,6	55,7	0,5	13,7	0,13	2,2	25,5
6424	"г6838638<;8"	27.03.2071 17:20	Э76ХФ	Р65	6	43,35	27,05	43,35	3,4018969	0,302623	0,14063	0,162462	0,148004	0,0400794	1547	1591	12,4883097		13288,72458	117,5	1	1	1	17,834			0,146		0,05		0,299	0,057	0,02				0,050817	0,158		0,25		0,245	5991	0,002	0,549	0,305	0,079	0,657	0,006	0,007	0,06	0,01	0,019	0,44	0,003	0,004	0,003	0,756	0,0002	0,419	0,08	0,795	0,005	0,008	0,061	0,01	0,015	0,56	0,003	0,038	3,4	55	0,5	13,5	0,11	2,3	24,4	4,1	57,9	0,7	9,3	0,1	2,3	24,9
6425	"г6838638<;9"	27.03.2071 18:09	Э76ХФ	Р65	10	42,1833333	14,8333333	42,1833333	3,7272727	0,3321388	0,133168	0,157323	0,176282	0,0393664	1615	1594	17,192483		13530,33708	114,1	1	1	1	23,888			0,218		0,05		0,337	0,029	0,02				0,049913	0,203		0,241		0,232	3345	0,002	0,529	0,305	0,098	0,652	0,007	0,008	0,068	0,01	0,017	0,411	0,002	0,004	0,003	0,759	0,0003	0,416	0,099	0,793	0,006	0,009	0,069	0,01	0,013	0,555	0,003	0,038	3,8	50,8	0,6	19,2	0,25	2	26	3,9	53,8	0,2	15,8	0,08	2,1	26,8
6426	"г6838638<;:"	27.03.2071 19:02	Э76ХФ	Р65	4	43,8333333	19,1	43,8333333		0,2831026	0,137186	0,175587	0,135725	0,0391668	1578	1574	12,5127692		12910,99476	114,3	1	1	1	18,074			0,13		0,05		0,275	0,056	0,02				0,04966	0,134		0,271		0,239	4110	0,002	0,539	0,302	0,092	0,636	0,007	0,008	0,081	0,009	0,02	0,441	0,002	0,004	0,003	0,77	0,0002	0,42	0,092	0,795	0,006	0,008	0,082	0,01	0,014	0,56	0,003	0,038	3,4	53,4	0,7	15,6	0,11	2,3	23,6	3,3	53,2	0,6	14,3	0,1	2	27
6427	"г6838638<;;"	27.03.2071 19:50	Э76ХФ	Р65	11	44,3333333	15,9666667	44,3333333	3	0,3221514	0,126854	0,203892	0,178303	0,0395091	1591	1589	13,0956117		13283,92484	116,5	1	1	1	18,734			0,17		0,05		0,324	0,063	0,02				0,050094	0,187		0,314		0,221	3535	0,002	0,514	0,312	0,11	0,615	0,006	0,009	0,073	0,008	0,019	0,417	0,002	0,004	0,003	0,755	0,0002	0,411	0,108	0,784	0,005	0,01	0,073	0,009	0,012	0,554	0,003	0,037	3,5	48,1	0,7	14,1	0,17	2	23,7	4,7	56,3	0,5	12,1	0,13	2,2	25,5
6428	"г6838638<;<"	27.03.2071 20:50	Э76ХФ	Р65	7	43,2	23,7	43,2	2,6083333	0,2984878	0,124558	0,157113	0,166337	0,0380256	1542	1576	12,2588796		12653,16456	112,2	1	1	1	17,142			0,202		0,05		0,297	0,086	0,02				0,048213	0,188		0,241		0,217	4998	0,002	0,541	0,311	0,107	0,641	0,008	0,008	0,078	0,008	0,021	0,425	0,002	0,003	0,003	0,763	0,0005	0,417	0,108	0,789	0,008	0,009	0,078	0,009	0,014	0,571	0,003	0,038	2,8	53,5	0,5	14,4	0,22	2	26,9	3,5	54,4	0,6	13	0,12	2	27,5
6429	"г6838638<;="	27.03.2071 21:44	Э76ХФ	Р65	6	44,5333333	18,1166667	44,5333333	1,5406488	0,3434224	0,135464	0,171372	0,207761	0,0399942	1595	1576	20,3965338		11988,96044	116,8	1	1	1	29,422			0,279		0,05		0,35	0,045	0,02				0,050709	0,245		0,262		0,236	3620	0,002	0,49	0,307	0,116	0,634	0,007	0,007	0,069	0,009	0,022	0,403	0,002	0,004	0,003	0,753	0,0003	0,415	0,115	0,785	0,006	0,009	0,069	0,01	0,008	0,567	0,003	0,038	3,9	48,7	1,7	15,8	0,26	2	24,4	4,4	49,5	0,5	15,5	0,12	2,1	24
6430	"г6838638<;>"	27.03.2071 22:38	Э76ХФ	Р65	7	42,5	13,6833333	42,5	3	0,3227566	0,142926	0,174308	0,165704	0,0388813	1600	1577	22,598664		12909,1352	114,4	1	1	1	31,952			0,224		0,05		0,323	0,036	0,02				0,049298	0,18		0,268		0,249	2944	0,002	0,515	0,297	0,111	0,632	0,006	0,009	0,077	0,009	0,02	0,434	0,002	0,004	0,003	0,763	0,0003	0,417	0,112	0,79	0,005	0,009	0,078	0,01	0,015	0,566	0,003	0,038	3,4	47,4	0,3	15,3	0,19	2	23,3	3,9	50,4	0,6	20,1	0,13	2	25,2
6431	"г6838638<;?"	27.03.2071 23:29	Э76ХФ	Р65	4	42,1833333	19,1	42,1833333	2	0,237682	0,10332	0,124324	0,152873	0,0391384	1567	1579	16,5555907		13008,37696	115,7	1	1	1	23,279			0,148		0,05		0,227	0,072	0,02				0,049624	0,181		0,19		0,18	4141	0,002	0,55	0,332	0,112	0,674	0,006	0,008	0,074	0,01	0,024	0,432	0,003	0,004	0,003	0,768	0,0005	0,421	0,11	0,799	0,005	0,009	0,074	0,01	0,019	0,579	0,003	0,038	3,1	47,1	0,7	21,4	0,17	2,1	22	3,2	53,8	0,5	11,8	0,13	2,3	23,7
6432	г6838638<<6	28.03.2071 0:20	Э76ХФ	Р65	6	42	13,55	42	2,4838509	0,2811608	0,121688	0,108285	0,147885	0,0390241	1596	1579	18,5607678		12712,91513	115,3	1	1	1	25,784			0,086		0,05		0,278	0,087	0,02				0,049479	0,18		0,165		0,212	2871	0,002	0,542	0,317	0,101	0,692	0,006	0,007	0,069	0,011	0,022	0,446	0,002	0,005	0,003	0,757	0,0002	0,417	0,1	0,788	0,005	0,008	0,069	0,011	0,016	0,57	0,003	0,038	3,6	52,7	0,8	18,3	0,26	2,1	25,3	3,8	48,7	0,4	15,5	0,11	2,1	22,9
6433	г6838638<<7	28.03.2071 1:20	Э76ХФ	Р65	5	41,8666667	18,1833333	41,8666667	2,4050857	0,2789626	0,137186	0,147288	0,153797	0,0389389	1572	1577	14,0989144		12958,02017	113,6	1	1	1	19,48			0,166		0,05		0,271	0,09	0,02				0,049371	0,173		0,226		0,239	3927	0,002	0,554	0,306	0,115	0,664	0,007	0,009	0,069	0,007	0,019	0,449	0,002	0,003	0,003	0,762	0,0002	0,418	0,115	0,797	0,006	0,01	0,07	0,008	0,012	0,57	0,003	0,038	3,2	52,1	0,6	21,5	0,24	2,1	24,6	3,7	52,8	0,5	14,4	0,11	2	27,6
6434	г6838638<<8	28.03.2071 2:10	Э76ХФ	Р65	7	46,0166667	21,8	46,0166667	3	0,301543	0,11193	0,132198	0,163568	0,0397087	1565	1582	18,408113		11507,33945	117	1	1	1	28,236			0,171		0,05		0,304	0,055	0,02				0,050347	0,194		0,202		0,195	4181	0,002	0,508	0,32	0,119	0,661	0,008	0,01	0,075	0,01	0,024	0,412	0,002	0,003	0,003	0,767	0,0002	0,414	0,117	0,787	0,006	0,012	0,072	0,01	0,017	0,561	0,003	0,038	5,7	47,4	0,6	20	0,38	2	24	5,3	48,3	0,7	15,1	0,14	2,2	21,8
6435	г6838638<<9	28.03.2071 2:59	Э76ХФ	Р65	10	46,5166667	22,6666667	46,5166667	3	0,269474	0,09184	0,106502	0,153996	0,0390817	1558	1576	13,3948567		13245,88235	114,5	1	1	1	20,256			0,138		0,05		0,269	0,08	0,02				0,049552	0,19		0,162		0,16	5004	0,002	0,54	0,343	0,114	0,69	0,016	0,011	0,078	0,01	0,021	0,434	0,002	0,004	0,003	0,761	0,0002	0,42	0,114	0,789	0,015	0,012	0,078	0,01	0,011	0,565	0,003	0,039	3,3	46,7	0,8	14,2	0,26	2,1	22	3,2	52,6	0,4	17,9	0,13	2,2	24,2
6436	г6838638<<:	28.03.2071 3:50	Э76ХФ	Р65	13	45,2166667	17,7	45,2166667		0,3013366	0,114226	0,115101	0,168842	0,0392528	1577	1576	11,083854		12898,30508	116,4	1	1	1	16,361			0,086		0,05		0,304	0,049	0,02				0,049769	0,209		0,175		0,199	3805	0,002	0,541	0,326	0,129	0,684	0,008	0,011	0,07	0,009	0,023	0,425	0,002	0,005	0,003	0,761	0,0003	0,417	0,126	0,786	0,007	0,012	0,07	0,01	0,016	0,565	0,003	0,038	3,2	53,2	0,2	14,8	0,3	2	27	3,7	53,3	0,5	12,1	0,11	2	26,4
6437	"г6838638<<;"	28.03.2071 4:41	Э76ХФ	Р65	12	49,4	21,65	49,4		0,282155	0,12915	0,131039	0,138864	0,0391101	1553	1566	11,6785047		13416,16628	115,5	1	1	1	18,744			0,087		0,05		0,277	0,048	0,02				0,049588	0,157		0,201		0,225	4841	0,002	0,549	0,311	0,108	0,669	0,006	0,01	0,065	0,008	0,021	0,443	0,002	0,003	0,003	0,761	0,0001	0,416	0,107	0,786	0,005	0,014	0,065	0,008	0,015	0,567	0,003	0,037	3,5	51,1	0,7	18,1	0,15	2,1	24,9	3,4	55,8	0,9	13,2	0,12	2,2	26
6438	г6838638<<<	28.03.2071 5:32	Э76ХФ	Р65	16	41,0333333	17,3166667	41,0333333	3	0,3542498	0,141778	0,151305	0,193116	0,0389389	1584	1578	14,1448416		13138,7873	114,6	1	1	1	19,347			0,237		0,05		0,363	0,049	0,02				0,049371	0,231		0,231		0,247	3792	0,002	0,503	0,303	0,138	0,657	0,007	0,012	0,076	0,008	0,022	0,403	0,002	0,003	0,003	0,757	0,0005	0,418	0,139	0,791	0,007	0,013	0,077	0,009	0,014	0,559	0,003	0,037	3,3	50,5	1,2	21,3	0,28	2	25,4	3,4	54,9	0,8	14,9	0,1	2,1	26,5
6439	г6838638<<=	28.03.2071 6:24	Э76ХФ	Р65	20	43,8833333	21,65	43,8833333	2,9247428	0,2874508	0,121688	0,128254	0,157889	0,0391101	1551	1572	15,161419		13019,86143	116	1	1	1	21,963			0,078		0,05		0,285	0,075	0,02				0,049588	0,187		0,196		0,212	4698	0,002	0,498	0,312	0,106	0,671	0,007	0,011	0,072	0,007	0,02	0,414	0,002	0,003	0,004	0,765	0,0004	0,419	0,108	0,805	0,006	0,012	0,073	0,009	0,01	0,577	0,003	0,04	4,2	47,6	0,6	14,6	0,25	2,2	21,6	3,7	54,9	0,4	12,9	0,11	2	27,1
6440	г6838638<<>	28.03.2071 7:14	Э76ХФ	Р65	22	41,35	17,6333333	41,35	2	0,2783828	0,110208	0,098502	0,137334	0,0389389	1568	1571	11,8591663		13239,69754	115	1	1	1	16,28			0,085		0,05		0,277	0,049	0,02				0,049371	0,168		0,15		0,192	3891	0,002	0,557	0,327	0,106	0,702	0,007	0,011	0,069	0,01	0,019	0,447	0,002	0,004	0,003	0,744	0,0003	0,418	0,106	0,793	0,007	0,011	0,071	0,01	0,013	0,564	0,003	0,037	3,2	49,5	0,4	14,9	0,22	2,2	22,6	3,1	53,1	0,5	17,5	0,22	2,1	24,7
6441	г6838638<<?	28.03.2071 8:08	Э76ХФ	Р65	15	52,5333333	19,8333333	52,5333333	3,0175605	0,5035066	0,142926	0,126261	0,154055	0,0387962	1567	1569	15,2222626		13280,67227	112,9	1	1	1	25,603					0,05		0,548	0,04	0,02				0,04919	0,182		0,193		0,249	4390	0,002	0,389	0,298	0,087	0,677	0,007	0,01	0,064	0,008	0,019	0,435	0,002	0,004	0,003	0,769	0,0004	0,418	0,085	0,793	0,006	0,012	0,065	0,009	0,013	0,584	0,003	0,038	3,3	50,1	0,6	16,3	0,32	2,1	24,1	3,8	49,2	0,5	17,8	0,12	2,1	24,6
6442	г6838638<=6	28.03.2071 16:38	Э76ХФ	Р65	9	52,4166667	28,3166667	47,2	3,6450631	0,3236238	0,147518	0,191719	0,235666	0,0409635	1584	1644	21,5644068		13868,15774	111,1	1	1	1	16,964			0,69		0,119		0,263	0,019	0,02				0,051938	0,279		0,293		0,257	6545	0,001	0,513	0,291	0,122	0,598	0,006	0,014	0,075	0,008	0,027	0,363	0,001	0,003	0,003	0,762	0,0003	0,418	0,123	0,787	0,006	0,014	0,076	0,01	0,019	0,553	0,002	0,038	4,9	42,4	2,3	14,7	1,1	1,7	25	3,5	52,1	0,5	14	0,33	2,1	26,2
6443	г6838638<=7	28.03.2071 17:29	Э76ХФ	Р65	18	54,9833333	31,7166667	54,9833333	4,0763013	0,2900788	0,161868	0,206859	0,167897	0,0393948	1516	1597	14,0267651		14150,28902	113,9	1	1	1	25,33			0,221		0,05		0,278		0,02				0,049949	0,17		0,319		0,282	7480	0,002	0,535	0,282	0,107	0,598	0,005	0,011	0,066	0,005	0,024	0,432	0,002	0,002	0,003	0,743	0,0001	0,418	0,107	0,785	0,005	0,012	0,066	0,006	0,013	0,559	0,003	0,036	3,8	45,1	1	19,4	0,48	1,8	24,5	3,8	53,5	0,4	12,6	0,15	2,1	26,1
6444	г6838638<=8	28.03.2071 18:27	Э76ХФ	Р65	24	51,85	30,1	51,85	3,226258	0,3444524	0,164164	0,225672	0,183522	0,0402221	1546	1585	12,6781099		13287,70764	115,6	1	1	1	21,912			0,165		0,05		0,344		0,02				0,050998	0,186		0,348		0,286	6666	0,001	0,477	0,281	0,12	0,581	0,007	0,011	0,064	0,007	0,027	0,401	0,002	0,002	0,003	0,761	0,0003	0,412	0,118	0,781	0,008	0,011	0,067	0,008	0,018	0,57	0,003	0,038	4,1	49,7	1	17,4	0,2	2	24,9	5,2	52,9	0,5	14	0,1	2,2	24,5
6445	г6838638<=9	28.03.2071 19:22	Э76ХФ	Р65	29	47,4333333	31,6333333	47,4333333	3,5609244	0,3667064	0,112504	0,192673	0,160113	0,0395091	1538	1590	7,353091		10253,74078	114,8	1	1	1	10,903			0,168		0,05		0,382	0,037	0,02				0,050094	0,164		0,297		0,196	5406	0,002	0,504	0,324	0,116	0,626	0,009	0,009	0,073	0,007	0,023	0,429	0,002	0,003	0,003	0,756	0,0005	0,418	0,116	0,798	0,008	0,011	0,073	0,008	0,017	0,563	0,003	0,038	3,3	53,1	0,9	15,8	0,15	2,2	24,1	3,8	57	0,8	12,4	0,12	2,2	25,8
6446	г6838638<=:	28.03.2071 20:17	Э76ХФ	Р65	37	43,7166667	18,8333333	43,7166667	3,5370872	0,3525236	0,132594	0,216225	0,188883	0,040536	1580	1585	13,5444202		13087,43363	115,5	1	1	1	18,981		0,002556	0,275		0,05		0,357	0,03	0,02				0,051396	0,198		0,333		0,231	4108	0,001	0,528	0,307	0,11	0,604	0,008	0,01	0,074	0,008	0,023	0,4	0,001	0,002	0,002	0,761	0,0004	0,414	0,106	0,787	0,007	0,012	0,073	0,009	0,015	0,561	0,003	0,037	3,2	50,5	0,8	17,1	0,15	1,9	26,1	3,4	53,5	0,6	13	0,31	2,1	26,5
6447	"г6838638<=;"	28.03.2071 21:09	R350HT	6,00E+02	38	50,1833333	31,6333333	50,1833333	4,6311895	0,38821		0,28826	0,129218	0,0214519	1527	1622	12,4316502		15532,34984	113,6	1	1	1	19,901			0,277		0,05		0,425	0,026	0,02				0,027199	0,078		0,448			8189	0,001	0,485	0,045	0,092	0,905	0,003	0,01	0,054	0,006	0,02	0,283	0,001	0,002	0,003	0,764	0,0006	0,047	0,092	1,155	0,002	0,013	0,054	0,007	0,013	0,388	0,002	0,02	4	50,3	0,5	15,9	0,43	2	25,1	3,6	57,5	0,8	11,9	0,13	2,2	26,1
6448	г6838638<=<	28.03.2071 22:02	R350HT	6,00E+02	41	51,05	23,1666667	51,05	3,6328591	0,43503		0,231841	0,143656	0,0208816	1584	1596	15,2088531		13835,39568	110,5	1	1	1	25,196			0,197		0,05		0,485		0,02				0,026476	0,123		0,359			5342	0,001	0,434	0,059	0,088	0,956	0,003	0,01	0,058	0,008	0,018	0,253	0,001	0,002	0,002	0,767	0,0009	0,06	0,089	1,161	0,003	0,012	0,058	0,01	0,015	0,382	0,002	0,021	3,9	52,2	0,6	17,9	0,18	2,1	25,3	4,1	52,9	0,4	16,1	0,12	2,1	24,8
6449	г6838638<==	28.03.2071 23:42	R350HT	6,00E+02	7	51,8833333	28,2	51,8833333	3,2924528	0,45288		0,363879	0,239281	0,0220513	1578	1600	22,4562853		12521,2766	116,9	1	1	1	38,656			0,621		0,05		0,502		0,02				0,027959	0,214		0,563			5885	0,001	0,435	0,042	0,086	0,821	0,006	0,01	0,077	0,009	0,02	0,182	0,001	0,001	0,002	0,778	0,0002	0,044	0,087	1,164	0,005	0,015	0,077	0,01	0,015	0,379	0,001	0,02	3,1	43,7	1,1	14,5	2,4	1,6	27,1	3,5	56	0,8	11,8	0,17	2,1	26,3
6450	г6838638<=>	29.03.2071 0:39	R350HT	6,00E+02	10	42,85	23,1666667	42,85	3,2736267	0,45467		0,291264	0,211113	0,0212523	1584	1586	13,4761754		13317,41007	114,1	1	1	1	18,949			0,293		0,05		0,507		0,02				0,026946	0,201		0,45			5142	0,001	0,434	0,044	0,092	0,893	0,004	0,01	0,065	0,007	0,021	0,201	0,001	0,002	0,002	0,769	0,0003	0,045	0,09	1,15	0,003	0,01	0,064	0,008	0,019	0,371	0,002	0,019	3	48	1,7	17,5	1,3	1,8	27,4	3,3	54,4	0,4	13,6	0,3	2,1	26,7
6451	г6838638<=?	29.03.2071 1:37	R350HT	6,00E+02	5	42,8666667	19,5	42,8666667	3,4607219	0,45156		0,269344	0,199264	0,0213951	1583	1578	14,4195063		13812,30769	115	1	1	1	19,959			0,284		0,05		0,504		0,02				0,027127	0,192		0,416			4489	0,001	0,435	0,053	0,092	0,926	0,004	0,011	0,06	0,007	0,019	0,225	0,001	0,002	0,002	0,77	0,0002	0,054	0,094	1,162	0,003	0,014	0,061	0,008	0,016	0,382	0,002	0,02	3,1	50,9	1	16,6	0,81	2	25,1	3,3	53,9	0,4	13	0,29	2,1	26,3
6452	г6838638<>6	29.03.2071 2:39	R350HT	6,00E+02	4	44,85	14,85	44,85	3,3794038	0,43497		0,282329	0,180355	0,0215662	1613	1595	9,2111177		13591,91919	114,9	1	1	1	12,98			0,075		0,05		0,483	0,026	0,02				0,027344	0,158		0,437			3364	0,002	0,457	0,051	0,081	0,917	0,004	0,009	0,052	0,007	0,017	0,231	0,001	0,002	0,002	0,771	0,0003	0,052	0,082	1,144	0,003	0,012	0,052	0,008	0,015	0,368	0,002	0,019	3,9	53,3	0,8	15,3	0,52	2,1	24,8	3,3	52,2	1	11	0,16	2,1	28,7
6453	г6838638<>7	29.03.2071 3:28	R350HT	6,00E+02	10	43,35	19,6833333	43,35	2,7572559	0,46168		0,229445	0,15092	0,0212523	1574	1576	15,2211405		13238,61135	114,8	1	1	1	21,28			0,072		0,05		0,518	0,026	0,02				0,026946	0,135		0,355			4343	0,001	0,453	0,033	0,076	0,967	0,002	0,008	0,046	0,007	0,015	0,25	0,001	0,002	0,002	0,796	0,0002	0,034	0,071	1,162	0,001	0,012	0,045	0,007	0,013	0,375	0,002	0,02	3,7	56,2	0,5	16,7	0,21	2,4	23,9	4	55,7	0,5	13,7	0,12	2,1	26,9
6454	г6838638<>8	29.03.2071 4:18	R350HT	6,00E+02	10	41,7166667	20,7	41,7166667	3,5051801	0,36878		0,159212	0,114825	0,0214519	1555	1582	14,6459443		14055,07246	116,4	1	1	1	19,711			0,073		0,05		0,406	0,027	0,02				0,027199	0,109		0,246			4849	0,002	0,492	0,046	0,076	1,025	0,003	0,009	0,046	0,008	0,014	0,281	0,001	0,002	0,002	0,777	0,0004	0,047	0,073	1,154	0,003	0,011	0,045	0,009	0,013	0,369	0,002	0,02	3,7	55,9	1,8	14,7	0,56	2,3	24,1	3,3	53,8	0,4	13,5	0,33	2,1	26,8
6455	г6838638<>9	29.03.2071 5:11	R350HT	6,00E+02	7	48,2333333	27,3833333	48,2333333	3,5589902	0,3577582		0,163408	0,132438	0,0213091	1535	1592	10,3723515		13438,10103	114,7	1	1	1	16,59		0,006177			0,05		0,385	0,083	0,02				0,027018	0,134		0,252			6133	0,001	0,484	0,053	0,084	1,025	0,003	0,01	0,06	0,007	0,015	0,281	0,001	0,002	0,002	0,774	0,0004	0,055	0,085	1,169	0,003	0,011	0,061	0,008	0,013	0,374	0,002	0,02	2,7	64	1,6	12,4	0,56	3,1	20,6	3,3	53,9	0,4	14,2	0,33	2,1	26,8
6456	г6838638<>:	29.03.2071 6:03	R350HT	6,00E+02	10	51,7333333	14,5666667	51,7333333	2,8813701	0,4305469		0,173695	0,166857	0,0204534	1616	1585	16,2522746		13637,98627	114,1	1	1	1	26,893		0,015123			0,05		0,464	0,108	0,02				0,025933	0,182		0,267			3311	0,002	0,416	0,059	0,081	0,991	0,003	0,009	0,065	0,01	0,016	0,244	0,001	0,003	0,002	0,793	0,0002	0,061	0,085	1,153	0,002	0,011	0,065	0,011	0,012	0,368	0,002	0,02	2,7	55,9	1,7	15,7	0,89	2,3	23,9	3,2	53,5	0,5	13,5	0,33	2,1	26,7
6457	"г6838638<>;"	29.03.2071 7:08	R350HT	6,00E+02	8	49,0166667	19,4666667	49,0166667	3,4415449	0,40858		0,165782	0,184498	0,0197688	1577	1575	13,0993405		13728,08219	114,6	1	1	1	17,655					0,102		0,41	0,118	0,02				0,025065	0,212		0,254			4454	0,002	0,454	0,054	0,083	1,012	0,002	0,008	0,05	0,009	0,017	0,23	0,001	0,004	0,003	0,801	0,003	0,055	0,086	1,166	0,001	0,011	0,05	0,01	0,015	0,375	0,002	0,02	3,6	45,8	1,1	13,3	0,73	2,3	20	4,3	53,2	0,5	17,5	0,25	2,3	23,4
6458	г6838638<><	29.03.2071 8:09	R350HT	6,00E+02	9	46,6833333	11,0333333	46,6833333		0,4778534		0,22476	0,261064	0,0231633	1605	1580	20,4019989		12882,77946	111,9	1	1	1	30,62		0,012993	0,404		0,05		0,523		0,02				0,029369	0,304		0,344			2369	0,001	0,402	0,045	0,097	0,882	0,006	0,009	0,068	0,012	0,021	0,16	0	0,003	0,002	0,779	0,0002	0,049	0,096	1,154	0,004	0,012	0,063	0,013	0,017	0,354	0,002	0,023	3,3	45,7	1	19,7	2,37	1,8	25,7	3,7	45,3	0,3	15,1	0,3	2,2	20,4
6459	г6838638<>=	29.03.2071 9:14	R350HT	6,00E+02	8	40,5333333	13,2	40,5333333	2,6398467	0,40548		0,2461	0,18508	0,0202822	1596	1577	18,758368		11918,18182	110,1	1	1	1	25,032			0,073		0,05		0,448		0,02				0,025716	0,18		0,38			2622	0,001	0,452	0,046	0,097	0,927	0,005	0,011	0,068	0,008	0,019	0,224	0,001	0,002	0,002	0,791	0,0002	0,047	0,098	1,155	0,004	0,013	0,067	0,009	0,017	0,375	0,002	0,02	4	51,6	0,7	18	0,68	2,1	24,3	4,6	51,3	0,5	17,6	0,33	2,2	24
6460	г6838638<>>	29.03.2071 10:25	R350HT	6,00E+02	1	46,0166667	17,8166667	46,0166667	2,3473762	0,4453		0,275667	0,166691	0,0187135	1604	1576	18,3397483		12429,93452	113,2	1	1	1	27,53					0,05		0,496	0,045	0,02				0,023727	0,14		0,427			3691	0,001	0,413	0,062	0,095	0,925	0,004	0,011	0,063	0,009	0,019	0,244	0,001	0,002	0,002	0,788	0,0002	0,064	0,098	1,174	0,004	0,013	0,063	0,01	0,014	0,386	0,002	0,019	3,4	54	0,4	15,3	0,26	2,2	24,4	3,4	50,4	0,6	11,9	0,22	2,2	24,2
6461	г6838638<>?	29.03.2071 11:31	R350HT	6,00E+02	2	42	18,5	42	2,5793291	0,3946728		0,211136	0,159163	0,0193981	1608	1598	16,0555645		12671,35135	114,8	1	1	1	22,121		0,010224			0,05		0,424	0,054	0,02				0,024595	0,155		0,326			3907	0,002	0,471	0,057	0,101	0,952	0,004	0,011	0,059	0,01	0,018	0,233	0,001	0,002	0,002	0,771	0,0001	0,059	0,101	1,139	0,003	0,012	0,06	0,011	0,012	0,366	0,002	0,019	3,3	54	0,4	16,9	0,23	2,2	24,3	3,9	53,6	0,3	15,2	0,16	2,2	24,6
6462	г6838638<?6	29.03.2071 12:22	R350HT	6,00E+02	3	45,0333333	14,9	45,0333333	1,1449704	0,40349		0,208001	0,161613	0,0214235	1639	1594	19,2962434		10747,65101	115,9	1	1	1	28,537					0,05		0,447	0,056	0,02				0,027163	0,16		0,321			2669	0,001	0,473	0,075	0,085	0,972	0,003	0,01	0,053	0,012	0,017	0,249	0,001	0,002	0,002	0,774	0,0004	0,077	0,088	1,163	0,003	0,012	0,054	0,013	0,012	0,379	0,002	0,021	4,3	50,8	1,6	21,1	0,46	2,1	24,3	3,9	52,1	0,4	16,1	0,19	2,2	24,3
6463	г6838638<?7	29.03.2071 13:15	R350HT	6,00E+02	5	50,9	26	50,9	2	0,3688		0,263849	0,150317	0,0210528	1575	1591	21,9735046		12090	117,2	1	1	1	36,122			0,127		0,05		0,402	0,126	0,02				0,026693	0,12		0,409			5239	0,002	0,507	0,068	0,09	0,939	0,005	0,009	0,06	0,01	0,017	0,266	0,001	0,003	0,003	0,788		0,067	0,091	1,165	0,007	0,011	0,063	0,011	0,009	0,365	0,002	0,023	2,9	52,7	1,2	10,7	0,26	3	17,4	3,9	55,9	0,9	12,8	0,26	2,3	23,8
6464	г6838638<?8	29.03.2071 14:06	R350HT	6,00E+02	12	44,85	21,8833333	44,85	2,6467036	0,36785		0,15566	0,12771	0,0212807	1586	1597	17,1187464		12447,8294	114,8	1	1	1	24,884					0,05		0,405	0,109	0,02				0,026982	0,13		0,24			4540	0,001	0,459	0,067	0,07	1,01	0,005	0,009	0,05	0,011	0,016	0,27	0,001	0,003	0,003	0,8	0,0003	0,069	0,071	1,162	0,004	0,012	0,05	0,012	0,01	0,383	0,002	0,021	2,8	57,7	0,5	15,9	0,22	2,2	26,2	3,6	48,5	0,3	11,8	0,1	2,2	21,6
6465	г6838638<?9	29.03.2071 15:11	R350HT	6,00E+02	11	48,6833333	23,35	48,6833333		0,38293		0,171433	0,120101	0,0209668	1599	1608	13,9233427		12092,50535	114,1	1	1	1	21,937					0,05		0,423	0,071	0,02				0,026584	0,112		0,265			4706	0,002	0,437	0,06	0,091	1,005	0,004	0,01	0,058	0,011	0,017	0,274	0,001	0,002	0,004	0,781	0,0011	0,061	0,09	1,162	0,003	0,014	0,057	0,012	0,012	0,392	0,003	0,021	3,6	50,1	1,2	11,2	0,14	2,6	19,6	4,6	58,3	0,6	9	0,09	2,5	23,1
6466	г6838638<?:	29.03.2071 15:59	R350HT	6,00E+02	23	48,0333333	23,2	48,0333333	2,5044291	0,36935		0,203651	0,136707	0,021623	1586	1595	18,887152		12801,72414	115,4	1	1	1	29,401			0,053		0,05		0,405	0,07	0,02				0,027416	0,124		0,315			4950	0,002	0,497	0,048	0,075	0,986	0,004	0,01	0,058	0,009	0,017	0,268	0,001	0,002	0,003	0,791	0,0003	0,05	0,074	1,156	0,003	0,012	0,057	0,01	0,008	0,365	0,002	0,021	3,5	57,6	0,4	13,1	0,12	2,5	23,1	3,8	55	0,6	12,2	0,16	2,4	23,2
6467	"г6838638<?;"	29.03.2071 16:56	Э76ХФ	Р65	23	71,85	30,1833333	71,85	2,7893353	0,3102308	0,121688	0,18254	0,132987	0,0348881	1579	1630	11,9091938		12372,39094	112,7	1	1	1	28,066			0,111		0,05		0,311	0,05	0,02				0,044235	0,127		0,282		0,212	6224	0,001	0,543	0,323	0,095	0,625	0,006	0,006	0,07	0,007	0,017	0,467	0,003	0,003	0,004	0,773	0,0004	0,427	0,096	0,794	0,005	0,009	0,071	0,009	0,009	0,575	0,004	0,034	3,7	55,1	0,8	19,1	0,14	2,4	23,4	4,4	51,5	0,6	9,3	0,14	2,5	20,6
6468	г6838638<?<	29.03.2071 18:03	Э76ХФ	Р65	29	47,7333333	28,25	47,7333333	3,2317728	0,2539008	0,144074	0,162266	0,138722	0,0394251	1535	1598	22,3802015		13051,32743	115,9	1	1	1	35,168		0,021513	0,085		0,05		0,213	0,048	0,02				0,049913	0,144		0,25		0,251	6145	0,002	0,557	0,294	0,104	0,635	0,006	0,013	0,068	0,008	0,017	0,441	0,002	0,003	0,003	0,765	0,0004	0,413	0,102	0,776	0,006	0,012	0,069	0,009	0,008	0,543	0,003	0,037	2,9	76,8	0,3	8,3	0,11	5	15,5	3,7	55,5	0,8	12,8	0,16	2,3	24
6469	г6838638<?=	29.03.2071 18:52	Э76ХФ	Р65	38	46,3833333	26,65	46,3833333	2,7352941	0,294881	0,15211	0,198666	0,172278	0,0392314	1553	1590	11,5664391		12495,30957	115,2	1	1	1	17,883			0,17		0,05		0,286	0,038	0,02				0,04966	0,18		0,306		0,265	5550	0,002	0,518	0,294	0,115	0,616	0,008	0,01	0,075	0,006	0,022	0,425	0,002	0,002	0,003	0,765	0,0004	0,421	0,115	0,789	0,007	0,012	0,075	0,007	0,015	0,558	0,003	0,036	3,5	53,8	0,6	15,2	0,15	2,1	25,1	3,2	53,8	0,9	12,6	0,21	2,1	25,8
6470	г6838638<?>	29.03.2071 19:42	Э76ХФ	Р65	42	56,5333333	27,3333333	56,5333333	3,8652784	0,3462	0,1722	0,140601	0,169132	0,03906	1534	1575	10,0272251		13936,82927	114,8	1	1	1	18,62					0,05		0,348	0,1	0,02				0,049443	0,199		0,215		0,3	6349	0,002	0,454	0,268	0,078	0,65	0,004	0,01	0,05	0,007	0,019	0,407	0,002	0,002	0,003	0,775	0,0001	0,418	0,077	0,789	0,003	0,014	0,05	0,008	0,014	0,602	0,004	0,036	3,3	55,5	0,6	11,4	0,18	2,2	25,6	3,8	54,4	0,5	12,2	0,16	2,1	26,2
6471	г6838638<??	29.03.2071 20:37	Э76ХФ	Р65	53	40,7166667	21,1833333	40,7166667	3,6971522	0,3053896	0,168756	0,172749	0,182423	0,0391461	1544	1578	12,8401965		13227,38002	115,6	1	1	1	17,427			0,268		0,05		0,297	0,039	0,02				0,049552	0,206		0,265		0,294	4670	0,001	0,504	0,278	0,085	0,631	0,006	0,011	0,062	0,007	0,02	0,41	0,002	0,002	0,003	0,761	0,0002	0,419	0,087	0,79	0,005	0,012	0,064	0,008	0,015	0,557	0,003	0,036	3,5	51,2	0,6	14,4	0,37	1,9	26,4	3,1	55,1	0,8	11,8	0,2	2,1	27,2
6472	г6838638=66	29.03.2071 21:53	Э76ХФ	Р65	21	43,7166667	22,8166667	43,7166667	3,504645	0,3429228	0,167608	0,186879	0,187555	0,0400032	1554	1574	11,5656484		12935,28123	115,5	1	1	1	16,722			0,186		0,05		0,343	0,061	0,02				0,050637	0,208		0,287		0,292	4919	0,002	0,439	0,273	0,095	0,612	0,006	0,01	0,065	0,007	0,023	0,384	0,001	0,002	0,003	0,796	0,0002	0,424	0,094	0,805	0,005	0,012	0,066	0,008	0,013	0,59	0,003	0,037	3,5	48,3	1,2	14	0,58	2	24,6	4,3	51,8	0,3	15,8	0,15	2,1	25,6
6473	г6838638=67	29.03.2071 22:54	Э76ХФ	Р65	11	48,7	19,3166667	48,7	2,8195876	0,2669954	0,161294	0,14478	0,155757	0,0406597	1579	1577	17,6217659		13017,77394	118	1	1	1	28,606			0,085		0,05		0,252	0,04	0,02				0,051468	0,177		0,222		0,281	4191	0,002	0,583	0,284	0,081	0,662	0,006	0,009	0,06	0,007	0,018	0,446	0,002	0,003	0,003	0,765	0,0002	0,415	0,081	0,789	0,005	0,011	0,061	0,008	0,014	0,558	0,003	0,037	3,9	55,1	0,3	15,1	0,1	2,2	25,6	3,9	54,9	0,5	14,7	0,12	2,1	26,1
6474	г6838638=68	29.03.2071 23:47	Э76ХФ	Р65	14	49,2166667	22,85	49,2166667	2,8060942	0,2817312	0,153832	0,132811	0,162415	0,0396604	1561	1577	11,0741335		13160,61269	114,6	1	1	1	18,017			0,201		0,05		0,272	0,067	0,02				0,050203	0,192		0,203		0,268	5012	0,002	0,554	0,289	0,097	0,663	0,006	0,011	0,073	0,007	0,019	0,428	0,002	0,003	0,003	0,776	0,0001	0,418	0,097	0,781	0,006	0,012	0,074	0,008	0,014	0,558	0,003	0,037	3,6	50,2	0,4	15,4	0,18	2	25,5	3,5	55,1	0,5	13	0,15	2,1	26,2
6475	г6838638=69	30.03.2071 0:47	Э76ХФ	Р65	5	71,0333333	21,2833333	71,0333333	2,5602985	0,5743744	0,123984	0,149967	0,190118	0,0376601	1632	1599	11,3279212		12708,53563	108,7	1	1	1	26,822			0,29		0,05		0,638	0,04	0,02				0,047671	0,227		0,229		0,216	4508	0,001	0,28	0,308	0,134	0,642	0,009	0,006	0,094	0,006	0,018	0,393	0,002	0,004	0,003	0,767	0,0002	0,419	0,135	0,797	0,009	0,009	0,094	0,008	0,012	0,563	0,003	0,039	4,1	48,8	0,6	20,3	0,4	1,9	25,3	3,7	51,5	0,4	11,6	0,13	2,1	25
6476	г6838638=6:	30.03.2071 1:42	Э76ХФ	Р65	1	51,2166667	13,1333333	51,2166667	2,9138344	0,4217968	0,144648	0,163492	0,136416	0,0388024	1607	1595	16,0260332		13225,88832	112,6	1	1	1	27,36			0,111		0,04		0,454	0,027	0,01				0,049117	0,14		0,252		0,252	2895	0,002	0,411	0,294	0,113	0,638	0,009	0,005	0,087	0,006	0,016	0,452	0,003	0,003	0,004	0,76	0,0002	0,419	0,112	0,785	0,008	0,008	0,087	0,008	0,012	0,563	0,003	0,038	3,7	59,7	0,3	10,5	0,13	2,4	24,6	3,3	56,4	1	10,8	0,18	2,2	26,1
6477	"г6838638=6;"	30.03.2071 2:37	Э76ХФ	Р65	22	41	17,4833333	41	2,7573565	0,3269164	0,141204	0,186168	0,184067	0,0398602	1577	1574	15,7770732		13089,03718	115,6	1	1	1	21,562			0,203		0,05		0,328	0,027	0,02				0,050456	0,203		0,286		0,246	3814	0,002	0,523	0,301	0,109	0,622	0,012	0,01	0,083	0,007	0,022	0,413	0,002	0,004	0,003	0,769	0,0002	0,416	0,107	0,784	0,011	0,012	0,083	0,008	0,016	0,566	0,003	0,038	3,7	49,7	0,8	16	0,3	2	25,4	3,5	53,7	0,6	12,6	0,2	2,1	26,3
6478	г6838638=6<	30.03.2071 3:28	Э76ХФ	Р65	18	42,15	20,2333333	42,15	3,7559475	0,2457962	0,110782	0,115921	0,147309	0,0398887	1541	1577	17,4967972		13620,09885	116,6	1	1	1	24,583					0,05		0,236	0,05	0,02				0,050492	0,176		0,177		0,193	4593	0,002	0,558	0,327	0,111	0,686	0,01	0,009	0,092	0,009	0,02	0,45	0,002	0,004	0,003	0,756	0,0001	0,417	0,111	0,791	0,01	0,009	0,092	0,01	0,015	0,559	0,003	0,037	3,1	46,7	0,7	12,8	0,24	2,3	20,8	3,9	52,3	1	14,2	0,23	2,1	24,5
6479	г6838638=6=	30.03.2071 4:28	Э76ХФ	Р65	9	47,05	20,8333333	47,05	2,7637762	0,1004854	0,132594	0,132945	0,108395	0,0396311	1561	1576	9,0344315		12890,88	114,9	1	1	1	14,169			0,112		0,05		0,052	0,089	0,02				0,050166	0,11		0,205		0,231	4476	0,002	0,69	0,304	0,087	0,672	0,007	0,007	0,065	0,009	0,021	0,474	0,003	0,003	0,003	0,765	0,0003	0,416	0,087	0,79	0,006	0,008	0,066	0,009	0,016	0,56	0,003	0,037	3,2	60,2	0,3	10,2	0,09	2,5	24,6	3	57,5	1	9,8	0,17	2,2	26,1
6480	г6838638=6>	30.03.2071 5:27	Э76ХФ	Р65	6	41,05	20,8666667	41,05	3	0,2797576	0,094136	0,138924	0,119897	0,0385172	1551	1579	12,5890378		13983,06709	113,5	1	1	1	17,226			0,196		0,05		0,28	0,11	0,02				0,048756	0,125		0,214		0,164	4863	0,002	0,552	0,339	0,143	0,657	0,007	0,008	0,07	0,011	0,03	0,452	0,002	0,004	0,003	0,764	0,0002	0,419	0,143	0,789	0,006	0,011	0,071	0,012	0,019	0,556	0,003	0,037	2,9	52,3	0,7	11,1	0,12	2,4	22,1	3,5	56,1	0,6	12,7	0,09	2,2	25,1
6481	г6838638=6?	30.03.2071 6:19	Э76ХФ	Р65	6	41,9	16,3666667	41,9	2,968829	0,168298	0,09758	0,08136	0,110294	0,0400032	1573	1578	11,7422434		13351,52749	115,7	1	1	1	16,4			0,106		0,05		0,144	0,082	0,02				0,050637	0,134		0,124		0,17	3642	0,002	0,637	0,339	0,111	0,718	0,006	0,009	0,066	0,011	0,02	0,47	0,003	0,003	0,003	0,772	0,0003	0,421	0,11	0,788	0,005	0,008	0,066	0,011	0,016	0,553	0,003	0,037	3,3	55,7	0,6	13,4	0,11	2,4	23,3	3	56,4	0,5	9,8	0,07	2,2	25,9
6482	г6838638=76	30.03.2071 7:09	Э76ХФ	Р65	8	41,0166667	17,4833333	41,0166667	2,9715808	0,2903616	0,128576	0,163145	0,150166	0,0400317	1576	1575	10,662737		13593,51764	116,2	1	1	1	14,371			0,171		0,05		0,286	0,049	0,02				0,050673	0,161		0,251		0,224	3961	0,002	0,537	0,31	0,103	0,636	0,007	0,009	0,07	0,008	0,021	0,439	0,002	0,003	0,002	0,771	0,0001	0,419	0,105	0,789	0,007	0,011	0,071	0,009	0,016	0,556	0,003	0,037	3,3	52,6	0,6	14,9	0,12	2,1	24,7	3,6	53,9	0,6	12,7	0,17	2,1	25,2
