Repository: Siella/alloy_building

# Прогнозирование химического состава шлака
Задание по Data science от компании EVRAZ (оптимизация сталеплавильного производства) в рамках хакатона ```</beCoder>```.

Мы реализовали наше решение как простой и лаконичный веб-сервис!
В папке `EDA` результаты анализа данных в рамках отборочного задания, в `modelling` — результаты моделирования целевых показателей химического состава шлака и `сыпуч известь РП`.

File: _data/Исходные данные.txt (part 72 of 78)
оком	t продувка	ПСН гр.	чист расход C	чист расход Cr	чист расход Mn	чист расход Si	чист расход V	температура первая	температура последняя	Ar (интенс.)	N2 (интенс.)	эл. энергия (интенс.)	произв жидкая сталь	произв количество обработок	произв  количество плавок	произв количество плавок (цел)	расход газ Ar	расход газ  N2	расход C пров.	сыпуч известь РП	сыпуч кварцит	сыпуч кокс пыль УСТК	сыпуч  кокс. мелочь (сух.)	сыпуч  кокс. мелочь КМ1	сыпуч  шпат плав.	ферспл CaC2	ферспл FeMo	ферспл FeSi-75	ферспл FeV азот.	ферспл  FeV-80	ферспл  Mn5Si65Al0.5	ферспл  Ni H1 пласт.	ферспл SiMn18	ферспл  ферванит	ферспл  фх850А	эл. энергия	химсталь первый Al_1	химсталь первый C_1	химсталь первый Cr_1	химсталь первый Cu_1	химсталь первый Mn_1	химсталь первый Mo_1	химсталь первый N_1	химсталь первый Ni_1	химсталь первый P_1	химсталь первый S_1	химсталь первый Si_1	химсталь первый Ti_1	химсталь первый V_1	химсталь последний Al	химсталь последний C	химсталь последний Ca	химсталь последний Cr	химсталь последний Cu	химсталь последний Mn	химсталь последний Mo	химсталь последний N	химсталь последний Ni	химсталь последний P	химсталь последний S	химсталь последний Si	химсталь последний Ti	химсталь последний V	химшлак первый Al2O3_1	химшлак первый CaO_1	химшлак первый FeO_1	химшлак первый MgO_1	химшлак первый MnO_1	химшлак первый R_1	химшлак первый SiO2_1	химшлак последний Al2O3	химшлак последний CaO	химшлак последний FeO	химшлак последний MgO	химшлак последний MnO	химшлак последний R	химшлак последний SiO2
6483	г6838638=77	30.03.2071 8:08	Э76ХФ	Р65	11	42,7166667	17,7166667	42,7166667	3,4460432	0,3007953	0,090692	0,187531	0,158066	0,0395174	1586	1580	11,6148328		13265,47507	116,7	1	1	1	15,922		0,013419	0,125		0,05		0,289	0,027	0,02				0,050022	0,163		0,289		0,158	3917	0,002	0,519	0,343	0,116	0,626	0,006	0,009	0,069	0,011	0,023	0,435	0,002	0,003	0,003	0,777	0,0001	0,415	0,116	0,782	0,005	0,009	0,069	0,011	0,019	0,556	0,003	0,036	3,8	51,3	0,5	11,8	0,08	2,2	22,9	3,4	55,1	0,7	12,8	0,18	2	27,3
6484	г6838638=78	30.03.2071 9:05	Э76ХФ	Р65	15	40,7	18,35	40,7	3,2225645	0,2720514	0,130298	0,191808	0,149332	0,0388885	1573	1582	12,1142506		12958,03815	114,1	1	1	1	16,435		0,028968	0,149		0,05		0,228	0,027	0,02				0,049226	0,148		0,296		0,227	3963	0,002	0,55	0,311	0,098	0,629	0,006	0,008	0,06	0,008	0,019	0,443	0,002	0,003	0,003	0,776	0,0002	0,42	0,1	0,797	0,005	0,009	0,061	0,009	0,014	0,563	0,003	0,036	3,3	56,1	0,5	12,8	0,11	2,2	25,5	4	57,1	0,5	6,1	0,58	2,2	25,5
6485	г6838638=79	30.03.2071 10:00	Э76ХФ	Р65	6	41,3833333	23,15	41,3833333	3,4300434	0,2919719	0,137186	0,155271	0,139471	0,0388024	1563	1591	12,6340717		12992,65659	115	1	1	1	17,428		0,011715	0,162		0,05		0,273	0,051	0,02				0,049117	0,148		0,239		0,239	5013	0,002	0,525	0,307	0,098	0,659	0,006	0,009	0,067	0,008	0,021	0,444	0,003	0,003	0,003	0,784	0,0002	0,416	0,097	0,788	0,005	0,009	0,067	0,009	0,013	0,548	0,003	0,035	2,9	54,6	0,3	14,1	0,11	2,2	25	4	57,1	0,6	7,5	0,48	2,3	24,9
6486	г6838638=7:	30.03.2071 10:55	Э76ХФ	Р65	8	40,85	18,7333333	40,85	3,7131024	0,2877294	0,138334	0,162557	0,12232	0,0394889	1573	1579	11,9380502		13496,79715	115,3	1	1	1	16,123			0,158		0,05		0,281	0,03	0,02				0,049986	0,119		0,251		0,241	4214	0,002	0,561	0,298	0,1	0,638	0,007	0,009	0,067	0,008	0,022	0,456	0,002	0,003	0,003	0,765	0,0002	0,428	0,1	0,777	0,005	0,008	0,064	0,008	0,014	0,554	0,003	0,033	3,4	54,6	0,5	11	0,13	2,3	23,3	3,4	54,1	0,5	8,8	0,11	2,5	21,8
6487	"г6838638=7;"	30.03.2071 11:47	Э76ХФ	Р65	6	42,5333333	26,75	42,5333333	5,7891543	0,2343354	0,10619	0,106776	0,106606	0,0461455	1555	1629	13,9789185		15126,72897	114,3	1	1	1	19,819		0,005112	0,169		0,05		0,217	0,028	0,02				0,058412	0,118		0,164		0,185	6744	0,002	0,571	0,326	0,103	0,694	0,006	0,008	0,068	0,01	0,021	0,463	0,002	0,004	0,003	0,766	0,0002	0,418	0,103	0,793	0,005	0,009	0,068	0,011	0,015	0,532	0,003	0,037	3,2	57,2	0,2	14,5	0,09	2,2	25,9	3,8	57,2	1	10,4	0,16	2,3	25,1
6488	г6838638=7<	30.03.2071 12:41	Э76ХФ	Р65	6	47,6666667	21,6666667	47,6666667	3,6154987	0,3202582	0,134316	0,154563	0,166308	0,0412886	1589	1597	11,5263604		13591,38462	119,1	1	1	1	18,122		0,028329	0,115		0,05		0,289	0,03	0,02				0,052264	0,189		0,237		0,234	4908	0,002	0,52	0,31	0,099	0,662	0,007	0,008	0,064	0,009	0,021	0,425	0,002	0,003	0,003	0,778	0,0003	0,417	0,099	0,794	0,006	0,009	0,065	0,01	0,015	0,558	0,003	0,036	3,3	50	0,8	12,1	0,11	2,2	22,5	3,5	55,6	0,6	12,6	0,16	2,2	25,4
6489	г6838638=7=	30.03.2071 13:31	Э76ХФ	Р65	23	41,5333333	25,2166667	41,5333333	3,8153913	0,1848684	0,109634	0,083689	0,13004	0,039907	1528	1595	11,5439807		13938,40053	115,1	1	1	1	15,982		0,033441	0,08		0,05		0,123	0,041	0,02				0,050528	0,163		0,127		0,191	5858	0,002	0,634	0,329	0,109	0,725	0,007	0,008	0,072	0,012	0,019	0,475	0,002	0,004	0,003	0,767	0,0002	0,417	0,109	0,787	0,006	0,007	0,073	0,012	0,014	0,558	0,003	0,036	3,3	59,3	1	14,9	0,15	2,5	23,7	3,6	57	0,6	12,5	0,15	2,2	25,8
6490	г6838638=7>	30.03.2071 14:23	Э76ХФ	Р65	15	47,8833333	19,5	47,8833333	2	0,302759	0,12054	0,124559	0,133819	0,0405073	1596	1595	11,4371737		12726,15385	115,3	1	1	1	18,255		0,024921	0,105		0,05		0,275	0,03	0,02				0,051288	0,152		0,191		0,21	4136	0,002	0,522	0,327	0,107	0,688	0,006	0,007	0,067	0,01	0,018	0,451	0,003	0,003	0,003	0,754	0,0003	0,428	0,107	0,799	0,005	0,013	0,068	0,01	0,015	0,562	0,003	0,035	2,9	52,3	0,6	14,8	0,09	2,4	21,4	4,2	60,3	0,5	8	0,1	2,3	26,2
6491	г6838638=7?	30.03.2071 15:14	Э76ХФ	Р65	23	46,8666667	20,35	46,8666667	3,3513514	0,320196	0,13776	0,193885	0,157144	0,0405926	1573	1589	12,5792582		13556,75676	115,1	1	1	1	19,407			0,165		0,05		0,32	0,039	0,02				0,051396	0,159		0,299		0,24	4598	0,002	0,538	0,306	0,106	0,627	0,007	0,011	0,07	0,006	0,017	0,451	0,003	0,003	0,003	0,777	0,0002	0,422	0,111	0,792	0,006	0,011	0,073	0,007	0,014	0,56	0,003	0,036	3,4	56,4	0,4	13,1	0,08	2,2	25,6	4,1	59,6	0,5	7,6	0,09	2,3	26,2
6492	г6838638=86	30.03.2071 16:04	Э76ХФ	Р65	31	47,5333333	19,35	47,5333333	3,4252593	0,3675396	0,140056	0,220989	0,173029	0,0415071	1578	1577	10,5733529		13122,48062	116,4	1	1	1	16,048			0,215		0,05		0,377	0,035	0,02				0,052554	0,172		0,341		0,244	4232	0,002	0,499	0,301	0,098	0,607	0,006	0,01	0,066	0,006	0,018	0,426	0,002	0,003	0,003	0,793	0,0001	0,416	0,1	0,796	0,005	0,011	0,066	0,007	0,016	0,557	0,003	0,038	3,6	52,6	1,1	12,4	0,11	2,1	25,2	3,8	58,4	0,6	6,8	0,11	2,2	26,2
6493	г6838638=87	30.03.2071 17:00	Э76ХФ	Р65	29	40,6833333	18,5	40,6833333	3,6759709	0,3617614	0,126854	0,201762	0,198164	0,0419352	1576	1584	12,5809806		12934,05405	118,6	1	1	1	16,537			0,192		0,05		0,373	0,028	0,02				0,053096	0,218		0,31		0,221	3988	0,002	0,497	0,318	0,105	0,625	0,007	0,008	0,072	0,009	0,021	0,399	0,002	0,003	0,003	0,778	0,0006	0,42	0,105	0,795	0,006	0,011	0,073	0,009	0,016	0,573	0,003	0,037	3,7	51,2	0,8	13,3	0,15	2	25,3	4	59,7	0,5	7,2	0,1	2,2	26,9
6494	г6838638=88	30.03.2071 17:50	Э76ХФ	Р65	29	41,6833333	19,6833333	41,6833333	3,8065163	0,3154546	0,124558	0,175128	0,144171	0,040478	1557	1576	17,053987		13988,48434	115,6	1	1	1	22,516		0,022365	0,145		0,05		0,291	0,046	0,02				0,051251	0,147		0,27		0,217	4589	0,002	0,507	0,317	0,1	0,643	0,006	0,009	0,066	0,008	0,019	0,448	0,002	0,003	0,003	0,779	0,0001	0,419	0,1	0,796	0,006	0,011	0,067	0,009	0,014	0,565	0,003	0,037	3,2	55,9	0,5	13,1	0,11	2,3	24,1	3,8	60,2	0,6	6,8	0,11	2,2	26,8
6495	г6838638=89	30.03.2071 18:49	Э76ХФ	Р65	19	46,8833333	23,15	46,8833333	3,4879204	0,3168364	0,112504	0,17758	0,139559	0,0402782	1556	1577	12,5970679		13321,81425	115,9	1	1	1	19,333			0,157		0,05		0,321	0,025	0,02				0,050998	0,139		0,274		0,196	5140	0,002	0,518	0,329	0,102	0,636	0,007	0,01	0,067	0,008	0,02	0,445	0,002	0,003	0,002	0,778	0,0001	0,419	0,101	0,789	0,006	0,012	0,067	0,009	0,017	0,563	0,003	0,037	3	57,2	0,3	13,5	0,09	2,1	26,8	4,3	55,1	0,7	11,2	0,12	2,2	25,5
6496	г6838638=8:	30.03.2071 19:49	Э76ХФ	Р65	16	40,8333333	16,0333333	40,8333333	3	0,2954078	0,067158	0,169975	0,171786	0,0397072	1576	1576	18,9852245		12622,45322	116	1	1	1	25,841			0,16		0,05		0,303		0,02				0,050275	0,191		0,261		0,117	3373	0,002	0,548	0,36	0,106	0,636	0,007	0,01	0,07	0,008	0,019	0,435	0,002	0,003	0,003	0,757	0,0005	0,419	0,11	0,787	0,007	0,011	0,071	0,009	0,014	0,565	0,003	0,037	3,4	52,5	0,7	20,7	0,13	2,2	24	3,6	51,7	0,9	22,1	0,22	2,2	25
6497	"г6838638=8;"	30.03.2071 20:42	Э76ХФ	Р65	12	39,8666667	16,8333333	39,8666667	2	0,3141522	0,047642	0,13409	0,132436	0,039193	1569	1585	14,4812709		12154,45545	115,6	1	1	1	19,244			0,143		0,05		0,331	0,062	0,02				0,049624	0,146		0,206		0,083	3410	0,002	0,547	0,378	0,103	0,665	0,007	0,01	0,07	0,01	0,02	0,444	0,002	0,003	0,003	0,752	0,0006	0,418	0,106	0,78	0,006	0,011	0,071	0,011	0,013	0,548	0,003	0,036	2,7	45,1	1,1	15,6	0,2	2,2	20,1	3,7	55,4	0,4	11,8	0,11	2,2	25,1
6498	г6838638=8<	30.03.2071 21:32	Э76ХФ	Р65	15	42,05	19,5	42,05	2	0,3064588	0,104468	0,220544	0,182138	0,0397925	1574	1578	13,4517431		11990,76923	117,4	1	1	1	18,328			0,235		0,05		0,308	0,06	0,02				0,050383	0,186		0,34		0,182	3897	0,001	0,549	0,334	0,097	0,602	0,006	0,01	0,066	0,007	0,019	0,428	0,002	0,003	0,003	0,764	0,0001	0,419	0,097	0,787	0,005	0,009	0,065	0,008	0,012	0,555	0,002	0,036	3,6	53	0,7	15,7	0,12	2,1	25,4	4	59,9	0,5	7,2	0,1	2,2	27,1
6499	г6838638=8=	30.03.2071 22:26	Э76ХФ	Р65	15	40,9	15,75	40,9		0,3227061	0,09471	0,177166	0,180319	0,0393076	1581	1577	11,20489		12361,90476	115,6	1	1	1	15,276		0,014058	0,21		0,05		0,315	0,063	0,02				0,049769	0,201		0,272		0,165	3245	0,002	0,536	0,34	0,103	0,641	0,008	0,008	0,069	0,009	0,021	0,436	0,002	0,003	0,002	0,77	0,0001	0,417	0,104	0,794	0,007	0,009	0,07	0,011	0,015	0,571	0,003	0,036	2,9	45,7	1	10,7	0,12	2,2	20,6	3,3	56,8	0,5	11,1	0,11	2,2	26,8
6500	г6838638=8>	30.03.2071 23:17	Э76ХФ	Р65	13	39,85	15,6833333	39,85		0,2959402	0,122262	0,215523	0,168806	0,0399931	1585	1581	17,0966123		12399,14984	116,3	1	1	1	22,71		0,03408	0,167		0,05		0,252	0,049	0,02				0,050637	0,167		0,334		0,213	3241	0,001	0,547	0,318	0,124	0,602	0,009	0,01	0,071	0,007	0,02	0,433	0,002	0,003	0,002	0,758	0,0001	0,416	0,123	0,785	0,008	0,011	0,071	0,008	0,014	0,56	0,003	0,036	2,8	48,9	0,5	13,8	0,12	2,2	22,6	3,7	59,8	0,6	7,7	0,13	2,3	26,6
6501	г6838638=8?	31.03.2071 0:09	Э76ХФ	Р65	11	40,65	15,65	40,65	2	0,3179905	0,114226	0,166684	0,187466	0,0393644	1601	1582	14,5726937		11091,3738	116,2	1	1	1	19,746		0,015762	0,162		0,05		0,304	0,039	0,02				0,049841	0,214		0,259		0,199	2893	0,001	0,541	0,322	0,115	0,642	0,007	0,009	0,082	0,009	0,021	0,417	0,002	0,003	0,003	0,76	0,0001	0,416	0,115	0,792	0,006	0,01	0,082	0,01	0,013	0,567	0,003	0,036	3,3	51,5	1	18,1	0,17	2	26,2	4	58,7	0,5	8,8	0,11	2,2	26,5
6502	г6838638=96	31.03.2071 0:59	Э76ХФ	Р65	10	40,5166667	14,3166667	40,5166667	2	0,3389835	0,122262	0,172028	0,165892	0,0397641	1607	1586	23,9457014		11839,34808	116,7	1	1	1	32,34		0,011715	0,241		0,05		0,333	0,061	0,02				0,050347	0,18		0,268		0,213	2825	0,002	0,525	0,317	0,11	0,63	0,006	0,008	0,067	0,009	0,021	0,431	0,002	0,003	0,003	0,763	0,0001	0,416	0,11	0,78	0,005	0,01	0,067	0,009	0,012	0,557	0,003	0,036	3,6	52,3	0,6	16	0,14	2	25,7	4	58,7	0,5	8,8	0,12	2,2	26,9
6503	г6838638=97	31.03.2071 1:47	Э76ХФ	Р65	16	41,0166667	20,15	41,0166667		0,3135225	0,140056	0,181763	0,160787	0,0395642	1566	1579	13,1524164		12002,97767	116,5	1	1	1	17,69		0,006603	0,127		0,05		0,304	0,038	0,02				0,050094	0,171		0,283		0,244	4031	0,001	0,539	0,303	0,122	0,631	0,008	0,008	0,07	0,007	0,025	0,439	0,002	0,003	0,003	0,764	0,0007	0,42	0,123	0,796	0,007	0,009	0,071	0,008	0,019	0,573	0,003	0,035	3,3	51,7	0,5	11,7	0,09	2,3	22,7	3,5	58,5	0,8	11,3	0,14	2,2	26,3
6504	г6838638=98	31.03.2071 2:37	Э76ХФ	Р65	17	41,2	16,5333333	41,2		0,3289472	0,137186	0,164186	0,160402	0,0395074	1591	1586	15,013835		12509,27419	115,4	1	1	1	20,619		0,007668	0,087		0,05		0,323	0,048	0,02				0,050022	0,178		0,255		0,239	3447	0,002	0,519	0,304	0,111	0,643	0,006	0,01	0,07	0,009	0,027	0,437	0,002	0,003	0,003	0,754	0,0001	0,416	0,109	0,785	0,005	0,011	0,069	0,01	0,017	0,566	0,003	0,036	3,3	49,9	0,9	11,5	0,1	2,1	23,9	3,7	56	0,8	11	0,15	2,2	26,7
6505	г6838638=99	31.03.2071 3:24	Э76ХФ	Р65	26	40,0333333	21,7333333	40,0333333	2,4043813	0,3128315	0,138908	0,171872	0,166408	0,0397641	1542	1585	16,5057452		13201,84049	117,2	1	1	1	22,026		0,008946	0,143		0,05		0,301	0,086	0,02				0,050347	0,184		0,267		0,242	4782	0,002	0,538	0,305	0,124	0,636	0,007	0,009	0,073	0,009	0,026	0,435	0,002	0,004	0,003	0,769	0,0002	0,421	0,123	0,795	0,006	0,01	0,074	0,01	0,014	0,568	0,004	0,036	3,3	48,6	0,5	10,7	0,16	2,2	22,4	3,5	55,5	0,6	14	0,19	2,2	25,7
6506	г6838638=9:	31.03.2071 4:16	Э76ХФ	Р65	26	40,55	16,7	40,55	2	0,2951859	0,13776	0,182599	0,168751	0,0399931	1575	1583	15,3132743		12161,67665	115,7	1	1	1	20,188		0,007242	0,136		0,05		0,281	0,049	0,02				0,050637	0,183		0,284		0,24	3385	0,002	0,554	0,305	0,118	0,634	0,006	0,009	0,069	0,008	0,023	0,451	0,002	0,003	0,002	0,759	0,0006	0,419	0,118	0,792	0,005	0,009	0,069	0,009	0,017	0,566	0,003	0,035	3,1	46,7	0,9	11,2	0,12	2,2	21,6	3,4	57,3	0,8	10,3	0,15	2,2	26,4
6507	"г6838638=9;"	31.03.2071 5:09	Э76ХФ	Р65	28	45,2	22,3666667	45,2	2,7840173	0,3315674	0,149814	0,188698	0,162074	0,039336	1537	1575	25,5610718		13619,37407	114,8	1	1	1	38,157			0,17		0,05		0,332	0,05	0,02				0,049805	0,17		0,294		0,261	5077	0,002	0,474	0,283	0,121	0,619	0,006	0,008	0,069	0,01	0,036	0,425	0,003	0,004	0,003	0,772	0,0003	0,42	0,119	0,791	0,005	0,009	0,069	0,011	0,019	0,581	0,004	0,036	3,9	54,3	1	12,5	0,38	2,1	25,3	4,5	42	0,8	7,6	0,1	2,2	20,5
6508	г6838638=9<	31.03.2071 6:06	Э76ХФ	Р65	25	42,8666667	25,8166667	42,8666667	2,8562061	0,3093017	0,148092	0,188389	0,174229	0,0397383	1569	1617	10,4402125		13082,24661	115,8	1	1	1	14,741		0,01491	0,086		0,05		0,296	0,061	0,02				0,050311	0,189		0,293		0,258	5629	0,002	0,543	0,295	0,096	0,626	0,005	0,005	0,063	0,009	0,021	0,441	0,002	0,003	0,003	0,765	0,0002	0,419	0,096	0,795	0,005	0,009	0,063	0,01	0,018	0,57	0,003	0,035	3,1	63,7	0,4	8,6	0,08	3,2	19,6	3,7	55,6	0,6	8,3	0,14	2,2	25,3
6509	г6838638=9=	31.03.2071 6:56	Э76ХФ	Р65	25	53,0333333	25,0166667	53,0333333	2,0818767	0,3438216	0,157276	0,2095	0,189772	0,0405744	1579	1597	9,7586402		12553,23118	116,3	1	1	1	17,224			0,254		0,05		0,345	0,049	0,02				0,05136	0,204		0,326		0,274	5234	0,001	0,499	0,287	0,105	0,607	0,006	0,008	0,064	0,008	0,025	0,425	0,002	0,003	0,003	0,775	0,0002	0,412	0,105	0,783	0,005	0,009	0,065	0,008	0,016	0,563	0,003	0,036	3,1	46,9	0,9	10,1	0,13	2,2	21,6	3,5	57,4	0,7	9,7	0,14	2,1	26,9
6510	г6838638=9>	31.03.2071 8:20	Э76ХФ	Р65	6	49,6666667	19,1333333	49,6666667	3,6050319	0,372866	0,16646	0,241148	0,224356	0,0418605	1596	1590	14,8469178		12719,16376	118,3	1	1	1	24,085			0,262		0,05		0,378	0,031	0,02				0,052988	0,244		0,375		0,29	4056	0,001	0,475	0,282	0,107	0,586	0,005	0,009	0,072	0,007	0,023	0,382	0,001	0,003	0,003	0,761	0,0002	0,412	0,104	0,786	0,004	0,011	0,072	0,007	0,016	0,552	0,003	0,036	2,8	49	1	16,1	0,41	1,8	27,2	3,5	56,7	0,7	9,8	0,15	2,2	26,1
6511	г6838638=9?	31.03.2071 9:09	Э76ХФ	Р65	12	47,3833333	25,2	47,3833333	3,7635507	0,302607	0,14637	0,210614	0,160446	0,0408888	1540	1594	13,8614581		13771,42857	116,5	1	1	1	21,389			0,238		0,05		0,296	0,026	0,02				0,051758	0,158		0,329		0,255	5784	0,001	0,543	0,298	0,112	0,612	0,006	0,008	0,069	0,008	0,025	0,439	0,002	0,003	0,002	0,759	0,0003	0,416	0,112	0,795	0,005	0,01	0,069	0,008	0,017	0,559	0,003	0,036	3,2	53,7	0,4	15,2	0,14	2,1	25,9	3,4	56	1	9,7	0,16	2,1	26,5
6512	г6838638=:6	31.03.2071 10:00	Э76ХФ	Р65	15	45,3666667	17,7	45,3666667	2,8811791	0,3056076	0,122836	0,106793	0,148929	0,0414884	1580	1580	21,3430478		13108,47458	116,2	1	1	1	31,979			0,163		0,05		0,308	0,027	0,02				0,052517	0,185		0,164		0,214	3867	0,002	0,538	0,314	0,102	0,699	0,005	0,007	0,07	0,011	0,016	0,44	0,003	0,003	0,003	0,758	0,0001	0,415	0,099	0,793	0,005	0,009	0,07	0,012	0,012	0,578	0,003	0,037	4,3	54,2	0,5	13,5	0,13	2,1	25,2	3,4	55,5	0,6	12,9	0,14	2,1	26,6
6513	г6838638=:7	31.03.2071 10:47	Э76ХФ	Р65	24	42,5333333	21,8666667	42,5333333	3,8249784	0,278517	0,14637	0,141023	0,162327	0,0413462	1554	1579	11,5257951		13829,26829	119,2	1	1	1	16,309			0,13		0,05		0,269	0,044	0,02				0,052337	0,191		0,218		0,255	5040	0,002	0,566	0,301	0,109	0,675	0,008	0,01	0,081	0,009	0,019	0,438	0,002	0,004	0,003	0,752	0,0005	0,418	0,11	0,795	0,007	0,01	0,082	0,01	0,015	0,559	0,003	0,038	4	54,2	0,4	15,1	0,14	2,2	25,1	3,6	57	0,7	10,1	0,16	2,1	26,6
6514	г6838638=:8	31.03.2071 11:39	Э76ХФ	Р65																																																																																
6515	г6838638=:9	31.03.2071 12:34	Э76ХФ	Р65	14	58,3833333	29,9833333	58,3833333	3,3573538	0,2848276	0,122836	0,219453	0,234421	0,0392314	1570	1581	15,8096009		13273,3741	113,4	1	1	1	30,372			0,295		0,05		0,278	0,025	0,02				0,04966	0,269		0,34		0,214	6633	0,002	0,552	0,314	0,118	0,589	0,007	0,009	0,079	0,006	0,025	0,366	0,001	0,002	0,003	0,766	0,0005	0,416	0,116	0,787	0,006	0,01	0,079	0,007	0,017	0,563	0,002	0,036	3,8	51,2	1,6	12,9	0,61	2	26,2	3,3	53,6	0,4	11,1	0,14	2,1	27,5
6516	г6838638=::	31.03.2071 13:45	Э76ХФ	Р65	7	45,8666667	24,8	45,8666667	3,1203038	0,3082094	0,167034	0,242874	0,218394	0,0416314	1557	1579	13,4159239		13074,19355	117,1	1	1	1	19,986			0,232		0,05		0,298	0,027	0,02				0,052698	0,234		0,378		0,291	5404	0,002	0,542	0,282	0,094	0,577	0,005	0,008	0,064	0,007	0,022	0,386	0,001	0,003	0,002	0,755	0,0003	0,414	0,093	0,785	0,004	0,009	0,065	0,008	0,016	0,552	0,003	0,038	3,1	48,5	1	15	0,53	1,8	26,8	3,1	53,5	0,5	12,9	0,14	2,1	28,5
6517	"г6838638=:;"	31.03.2071 14:34	Э76ХФ	Р65	11	46,3666667	23,2	46,3666667	3,041266	0,2874688	0,133168	0,151631	0,160127	0,0403169	1573	1572	14,3042416		12126,72414	115,5	1	1	1	22,108					0,05		0,282	0,025	0,02				0,051034	0,183		0,235		0,232	4689	0,002	0,564	0,309	0,099	0,664	0,005	0,007	0,065	0,011	0,02	0,434	0,002	0,004	0,003	0,75	0,0003	0,421	0,1	0,802	0,004	0,01	0,066	0,012	0,017	0,562	0,003	0,038	3,2	45,8	0,6	11,6	0,13	2,1	22	3,6	54,9	0,7	10,2	0,18	2,1	26,4
6518	г6838638=:<	31.03.2071 15:25	Э76ХФ	Р65	15	42,2166667	19,3666667	42,2166667	3,5137014	0,3094734	0,115374	0,134723	0,137379	0,0408888	1571	1575	13,6952762		13718,41652	116,4	1	1	1	19,006			0,149		0,05		0,313	0,026	0,02				0,051758	0,155		0,209		0,201	4428	0,002	0,537	0,323	0,108	0,671	0,006	0,008	0,069	0,01	0,02	0,429	0,002	0,004	0,003	0,768	0,0004	0,417	0,107	0,79	0,005	0,008	0,07	0,011	0,015	0,546	0,003	0,037	4,1	52,3	0,6	12,2	0,12	2,1	24,5	3,7	55,1	0,5	11,7	0,14	2,1	26,4
6519	г6838638=:=	31.03.2071 16:19	Э76ХФ	Р65	10	43,3833333	19,0333333	43,3833333	2,7141601	0,3993588	0,161868	0,178492	0,227524	0,0410887	1589	1580	12,8806827		13116,98774	119,2	1	1	1	18,448			0,151		0,05		0,414	0,052	0,02				0,052011	0,276		0,275		0,282	4161	0,002	0,482	0,289	0,09	0,633	0,006	0,006	0,055	0,011	0,02	0,378	0,001	0,003	0,003	0,759	0,0003	0,417	0,089	0,789	0,005	0,01	0,056	0,012	0,017	0,562	0,003	0,037	4	54,4	0,4	11,4	0,15	2,1	26,2	3,2	50,6	0,7	11,1	0,16	2,1	25,7
6520	г6838638=:>	31.03.2071 17:18	Э76ХФ	Р65	7	40,5666667	21,0833333	40,5666667	2,8278055	0,3283002	0,087822	0,114003	0,136763	0,0390884	1560	1575	13,4770748		12860,39526	112,8	1	1	1	18,224			0,09		0,05		0,342	0,027	0,02				0,049479	0,163		0,176		0,153	4519	0,002	0,505	0,344	0,11	0,697	0,009	0,007	0,081	0,014	0,024	0,45	0,002	0,003	0,003	0,753	0,0003	0,416	0,108	0,795	0,008	0,009	0,081	0,014	0,02	0,565	0,003	0,037	3,2	58,2	0,4	13,5	0,1	2,4	24,6	3,7	59,8	0,5	7,7	0,11	2,3	25,9
6521	г6838638=:?	31.03.2071 18:21	Э76ХФ	Р65	7	42,5333333	16,3	42,5333333	2,6685472	0,3145785	0,138334	0,179487	0,193655	0,0406597	1591	1577	12,1309561		12658,89571	117,4	1	1	1	17,199		0,022578	0,13		0,05		0,287	0,069	0,02				0,051468	0,223		0,278		0,241	3439	0,002	0,524	0,307	0,102	0,649	0,006	0,008	0,07	0,012	0,022	0,425	0,002	0,004	0,003	0,752	0,0012	0,42	0,104	0,792	0,005	0,008	0,071	0,012	0,016	0,536	0,003	0,037	3,6	53	0,5	13,2	0,14	1,9	27,2	3,7	59,3	0,5	6,3	0,09	2,3	26,1
6522	"г6838638=;6"	31.03.2071 19:10	Э76ХФ	Р65	9	41,2	17,8666667	41,2	2,6924059	0,3661102	0,145222	0,201488	0,195272	0,0402884	1583	1578	13,2946602		12636,9403	115,6	1	1	1	18,258			0,083		0,05		0,375	0,031	0,02				0,050998	0,216		0,313		0,253	3763	0,001	0,495	0,299	0,107	0,614	0,007	0,007	0,079	0,01	0,023	0,409	0,001	0,003	0,002	0,748	0,0002	0,413	0,105	0,785	0,005	0,008	0,079	0,01	0,019	0,564	0,003	0,036	2,9	45,7	0,5	11,2	0,15	2,1	21,9	3,6	55,1	0,4	13,6	0,14	2,1	26
6523	"г6838638=;7"	31.03.2071 20:04	Э76ХФ	Р65	7	40	21,85	40	2,5898723	0,3430513	0,121114	0,187026	0,146146	0,038917	1560	1578	20,8114861		13018,7643	114,6	1	1	1	27,581		0,019383	0,142		0,06		0,32	0,048	0,03				0,049262	0,146		0,292		0,211	4741	0,002	0,486	0,316	0,111	0,609	0,006	0,008	0,068	0,009	0,022	0,433	0,002	0,003	0,003	0,775	0,0001	0,419	0,11	0,787	0,005	0,008	0,068	0,011	0,018	0,564	0,003	0,037	3,3	51,2	0,3	11,2	0,1	2,3	22,7	3,7	58,1	1	6,9	0,1	2,1	27,4
6524	"г6838638=;8"	31.03.2071 20:55	Э76ХФ	Р65	6	40,5666667	14,5166667	40,5666667		0,3137593	0,121688	0,178158	0,16687	0,0415177	1595	1580	18,8785538		12647,53157	117,6	1	1	1	25,528		0,02343	0,175		0,05		0,288	0,06	0,02				0,052554	0,182		0,277		0,212	3060	0,002	0,509	0,316	0,106	0,626	0,006	0,009	0,068	0,01	0,024	0,431	0,002	0,003	0,003	0,767	0,0002	0,416	0,107	0,785	0,005	0,008	0,068	0,011	0,017	0,57	0,003	0,038	3,3	53,9	0,5	14	0,13	2,1	25,5	3,9	59,9	0,4	7,6	0,1	2,3	26,4
6525	"г6838638=;9"	31.03.2071 21:49	Э76ХФ	Р65	3	41,8666667	17,3	41,8666667		0,3069361	0,117096	0,162837	0,156805	0,0393175	1592	1590	21,7848726		12589,59538	114,1	1	1	1	30,402		0,03195	0,167		0,05		0,271	0,06	0,02				0,049769	0,173		0,253		0,204	3630	0,002	0,515	0,32	0,106	0,64	0,006	0,007	0,066	0,01	0,022	0,438	0,002	0,003	0,003	0,781	0,0001	0,413	0,105	0,782	0,005	0,009	0,066	0,011	0,013	0,557	0,003	0,036	3	51,7	1	16,1	0,17	2,1	24,7	3,7	57,2	0,5	8,6	0,12	2,1	27,1
6526	"г6838638=;:"	31.03.2071 22:39	Э76ХФ	Р65	3	42,6666667	16,8333333	42,6666667		0,3390229	0,119392	0,193734	0,18667	0,0395743	1586	1571	22,0886719		12350,49505	116,2	1	1	1	31,415		0,013206	0,219		0,05		0,331	0,049	0,02				0,050094	0,206		0,301		0,208	3465	0,002	0,524	0,322	0,105	0,622	0,007	0,006	0,084	0,008	0,019	0,429	0,002	0,003	0,003	0,769		0,418	0,104	0,789	0,006	0,013	0,085	0,009	0,013	0,566	0,003	0,036	2,8	46,5	0,8	14,9	0,19	1,6	30	3,7	59,4	0,4	6,9	0,1	2,3	26,4
6527	"г6838638=;;"	31.03.2071 23:30	Э76ХФ	Р65	4	44,3666667	16,85	44,3666667		0,2924087	0,098728	0,165761	0,173141	0,0406028	1580	1572	23,3749812		12014,24332	116,2	1	1	1	34,569		0,019383	0,172		0,05		0,271	0,075	0,02				0,051396	0,197		0,257		0,172	3374	0,001	0,55	0,339	0,099	0,645	0,005	0,011	0,067	0,01	0,021	0,436	0,002	0,003	0,003	0,764	0,0003	0,417	0,099	0,79	0,005	0,012	0,067	0,011	0,014	0,569	0,003	0,037	3,4	53,2	0,6	16,4	0,16	2	26	3,2	55,3	0,6	13,3	0,13	2	27,2
6528	"г6838638=;<"	01.04.2071 0:21	Э76ХФ	Р65	4	40,6833333	19,8666667	40,6833333	2,4164916	0,2894748	0,094136	0,138302	0,152539	0,038003	1616	1617	19,6591561		13046,97987	113,1	1	1	1	26,66		0,032376	0,157		0,05		0,254	0,05	0,02				0,048105	0,173		0,215		0,164	4320	0,002	0,529	0,338	0,097	0,66	0,006	0,009	0,069	0,009	0,021	0,45	0,002	0,003	0,003	0,78	0,0004	0,42	0,097	0,794	0,005	0,011	0,069	0,01	0,014	0,567	0,003	0,036	3,5	54,8	0,9	15,1	0,19	2,2	24,7	3,4	55,1	0,5	12,5	0,16	2	27,2
6529	"г6838638=;="	01.04.2071 1:15	Э76ХФ	Р65	6	47,6833333	23,9833333	47,6833333	2,6882966	0,3564055	0,128576	0,213482	0,172157	0,0398463	1578	1597	11,397064		12548,71439	119,5	1	1	1	18,115		0,015762			0,05		0,347	0,041	0,02				0,050456	0,171		0,334		0,224	5016	0,002	0,495	0,312	0,106	0,614	0,007	0,011	0,071	0,009	0,022	0,431	0,002	0,003	0,003	0,804	0,0002	0,418	0,108	0,802	0,006	0,012	0,071	0,009	0,015	0,577	0,003	0,036	3,2	47,2	0,4	11,2	0,11	2,2	21,5	3,6	48,2	0,6	9,5	0,11	2,2	22
6530	"г6838638=;>"	01.04.2071 2:04	Э76ХФ	Р65	16	40,7166667	22,2166667	40,7166667	2,6133995	0,2771387	0,098154	0,12944	0,149412	0,0390402	1563	1602	16,4416701		13109,07727	112,8	1	1	1	22,315		0,028755	0,088		0,06		0,234	0,06	0,03				0,049443	0,172		0,201		0,171	4854	0,002	0,543	0,336	0,092	0,678	0,006	0,009	0,065	0,008	0,019	0,447	0,002	0,003	0,003	0,764	0,0004	0,418	0,092	0,793	0,005	0,011	0,066	0,009	0,012	0,576	0,003	0,037	3	51,4	0,5	15,2	0,12	2,2	23,6	3,2	52,1	0,5	12,7	0,09	2,3	23,2
6531	"г6838638=;?"	01.04.2071 3:01	Э76ХФ	Р65	11	45,3333333	18,8333333	45,3333333	2,272997	0,3409296	0,123984	0,18824	0,226424	0,040268	1564	1593	14,2438235		12660,53097	116,8	1	1	1	21,524		0,010437	0,161		0,05		0,336	0,049	0,02				0,050998	0,264		0,292		0,216	3974	0,001	0,502	0,319	0,11	0,628	0,009	0,011	0,085	0,009	0,023	0,404	0,001	0,004	0,003	0,761	0,0005	0,42	0,108	0,798	0,008	0,013	0,084	0,01	0,017	0,585	0,003	0,038	3,4	52,4	0,4	17,6	0,39	2	26,7	3,7	58,7	0,5	6,9	0,11	2,2	26,9
6532	г6838638=<6	01.04.2071 3:52	Э76ХФ	Р65	17	44,7	22,7333333	44,7	2,4381161	0,2893652	0,102172	0,148442	0,156681	0,0401827	1564	1584	14,9917716		12768,91496	115,7	1	1	1	22,167					0,05		0,29	0,059	0,02				0,05089	0,175		0,231		0,178	4838	0,002	0,553	0,331	0,104	0,657	0,006	0,01	0,068	0,009	0,019	0,444	0,002	0,003	0,003	0,776	0,0004	0,418	0,104	0,79	0,006	0,011	0,069	0,01	0,014	0,569	0,003	0,037	2,9	46,6	0,5	11,9	0,11	2,1	22	3,4	54,6	0,4	13,1	0,12	2,1	25,6
6533	г6838638=<7	01.04.2071 4:56	Э76ХФ	Р65	13	41,8833333	16,1833333	41,8833333	2	0,3170007	0,10332	0,15365	0,195041	0,0391547	1601	1581	17,9480065		11674,97425	115,9	1	1	1	24,509		0,012567	0,086		0,05		0,309	0,049	0,02				0,049588	0,231		0,238		0,18	3149	0,002	0,522	0,334	0,116	0,658	0,007	0,01	0,071	0,011	0,019	0,416	0,003	0,004	0,003	0,785	0,0004	0,42	0,116	0,792	0,006	0,012	0,072	0,012	0,013	0,57	0,003	0,038	3,6	52,8	0,5	14	0,15	2,1	25,4	3,5	54,1	0,5	12,6	0,12	2,1	25,6
6534	г6838638=<8	01.04.2071 5:50	Э76ХФ	Р65	11	42,7	21,1666667	42,7	2	0,3275184	0,129724	0,179028	0,206722	0,039754	1577	1573	13,0545667		12180,47244	118,8	1	1	1	18,581			0,086		0,05		0,331	0,06	0,02				0,050347	0,238		0,278		0,226	4297	0,002	0,54	0,316	0,109	0,64	0,006	0,01	0,069	0,008	0,021	0,417	0,002	0,003	0,003	0,755	0,0003	0,42	0,108	0,792	0,005	0,011	0,068	0,009	0,014	0,571	0,003	0,036	3,6	51,8	0,9	17,7	0,21	2	25,5	3,4	55,6	0,5	12,6	0,17	2,1	27,1
6535	г6838638=<9	01.04.2071 6:45	Э76ХФ	Р65	9	44,0333333	20	44,0333333		0,3150152	0,130872	0,213788	0,216402	0,0384117	1582	1577	21,0604088		12504	112,2	1	1	1	30,912			0,373		0,05		0,314	0,03	0,02				0,048647	0,238		0,333		0,228	4168	0,001	0,529	0,307	0,099	0,592	0,006	0,011	0,075	0,008	0,022	0,392	0,001	0,003	0,002	0,768	0,0002	0,419	0,101	0,796	0,005	0,012	0,076	0,009	0,011	0,569	0,003	0,037	3,1	49,2	0,6	18,7	0,35	1,8	26,6	3,4	55,9	0,4	12,5	0,15	2,1	27,1
6536	г6838638=<:	01.04.2071 7:37	Э76ХФ	Р65	7	45,3833333	18,7	45,3833333	2,5919492	0,2991206	0,119966	0,144496	0,148332	0,039754	1580	1568	18,6627502		13289,83957	114,1	1	1	1	27,709			0,252		0,05		0,299	0,072	0,02				0,050347	0,164		0,225		0,209	4142	0,002	0,51	0,321	0,089	0,658	0,005	0,011	0,066	0,008	0,023	0,453	0,002	0,003	0,002	0,761	0,0001	0,418	0,089	0,786	0,004	0,012	0,066	0,009	0,019	0,559	0,003	0,037	3	52,4	0,5	14,8	0,16	2	25,6	3,5	55,4	0,5	13,1	0,15	2,1	26,4
6537	"г6838638=<;"	01.04.2071 8:30	Э76ХФ	Р65	6	42,0333333	17,4833333	42,0333333	3	0,296017	0,08897	0,13781	0,158993	0,0399253	1578	1574	15,444885		13353,28885	115	1	1	1	21,64			0,154		0,05		0,301	0,058	0,02				0,050564	0,183		0,214		0,155	3891	0,002	0,523	0,346	0,109	0,663	0,006	0,011	0,071	0,01	0,024	0,424	0,002	0,004	0,004	0,754	0,0004	0,418	0,105	0,784	0,005	0,015	0,07	0,01	0,017	0,56	0,003	0,038	3	47,9	0,3	13,1	0,12	2,1	23,1	3,2	57	0,4	12	0,12	2,1	27,2
6538	г6838638=<<	01.04.2071 9:28	Э76ХФ	Р65	10	40,5333333	16,9666667	40,5333333	2,7393939	0,2506118	0,101598	0,077716	0,109962	0,038298	1566	1581	12,8805099		13077,40668	111,3	1	1	1	17,403			0,148		0,05		0,245	0,076	0,02				0,048503	0,134		0,12		0,177	3698	0,002	0,551	0,331	0,084	0,711	0,005	0,011	0,061	0,007	0,02	0,453	0,002	0,002	0,003	0,768	0,0003	0,418	0,083	0,783	0,005	0,01	0,061	0,008	0,015	0,553	0,003	0,036	3,2	49,8	0,8	11,7	0,12	2,2	22,5	3,7	54,6	0,4	9,5	0,07	2,4	22,8
6539	г6838638=<=	01.04.2071 10:23	Э76ХФ	Р65	5	40,7	19,4	40,7	3,6892816	0,32425	0,1435	0,242412	0,203282	0,0416964	1558	1579	12,25		14025,7732	120	1	1	1	16,415			0,141		0,05		0,322	0,085	0,02				0,052807	0,206		0,379		0,25	4535	0,002	0,493	0,303	0,101	0,579	0,006	0,01	0,063	0,007	0,021	0,393	0,003	0,003	0,003	0,778	0,0004	0,41	0,101	0,792	0,006	0,01	0,066	0,008	0,016	0,581	0,003	0,039	3,4	53,2	0,6	16,8	0,17	2,2	24,3	3,5	54,3	0,4	14,3	0,09	2,1	26
6540	г6838638=<>	01.04.2071 11:16	Э76ХФ	Р65	7	41,55	19,8333333	41,55	2,3953488	0,2969172	0,119392	0,18014	0,170122	0,0392976	1571	1579	16,2238267		13177,81513	112,7	1	1	1	22,47			0,337		0,05		0,295	0,094	0,02				0,049769	0,182		0,281		0,208	4356	0,002	0,548	0,319	0,097	0,621	0,005	0,011	0,061	0,007	0,022	0,422	0,002	0,003	0,003	0,785	0,0001	0,42	0,098	0,785	0,004	0,01	0,061	0,008	0,016	0,567	0,003	0,038	3,1	49,7	1	17,9	0,3	1,9	25,8	3,6	54,1	0,4	12,4	0,15	2,1	26,1
6541	г6838638=<?	01.04.2071 12:07	Э76ХФ	Р65	6	45,7166667	19,3333333	45,7166667	2,7903226	0,3163024	0,135464	0,232302	0,170807	0,0394689	1581	1574	15,0785272		13428,62069	116,4	1	1	1	22,978			0,206		0,05		0,314	0,11	0,02				0,049986	0,161		0,364		0,236	4327	0,002	0,531	0,308	0,104	0,583	0,009	0,01	0,082	0,006	0,023	0,423	0,002	0,002	0,003	0,745	0,0001	0,418	0,103	0,782	0,008	0,011	0,082	0,007	0,015	0,561	0,003	0,036	3	50,6	0,4	16,8	0,14	2	25,4	3,4	55,7	0,3	12	0,08	2,1	26,3
6542	г6838638==6	01.04.2071 13:08	Э76ХФ	Р65	5	40,5166667	16,4666667	40,5166667	2,6103896	0,3159638	0,147518	0,243242	0,183081	0,0398685	1589	1576	18,4140148		13281,37652	115	1	1	1	24,818			0,32		0,05		0,311	0,04	0,02				0,050492	0,175		0,381		0,257	3645	0,002	0,503	0,295	0,114	0,565	0,007	0,01	0,071	0,008	0,026	0,409	0,002	0,002	0,003	0,763	0,0001	0,42	0,114	0,786	0,006	0,009	0,07	0,009	0,016	0,561	0,003	0,037	3,2	48,4	0,9	12,4	0,18	2	24,1	3,4	54,6	0,3	11,5	0,11	2,1	26,3
6543	г6838638==7	01.04.2071 13:58	Э76ХФ	Р65	5	42,6666667	19,7333333	42,6666667	2,7138554	0,3055832	0,113652	0,172936	0,156252	0,0405823	1572	1580	12,6161719		12958,78378	119,3	1	1	1	17,943			0,161		0,05		0,307	0,075	0,02				0,051396	0,164		0,27		0,198	4262	0,002	0,521	0,325	0,096	0,637	0,006	0,01	0,059	0,008	0,021	0,431	0,002	0,003	0,003	0,769	0,0001	0,419	0,097	0,787	0,005	0,011	0,06	0,009	0,015	0,554	0,003	0,037	3,2	50,1	0,7	13,5	0,12	2,2	22,6	3,3	51,2	0,5	14,9	0,11	2,2	23,4
6544	г6838638==8	01.04.2071 14:48	Э76ХФ	Р65	9	43,5166667	20,9833333	43,5166667	2,8807767	0,268195	0,12915	0,199762	0,147245	0,0397256	1556	1581	13,5647059		13184,7498	113,2	1	1	1	19,601			0,223		0,05		0,257	0,076	0,02				0,050311	0,139		0,313		0,225	4611	0,002	0,55	0,309	0,11	0,608	0,01	0,012	0,084	0,007	0,022	0,44	0,002	0,003	0,003	0,756	0,0003	0,416	0,111	0,784	0,009	0,011	0,084	0,008	0,014	0,564	0,003	0,037	2,6	48,2	0,6	16,5	0,19	2	24,5	3,5	54,9	0,5	12,1	0,16	2,1	26,4
6545	г6838638==9	01.04.2071 15:40	Э76ХФ	Р65	8	54,8333333	24,5833333	54,8333333	2,2245439	0,3207486	0,131446	0,179326	0,161327	0,0386407	1585	1577	7,9440729		12466,98305	113,9	1	1	1	7,26			0,36		0,151		0,235	0,117	0,02				0,048937	0,169		0,28		0,229	5108	0,001	0,503	0,303	0,101	0,617	0,006	0,011	0,065	0,007	0,026	0,412	0,002	0,003	0,002	0,757	0,0002	0,416	0,1	0,781	0,005	0,009	0,065	0,008	0,018	0,55	0,003	0,038	2,8	50,5	0,5	16,9	0,13	2	25,6	3,3	55,7	0,3	11,6	0,11	2,1	26,3
6546	г6838638==:	01.04.2071 16:28	Э76ХФ	Р65	22	41,8333333	21	41,8333333	2	0,3251444	0,152684	0,228186	0,184161	0,0396971	1559	1572	14,596494		13217,14286	116,9	1	1	1	20,354			0,191		0,05		0,322	0,075	0,02				0,050275	0,183		0,357		0,266	4626	0,001	0,532	0,296	0,109	0,59	0,007	0,011	0,074	0,006	0,023	0,413	0,002	0,003	0,003	0,768	0,0001	0,42	0,11	0,791	0,006	0,011	0,074	0,007	0,014	0,568	0,003	0,037	2,7	48,7	0,8	15,1	0,32	1,9	25,6	3,4	54,1	0,3	11,9	0,1	2,1	25,5
6547	"г6838638==;"	01.04.2071 17:24	Э76ХФ	Р65	16	42,3666667	16,0333333	42,3666667	2,9642715	0,2919856	0,134316	0,159806	0,129527	0,0394974	1585	1582	12,8200672		13138,87734	112,9	1	1	1	18,03			0,161		0,05		0,287	0,075	0,02				0,050022	0,129		0,25		0,234	3511	0,002	0,528	0,299	0,084	0,627	0,005	0,01	0,054	0,007	0,017	0,43	0,002	0,003	0,003	0,776	0,0001	0,423	0,084	0,787	0,004	0,01	0,055	0,008	0,012	0,566	0,003	0,038	3,4	52,3	1,1	15	0,12	2,1	24,7	3,5	51,5	0,4	9,8	0,08	2,4	21,6
6548	г6838638==<	01.04.2071 18:45	R350HT	6,00E+02	4	44,7	26,6666667	44,7	3,4983957	0,49653		0,27736	0,132604	0,0214479	1579	1620	15,0680691		14249,25	117	1	1	1	22,284			0,167		0,05		0,559	0,059	0,02				0,027163	0,084		0,437			6333	0,002	0,402	0,067	0,084	0,928	0,008	0,009	0,056	0,008	0,018	0,265	0,001	0,002	0,002	0,717		0,068	0,083	1,092	0,007	0,011	0,055	0,008	0,015	0,34	0,002	0,02	3,2	51,9	0,5	13	0,12	2,6	19,9	4,3	57,2	0,8	10,6	0,11	2,5	22,5
6549	г6838638===	01.04.2071 19:36	R350HT	6,00E+02	5	44,5333333	21,1166667	44,5333333	2,0564289	0,43037		0,183612	0,12627	0,0203622	1600	1595	12,7208145		12425,25651	111,8	1	1	1	18,742			0,14		0,05		0,481	0,06	0,02				0,025788	0,114		0,288			4373	0,002	0,426	0,064	0,088	0,997	0,004	0,009	0,052	0,007	0,017	0,267	0,001	0,002	0,003	0,768	0,0005	0,065	0,086	1,152	0,004	0,011	0,051	0,008	0,013	0,369	0,002	0,02	2,7	52,5	0,6	15,8	0,17	2,4	22	3,2	57,8	0,5	11,5	0,11	2,3	24,8
6550	г6838638==>	01.04.2071 20:27	R350HT	6,00E+02	7	50,3666667	22,5333333	42,7166667	3,1250445	0,4593013		0,18406	0,147486	0,020918	1597	1593	10,8760459		13047,33728	114,4	1	1	1	14,731		0,037275	0,15		0,05		0,473	0,049	0,02				0,026512	0,146		0,288			4900	0,002	0,412	0,067	0,08	0,999	0,004	0,008	0,051	0,008	0,017	0,264	0,001	0,002	0,002	0,771	0,0004	0,068	0,081	1,155	0,003	0,011	0,051	0,009	0,015	0,365	0,002	0,02	3	57,6	0,5	13,8	0,1	2,5	22,8	3,3	56,4	0,8	11,7	0,2	2,3	24,5
6551	г6838638==?	01.04.2071 21:20	R350HT	6,00E+02	13	45,8666667	25,15	45,8666667	3,380691	0,5319253		0,277482	0,197889	0,0219937	1574	1598	10,6916865		13176,14314	116,9	1	1	1	15,004		0,003195	0,287		0,05		0,599	0,026	0,02				0,027886	0,183		0,435			5523	0,001	0,373	0,055	0,078	0,917	0,003	0,01	0,051	0,006	0,019	0,224	0,001	0,002	0,002	0,768	0,0003	0,056	0,079	1,149	0,003	0,012	0,051	0,007	0,015	0,379	0,002	0,021	3	50	1,5	16,2	0,96	2	24,5	3,2	51	0,5	13	0,17	2,1	25,4
6552	г6838638=>6	01.04.2071 22:17	R350HT	6,00E+02	10	56,55	20,7333333	56,55	2,6894889	0,55086		0,292534	0,256127	0,0213375	1621	1597	20,1279091		12707,07396	115	1	1	1	37,382			0,372		0,112		0,572		0,02				0,027054	0,265		0,457			4391	0,001	0,333	0,059	0,095	0,885	0,005	0,009	0,059	0,01	0,023	0,16	0,001	0,002	0,003	0,763	0,0002	0,062	0,093	1,155	0,004	0,011	0,059	0,011	0,012	0,363	0,002	0,02	3,2	50,8	1,4	16,4	0,7	2,1	24,5	3,4	56,3	0,8	11,8	0,2	2,3	24,6
6553	г6838638=>7	01.04.2071 23:06	R350HT	6,00E+02	25	47,4	25	47,4	2,8794521	0,46724		0,301172	0,248646	0,0208532	1566	1603	10,9423729		13012,8	119	1	1	1	16,678			0,347		0,05		0,522		0,02				0,02644	0,25		0,471			5422	0,001	0,422	0,069	0,079	0,883	0,004	0,01	0,051	0,008	0,02	0,199	0,001	0,003	0,003	0,781	0,0001	0,071	0,08	1,159	0,003	0,012	0,051	0,01	0,015	0,381	0,002	0,021	5,7	41,3	2,2	18,4	3,6	1,8	23	3,2	54,4	0,7	11,1	0,13	2,1	26,1
6554	г6838638=>8	02.04.2071 0:04	R350HT	6,00E+02	22	49,9	21,15	49,9	2,3798311	0,40518		0,233836	0,191537	0,0207105	1599	1520	10,2639451		12660,99291	112,2	2	1	1	17,041			0,329		0,05		0,448	0,025	0,02				0,026259	0,195		0,365			4463	0,001	0,472	0,059	0,086	0,953	0,005	0,009	0,067	0,008	0,021	0,217	0,001	0,002	0,002	0,77	0,0002	0,06	0,088	1,146	0,005	0,011	0,067	0,009	0,018	0,363	0,002	0,02	3,5	47,9	1,3	16,8	0,99	1,9	25	3,4	54,2	0,5	12,5	0,16	2,1	26,4
6555	г6838638=>9	02.04.2071 0:51	R350HT	6,00E+02	28	42,1833333	25,85	42,1833333	3,7938783	0,30987		0,215112	0,1166	0,0206821	1533	1589	7,8486559		13311,41199	112,8	1	1	1	9,813			0,149		0,05		0,331	0,025	0,02				0,026223	0,088		0,338			5735	0,002	0,552	0,063	0,083	0,979	0,004	0,009	0,054	0,006	0,017	0,286	0,002	0,002	0,002	0,789	0,0003	0,064	0,082	1,157	0,003	0,01	0,053	0,007	0,015	0,371	0,002	0,02	2,9	52,1	1,2	16,9	0,19	2,4	22	3,3	56,2	1	14,5	0,36	2,4	23,4
6556	г6838638=>:	02.04.2071 1:40	R350HT	6,00E+02	45	40,85	17,7833333	40,85	2,921762	0,3982141		0,224603	0,167563	0,0205393	1579	1585	12,8760599		13006,56045	117,1	1	1	1	17,211		0,004899	0,223		0,05		0,434	0,072	0,02				0,026042	0,163		0,351			3855	0,002	0,488	0,069	0,088	0,971	0,003	0,007	0,051	0,009	0,018	0,253	0,001	0,003	0,002	0,766	0,0002	0,07	0,089	1,157	0,003	0,01	0,051	0,01	0,015	0,38	0,002	0,02	3	51,4	1,2	17	0,62	2,2	23,5	3,3	55,7	0,4	12,4	0,14	2,1	26,2
6557	"г6838638=>;"	02.04.2071 2:54	R350HT	6,00E+02	16	47,2	19,6333333	47,2	3,2434047	0,4294		0,281639	0,165407	0,0221932	1552	1582	10,0073826		13284,55008	118,9	1	1	1	14,911			0,263		0,05		0,476	0,078	0,02				0,028139	0,135		0,442			4347	0,002	0,465	0,056	0,07	0,932	0,003	0,009	0,045	0,007	0,018	0,256	0,001	0,002	0,003	0,776	0,0002	0,057	0,069	1,162	0,002	0,01	0,044	0,008	0,015	0,382	0,002	0,021	3,4	48,7	1,4	28	0,64	2,1	22,9	3,2	56,1	0,5	11,7	0,12	2,2	25
6558	г6838638=><	02.04.2071 4:07	R350HT	6,00E+02	8	41,3666667	19,15	40,3666667	2,632	0,391		0,245462	0,149534	0,0205393	1574	1578	10,8658081		12933,68146	111,5	1	1	1	14,53			0,347		0,05		0,43	0,1	0,02				0,026042	0,126		0,385			4128	0,001	0,474	0,054	0,09	0,939	0,004	0,01	0,064	0,007	0,021	0,253	0,001	0,002	0,002	0,789	0,0005	0,055	0,091	1,163	0,003	0,012	0,064	0,008	0,017	0,381	0,002	0,02	2,9	48,7	1,3	24,9	1,2	2	24,1	3	53,7	0,7	19,3	0,28	2,3	23,9
6559	г6838638=>=	02.04.2071 5:01	R350HT	6,00E+02	5	44,85	18,8166667	44,85		0,31898		0,170801	0,125521	0,0198256	1580	1590	11,3575577		13130,91231	111,2	1	1	1	16,948			0,213		0,05		0,344	0,049	0,02				0,025137	0,121		0,267			4118	0,002	0,518	0,064	0,068	1,007	0,003	0,009	0,048	0,008	0,016	0,282	0,001	0,003	0,003	0,763	0,0001	0,065	0,07	1,149	0,002	0,01	0,048	0,009	0,011	0,367	0,002	0,02	2,8	53,1	1,3	22,5	0,48	2,2	24,2	3,3	55	0,4	13,1	0,16	2,1	26,1
6560	г6838638=>>	02.04.2071 6:05	Э76ХФ	Р65	9	43,0333333	28,85	43,0333333	5,6679552	0,2836744	0,152684	0,17213	0,152306	0,0381116	1546	1626	9,525639		14801,38648	112,6	1	1	1	13,664			0,097		0,05		0,273	0,031	0,02				0,048322	0,162		0,268		0,266	7117	0,002	0,553	0,288	0,087	0,644	0,005	0,008	0,055	0,006	0,019	0,433	0,002	0,003	0,003	0,769	0,0003	0,415	0,087	0,794	0,005	0,009	0,056	0,007	0,012	0,547	0,003	0,036	2,5	49,9	0,8	13,6	0,14	2,4	21,1	3,2	56,5	0,6	11,5	0,13	2,2	26,2
6561	г6838638=>?	02.04.2071 7:00	Э76ХФ	Р65	6	43,6833333	16,6666667	43,6833333	2,3723404	0,3588744	0,181384	0,242293	0,220165	0,0399942	1644	1612	18,3413201		12783,6	118	1	1	1	26,707			0,268		0,05		0,358	0,027	0,02				0,050709	0,237		0,377		0,316	3551	0,002	0,497	0,27	0,094	0,588	0,006	0,005	0,059	0,008	0,019	0,391	0,001	0,003	0,003	0,753	0,0005	0,416	0,093	0,797	0,005	0,01	0,06	0,008	0,014	0,564	0,002	0,037	3,1	49,9	0,9	20,6	0,27	2	24,8	3,4	55,4	0,5	12,4	0,16	2,1	26,1
6562	г6838638=?6	02.04.2071 7:49	Э76ХФ	Р65	9	46,85	24,6833333	46,85		0,2734602	0,163016	0,196503	0,172623	0,0384539	1568	1600	14,9186766		12652,26199	110,9	1	1	1	23,298		0,011289	0,173		0,05		0,253	0,038	0,02				0,048756	0,183		0,306		0,284	5205	0,001	0,565	0,284	0,101	0,613	0,004	0,013	0,058	0,007	0,021	0,423	0,001	0,003	0,002	0,769	0,0003	0,416	0,104	0,792	0,005	0,009	0,061	0,008	0,013	0,547	0,002	0,039	2,8	48,2	0,6	20,9	0,28	2	24,7	3,2	54,5	0,5	11	0,13	2,2	25,9
6563	г6838638=?7	02.04.2071 8:50	Э76ХФ	Р65	1	71,3666667	27,3666667	71,3666667	2,6412729	0,3209212	0,150388	0,202378	0,181346	0,0389389	1597	1603	10,5494629		12133,00853	113,3	1	1	1	25,096		0,017253	0,135		0,05		0,298	0,064	0,02				0,049371	0,194		0,315		0,262	5534	0,002	0,536	0,292	0,115	0,609	0,006	0,007	0,067	0,008	0,021	0,423	0,001	0,003	0,002	0,781	0,0003	0,42	0,113	0,783	0,006	0,008	0,068	0,008	0,016	0,553	0,002	0,038	2,8	48,7	0,7	29,6	0,15	2,1	23,7	4,4	54,7	0,4	12,4	0,18	2,2	25
6564	г6838638=?8	02.04.2071 9:40	Э76ХФ	Р65	37	42,0333333	19,7166667	39,7	3,189257	0,2640192	0,16359	0,194502	0,192038	0,0399374	1535	1580	11,1113762		13252,74725	117,1	1	1	1	14,488		0,031737	0,086		0,05		0,226	0,03	0,02				0,050637	0,214		0,302		0,285	4355	0,002	0,548	0,285	0,098	0,62	0,009	0,008	0,083	0,007	0,018	0,429	0,001	0,003	0,002	0,748	0,0003	0,417	0,1	0,79	0,009	0,009	0,084	0,008	0,014	0,552	0,002	0,038	3	49,3	1,2	22,8	0,62	2,1	23,3	3,9	54,6	0,4	12,7	0,17	2,2	25,8
6565	г6838638=?9	02.04.2071 10:30	Э76ХФ	Р65	36	39,6666667	21,8	39,6666667	2,7973422	0,2774372	0,119392	0,128842	0,17633	0,0395951	1547	1581	13,1224576		12613,76147	114,4	1	1	1	17,205			0,15		0,05		0,273	0,049	0,02				0,050203	0,218		0,198		0,208	4583	0,002	0,538	0,318	0,101	0,676	0,008	0,007	0,07	0,009	0,019	0,427	0,002	0,004	0,002	0,762	0,0006	0,417	0,101	0,79	0,008	0,009	0,071	0,01	0,014	0,57	0,003	0,039	3,5	46,7	2,5	19,8	0,53	1,9	24,5	3,9	52,7	0,9	17,1	0,16	2,2	24,5
6566	г6838638=?:	02.04.2071 11:21	Э76ХФ	Р65	33	40,6833333	17,95	40,6833333	3	0,3415722	0,133742	0,16999	0,190366	0,0397087	1554	1581	10,9924621		13156,54596	117,7	1	1	1	14,907					0,05		0,348	0,038	0,02				0,050347	0,222		0,263		0,233	3936	0,001	0,499	0,305	0,12	0,638	0,009	0,007	0,082	0,008	0,021	0,407	0,002	0,003	0,003	0,759	0,0004	0,417	0,119	0,785	0,009	0,009	0,082	0,009	0,016	0,561	0,003	0,038	3,3	50,9	0,7	20,5	0,24	2,1	24,1	3,7	50,6	0,5	20,7	0,1	2,2	24,4
6567	"г6838638=?;"	02.04.2071 12:13	Э76ХФ	Р65	27	41,2	15,0166667	41,2		0,2077946	0,122836	0,106504	0,137896	0,0384539	1585	1577	13,523301		11790,899	112,6	1	1	1	18,572		0,007881			0,07		0,178	0,093	0,02				0,048756	0,168		0,164		0,214	2951	0,002	0,607	0,312	0,107	0,689	0,007	0,006	0,068	0,009	0,017	0,458	0,003	0,004	0,003	0,772	0,0004	0,415	0,109	0,785	0,007	0,008	0,07	0,01	0,012	0,555	0,003	0,037	3,3	55,2	0,5	17,5	0,13	2,4	23,5	3,3	55,9	0,6	11,9	0,16	2,2	25,6
