Repository: Siella/alloy_building

# Прогнозирование химического состава шлака
Задание по Data science от компании EVRAZ (оптимизация сталеплавильного производства) в рамках хакатона ```</beCoder>```.

Мы реализовали наше решение как простой и лаконичный веб-сервис!
В папке `EDA` результаты анализа данных в рамках отборочного задания, в `modelling` — результаты моделирования целевых показателей химического состава шлака и `сыпуч известь РП`.

File: _data/Исходные данные.txt (part 73 of 78)
оком	t продувка	ПСН гр.	чист расход C	чист расход Cr	чист расход Mn	чист расход Si	чист расход V	температура первая	температура последняя	Ar (интенс.)	N2 (интенс.)	эл. энергия (интенс.)	произв жидкая сталь	произв количество обработок	произв  количество плавок	произв количество плавок (цел)	расход газ Ar	расход газ  N2	расход C пров.	сыпуч известь РП	сыпуч кварцит	сыпуч кокс пыль УСТК	сыпуч  кокс. мелочь (сух.)	сыпуч  кокс. мелочь КМ1	сыпуч  шпат плав.	ферспл CaC2	ферспл FeMo	ферспл FeSi-75	ферспл FeV азот.	ферспл  FeV-80	ферспл  Mn5Si65Al0.5	ферспл  Ni H1 пласт.	ферспл SiMn18	ферспл  ферванит	ферспл  фх850А	эл. энергия	химсталь первый Al_1	химсталь первый C_1	химсталь первый Cr_1	химсталь первый Cu_1	химсталь первый Mn_1	химсталь первый Mo_1	химсталь первый N_1	химсталь первый Ni_1	химсталь первый P_1	химсталь первый S_1	химсталь первый Si_1	химсталь первый Ti_1	химсталь первый V_1	химсталь последний Al	химсталь последний C	химсталь последний Ca	химсталь последний Cr	химсталь последний Cu	химсталь последний Mn	химсталь последний Mo	химсталь последний N	химсталь последний Ni	химсталь последний P	химсталь последний S	химсталь последний Si	химсталь последний Ti	химсталь последний V	химшлак первый Al2O3_1	химшлак первый CaO_1	химшлак первый FeO_1	химшлак первый MgO_1	химшлак первый MnO_1	химшлак первый R_1	химшлак первый SiO2_1	химшлак последний Al2O3	химшлак последний CaO	химшлак последний FeO	химшлак последний MgO	химшлак последний MnO	химшлак последний R	химшлак последний SiO2
6568	г6838638=?<	02.04.2071 13:04	Э76ХФ	Р65	25	48,5333333	17,0166667	48,5333333		0,2257944	0,095284	0,092203	0,166771	0,0380832	1580	1578	17,7902127		12182,17434	111,7	1	1	1	28,578					0,05		0,215	0,061	0,02				0,048286	0,219		0,14		0,166	3455	0,002	0,596	0,338	0,115	0,704	0,014	0,008	0,105	0,011	0,019	0,443	0,002	0,012	0,003	0,768	0,0005	0,415	0,114	0,793	0,014	0,009	0,105	0,011	0,013	0,572	0,003	0,039	3,5	51,8	0,5	19,6	0,18	2,2	23,3	3,4	50,5	1	20,2	0,21	2,2	24,8
6569	г6838638=?=	02.04.2071 14:17	Э76ХФ	Р65	8	42,5333333	13,85	42,5333333		0,3031192	0,136612	0,195424	0,204911	0,0391384	1593	1580	10,9706897		12368,23105	116	1	1	1	15,554			0,054		0,05		0,299	0,038	0,02				0,049624	0,229		0,304		0,238	2855	0,001	0,547	0,297	0,123	0,62	0,008	0,009	0,083	0,008	0,021	0,409	0,001	0,003	0,003	0,757		0,419	0,119	0,795	0,008	0,01	0,082	0,008	0,013	0,567	0,003	0,038	3,3	49	0,6	22,9	0,23	1,9	25,2	3,1	44,8	0,6	24,5	0,2	2,2	23,4
6570	г6838638=?>	02.04.2071 15:06	Э76ХФ	Р65	11	40,3333333	14,3	40,3333333		0,3076798	0,141778	0,187036	0,169406	0,0399658	1587	1577	9,3302479		12293,70629	117	1	1	1	12,544			0,07		0,05		0,304	0,046	0,02				0,050673	0,178		0,292		0,247	2930	0,002	0,542	0,296	0,107	0,624	0,008	0,01	0,074	0,008	0,02	0,423	0,002	0,003	0,002	0,755		0,416	0,108	0,791	0,008	0,011	0,075	0,009	0,014	0,561	0,003	0,038	3,5	52,4	0,6	19,6	0,14	2,1	24,9	3,2	56,2	0,7	12,5	0,16	2,2	25,6
6571	г6838638=??	02.04.2071 15:58	Э76ХФ	Р65	9	40	14,1333333	40		0,306699	0,16359	0,18382	0,165874	0,0398798	1595	1581	12,31575		12379,24528	119,4	1	1	1	16,421					0,05		0,299	0,081	0,02				0,050564	0,174		0,287		0,285	2916	0,002	0,543	0,285	0,09	0,635	0,005	0,009	0,061	0,008	0,02	0,434	0,001	0,003	0,003	0,761	0,0003	0,414	0,091	0,795	0,006	0,011	0,062	0,008	0,012	0,563	0,003	0,037	3,4	52,4	0,7	20,5	0,13	2,1	24,6	3,3	52,2	0,4	13,2	0,09	2,2	25,4
6572	г6838638>66	02.04.2071 16:47	Э76ХФ	Р65	11	44,3666667	16,9666667	44,3666667	2	0,2662185	0,118244	0,143792	0,1745	0,0387962	1583	1571	12,1535666		12200,39293	114,1	1	1	1	17,464		0,013419	0,087		0,05		0,243	0,038	0,02				0,04919	0,204		0,223		0,206	3450	0,002	0,581	0,315	0,097	0,662	0,01	0,009	0,081	0,008	0,016	0,445	0,002	0,004	0,003	0,783	0,0004	0,417	0,1	0,789	0,01	0,011	0,082	0,009	0,012	0,559	0,003	0,038	2,8	55,7	0,3	13,6	0,09	2,2	25,8	3,4	52	0,7	15,5	0,21	2,2	25,5
6573	г6838638>67	02.04.2071 17:40	Э76ХФ	Р65	11	40,85	15,6666667	40,85	2	0,2861532	0,113652	0,14774	0,15319	0,0388813	1587	1581	13,3093377		12228,51064	115,1	1	1	1	17,975			0,076		0,05		0,284	0,06	0,02				0,049298	0,17		0,23		0,198	3193	0,002	0,54	0,322	0,107	0,655	0,007	0,009	0,075	0,009	0,02	0,444	0,002	0,004	0,003	0,755	0,0003	0,4	0,108	0,802	0,008	0,011	0,079	0,01	0,014	0,559	0,003	0,038	2,7	47,2	0,6	13,9	0,13	2,2	21,6	3,2	53,9	0,7	14,6	0,14	2,2	25,4
6574	г6838638>68	02.04.2071 18:35	Э76ХФ	Р65	8	44,0166667	12,7166667	42	1,7122852	0,3028954	0,132594	0,154734	0,157115	0,0385681	1602	1582	15,4003578		12088,07339	113,7	1	1	1	21,522			0,088		0,05		0,301	0,05	0,02				0,0489	0,173		0,241		0,231	2562	0,002	0,539	0,304	0,111	0,647	0,007	0,01	0,067	0,011	0,02	0,443	0,002	0,004	0,003	0,775	0,0003	0,417	0,112	0,78	0,007	0,011	0,068	0,012	0,012	0,556	0,003	0,036	3,2	49,4	0,7	21,1	0,13	1,8	27,4	3,1	56,8	0,6	12,3	0,16	2,2	26,2
6575	г6838638>69	02.04.2071 19:25	Э76ХФ	Р65	6	44,05	14,8333333	44,05	1,1693735	0,32352	0,1435	0,19386	0,195034	0,0392314	1612	1575	14,3754824		11580,67416	115,9	1	1	1	21,108			0,218		0,05		0,323	0,038	0,02				0,04966	0,214		0,302		0,25	2863	0,002	0,526	0,302	0,119	0,614	0,006	0,009	0,072	0,009	0,023	0,413	0,001	0,003	0,003	0,745	0,0003	0,414	0,118	0,789	0,007	0,011	0,073	0,01	0,014	0,567	0,002	0,038	3,5	48,7	0,5	20,3	0,18	1,9	25,2	3,7	51,5	0,5	19,8	0,17	2,1	25,9
6576	г6838638>6:	02.04.2071 20:14	Э76ХФ	Р65	9	44,6833333	16	44,6833333	3,0607547	0,3672462	0,139482	0,18608	0,18364	0,0402884	1586	1580	14,7295964		13353,75	117,7	1	1	1	21,898			0,16		0,05		0,378	0,077	0,02				0,050998	0,2		0,29		0,243	3561	0,002	0,487	0,304	0,128	0,636	0,012	0,01	0,099	0,01	0,028	0,43	0,004	0,003	0,003	0,759	0,0004	0,418	0,127	0,781	0,012	0,011	0,098	0,01	0,015	0,559	0,003	0,038	3,4	50,7	0,9	19,1	0,14	2,1	24,2	3,1	57	0,7	12,5	0,17	2,1	26,5
6577	"г6838638>6;"	02.04.2071 21:04	Э76ХФ	Р65	11	41,5333333	17,5166667	41,5333333	2	0,2784482	0,099302	0,12329	0,125949	0,0384311	1572	1578	11,2030498		12560,60894	111,5	1	1	1	15,51			0,153		0,05		0,278	0,082	0,02				0,048647	0,139		0,192		0,173	3667	0,002	0,559	0,332	0,116	0,667	0,008	0,009	0,079	0,009	0,021	0,452	0,001	0,003	0,002	0,761	0,0003	0,419	0,114	0,776	0,007	0,01	0,079	0,009	0,014	0,549	0,002	0,038	3	53,5	0,5	18,1	0,12	2,1	24,9	3,1	56,1	0,6	12	0,16	2,1	26,1
6578	г6838638>6<	02.04.2071 21:57	Э76ХФ	Р65	10	43,2	20,65	43,2	2,9509116	0,3304506	0,177366	0,211742	0,149263	0,0391745	1570	1587	7,2182918		13054,72155	115,4	1	1	1	8,287			0,164		0,155		0,234	0,113	0,02				0,049588	0,137		0,332		0,309	4493	0,002	0,524	0,271	0,1	0,603	0,005	0,011	0,06	0,007	0,024	0,445	0,002	0,003	0,002	0,767	0,0003	0,419	0,1	0,781	0,005	0,011	0,061	0,007	0,016	0,555	0,003	0,037	2,7	55,6	0,3	13,9	0,16	2,1	26,1	2,8	57	0,5	11	0,08	2,2	26
6579	г6838638>6=	02.04.2071 22:50	Э76ХФ	Р65	8	44,0333333	17,5	44,0333333	2,3180147	0,3251644	0,152684	0,177738	0,175385	0,0396604	1593	1578	14,7004542		13062,85714	115,1	1	1	1	21,577			0,321		0,05		0,324	0,077	0,02				0,050203	0,191		0,277		0,266	3810	0,002	0,518	0,286	0,102	0,625	0,006	0,009	0,069	0,007	0,021	0,423	0,001	0,003	0,003	0,778	0,0003	0,398	0,103	0,791	0,006	0,012	0,072	0,008	0,012	0,561	0,003	0,039	3,2	49,3	0,5	20,1	0,29	1,9	26,3	3,3	54,9	0,5	12,2	0,14	2,1	26,5
6580	г6838638>6>	02.04.2071 23:44	Э76ХФ	Р65	7	43,5333333	25,6166667	43,5333333	2	0,2750832	0,142352	0,178057	0,1559	0,0388885	1569	1618	15,5682941		14048,66623	112,9	1	1	1	22,587			0,303		0,05		0,264	0,061	0,02				0,049226	0,162		0,278		0,248	5998	0,001	0,547	0,294	0,113	0,623	0,01	0,009	0,088	0,007	0,021	0,437	0,002	0,003	0,003	0,771	0,0005	0,41	0,112	0,785	0,01	0,011	0,088	0,007	0,011	0,559	0,003	0,038	3,1	50,8	1,1	18,8	0,2	2	25,8	2,9	55,4	0,6	13	0,14	2,1	27
6581	г6838638>6?	03.04.2071 0:35	Э76ХФ	Р65	8	50,85	21,7333333	50,85	2,8086081	0,3309158	0,164738	0,202123	0,171611	0,0402031	1597	1588	10,2530973		12892,63804	116,3	1	1	1	17,379			0,19		0,05		0,328	0,087	0,02				0,05089	0,179		0,315		0,287	4670	0,001	0,52	0,278	0,102	0,606	0,007	0,009	0,069	0,007	0,02	0,425	0,001	0,003	0,002	0,775	0,0002	0,414	0,102	0,787	0,007	0,011	0,07	0,007	0,012	0,559	0,003	0,038	3	55,1	0,3	13,5	0,11	2,1	26,3	2,9	53,4	0,6	12,8	0,15	2,1	26,6
6582	г6838638>76	03.04.2071 1:28	Э76ХФ	Р65	14	54,2166667	26,3666667	54,2166667	2	0,3193616	0,185976	0,200125	0,167189	0,0394889	1552	1593	8,9131263		13337,29456	115,1	1	1	1	16,108			0,168		0,05		0,31	0,061	0,02				0,049986	0,173		0,312		0,324	5861	0,002	0,509	0,263	0,102	0,615	0,006	0,009	0,061	0,005	0,017	0,426	0,002	0,003	0,002	0,775	0,0002	0,416	0,105	0,777	0,006	0,011	0,064	0,006	0,011	0,548	0,003	0,036	2,8	50	0,5	14,3	0,13	2,1	24,1	3,3	56,2	0,9	14,1	0,13	2,3	24,5
6583	г6838638>77	03.04.2071 2:26	Э76ХФ	Р65	18	52,0333333	21,6333333	52,0333333	2,7561416	0,33832	0,1722	0,248548	0,195492	0,0395174	1578	1588	7,3266586		13265,63945	116,7	1	1	1	10,123			0,189		0,05		0,334	0,05	0,02				0,050022	0,196		0,388		0,3	4783	0,001	0,506	0,276	0,105	0,575	0,007	0,009	0,068	0,007	0,021	0,406	0,002	0,002	0,002	0,745	0,0002	0,418	0,104	0,799	0,007	0,01	0,069	0,007	0,016	0,565	0,003	0,037	2,7	51,1	1,1	17,2	0,15	2	26	2,7	54,8	0,7	12,2	0,14	2,1	27,1
6584	г6838638>78	03.04.2071 3:26	Э76ХФ	Р65	20	43,1833333	20,3833333	43,1833333	3,2457067	0,3064694	0,167034	0,186938	0,166738	0,0398602	1557	1571	11,3891162		13837,77596	115	1	1	1	16,394			0,207		0,05		0,298	0,076	0,02				0,050456	0,178		0,291		0,291	4701	0,001	0,541	0,279	0,108	0,619	0,012	0,01	0,081	0,006	0,02	0,428	0,002	0,003	0,002	0,771	0,0003	0,419	0,107	0,785	0,012	0,01	0,082	0,007	0,013	0,568	0,003	0,038	2,9	50,8	1,1	18	0,24	1,9	26,2	2,9	54,5	0,7	13	0,14	2,1	27
6585	г6838638>79	03.04.2071 4:17	Э76ХФ	Р65	19	40,55	17,55	40,55	2,654485	0,3543082	0,185402	0,258555	0,218251	0,0404883	1579	1578	10,774106		13360,68376	116,4	1	1	1	14,563			0,256		0,05		0,351	0,05	0,02				0,051251	0,227		0,403		0,323	3908	0,001	0,504	0,269	0,115	0,561	0,009	0,009	0,105	0,006	0,022	0,388	0,001	0,002	0,003	0,763	0,0003	0,421	0,112	0,786	0,009	0,01	0,104	0,007	0,015	0,563	0,003	0,038	2,7	48,7	0,4	16,5	0,27	1,8	27,1	3,3	51,5	0,5	15,3	0,15	2	26,1
6586	г6838638>7:	03.04.2071 5:14	Э76ХФ	Р65	12	42,2	21,6333333	42,2	3,2489646	0,3600648	0,184828	0,238127	0,204831	0,0416314	1556	1575	12,628436		13448,69029	117,3	1	1	1	17,764			0,279		0,05		0,359	0,078	0,02				0,052698	0,215		0,371		0,322	4849	0,001	0,469	0,259	0,112	0,576	0,007	0,01	0,087	0,006	0,023	0,386	0,002	0,003	0,002	0,762	0,0002	0,42	0,111	0,787	0,007	0,011	0,087	0,006	0,015	0,564	0,003	0,039	2,9	47,8	0,8	15,4	0,31	1,9	25,2	3	54,1	0,4	12,6	0,12	2,1	26,4
6587	"г6838638>7;"	03.04.2071 6:04	Э76ХФ	Р65	13	42,1833333	19,8333333	42,1833333	2,9463647	0,4041552	0,159572	0,264271	0,268807	0,038917	1571	1577	12,2017384		12705,88235	112,2	1	1	1	17,157			0,171		0,05		0,417	0,083	0,02				0,049262	0,303		0,41		0,278	4200	0,001	0,453	0,282	0,119	0,55	0,007	0,008	0,079	0,007	0,019	0,335	0,001	0,003	0,003	0,754	0,0003	0,42	0,119	0,785	0,007	0,011	0,079	0,008	0,011	0,559	0,003	0,038	3,9	51,5	1,6	18	0,19	2,1	24,9	2,9	55,1	0,6	13,3	0,15	2	27,2
6588	г6838638>7<	03.04.2071 6:54	Э76ХФ	Р65	14	44,5	20,1833333	44,5	2,7739757	0,3387676	0,180236	0,225388	0,17358	0,0404883	1573	1574	8,339858		12874,97936	117,3	1	1	1	10,77			0,173		0,05		0,334	0,077	0,02				0,051251	0,172		0,352		0,314	4331	0,001	0,517	0,27	0,117	0,591	0,01	0,01	0,088	0,006	0,02	0,42	0,002	0,003	0,003	0,758	0,0003	0,422	0,116	0,784	0,009	0,01	0,088	0,007	0,014	0,56	0,003	0,038	2,9	52	0,5	15,4	0,15	2	25,6	2,9	54,1	0,8	14	0,13	2,1	25,2
6589	г6838638>7=	03.04.2071 7:52	Э76ХФ	Р65	17	40,35	21,45	40,35	3,2292994	0,2713008	0,150388	0,201508	0,172084	0,0395743	1536	1579	8,5391016		13127,27273	115,8	1	1	1	11,459			0,151		0,05		0,257	0,04	0,02				0,050094	0,18		0,314		0,262	4693	0,001	0,562	0,291	0,106	0,619	0,007	0,009	0,072	0,007	0,019	0,439	0,002	0,003	0,002	0,746	0,0003	0,419	0,105	0,795	0,007	0,011	0,072	0,008	0,014	0,572	0,003	0,038	2,6	48,2	0,5	15	0,2	2,2	21,8	2,9	50,7	0,8	13,8	0,09	2,3	22,2
6590	г6838638>7>	03.04.2071 8:44	Э76ХФ	Р65	13	41,5333333	17,85	41,5333333	3,2989899	0,30692	0,1722	0,229058	0,19393	0,0403745	1550	1576	12,5077387		13374,78992	117,5	1	1	1	17,285			0,075		0,05		0,296	0,049	0,02				0,051107	0,202		0,357		0,3	3979	0,001	0,535	0,283	0,115	0,597	0,007	0,008	0,076	0,007	0,021	0,413	0,001	0,002	0,003	0,764	0,0003	0,423	0,114	0,791	0,007	0,01	0,077	0,008	0,013	0,566	0,003	0,037	2,9	46,3	0,7	14,7	0,19	2,1	22,4	3	56,5	0,5	12,4	0,15	2,1	26,6
6591	г6838638>7?	03.04.2071 9:36	Э76ХФ	Р65	13	42,7333333	18,3666667	42,7333333	2,661157	0,3364468	0,173348	0,235684	0,207372	0,0402884	1556	1576	13,9184087		12956,07985	118,5	1	1	1	19,826			0,098		0,05		0,332	0,031	0,02				0,050998	0,22		0,367		0,302	3966	0,002	0,521	0,278	0,109	0,594	0,006	0,009	0,071	0,007	0,02	0,412	0,002	0,003	0,002	0,759	0,0003	0,418	0,109	0,789	0,007	0,011	0,072	0,008	0,014	0,568	0,003	0,037	3,4	51,9	1,2	18,2	0,35	2,1	24,7	3,1	56,4	0,6	12,4	0,18	2,1	26,8
6592	г6838638>86	03.04.2071 10:28	Э76ХФ	Р65	13	41,7	16,5	41,7	2,3321555	0,3148586	0,160146	0,151322	0,172282	0,03906	1595	1576	10,3974162		12345,45455	112,9	1	1	1	14,308			0,086		0,05		0,311	0,031	0,02				0,049443	0,202		0,234		0,279	3395	0,002	0,532	0,285	0,122	0,661	0,009	0,009	0,078	0,01	0,023	0,445	0,003	0,003	0,002	0,761	0,0003	0,422	0,122	0,782	0,009	0,011	0,078	0,01	0,016	0,569	0,003	0,037	2,9	51,1	1,6	17,2	0,45	2	26,1	4,6	56,2	0,4	12,7	0,18	2,2	25,8
6593	г6838638>87	03.04.2071 11:25	Э76ХФ	Р65	8	45,7166667	19,2	45,7166667	2,1721992	0,3191136	0,174496	0,245813	0,210837	0,042803	1554	1577	12,3753846		12562,5	115,7	1	1	1	18,099			0,175		0,05		0,31	0,03	0,02				0,054181	0,221		0,383		0,304	4020	0,001	0,524	0,278	0,111	0,569	0,008	0,01	0,071	0,008	0,023	0,401	0,001	0,003	0,003	0,757	0,0004	0,422	0,108	0,79	0,008	0,011	0,07	0,008	0,014	0,569	0,002	0,037	2,6	48,1	2,3	18,7	0,67	1,8	26,9	3,1	55,4	0,6	12,1	0,15	2,1	26,2
6594	г6838638>88	03.04.2071 12:21	Э76ХФ	Р65	8	41,3666667	17,6833333	41,3666667	2,3617166	0,3174688	0,161868	0,226238	0,20603	0,0404407	1563	1581	9,0630943		12845,99435	116,5	1	1	1	12,497			0,151		0,05		0,311	0,029	0,02				0,051107	0,222		0,352		0,282	3786	0,001	0,537	0,282	0,083	0,597	0,005	0,009	0,06	0,007	0,02	0,412	0,001	0,003	0,003	0,767	0,0003	0,418	0,079	0,792	0,005	0,011	0,059	0,006	0,011	0,586	0,003	0,038	3	50,3	2	17,1	0,54	2	25,2	2,9	48,3	0,7	13,4	0,16	2,1	23,2
6595	г6838638>89	03.04.2071 13:13	Э76ХФ	Р65	9	42,2166667	14,2166667	42,2166667	1,5314228	0,3107868	0,115948	0,148998	0,179366	0,0406078	1579	1580	11,4651402		11897,30363	115,9	1	1	1	16,134			0,043		0,05		0,314	0,047	0,02				0,051034	0,214		0,23		0,202	2819	0,002	0,533	0,327	0,117	0,664	0,007	0,008	0,073	0,011	0,023	0,43	0,002	0,004	0,003	0,775	0,0004	0,422	0,119	0,792	0,007	0,009	0,075	0,012	0,015	0,571	0,003	0,037	3	45,8	1,4	15,8	0,47	2,1	22,1	3,8	51,4	0,5	17,9	0,17	2,1	25,1
6596	г6838638>8:	03.04.2071 14:03	Э76ХФ	Р65	13	47,5333333	23,15	47,5333333	3,2688427	0,320201	0,121688	0,164577	0,175329	0,0413565	1541	1584	16,9100623		13568,03456	117,9	1	1	1	26,375		0,028116	0,141		0,05		0,291	0,05	0,02				0,051975	0,201		0,255		0,212	5235	0,002	0,48	0,315	0,114	0,654	0,007	0,007	0,079	0,01	0,024	0,417	0,002	0,003	0,003	0,765	0,0004	0,419	0,113	0,801	0,007	0,009	0,079	0,01	0,015	0,569	0,003	0,038	3,3	53,4	0,4	15,1	0,12	2,2	24,5	3,1	53	0,7	11,4	0,16	2	26,2
6597	"г6838638>8;"	03.04.2071 15:01	Э76ХФ	Р65																																																																																
6598	г6838638>8<	03.04.2071 16:19	Э76ХФ	Р65	3	46,7	20,8666667	46,7	2,8736142	0,333974	0,17794	0,238691	0,202411	0,0400611	1570	1580	14,5326733		13405,11182	116,1	1	1	1	22,017			0,14		0,05		0,328	0,031	0,02				0,050347	0,211		0,372		0,31	4662	0,002	0,481	0,267	0,115	0,567	0,007	0,008	0,075	0,007	0,025	0,39	0,001	0,003	0,002	0,774	0,0003	0,422	0,113	0,784	0,007	0,01	0,075	0,007	0,016	0,576	0,003	0,035	4	57,9	0,8	5,8	1,2	2,3	25,1	4,7	55,4	0,4	12,7	0,17	2,2	25,5
6599	г6838638>8=	03.04.2071 17:22	Э76ХФ	Р65	9	40,5333333	19,1833333	40,3833333	1,49064	0,3132186	0,160146	0,202009	0,200533	0,0399465	1606	1579	13,1935497		11719,54822	115,3	1	1	1	17,727			0,141		0,05		0,307	0,03	0,02				0,050203	0,226		0,314		0,279	3747	0,002	0,527	0,284	0,114	0,618	0,007	0,008	0,077	0,008	0,024	0,413	0,001	0,003	0,002	0,755	0,0003	0,419	0,116	0,788	0,008	0,011	0,078	0,009	0,014	0,559	0,002	0,037	3,1	49,7	0,5	20,4	0,29	1,9	26,8	3,2	54,1	0,5	11,9	0,17	2,1	25,7
6600	г6838638>8>	03.04.2071 18:13	Э76ХФ	Р65	11	40,55	26,0166667	40,55	3,1145833	0,3061211	0,10619	0,129838	0,173086	0,0391691	1586	1631	15,7226006		13180,01281	113,1	1	1	1	21,16		0,021939	0,175		0,05		0,285	0,037	0,02				0,049226	0,214		0,2		0,185	5715	0,002	0,492	0,328	0,112	0,68	0,007	0,008	0,078	0,009	0,023	0,434	0,002	0,003	0,003	0,772	0,0005	0,422	0,114	0,798	0,008	0,01	0,078	0,011	0,015	0,576	0,003	0,038	2,6	43,1	0,7	13,3	0,17	2,1	20,2	3,6	53,2	0,4	15,4	0,1	2,1	25,3
6601	г6838638>8?	03.04.2071 19:05	Э76ХФ	Р65	9	43,35	22,1666667	43,35	2,3766846	0,2711054	0,132594	0,149229	0,171897	0,0395145	1559	1602	15,2610367		12992,4812	114,5	1	1	1	21,836			0,053		0,05		0,262	0,036	0,02				0,04966	0,204		0,231		0,231	4800	0,002	0,559	0,308	0,127	0,665	0,007	0,007	0,079	0,01	0,026	0,439	0,002	0,003	0,002	0,775		0,421	0,129	0,8	0,007	0,01	0,08	0,011	0,017	0,561	0,003	0,038	3,4	53,6	0,6	16	0,12	2,4	22,8	3,6	55,1	0,5	14,9	0,11	2,2	25,6
6602	г6838638>96	03.04.2071 19:57	Э76ХФ	Р65	13	43,8166667	27,1666667	43,8166667	3	0,3684647	0,187124	0,199331	0,218983	0,0394572	1563	1602	20,4641308		12480,7362	116,8	1	1	1	29,889		0,012354	0,364		0,05		0,356	0,039	0,02				0,049588	0,256		0,309		0,326	5651	0,001	0,453	0,264	0,073	0,613	0,005	0,011	0,056	0,008	0,022	0,396	0,002	0,003	0,003	0,779	0,0004	0,418	0,072	0,783	0,005	0,011	0,056	0,008	0,011	0,541	0,003	0,036	2,8	46,2	0,6	9,1	0,12	2,3	20,1	3,3	48,4	0,8	12,9	0,15	2,2	28,6
6603	г6838638>97	03.04.2071 20:50	Э76ХФ	Р65	14	44,7	22,4833333	44,7		0,3005646	0,154406	0,135857	0,187605	0,0399171	1590	1606	15,682975		12299,77761	115	1	1	1	22,492					0,05		0,295	0,089	0,02				0,050166	0,234		0,209		0,269	4609	0,002	0,524	0,285	0,096	0,672	0,006	0,007	0,065	0,009	0,024	0,424	0,002	0,004	0,003	0,755	0,0005	0,414	0,099	0,795	0,006	0,009	0,066	0,01	0,016	0,573	0,003	0,038	3,1	50,6	0,6	17,2	0,1	2,1	24,4	3,5	53,3	0,7	14,7	0,13	2,2	26
6604	г6838638>98	03.04.2071 21:59	Э76ХФ	Р65	11	49,6833333	20,3166667	49,6833333		0,3307429	0,145796	0,162276	0,1677	0,0393704	1600	1590	16,6492452		12126,00492	116,3	1	1	1	27,573		0,011715	0,224		0,05		0,319	0,049	0,02				0,049479	0,192		0,252		0,254	4106	0,002	0,543	0,295	0,11	0,638	0,006	0,009	0,071	0,008	0,019	0,44	0,001	0,003	0,002	0,768	0,0003	0,417	0,109	0,777	0,007	0,01	0,072	0,009	0,011	0,56	0,002	0,037	3,1	50,1	0,7	18,7	0,2	1,9	25,8	4,7	56,3	0,4	12,7	0,18	2,2	26
6605	г6838638>99	03.04.2071 22:52	Э76ХФ	Р65	20	53,2333333	21,5333333	53,2333333		0,2960154	0,132594	0,160277	0,210977	0,0392845	1592	1585	17,0440069		12404,95356	114,9	1	1	1	30,059			0,264		0,05		0,301	0,039	0,02				0,049371	0,26		0,247		0,231	4452	0,002	0,557	0,303	0,129	0,651	0,006	0,009	0,071	0,01	0,024	0,406	0,001	0,003	0,003	0,772	0,0003	0,412	0,129	0,792	0,006	0,011	0,072	0,011	0,013	0,565	0,002	0,038	3	50,9	0,9	15,8	0,3	2,1	24,1	4,8	54,9	0,4	12,4	0,17	2,2	25,3
6606	г6838638>9:	03.04.2071 23:49	Э76ХФ	Р65	26	49,7	25,75	49,7	2,3977424	0,3399556	0,134316	0,167492	0,1994	0,0399171	1572	1601	14,7018109		13120,7767	116,5	1	1	1	24,356			0,096		0,05		0,346	0,048	0,02				0,050166	0,239		0,259		0,234	5631	0,002	0,512	0,309	0,11	0,647	0,007	0,008	0,078	0,012	0,024	0,408	0,002	0,004	0,003	0,757	0,0004	0,419	0,109	0,794	0,007	0,01	0,078	0,012	0,013	0,564	0,003	0,037	3,1	54,3	0,6	13,5	0,15	2,5	21,8	3,8	51,4	0,9	16,6	0,22	2,2	26,1
6607	"г6838638>9;"	04.04.2071 1:43	Э76ХФ	Р65	2	48,8666667	15,3166667	48,8666667	2	0,3515989	0,179088	0,266574	0,250738	0,0359171	1615	1597	14,7642023		12202,39391	114,6	1	1	1	23,188		0,009798	0,399		0,05		0,337	0,068	0,05				0,045139	0,277		0,415		0,312	3115	0,001	0,5	0,268	0,139	0,555	0,007	0,01	0,077	0,009	0,029	0,359	0,001	0,003	0,003	0,755	0,0006	0,421	0,138	0,79	0,007	0,011	0,077	0,01	0,018	0,568	0,002	0,035	2,8	48,4	0,7	17,8	0,67	1,8	27,6	3,1	51,8	0,3	14,6	0,13	2,2	26,8
6608	г6838638>9<	04.04.2071 2:35	Э76ХФ	Р65	7	41,1666667	23,5	41,1666667	1,8813273	0,3017066	0,142926	0,198226	0,176798	0,0394858	1574	1589	14,3387705		12217,02128	115,4	1	1	1	19,437			0,168		0,05		0,296	0,066	0,02				0,049624	0,191		0,309		0,249	4785	0,002	0,541	0,296	0,111	0,619	0,006	0,01	0,066	0,009	0,026	0,427	0,001	0,003	0,003	0,768	0,0003	0,418	0,112	0,795	0,006	0,011	0,066	0,01	0,017	0,566	0,002	0,038	3,1	43,7	0,6	13,9	0,12	2	21,7	3,2	47,3	0,7	16,4	0,19	2,2	23,1
6609	г6838638>9=	04.04.2071 3:28	Э76ХФ	Р65	8	42,8833333	21,3833333	42,8833333	2,6688103	0,3018312	0,125132	0,104787	0,149543	0,0395718	1578	1596	15,064486		12789,39984	116,2	1	1	1	21,492			0,164		0,05		0,303	0,089	0,02				0,049732	0,188		0,161		0,218	4558	0,002	0,542	0,313	0,112	0,694	0,006	0,008	0,069	0,012	0,024	0,447	0,002	0,004	0,003	0,76	0,0004	0,419	0,112	0,783	0,006	0,009	0,07	0,013	0,015	0,564	0,003	0,038	2,8	49,6	0,4	15,7	0,13	2,1	23,2	3,2	54,6	0,3	14,5	0,09	2,2	25,8
6610	г6838638>9>	04.04.2071 4:18	Э76ХФ	Р65	12	52,55	23,1666667	52,55		0,339254	0,14924	0,204381	0,196509	0,0396012	1578	1593	25,1246432		12737,26619	116,7	1	1	1	44,01			0,175		0,05		0,341	0,029	0,02				0,049769	0,219		0,318		0,26	4918	0,002	0,514	0,295	0,123	0,611	0,007	0,01	0,075	0,008	0,024	0,419	0,001	0,003	0,003	0,762	0,0003	0,421	0,124	0,791	0,007	0,011	0,076	0,009	0,009	0,559	0,002	0,037	3,3	48,8	1,1	18,6	0,19	1,9	25,3	3,3	52,7	0,3	15,2	0,1	2,2	24,8
6611	г6838638>9?	04.04.2071 5:11	Э76ХФ	Р65	25	40,6833333	14,35	40,6833333		0,299214	0,12054	0,119897	0,152349	0,0384785	1589	1581	15,130217		12627,1777	114,1	1	1	1	20,14			0,089		0,05		0,3	0,086	0,02				0,048358	0,186		0,185		0,21	3020	0,002	0,547	0,317	0,12	0,675	0,008	0,01	0,074	0,009	0,022	0,444	0,002	0,004	0,003	0,767	0,0004	0,415	0,119	0,777	0,008	0,01	0,075	0,01	0,018	0,559	0,003	0,038	2,8	55	0,3	12,9	0,08	2,1	26,5	3,3	52,6	0,7	12,6	0,15	2,2	25
6612	г6838638>:6	04.04.2071 6:00	Э76ХФ	Р65	25	41	14,7833333	41	1	0,307452	0,13202	0,148564	0,170428	0,0389392	1585	1572	12,9935537		12390,98083	115,5	1	1	1	17,581			0,086		0,05		0,307	0,059	0,02				0,048937	0,202		0,23		0,23	3053	0,002	0,548	0,31	0,119	0,653	0,007	0,009	0,088	0,009	0,021	0,438	0,002	0,003	0,003	0,761	0,0004	0,425	0,12	0,779	0,007	0,01	0,088	0,009	0,015	0,564	0,002	0,037	3,1	52,6	0,4	17,3	0,14	2,1	24,8	3,5	52,3	0,8	17,1	0,22	2,2	25,8
6613	г6838638>:7	04.04.2071 6:52	Э76ХФ	Р65	25	46,2333333	21,1666667	46,2333333		0,3094054	0,103894	0,135039	0,180295	0,0384785	1588	1595	14,039144		12512,12598	112,5000001	1	1	1	21,32			0,13		0,05		0,315	0,06	0,02				0,048358	0,223		0,208		0,181	4414	0,002	0,544	0,332	0,108	0,662	0,009	0,008	0,082	0,01	0,023	0,419	0,001	0,004	0,003	0,757	0,0005	0,416	0,107	0,78	0,009	0,01	0,083	0,011	0,015	0,557	0,002	0,038	4,4	48	0,6	23,9	0,32	1,9	24,6	3,4	55,4	0,3	15,9	0,1	2,1	25,9
6614	г6838638>:8	04.04.2071 7:42	Э76ХФ	Р65	28	46,7	17,8833333	46,7	2,7346939	0,3889968	0,092414	0,086484	0,192268	0,0375578	1581	1584	14,9280514		12306,43057	107,4	1	1	1	23,238		0,004473	0,189		0,05		0,412	0,054	0,02				0,047201	0,262		0,13		0,161	3668	0,002	0,443	0,324	0,118	0,69	0,007	0,008	0,076	0,014	0,024	0,396	0,001	0,005	0,003	0,783	0,0004	0,411	0,116	0,793	0,007	0,011	0,076	0,016	0,019	0,566	0,003	0,044	4	47,6	1,6	25,8	1,3	1,9	24,5	3,3	53,7	0,3	15	0,1	2,1	25,2
6615	г6838638>:9	04.04.2071 17:21	Э76ХФ	Р65	8	64,4	33,6166667	64,4	3,1519464	0,3576773	0,139482	0,205384	0,2348	0,0387084	1596	1643	14,0738744		11974,41745	111,4	1	1	1	29		0,005538	0,496		0,05		0,359		0,02				0,048647	0,278		0,318		0,243	6709	0,001	0,499	0,296	0,096	0,59	0,006	0,008	0,067	0,011	0,029	0,374	0,001	0,002	0,003	0,777	0,0008	0,416	0,096	0,788	0,006	0,01	0,068	0,011	0,018	0,541	0,002	0,037	3,5	43,3	2,1	13,8	1,56	1,6	26,3	4	50,9	0,7	13,6	0,25	2,1	26,7
6616	г6838638>::	04.04.2071 18:15	Э76ХФ	Р65	26	49,05	30,5166667	49,05	3,1003202	0,3735439	0,18081	0,254398	0,24035	0,0399507	1567	1599	10,9201021		12691,42545	116,1	1	1	1	17,821		0,006603	0,408		0,05		0,368	0,03	0,02				0,050492	0,266		0,396		0,315	6455	0,001	0,491	0,266	0,099	0,567	0,006	0,01	0,073	0,008	0,025	0,367	0,001	0,004	0,002	0,754	0,0003	0,418	0,1	0,781	0,006	0,01	0,074	0,008	0,021	0,549	0,002	0,036	3,1	42,9	1,4	25,7	0,75	1,6	27,5	2,9	51,5	0,7	10	0,34	2,1	27,7
6617	"г6838638>:;"	04.04.2071 19:10	Э76ХФ	Р65	27	53,5166667	29,5333333	53,5166667		0,346162	0,18942	0,213434	0,231182	0,0396294	1583	1598	13,9699466		11565,91422	114,6	1	1	1	24,688			0,28		0,05		0,342		0,02				0,050094	0,269		0,331		0,33	5693	0,002	0,501	0,264	0,084	0,606	0,005	0,009	0,061	0,007	0,024	0,393	0,001	0,003	0,003	0,774	0,0004	0,422	0,085	0,791	0,005	0,011	0,062	0,008	0,018	0,566	0,002	0,037	2,9	48,2	0,9	22,3	0,46	1,8	27	4,7	56	0,4	12,7	0,18	2,2	25,7
6618	г6838638>:<	04.04.2071 20:08	Э76ХФ	Р65	31	58,6833333	31,65	58,6833333		0,4875174	0,207214	0,298235	0,359199	0,0387995	1552	1597	15,6416464		12369,66825	114,3	1	1	1	30,297			0,507		0,248		0,339	0,03	0,02				0,049045	0,432		0,461		0,361	6525	0,001	0,375	0,246	0,095	0,527	0,005	0,008	0,059	0,007	0,026	0,302	0,001	0,002	0,003	0,755	0,0003	0,422	0,095	0,782	0,005	0,011	0,059	0,009	0,013	0,556	0,002	0,036	3,2	47,4	0,7	20,6	0,2	1,8	26,7	4,2	57,9	0,2	12,3	0,15	2,3	25,6
6619	г6838638>:=	04.04.2071 21:07	Э76ХФ	Р65	38	47,2	29,15	47,2	2,5016181	0,3446576	0,151536	0,186301	0,223829	0,039801	1549	1589	12,000213		12047,34134	113,9	1	1	1	18,777			0,437		0,05		0,348	0,038	0,02				0,050311	0,269		0,288		0,264	5853	0,001	0,521	0,294	0,09	0,624	0,012	0,009	0,089	0,008	0,023	0,395	0,001	0,003	0,002	0,766	0,0003	0,424	0,09	0,793	0,012	0,011	0,089	0,008	0,016	0,553	0,002	0,037	3	52,4	0,8	13,5	0,68	2,1	25,2	4,6	55,4	0,4	12,8	0,17	2,2	25,5
6620	г6838638>:>	04.04.2071 22:00	Э76ХФ	Р65	39	40,7166667	24,0333333	40,7166667	3,3751793	0,3449092	0,136612	0,159665	0,187613	0,0391144	1520	1582	9,9024149		13111,78918	114,1	1	1	1	13,327			0,085		0,05		0,352	0,031	0,02				0,049443	0,224		0,247		0,238	5252	0,001	0,506	0,306	0,099	0,648	0,007	0,01	0,081	0,007	0,021	0,415	0,001	0,002	0,003	0,773	0,0003	0,42	0,097	0,795	0,008	0,012	0,081	0,008	0,017	0,58	0,003	0,038	3,5	49,5	0,9	15,3	0,29	2,1	24	4,2	53	0,3	11	0,08	2,2	24,2
6621	г6838638>:?	04.04.2071 22:52	Э76ХФ	Р65	37	41,6666667	26,6833333	41,6666667	3,5861263	0,3311841	0,139416	0,198377	0,206481	0,0402013	1515	1580	10,6526613		13102,5609	117,9	1	1	1	14,677		0,0213	0,052		0,05		0,308	0,037	0,02				0,050817	0,237		0,308		0,243	5827	0,002	0,488	0,3	0,098	0,624	0,01	0,01	0,081	0,007	0,025	0,401	0,002	0,003	0,003	0,779	0,0004	0,428	0,1	0,799	0,011	0,01	0,08	0,008	0,016	0,561	0,003	0,036	3	49,7	1,7	14,9	0,34	1,9	25,6	3,1	51,5	0,7	14	0,32	2	27,4
6622	"г6838638>;6"	04.04.2071 23:46	Э76ХФ	Р65	29	45	19,1666667	45	2,8365217	0,3478767	0,149292	0,20791	0,211642	0,0392575	1546	1576	12,9806667		12778,43478	114,5	1	1	1	19,471			0,231		0,05		0,351	0,031	0,02				0,049624	0,241		0,323		0,261	4082	0,002	0,495	0,288	0,1	0,609	0,006	0,009	0,061	0,007	0,024	0,4	0,001	0,003	0,003	0,773	0,0004	0,418	0,101	0,798	0,006	0,01	0,061	0,008	0,013	0,566	0,002	0,038	2,7	47,1	0,6	19	0,51	1,7	27,3	5	55	0,5	13,6	0,17	2,1	25,8
6623	"г6838638>;7"	05.04.2071 0:39	Э76ХФ	Р65	28	41,6833333	22,2833333	41,6833333	3	0,3285048	0,105248	0,134714	0,191806	0,0396294	1556	1576	13,7055288		12682,12416	115,8	1	1	1	19,005			0,103		0,05		0,338	0,037	0,02				0,050094	0,241		0,207		0,184	4710	0,002	0,508	0,332	0,096	0,676	0,01	0,008	0,077	0,01	0,023	0,415	0,002	0,003	0,003	0,776	0,0003	0,419	0,096	0,794	0,01	0,01	0,078	0,011	0,015	0,575	0,003	0,038	3,4	53,8	0,2	14,3	0,12	2,1	25,8	4	53,2	0,4	15,5	0,12	2,1	25,6
6624	"г6838638>;8"	05.04.2071 1:34	Э76ХФ	Р65	23	44,3833333	23,7166667	44,3833333	3,1632141	0,3006588	0,116688	0,121892	0,156756	0,0384846	1527	1573	9,6312845		12555,72734	111,9	1	1	1	14,059			0,134		0,05		0,302	0,038	0,02				0,048647	0,192		0,188		0,204	4963	0,002	0,556	0,318	0,117	0,684	0,008	0,01	0,077	0,01	0,023	0,452	0,002	0,003	0,003	0,782	0,0003	0,409	0,115	0,798	0,008	0,012	0,078	0,01	0,015	0,583	0,003	0,038	3,6	52,2	0,4	16,9	0,2	2	26	3,4	54,3	0,6	14,5	0,21	2,1	25,8
6625	"г6838638>;9"	05.04.2071 2:29	Э76ХФ	Р65	21	43,8666667	22,4833333	43,8666667	2,1664656	0,3276053	0,113828	0,164985	0,199365	0,0391144	1554	1578	12,7129349		11600,59303	114,2	1	1	1	11,876			0,192		0,373		0,055	0,052	0,02				0,049443	0,24		0,255		0,199	4347	0,002	0,5	0,321	0,106	0,637	0,007	0,008	0,075	0,008	0,025	0,417	0,001	0,003	0,003	0,783	0,0006	0,417	0,107	0,787	0,007	0,01	0,076	0,01	0,017	0,571	0,003	0,037	3,3	52	0,7	16,4	0,25	2	25,5	5	55,2	0,5	13,3	0,17	2,1	25,7
6626	"г6838638>;:"	05.04.2071 3:31	Э76ХФ	Р65	11	41,8666667	25,3666667	41,8666667	2,7929752	0,3326512	0,112112	0,156646	0,19195	0,0400589	1543	1574	12,7148783		11836,00526	117	1	1	1	17,709			0,094		0,05		0,341	0,066	0,02				0,050637	0,232		0,242		0,196	5004	0,002	0,52	0,326	0,101	0,667	0,006	0,009	0,073	0,009	0,021	0,431	0,003	0,004	0,003	0,783	0,0003	0,423	0,101	0,791	0,007	0,01	0,073	0,009	0,015	0,567	0,003	0,038	3,1	49,1	1,3	19,6	0,35	1,9	25,7	3,6	52,3	0,6	19,8	0,1	2	25,7
6627	"г6838638>;;"	05.04.2071 4:25	Э76ХФ	Р65	9	44,8333333	19,4666667	44,8333333	2,756447	0,3384593	0,125268	0,12564	0,204168	0,0392575	1579	1578	11,0499531		12017,46575	115,2	1	1	1	16,357			0,196		0,05		0,347	0,039	0,02				0,049624	0,264		0,192		0,219	3899	0,002	0,511	0,313	0,1	0,673	0,007	0,009	0,068	0,009	0,019	0,41	0,001	0,003	0,002	0,768	0,0003	0,419	0,099	0,794	0,007	0,009	0,069	0,01	0,013	0,575	0,002	0,037	3,1	51,2	1,2	19,1	0,33	1,9	26,4	3,5	52,5	0,7	18,5	0,11	2,1	25,5
6628	"г6838638>;<"	05.04.2071 5:20	Э76ХФ	Р65	8	41,2166667	18,6166667	41,2166667		0,3630146	0,124696	0,136231	0,201883	0,0396294	1580	1573	11,6467585		11863,56312	116,7	1	1	1	15,969			0,146		0,05		0,377	0,038	0,02				0,050094	0,256		0,209		0,218	3681	0,002	0,495	0,314	0,126	0,675	0,009	0,008	0,081	0,01	0,023	0,421	0,001	0,003	0,003	0,773	0,0005	0,418	0,126	0,803	0,009	0,01	0,081	0,011	0,018	0,592	0,003	0,037	3,4	54,6	0,5	18,2	0,11	2,2	25,2	3,6	53,2	0,5	17,3	0,11	2,2	24,7
6629	"г6838638>;="	05.04.2071 6:20	Э76ХФ	Р65	6	41,2	19,65	41,2		0,3475594	0,115544	0,150899	0,187815	0,0398295	1577	1574	10,6686664		11887,0229	115,1	1	1	1	14,622			0,129		0,05		0,359	0,037	0,02				0,050347	0,228		0,233		0,202	3893	0,002	0,513	0,321	0,098	0,659	0,007	0,008	0,068	0,009	0,022	0,423	0,001	0,003	0,003	0,769	0,0005	0,416	0,097	0,797	0,007	0,01	0,068	0,01	0,017	0,584	0,003	0,038	3,4	53,8	0,4	16,9	0,15	2,1	25,7	3,1	54,7	0,4	13,2	0,09	2	27,1
6630	"г6838638>;>"	05.04.2071 7:12	Э76ХФ	Р65	8	41,3666667	24,1833333	41,3666667		0,3781056	0,130988	0,148188	0,179992	0,0387995	1544	1579	19,0464		11747,76017	113,9	1	1	1	25,792		0,011715	0,086		0,49			0,029	0,02				0,049045	0,217		0,229		0,229	4735	0,002	0,487	0,307	0,113	0,654	0,008	0,009	0,089	0,009	0,024	0,427	0,002	0,004	0,003	0,775	0,0005	0,427	0,112	0,79	0,008	0,01	0,089	0,01	0,017	0,567	0,003	0,038	3,3	54,3	0,4	15,9	0,14	2,1	26	3,2	53,6	0,4	13	0,11	2,1	26,1
6631	"г6838638>;?"	05.04.2071 8:03	Э76ХФ	Р65	9	46,35	21,5666667	46,35	2,6938073	0,3525618	0,110968	0,12622	0,202392	0,0399442	1563	1573	13,210785		12783,61669	116,2	1	1	1	20,007			0,311		0,05		0,367	0,076	0,02				0,050492	0,261		0,193		0,194	4595	0,002	0,514	0,324	0,09	0,678	0,008	0,009	0,067	0,009	0,022	0,405	0,002	0,003	0,003	0,759	0,0003	0,416	0,089	0,789	0,008	0,011	0,067	0,01	0,014	0,551	0,002	0,039	3,1	52,9	0,6	16,2	0,3	2	25,9	3,1	54,6	0,4	13,4	0,1	2	27
6632	г6838638><6	05.04.2071 8:55	Э76ХФ	Р65	12	45,1666667	22,9	45,1666667	3,4732965	0,3032064	0,121264	0,101793	0,059161	0,0394007	1547	1579	13,6181679		12495,19651	116,3	1	1	1	19,822			0,249		0,05		0,305	0,106	0,02				0,049805	0,049		0,16		0,212	4769	0,002	0,549	0,319	0,104	0,682	0,006	0,011	0,072	0,008	0,021	0,475	0,001	0,003	0,002	0,778	0,0003	0,423	0,105	0,774	0,006	0,011	0,072	0,009	0,014	0,514	0,002	0,037	2,8	47,8	1,5	18,7	0,58	1,8	26,3	2,6	52	0,6	14,4	0,17	2	27,8
6633	г6838638><7	05.04.2071 9:50	Э76ХФ	Р65	13	44,1666667	23,45	44,1666667	2,8723051	0,3211658	0,122408	0,12953	0,185246	0,0391428	1546	1578	13,1548668		12936,46055	115,2	1	1	1	19,334			0,162		0,05		0,326	0,049	0,02				0,049479	0,233		0,199		0,214	5056	0,002	0,518	0,312	0,1	0,674	0,007	0,01	0,074	0,008	0,023	0,422	0,001	0,003	0,003	0,768	0,0003	0,418	0,1	0,787	0,007	0,011	0,074	0,009	0,013	0,556	0,002	0,038	3,2	50	0,7	17,8	0,53	1,9	26,6	3,9	53,1	0,5	14,6	0,12	2	26
6634	г6838638><8	05.04.2071 10:44	Э76ХФ	Р65	14	41,4	24,8666667	41,4	3	0,3090658	0,065208	0,091738	0,177582	0,0389996	1533	1576	12,0978261		12698,92761	112,7	1	1	1	16,695			0,167		0,05		0,323	0,083	0,02				0,049298	0,237		0,139		0,114	5263	0,001	0,535	0,36	0,097	0,702	0,005	0,009	0,066	0,008	0,024	0,425	0,001	0,003	0,003	0,764	0,0003	0,418	0,098	0,79	0,005	0,011	0,066	0,009	0,013	0,562	0,002	0,038	3,3	55,5	0,2	11,5	0,22	2,1	26,4	3,8	56,4	0,7	10,8	0,13	2,2	25,9
6635	г6838638><9	05.04.2071 11:40	Э76ХФ	Р65	11	42,7166667	29,2	42,7166667	3,7918835	0,048431	0,07436	0,077881	0,079101	0,0380559	1551	1620	5,8287437		12764,38356	112	1	1	1	8,055			0,098		0,05			0,075	0,02				0,048105	0,09		0,121		0,13	6212	0,002	0,752	0,349	0,093	0,723	0,006	0,008	0,063	0,011	0,017	0,512	0,002	0,004	0,003	0,764	0,0003	0,417	0,09	0,785	0,006	0,007	0,063	0,011	0,013	0,548	0,002	0,037	3,1	52,8	0,4	9,2	0,11	2,5	21,3	3,4	56,7	1	9,9	0,16	2,2	25,3
6636	г6838638><:	05.04.2071 12:34	Э76ХФ	Р65	11	47,2	27,2166667	47,2	3,6730266	0,3519353	0,113828	0,219493	0,175473	0,0400027	1550	1588	10,5794492		13024,37232	117,3	1	1	1	16,645			0,176		0,05		0,362	0,049	0,02				0,050311	0,18		0,343		0,199	5908	0,001	0,521	0,32	0,103	0,589	0,011	0,01	0,064	0,007	0,02	0,417	0,001	0,003	0,003	0,755	0,0003	0,421	0,102	0,779	0,011	0,011	0,064	0,008	0,011	0,558	0,002	0,037	3,3	54,6	1	12,4	0,19	2,1	25,6	3,4	54,6	0,9	11	0,15	2,1	25,8
6637	"г6838638><;"	05.04.2071 13:32	Э76ХФ	Р65	17	53,05	26,65	53,05	3,2623064	0,3524615	0,14014	0,190635	0,197939	0,0393418	1568	1588	13,381262		12200,37523	115,6	1	1	1	23,328			0,451		0,05		0,359	0,038	0,02				0,049443	0,227		0,296		0,245	5419	0,001	0,525	0,296	0,114	0,612	0,006	0,009	0,064	0,007	0,025	0,408	0,001	0,002	0,002	0,75	0,0004	0,419	0,113	0,789	0,006	0,011	0,064	0,008	0,013	0,564	0,002	0,038	3	47	0,9	14,4	0,66	1,8	26,4	4,2	53,3	0,4	12,4	0,16	2,1	25
6638	г6838638><<	05.04.2071 14:25	Э76ХФ	Р65	25	47,7166667	26,0666667	47,7166667	3,7368	0,3467258	0,122408	0,220071	0,197539	0,0393418	1548	1583	19,4720366		12636,82864	116,2	1	1	1	30,755			0,354		0,05		0,354		0,02				0,049443	0,214		0,343		0,214	5490	0,001	0,525	0,311	0,135	0,592	0,007	0,009	0,082	0,008	0,026	0,407	0,001	0,003	0,002	0,78	0,0004	0,413	0,133	0,789	0,007	0,01	0,083	0,008	0,017	0,567	0,002	0,037	3,2	46,7	0,8	16,7	0,7	1,7	28,2	4,9	55	0,5	13,4	0,18	2,1	25,9
6639	г6838638><=	05.04.2071 15:16	Э76ХФ	Р65	36	43,5166667	19,0166667	43,5166667	3,1306358	0,3236266	0,101816	0,174624	0,160736	0,0388811	1568	1577	14,0845619		12749,86854	113,9	1	1	1	19,691			0,253		0,05		0,331	0,022	0,02				0,048864	0,176		0,272		0,178	4041	0,001	0,523	0,33	0,11	0,631	0,008	0,01	0,085	0,009	0,024	0,442	0,001	0,003	0,002	0,763	0,0003	0,419	0,111	0,787	0,008	0,011	0,085	0,01	0,019	0,56	0,002	0,037	3,4	47,9	0,6	15,5	0,34	1,8	27,4	3,4	52,5	0,6	13	0,16	2	26,3
6640	г6838638><>	05.04.2071 16:13	Э76ХФ	Р65	34	41,35	24,8333333	41,35	4,4205607	0,2808509	0,084084	0,108524	0,12478	0,0380464	1520	1577	15,8619548		13706,57718	112,3	1	1	1	21,819			0,301		0,05		0,284	0,05	0,02				0,047815	0,148		0,168		0,147	5673	0,001	0,508	0,345	0,121	0,674	0,008	0,009	0,084	0,012	0,026	0,432	0,001	0,003	0,002	0,764	0,0003	0,431	0,12	0,785	0,008	0,011	0,084	0,013	0,016	0,555	0,002	0,038	3,2	45,8	1	19,7	0,54	1,7	26,7	3,5	52,7	0,6	14,7	0,16	2	26,3
6641	г6838638><?	05.04.2071 17:04	Э76ХФ	Р65	33	49,3833333	27,8833333	49,3833333	4,439206	0,30439		0,146023	0,169095	0,0389965	1520	1576	15,2456294		13171,30903	115,2	1	1	1	25,096			0,384		0,05		0,327	0,049	0,02				0,049009	0,201		0,226			6121	0,002	0,525	0,446	0,1	0,662	0,009	0,009	0,087	0,011	0,022	0,443	0,002	0,003	0,003	0,769	0,0004	0,443	0,099	0,785	0,009	0,011	0,086	0,012	0,011	0,563	0,002	0,038	3,3	50,3	0,7	16,2	0,23	1,9	26,4	3,4	50,6	0,8	12,2	0,14	2,1	24,7
6642	г6838638>=6	05.04.2071 17:55	Э76ХФ	Р65	40	43,8666667	25,5166667	43,8666667	4,4626263	0,3045428	0,070928	0,151141	0,149217	0,0388524	1522	1574	19,2979218		13158,45852	115,5	1	1	1	28,116			0,239		0,05		0,314	0,037	0,02				0,048828	0,168		0,235		0,124	5596	0,002	0,53	0,356	0,111	0,652	0,01	0,01	0,077	0,009	0,023	0,443	0,002	0,003	0,002	0,776	0,0003	0,417	0,111	0,787	0,01	0,012	0,077	0,01	0,016	0,566	0,002	0,038	3	48,5	1,7	16,3	0,33	1,8	26,8	3,1	54,5	0,7	13,6	0,1	2,1	26,6
6643	г6838638>=7	05.04.2071 18:46	Э76ХФ	Р65	44	43,8666667	26,1	43,8666667	5,5359661	0,2960683	0,050908	0,105503	0,152959	0,0397158	1501	1577	18,3378419		14468,96552	116,5	1	1	1	26,814			0,256		0,05		0,309	0,06	0,02				0,049913	0,193		0,162		0,089	6294	0,002	0,552	0,377	0,102	0,696	0,01	0,009	0,084	0,012	0,023	0,45	0,002	0,003	0,003	0,769	0,0003	0,41	0,103	0,794	0,01	0,01	0,085	0,012	0,017	0,553	0,002	0,038	3,4	51,1	0,9	14,4	0,3	2	25,9	2,7	53,6	0,6	10,9	0,1	2,1	26,6
6644	г6838638>=8	05.04.2071 19:36	Э76ХФ	Р65	46	41,8666667	22,4833333	41,8666667	4,6496314	0,2909723	0,08008	0,103302	0,164606	0,0396012	1545	1574	12,1155537		13404,596	114,7	1	1	1	16,531		0,029394	0,174		0,05		0,263	0,039	0,02				0,049769	0,212		0,158		0,14	5023	0,002	0,529	0,35	0,116	0,7	0,009	0,009	0,086	0,012	0,025	0,433	0,002	0,004	0,003	0,78	0,0004	0,417	0,116	0,792	0,009	0,01	0,086	0,013	0,018	0,567	0,003	0,039	3,3	51,2	1,4	14	0,28	2	25,5	2,7	55,4	0,6	12	0,1	2,1	28,4
6645	г6838638>=9	05.04.2071 20:31	Э76ХФ	Р65	40	41,35	23,2	41,35	3,7482482	0,2303731	0,063492	0,068229	0,069397	0,0387084	1541	1570	13,9929867		12455,17241	112,1	1	1	1	19,287		0,026412	0,293		0,05		0,196	0,027	0,02				0,048647	0,079		0,106		0,111	4816	0,002	0,578	0,362	0,106	0,735	0,007	0,009	0,071	0,012	0,023	0,513	0,002	0,004	0,002	0,76	0,0004	0,406	0,105	0,798	0,007	0,011	0,073	0,013	0,016	0,563	0,002	0,038	3,5	49,4	0,8	17	0,22	1,8	26,9	3,7	52	0,5	14,3	0,16	2,1	25,2
6646	г6838638>=:	05.04.2071 21:21	Э76ХФ	Р65	43	42,0166667	20,35	42,0166667	4,9530166	0,4120685	0,140712	0,216453	0,226845	0,0416446	1556	1575	14,6515347		13403,4398	118,9	1	1	1	20,154		0,003834	0,286		0,05		0,427	0,035	0,02				0,052337	0,261		0,336		0,246	4546	0,002	0,466	0,307	0,116	0,598	0,008	0,008	0,081	0,009	0,024	0,379	0,001	0,003	0,003	0,754	0,0005	0,399	0,115	0,789	0,009	0,012	0,085	0,01	0,019	0,54	0,002	0,038	3,4	51,7	1,3	14,8	0,39	1,9	26,8	3,1	52,2	0,5	12,4	0,17	2,1	25,5
6647	"г6838638>=;"	05.04.2071 22:16	Э76ХФ	Р65	41	40,2	22,15	40,2	3,81721	0,3401696	0,096668	0,14024	0,187504	0,0393418	1544	1569	14,4604478		13151,24154	114,8	1	1	1	19,377		0,003195	0,293		0,05		0,35	0,027	0,02				0,049443	0,232		0,216		0,169	4855	0,002	0,523	0,335	0,121	0,669	0,008	0,008	0,07	0,012	0,027	0,419	0,001	0,003	0,003	0,766	0,0005	0,413	0,118	0,795	0,008	0,009	0,07	0,012	0,019	0,569	0,002	0,038	3	49,8	1	15,3	0,42	1,8	27	2,9	53,5	0,5	10,6	0,12	2,1	26,4
6648	г6838638>=<	05.04.2071 23:23	Э76ХФ	Р65	23	44,2166667	25,85	44,2166667	4,5189681	0,3308542	0,106392	0,151991	0,181667	0,0400898	1535	1567	12,707228		12998,06576	115,7	1	1	1	17,776			0,286		0,05		0,34	0,02	0,02				0,050383	0,218		0,235		0,186	5600	0,002	0,521	0,326	0,115	0,654	0,007	0,009	0,075	0,01	0,025	0,421	0,001	0,003	0,003	0,763	0,0005	0,418	0,117	0,79	0,007	0,009	0,076	0,011	0,021	0,555	0,002	0,039	3,6	49,1	0,6	17	0,26	1,9	25,7	3	53,9	0,5	11	0,15	2,1	27
6649	г6838638>==	06.04.2071 0:26	Э76ХФ	Р65	16	58,05	24,25	46,7	3,4239835	0,3159235	0,11726	0,187782	0,25645	0,0398598	1575	1571	13,3295991		12776,90722	114,8	1	1	1	19,302			0,6		0,085		0,288	0,038	0,02				0,050094	0,319		0,289		0,205	5164	0,001	0,497	0,315	0,125	0,582	0,007	0,009	0,075	0,01	0,032	0,348	0,001	0,003	0,002	0,758	0,0003	0,418	0,125	0,778	0,007	0,01	0,076	0,011	0,022	0,546	0,002	0,038	2,8	43,6	3,3	13,6	1,9	1,5	29,1	2,9	54,2	0,4	11,2	0,13	2,1	27
6650	г6838638>=>	06.04.2071 1:17	Э76ХФ	Р65	35	41,3666667	22,7	41,3666667	4,7616251	0,2904249	0,092092	0,086233	0,134849	0,0391691	1522	1564	15,3516759		14114,53744	113,7	1	1	1	14,631		0,006177	0,262		0,05		0,288	0,027	0,02				0,049226	0,173		0,132		0,161	5340	0,001	0,554	0,349	0,116	0,71	0,007	0,009	0,07	0,011	0,026	0,451	0,001	0,002	0,003	0,762	0,0003	0,403	0,105	0,773	0,007	0,011	0,074	0,011	0,019	0,553	0,002	0,038	3,3	48,1	0,6	12,7	0,22	2	24,1	3,1	53,8	0,5	11,8	0,15	2,1	26,8
6651	г6838638>=?	06.04.2071 2:12	Э76ХФ	Р65	26	44,2	19,5	44,2	3,4990958	0,3898642	0,106392	0,149242	0,22023	0,0398598	1577	1573	14,9673478		11683,07692	114,6	1	1	1	20,551			0,298		0,05		0,413	0,033	0,02				0,050094	0,279		0,229		0,186	3797	0,001	0,492	0,326	0,11	0,653	0,008	0,009	0,076	0,011	0,027	0,395	0,001	0,003	0,003	0,774	0,0003	0,415	0,11	0,796	0,008	0,012	0,076	0,012	0,019	0,582	0,002	0,039	3,5	50,6	0,7	14,2	0,48	1,9	26,8	3,2	53,4	0,3	12,2	0,13	2,1	25,9
6652	г6838638>>6	06.04.2071 3:06	Э76ХФ	Р65	23	41,2333333	24,7333333	41,2333333	3,5575255	0,3589937	0,149292	0,200323	0,185099	0,0396012	1542	1565	13,2106195		12340,43127	117,2	1	1	1	17,416		0,00426	0,274		0,05		0,36	0,063	0,02				0,049769	0,203		0,312		0,261	5087	0,001	0,504	0,299	0,099	0,612	0,007	0,01	0,069	0,006	0,023	0,419	0,001	0,003	0,002	0,737	0,0004	0,426	0,099	0,783	0,007	0,011	0,069	0,007	0,018	0,56	0,002	0,037	3,3	51,9	0,5	15,1	0,23	1,9	27,2	2,9	54	0,5	11,2	0,14	2,1	27,2
