Repository: Siella/alloy_building

# Прогнозирование химического состава шлака
Задание по Data science от компании EVRAZ (оптимизация сталеплавильного производства) в рамках хакатона ```</beCoder>```.

Мы реализовали наше решение как простой и лаконичный веб-сервис!
В папке `EDA` результаты анализа данных в рамках отборочного задания, в `modelling` — результаты моделирования целевых показателей химического состава шлака и `сыпуч известь РП`.

File: _data/Исходные данные.txt (part 74 of 78)
оком	t продувка	ПСН гр.	чист расход C	чист расход Cr	чист расход Mn	чист расход Si	чист расход V	температура первая	температура последняя	Ar (интенс.)	N2 (интенс.)	эл. энергия (интенс.)	произв жидкая сталь	произв количество обработок	произв  количество плавок	произв количество плавок (цел)	расход газ Ar	расход газ  N2	расход C пров.	сыпуч известь РП	сыпуч кварцит	сыпуч кокс пыль УСТК	сыпуч  кокс. мелочь (сух.)	сыпуч  кокс. мелочь КМ1	сыпуч  шпат плав.	ферспл CaC2	ферспл FeMo	ферспл FeSi-75	ферспл FeV азот.	ферспл  FeV-80	ферспл  Mn5Si65Al0.5	ферспл  Ni H1 пласт.	ферспл SiMn18	ферспл  ферванит	ферспл  фх850А	эл. энергия	химсталь первый Al_1	химсталь первый C_1	химсталь первый Cr_1	химсталь первый Cu_1	химсталь первый Mn_1	химсталь первый Mo_1	химсталь первый N_1	химсталь первый Ni_1	химсталь первый P_1	химсталь первый S_1	химсталь первый Si_1	химсталь первый Ti_1	химсталь первый V_1	химсталь последний Al	химсталь последний C	химсталь последний Ca	химсталь последний Cr	химсталь последний Cu	химсталь последний Mn	химсталь последний Mo	химсталь последний N	химсталь последний Ni	химсталь последний P	химсталь последний S	химсталь последний Si	химсталь последний Ti	химсталь последний V	химшлак первый Al2O3_1	химшлак первый CaO_1	химшлак первый FeO_1	химшлак первый MgO_1	химшлак первый MnO_1	химшлак первый R_1	химшлак первый SiO2_1	химшлак последний Al2O3	химшлак последний CaO	химшлак последний FeO	химшлак последний MgO	химшлак последний MnO	химшлак последний R	химшлак последний SiO2
6653	г6838638>>7	06.04.2071 4:00	Э76ХФ	Р65	15	42,5166667	22,6333333	42,5166667	3,627636	0,3791674	0,129272	0,208849	0,199653	0,0406658	1556	1571	13,7369176		12167,89396	118,5	1	1	1	19,163		0,010437	0,278		0,05		0,381	0,058	0,02				0,051107	0,222		0,325		0,226	4590	0,002	0,499	0,308	0,103	0,624	0,006	0,009	0,068	0,008	0,023	0,417	0,001	0,003	0,002	0,762	0,0007	0,407	0,103	0,803	0,006	0,012	0,069	0,009	0,017	0,571	0,002	0,037	3	44,4	0,3	10,1	0,12	2,1	21,5	2,8	55,8	0,5	11,5	0,11	2,1	27,8
6654	г6838638>>8	06.04.2071 4:51	Э76ХФ	Р65	14	45,85	17,3333333	45,85	3,1359045	0,3525683	0,098956	0,150047	0,179207	0,0392845	1598	1580	12,1747816		12471,92308	114,8	1	1	1	17,809		0,010437	0,227		0,05		0,356	0,059	0,02				0,049371	0,215		0,232		0,173	3603	0,002	0,512	0,333	0,09	0,669	0,006	0,009	0,068	0,008	0,018	0,427	0,001	0,003	0,003	0,764	0,0003	0,409	0,09	0,792	0,006	0,011	0,069	0,009	0,016	0,567	0,002	0,038	3,1	52,6	0,9	16,1	0,34	2	26,5	3	54,5	0,6	11,5	0,15	2,1	28
6655	г6838638>>9	06.04.2071 5:41	Э76ХФ	Р65	13	46,2333333	24,0333333	46,2333333	3,3741246	0,3072506	0,113256	0,141334	0,157514	0,0405791	1558	1571	13,0757403		12312,89875	112,7	1	1	1	19,748			0,256		0,05		0,31	0,03	0,02				0,050998	0,185		0,219		0,198	4932	0,002	0,56	0,324	0,106	0,658	0,007	0,009	0,063	0,007	0,017	0,443	0,001	0,003	0,003	0,775	0,0004	0,42	0,107	0,785	0,007	0,011	0,064	0,008	0,015	0,567	0,002	0,04	3,2	42,1	0,9	10,4	0,21	2,1	20,1	3	53,1	0,6	12	0,14	2,1	27,5
6656	г6838638>>:	06.04.2071 6:31	Э76ХФ	Р65	18	48,3666667	29,75	48,3666667	5,6776151	0,4368119	0,149864	0,155214	0,185118	0,0404224	1567	1621	15,5864912		14176,13445	116,1	1	1	1	24,999		0,010011	0,375		0,05		0,451	0,038	0,02				0,051034	0,222		0,24		0,262	7029	0,002	0,442	0,289	0,09	0,654	0,005	0,009	0,058	0,007	0,021	0,423	0,001	0,003	0,003	0,757	0,0004	0,417	0,09	0,796	0,005	0,011	0,058	0,008	0,013	0,557	0,002	0,039	3,2	50,8	1,3	18,2	0,44	2	25,6	3	54,7	0,4	12,8	0,15	2,1	27,5
6657	"г6838638>>;"	06.04.2071 7:29	Э76ХФ	Р65	17	44,85	22,6333333	44,85	3,8190789	0,3485056	0,084656	0,171773	0,195405	0,0400539	1581	1595	10,1230769		12289,838	116,2	1	1	1	15,134			0,193		0,05		0,365	0,027	0,02				0,050637	0,231		0,266		0,148	4636	0,002	0,52	0,353	0,102	0,644	0,006	0,008	0,065	0,009	0,022	0,423	0,001	0,003	0,003	0,78	0,0004	0,423	0,105	0,796	0,007	0,01	0,066	0,01	0,017	0,566	0,002	0,038	3,1	51,1	0,9	15,3	0,39	2	25,5	3,1	53,6	0,6	12,1	0,2	2	26,4
6658	г6838638>><	06.04.2071 8:28	Э76ХФ	Р65	13	44,5166667	23,15	44,5166667	1,54083	0,3947572	0,100672	0,124127	0,146407	0,0393673	1558	1595	14,4742686		11797,84017	115,5	1	1	1	21,438			0,144		0,05		0,421		0,02				0,049769	0,175		0,192		0,176	4552	0,002	0,471	0,335	0,125	0,684	0,007	0,009	0,077	0,009	0,021	0,453	0,001	0,003	0,003	0,768	0,0003	0,429	0,126	0,792	0,008	0,01	0,076	0,01	0,016	0,546	0,002	0,037	3,7	50,1	0,5	13,5	0,15	2,2	22,6	4,3	53,2	1	14,7	0,22	2,1	25,4
6659	г6838638>>=	06.04.2071 9:23	Э76ХФ	Р65	5	71,0333333	25,4833333	71,0333333	2,3186004	0,4385098	0,076648	0,109408	0,158528	0,0396528	1615	1604	11,7599718		12330,41203	114,5	1	1	1	27,845			0,217		0,05		0,48		0,02				0,05013	0,2		0,168		0,134	5237	0,003	0,443	0,35	0,107	0,703	0,006	0,009	0,07	0,01	0,02	0,46	0,002	0,003	0,003	0,78	0,0003	0,414	0,108	0,789	0,007	0,01	0,071	0,011	0,015	0,57	0,002	0,038	7,6	49,8	0,7	22,8	0,29	2,2	22,5	4,8	52,5	0,7	18,3	0,16	2,2	23,5
6660	г6838638>>>	06.04.2071 10:15	Э76ХФ	Р65	29	44,7	21,8333333	44,7	2,3114187	0,380386	0,10296	0,145258	0,13989	0,0375076	1570	1574	12,5864253		11377,09924	111	1	1	1	18,544			0,142		0,05		0,402	0,031	0,02				0,047418	0,156		0,226		0,18	4140	0,001	0,474	0,326	0,116	0,661	0,009	0,01	0,081	0,008	0,019	0,449	0,001	0,003	0,003	0,787	0,0004	0,42	0,115	0,786	0,009	0,013	0,08	0,009	0,016	0,578	0,002	0,037	3,8	53,6	0,5	18,7	0,24	2,2	24,5	4,5	51,5	0,8	16,9	0,21	2,1	25
6661	г6838638>>?	06.04.2071 11:13	Э76ХФ	Р65	23	43,55	22,0333333	43,55		0,4525315	0,1144	0,152095	0,161719	0,0395389	1585	1571	13,0505166		10917,09531	117,7	1	1	1	18,945		0,022791	0,063		0,05		0,462	0,026	0,02				0,049986	0,187		0,236		0,2	4009	0,002	0,451	0,325	0,108	0,657	0,007	0,01	0,075	0,009	0,024	0,443	0,001	0,003	0,003	0,77	0,0003	0,423	0,108	0,782	0,007	0,01	0,074	0,01	0,016	0,558	0,002	0,036	4,1	53,2	0,5	16,9	0,2	2,1	24,8	4,9	52,5	0,6	13,7	0,14	2,1	25,6
6662	г6838638>?6	06.04.2071 12:05	Э76ХФ	Р65	25	44,2333333	24,85	44,2333333	3,2527473	0,4087803	0,142428	0,167205	0,164525	0,0394812	1548	1580	10,6079268		12415,29175	117,8	1	1	1	15,464			0,152		0,05		0,429	0,03	0,02				0,049913	0,185		0,26		0,249	5142	0,001	0,467	0,304	0,131	0,639	0,01	0,008	0,094	0,008	0,022	0,435	0,001	0,003	0,003	0,774	0,0004	0,413	0,13	0,785	0,011	0,011	0,098	0,009	0,016	0,57	0,002	0,037	4,1	50,4	0,5	14,3	0,2	1,9	26,1	4	53,4	0,8	13,7	0,18	2,1	25,4
6663	г6838638>?7	06.04.2071 12:55	Э76ХФ	Р65	30	40,5166667	19,1333333	40,5166667	2	0,3782937	0,097812	0,130365	0,193205	0,0399961	1578	1582	9,6765286		12327,1777	115,2	1	1	1	12,265			0,226		0,05		0,401	0,071	0,02				0,050564	0,245		0,2		0,171	3931	0,002	0,457	0,334	0,115	0,677	0,008	0,008	0,081	0,009	0,023	0,422	0,001	0,003	0,002	0,772	0,0003	0,428	0,116	0,786	0,008	0,01	0,081	0,01	0,019	0,573	0,003	0,038	3,4	53,3	0,5	15,5	0,16	2,1	24,9	3,5	53,9	1	13,5	0,3	2,1	25,9
6664	г6838638>?8	06.04.2071 13:48	Э76ХФ	Р65	26	46,35	21,5	46,35		0,4473927	0,120692	0,211811	0,264895	0,0387946	1574	1583	8,0297735		12611,16279	114,1	1	1	1	12,406		0,01278	0,321		0,05		0,464		0,02				0,049045	0,322		0,327		0,211	4519	0,001	0,424	0,308	0,127	0,597	0,007	0,009	0,084	0,008	0,028	0,37	0,001	0,003	0,003	0,77	0,0004	0,414	0,128	0,795	0,008	0,011	0,083	0,009	0,018	0,575	0,002	0,038	3,9	48,4	0,7	17,1	1,04	1,8	26,3	2,9	52,4	0,8	10,9	0,2	2	27,6
6665	г6838638>?9	06.04.2071 14:40	Э76ХФ	Р65	29	42,3833333	18,5333333	42,3833333	3	0,3865442	0,106392	0,094434	0,160914	0,0382797	1578	1580	10,5531348		12059,35252	112,5	1	1	1	7,481			0,124		0,05		0,411	0,055	0,02				0,048394	0,21		0,144		0,186	3725	0,002	0,472	0,324	0,099	0,703	0,007	0,009	0,075	0,01	0,021	0,433	0,001	0,003	0,003	0,773	0,0003	0,413	0,098	0,785	0,007	0,011	0,075	0,011	0,016	0,565	0,002	0,037	3,7	54,1	0,3	14,7	0,2	2,1	25,6	3,5	54,7	0,4	10,2	0,12	2,1	26,5
6666	г6838638>?:	06.04.2071 15:32	Э76ХФ	Р65	28	39,8833333	17,0833333	39,8833333	2	0,4268882	0,117832	0,165918	0,258902	0,0396813	1591	1576	12,1832846		11923,90244	118,2	1	1	1	16,197			0,326		0,05		0,456	0,03	0,02				0,050166	0,332		0,254		0,206	3395	0,002	0,456	0,319	0,116	0,657	0,012	0,01	0,088	0,01	0,023	0,384	0,001	0,003	0,003	0,764	0,0003	0,417	0,117	0,802	0,012	0,012	0,088	0,01	0,017	0,576	0,002	0,037	4,1	49	0,5	17,1	0,34	1,9	25,8	3,5	52,5	1	12,5	0,32	2,1	25,3
6667	"г6838638>?;"	06.04.2071 16:28	Э76ХФ	Р65	24	43,7166667	15,8333333	43,7166667	2,7585335	0,4748192	0,134992	0,191876	0,245316	0,0400539	1612	1582	20,2785248		12027,78947	118,3	1	1	1	29,325			0,355		0,05		0,511		0,02				0,050637	0,3		0,296		0,236	3174	0,001	0,42	0,303	0,115	0,62	0,007	0,01	0,075	0,009	0,025	0,376	0,001	0,003	0,003	0,763	0,0004	0,418	0,115	0,788	0,007	0,011	0,076	0,01	0,014	0,556	0,002	0,037	3,5	47,7	0,7	16,8	0,55	1,8	26	3,4	55,7	0,4	11,2	0,14	2,1	26,9
6668	г6838638>?<	06.04.2071 17:28	Э76ХФ	Р65	17	47,0333333	27,8166667	47,0333333	2,7772455	0,4999508	0,151008	0,244219	0,210527	0,0387661	1551	1577	11,2748447		12178,31037	116,9	1	1	1	17,642			0,162		0,05		0,537	0,042	0,02				0,049009	0,224		0,381		0,264	5646	0,001	0,407	0,288	0,111	0,582	0,008	0,009	0,075	0,006	0,025	0,399	0,001	0,002	0,002	0,785	0,0002	0,421	0,111	0,784	0,008	0,012	0,075	0,007	0,021	0,569	0,002	0,035	3,1	49,3	0,9	11,9	0,14	2,1	23,2	3,6	59,9	0,6	4,5	0,1	2,2	27,2
6669	г6838638>?=	06.04.2071 18:40	Э76ХФ	Р65	7	45,35	19,7166667	45,35	1,422782	0,4194646	0,124696	0,153644	0,196936	0,0386229	1563	1584	15,2758914		11314,28571	112,4	1	1	1	22,969			0,054		0,05		0,446	0,039	0,02				0,048828	0,241		0,237		0,218	3718	0,002	0,449	0,312	0,107	0,646	0,007	0,009	0,067	0,009	0,025	0,42	0,001	0,002	0,003	0,77		0,423	0,107	0,789	0,007	0,011	0,067	0,01	0,017	0,578	0,002	0,037	3,6	47,1	0,8	22,9	0,37	1,9	24,6	5	54,8	0,5	13,1	0,18	2,1	25,6
6670	г6838638>?>	06.04.2071 19:32	Э76ХФ	Р65	8	50,8833333	27,5333333	50,8833333	2,4927798	0,3920486	0,136136	0,179689	0,162753	0,0396244	1571	1577	12,4248935		10930,75061	111	1	1	1	21,074			0,135		0,05		0,409	0,031	0,02				0,050094	0,177		0,28		0,238	5016	0,001	0,482	0,299	0,124	0,622	0,006	0,01	0,069	0,008	0,025	0,434	0,001	0,002	0,002	0,798	0,0005	0,419	0,123	0,788	0,006	0,011	0,069	0,008	0,016	0,56	0,002	0,039	3,4	52,5	0,5	18,2	0,19	2,1	24,6	3,5	52,5	0,7	17,2	0,19	2,1	24,6
6671	г6838638>??	06.04.2071 20:23	Э76ХФ	Р65	17	42,8666667	22,2166667	42,8666667	2,8392139	0,4310021	0,138996	0,195069	0,199785	0,0405111	1566	1569	9,9874806		12018,0045	119	1	1	1	14,271			0,194		0,05		0,456	0,036	0,02				0,051215	0,228		0,303		0,243	4450	0,001	0,447	0,305	0,125	0,612	0,007	0,009	0,075	0,007	0,024	0,406	0,001	0,002	0,003	0,776	0,0003	0,419	0,124	0,783	0,007	0,01	0,075	0,008	0,016	0,553	0,002	0,037	3,3	49,5	1,3	16	0,47	2	24,4	4,2	51,7	1	15	0,17	2	25,6
6672	г6838638?66	06.04.2071 21:14	Э76ХФ	Р65	18	44,6666667	22,4666667	44,6666667	3,4074074	0,433174	0,12584	0,171535	0,186319	0,0399392	1560	1573	10,7919252		12375,66766	117,1	1	1	1	16,038			0,201		0,05		0,462	0,04	0,02				0,050492	0,217		0,266		0,22	4634	0,002	0,439	0,312	0,111	0,633	0,006	0,009	0,07	0,008	0,023	0,414	0,001	0,003	0,003	0,773	0,0004	0,42	0,111	0,79	0,006	0,011	0,07	0,009	0,017	0,566	0,002	0,038	3,3	49	1	16,4	0,52	1,9	26	4	51,4	0,7	15,9	0,17	2	26,2
6673	г6838638?67	06.04.2071 22:05	Э76ХФ	Р65	20	44,5	21,8	44,5	3,6212785	0,4144546	0,124696	0,173787	0,176619	0,0395097	1568	1580	11,1694737		12377,06422	113,6	1	1	1	16,506			0,353		0,05		0,439	0,049	0,02				0,049949	0,201		0,27		0,218	4497	0,001	0,436	0,308	0,127	0,627	0,007	0,01	0,079	0,008	0,024	0,425	0,001	0,002	0,003	0,774	0,0004	0,419	0,126	0,788	0,007	0,011	0,078	0,008	0,016	0,552	0,002	0,038	3,4	50,9	0,8	16,9	0,53	1,9	26,3	3,7	52,1	0,8	16,4	0,27	2	25,9
6674	г6838638?68	06.04.2071 22:58	Э76ХФ	Р65	19	46,6666667	18,8333333	46,6666667	3,1218791	0,5110871	0,167596	0,212495	0,243171	0,0384228	1590	1581	11,6932379		11997,87611	113,3	1	1	1	18,157			0,281		0,05		0,549	0,077	0,02				0,048575	0,288		0,329		0,293	3766	0,002	0,371	0,27	0,103	0,595	0,007	0,008	0,072	0,009	0,023	0,363	0,001	0,002	0,003	0,755	0,0004	0,415	0,102	0,791	0,007	0,01	0,072	0,01	0,015	0,56	0,002	0,038	3,3	47,5	1,8	22,8	0,55	1,9	24,7	3,4	54,6	0,5	11,6	0,16	2,1	26,7
6675	г6838638?69	06.04.2071 23:48	Э76ХФ	Р65	24	42,2	21,8666667	42,2	2,5787879	0,361383	0,10868	0,10692	0,1353	0,0377647	1565	1577	11,1774882		11828,96341	109,4	1	1	1	15,723			0,209		0,05		0,379	0,041	0,02				0,047743	0,165		0,165		0,19	4311	0,002	0,482	0,319	0,115	0,683	0,01	0,01	0,099	0,008	0,021	0,451	0,001	0,003	0,003	0,774	0,0003	0,421	0,115	0,781	0,01	0,011	0,099	0,009	0,015	0,546	0,002	0,038	3,3	49,2	1,2	17,3	0,48	1,9	25,7	3,8	52,7	0,9	14,9	0,23	2	25,9
6676	г6838638?6:	07.04.2071 0:40	Э76ХФ	Р65	22	50,5666667	29,6166667	50,5666667	5,1702189	0,2020893	0,125268	0,073375	0,122343	0,0385352	1542	1624	14,2457482		13538,99831	113,3	1	1	1	12,006			0,23		0,259			0,05	0,02				0,048756	0,159		0,112		0,219	6683	0,002	0,591	0,312	0,098	0,722	0,006	0,008	0,073	0,01	0,018	0,472	0,002	0,003	0,003	0,767	0,0005	0,422	0,099	0,787	0,006	0,009	0,074	0,011	0,012	0,541	0,002	0,038	3,8	53,7	0,9	14	0,19	2,2	24	3,4	55,9	0,9	11,8	0,19	2,1	26,5
6677	"г6838638?6;"	07.04.2071 1:37	Э76ХФ	Р65	23	46,7166667	26,5	46,7166667	4,1595867	0,3223734	0,126984	0,119404	0,133528	0,0394597	1534	1589	11,5283237		13455,84906	116,7	1	1	1	17,728			0,128		0,05		0,327	0,077	0,02				0,049949	0,157		0,185		0,222	5943	0,002	0,519	0,305	0,093	0,682	0,005	0,008	0,063	0,009	0,019	0,449	0,002	0,003	0,003	0,75	0,0002	0,416	0,09	0,787	0,005	0,01	0,063	0,009	0,013	0,561	0,003	0,038	3,4	57,9	0,3	12	0,14	2,3	25,4	3,3	58,9	0,4	12,3	0,15	2,3	25,9
6678	г6838638?6<	07.04.2071 3:05	Э76ХФ	Р65	6	49,3666667	23,6166667	49,3666667	3,4049587	0,3190603	0,142428	0,147219	0,142999	0,0390884	1574	1579	8,01553		12136,34439	114,4	1	1	1	13,19			0,087		0,05		0,319	0,05	0,02				0,049479	0,16		0,229		0,249	4777	0,002	0,516	0,298	0,099	0,662	0,006	0,01	0,068	0,008	0,022	0,458	0,002	0,003	0,003	0,764	0,0003	0,42	0,099	0,782	0,006	0,012	0,068	0,008	0,017	0,545	0,002	0,037	3	48,4	0,7	10,3	0,11	2,5	19,5	3,7	56,4	0,5	14,7	0,1	2,5	22,8
6679	г6838638?6=	07.04.2071 3:58	Э76ХФ	Р65	10	48,3333333	25,4666667	47,85	3,9959807	0,4739368	0,196768	0,258456	0,25176	0,0387456	1551	1586	10,9714286		12955,75916	112,9	1	1	1	17,472			0,217		0,05		0,496	0,049	0,02				0,049045	0,282		0,402		0,344	5499	0,002	0,38	0,245	0,119	0,555	0,006	0,009	0,078	0,007	0,023	0,36	0,001	0,002	0,003	0,751	0,0003	0,415	0,117	0,78	0,006	0,011	0,079	0,008	0,016	0,551	0,002	0,037	3,6	49,6	1,1	20,8	0,34	2,1	23,7	3,5	57	0,8	9,5	0,15	2,2	25,8
6680	г6838638?6>	07.04.2071 4:47	Э76ХФ	Р65	19	41,1666667	19,1666667	41,1666667	3,6763173	0,3304999	0,124124	0,10842	0,144728	0,0382313	1561	1578	10,8220859		13000,69565	111,2	1	1	1	14,7			0,189		0,05		0,338	0,06	0,02				0,048394	0,179		0,167		0,217	4153	0,002	0,503	0,303	0,096	0,683	0,005	0,009	0,065	0,008	0,022	0,451	0,001	0,003	0,003	0,77	0,0003	0,413	0,096	0,79	0,005	0,01	0,065	0,009	0,013	0,553	0,002	0,038	3,4	51,9	1,2	16,3	0,35	2	25,6	3,1	55	0,6	12,5	0,2	2	27,5
6681	г6838638?6?	07.04.2071 5:37	Э76ХФ	Р65	13	41,8666667	17,7833333	41,8666667	2,9551038	0,3722041	0,116116	0,107226	0,146982	0,0398026	1579	1581	8,8883588		11883,03655	116,9	1	1	1	10,35			0,166		0,05		0,391	0,061	0,02				0,050383	0,183		0,165		0,203	3522	0,002	0,493	0,322	0,092	0,69	0,005	0,009	0,062	0,01	0,021	0,44	0,001	0,003	0,003	0,777	0,0003	0,416	0,091	0,785	0,005	0,011	0,063	0,01	0,013	0,559	0,002	0,038	3,6	50,7	0,6	13,8	0,25	2,1	24,5	3,7	55,7	0,5	11,9	0,09	2,2	25,9
6682	г6838638?76	07.04.2071 6:27	Э76ХФ	Р65	11	42,5333333	18,55	42,5333333	3	0,3959064	0,121264	0,167067	0,183175	0,0402884	1591	1579	11,2198704		12245,8221	116,8	1	1	1	15,873			0,174		0,05		0,417	0,05	0,02				0,050998	0,214		0,259		0,212	3786	0,002	0,468	0,311	0,094	0,639	0,006	0,009	0,062	0,009	0,024	0,421	0,001	0,003	0,003	0,767	0,0005	0,414	0,094	0,791	0,006	0,011	0,063	0,01	0,014	0,558	0,002	0,038	3,5	51,2	0,6	14	0,24	2,1	24,4	3,1	56,9	0,4	11,4	0,15	2,3	25,2
6683	г6838638?77	07.04.2071 7:20	Э76ХФ	Р65	9	42,2166667	17,15	42,2166667	3	0,3626693	0,125268	0,147166	0,164894	0,0396027	1594	1583	11,5947774		12279,88338	114,8	1	1	1	16,281			0,173		0,05		0,376	0,061	0,02				0,05013	0,194		0,228		0,219	3510	0,002	0,489	0,309	0,096	0,661	0,006	0,009	0,07	0,008	0,021	0,435	0,001	0,003	0,003	0,755	0,0003	0,409	0,093	0,796	0,006	0,01	0,071	0,008	0,012	0,554	0,002	0,039	3,4	52	1	15,6	0,32	2,1	25,3	4,3	55,4	0,9	14,4	0,09	2,2	25,3
6684	г6838638?78	07.04.2071 8:11	Э76ХФ	Р65	11	44,05	17,9	44,05	1,6503368	0,4685461	0,150436	0,227811	0,229923	0,0384596	1602	1581	14,1710029		10934,07821	112,8	1	1	1	20,607			0,44		0,05		0,499	0,028	0,02				0,048683	0,261		0,354		0,263	3262	0,001	0,39	0,287	0,114	0,592	0,006	0,009	0,072	0,007	0,024	0,392	0,001	0,002	0,003	0,764	0,0003	0,425	0,114	0,791	0,006	0,01	0,07	0,008	0,013	0,565	0,002	0,037	3,7	48,6	0,8	20,2	0,47	1,8	26,4	3,3	58,5	0,4	12,7	0,15	2,3	25,8
6685	г6838638?79	07.04.2071 9:07	Э76ХФ	Р65	9	44,3666667	18,6666667	44,3666667		0,3722364	0,121264	0,109597	0,141825	0,0382028	1583	1571	9,4498306		12365,35714	112,4	1	1	1	13,949			0,171		0,05		0,39	0,031	0,02				0,048358	0,174		0,169		0,212	3847	0,002	0,48	0,31	0,098	0,684	0,006	0,009	0,08	0,007	0,019	0,447	0,001	0,002	0,004	0,768	0,0007	0,417	0,099	0,787	0,006	0,011	0,081	0,008	0,014	0,568	0,002	0,037	3,4	53,5	0,7	16,4	0,28	2	26,2	3,6	50,3	0,8	10,1	0,11	2,2	22,5
6686	г6838638?7:	07.04.2071 9:57	Э76ХФ	Р65	11	48,0166667	21,8166667	48,0166667		0,4104651	0,133276	0,161201	0,174497	0,0407743	1572	1567	7,5586332		12070,58824	119,6	1	1	1	11,613			0,148		0,05		0,433	0,038	0,02				0,051613	0,203		0,25		0,233	4389	0,002	0,47	0,302	0,096	0,647	0,006	0,009	0,066	0,008	0,02	0,445	0,001	0,002	0,003	0,785	0,0003	0,416	0,098	0,784	0,006	0,011	0,066	0,009	0,014	0,572	0,002	0,037	3,4	56,8	0,3	14,6	0,11	2,2	26,1	3,5	57,5	0,7	11,2	0,11	2,2	26,5
6687	"г6838638?7;"	07.04.2071 10:47	Э76ХФ	Р65	15	45,5333333	16	45,5333333	2,545809	0,3800052	0,123552	0,113929	0,139777	0,0402031	1597	1574	16,0543153		11666,25	117,4	1	1	1	23,252			0,224		0,05		0,399	0,031	0,02				0,05089	0,169		0,176		0,216	3111	0,002	0,478	0,31	0,108	0,687	0,006	0,01	0,073	0,01	0,023	0,459	0,001	0,003	0,003	0,755	0,0004	0,416	0,109	0,784	0,006	0,011	0,074	0,01	0,016	0,57	0,002	0,038	3,9	51,2	1,1	14,6	0,41	2	25,5	3,5	57,8	0,8	10,1	0,15	2,2	26,2
6688	г6838638?7<	07.04.2071 11:38	Э76ХФ	Р65	14	46,7	23,15	46,7	2,3834135	0,3187479	0,089804	0,076615	0,126443	0,0395174	1555	1570	6,6038426		12220,30238	116	1	1	1	10,025			0,162		0,05		0,331		0,02				0,050022	0,164		0,117		0,157	4715	0,002	0,53	0,346	0,113	0,727	0,006	0,009	0,076	0,01	0,024	0,468	0,002	0,003	0,003	0,768	0,0003	0,419	0,112	0,794	0,007	0,011	0,076	0,011	0,016	0,582	0,003	0,038	5,6	49,7	1,1	12,9	0,12	2,3	21,5	7,3	57,4	0,7	8,3	0,07	2,7	21,1
6689	г6838638?7=	07.04.2071 12:31	Э76ХФ	Р65	16	53,2833333	19,8833333	53,2833333		0,3464884	0,098384	0,119965	0,154945	0,0387171	1583	1576	8,8781784		12185,07963	114	1	1	1	15,596			0,203		0,05		0,362	0,059	0,02				0,049009	0,19		0,185		0,172	4038	0,002	0,48	0,332	0,111	0,683	0,006	0,01	0,072	0,009	0,023	0,444	0,001	0,003	0,003	0,763	0,0004	0,42	0,113	0,787	0,007	0,012	0,073	0,011	0,015	0,571	0,002	0,037	4	51,3	0,6	16,2	0,5	2	25,4	4,1	53,2	1	14,2	0,15	2,1	25,8
6690	г6838638?7>	07.04.2071 13:25	Э76ХФ	Р65	22	53,8833333	29,0166667	44,0666667	2,4288046	0,3895	0,1144	0,138113	0,130221	0,0422318	1583	1596	10,6273201		11900,05744	113,8	1	1	1	14,155			0,341		0,334		0,166	0,068	0,02				0,053458	0,144		0,215		0,2	5755	0,002	0,408	0,325	0,129	0,663	0,007	0,009	0,08	0,01	0,029	0,448	0,001	0,003	0,003	0,773	0,0003	0,414	0,126	0,802	0,007	0,013	0,081	0,01	0,014	0,566	0,003	0,037	4,3	51,4	0,8	16,2	0,14	2,1	24,9	7,2	57,8	0,5	9,8	0,08	2,7	21,7
6691	г6838638?7?	07.04.2071 14:19	Э76ХФ	Р65	25	44	20,8833333	44		0,3661412	0,112112	0,113638	0,152586	0,0407743	1566	1578	8,4586814		12452,03512	119	1	1	1	11,868			0,216		0,05		0,384	0,045	0,02				0,051613	0,189		0,175		0,196	4334	0,002	0,485	0,321	0,106	0,684	0,006	0,01	0,067	0,01	0,023	0,446	0,001	0,003	0,003	0,767	0,0002	0,417	0,104	0,788	0,006	0,011	0,066	0,01	0,016	0,557	0,002	0,038	4,2	53,1	0,6	16,7	0,38	2,1	25	3,3	55,9	0,7	11,6	0,12	2,1	27,1
6692	г6838638?86	07.04.2071 15:11	Э76ХФ	Р65	25	43,3666667	17,8166667	43,3666667	3	0,3581765	0,11154	0,120511	0,151871	0,0397741	1569	1569	9,8854167		11891,11319	117,1	1	1	1	14,235			0,169		0,05		0,374	0,046	0,02				0,050347	0,185		0,186		0,195	3531	0,002	0,494	0,328	0,119	0,678	0,006	0,01	0,071	0,01	0,026	0,438	0,001	0,003	0,002	0,767		0,425	0,122	0,78	0,007		0,074	0,011	0,016	0,56	0,002	0,039	3,6	52,4	0,8	15,8	0,35	2	26,1	3,8	53,5	0,8	13,6	0,14	2	26,2
6693	г6838638?87	07.04.2071 16:03	Э76ХФ	Р65	25	48,0333333	19,0166667	48,0333333	2,2649662	0,3583841	0,116116	0,131289	0,156725	0,0395743	1562	1565	17,1453105		11961,08677	114,9	1	1	1	18,636			0,219		0,05		0,373	0,039	0,02				0,050094	0,188		0,203		0,203	3791	0,001	0,45	0,33	0,11	0,67	0,007		0,07	0,01	0,026	0,44	0,001	0,004	0,002	0,774	0,0003	0,407	0,103	0,803	0,007	0,013	0,073	0,011	0,02	0,561	0,002	0,039	3,4	52,4	1,8	12,8	0,86	2,1	24,9	4,6	51,9	0,5	12,4	0,2	2	25,7
6694	г6838638?88	07.04.2071 17:02	Э76ХФ	Р65	21	44,5333333	24,3666667	44,5333333		0,3149791	0,087516	0,095649	0,111625	0,0384888	1547	1573	8,8868263		11644,59644	112,7	1	1	1	13,192			0,172		0,05		0,326	0,039	0,02				0,04872	0,133		0,148		0,153	4729	0,002	0,495	0,345	0,101	0,697	0,006	0,01	0,077	0,009	0,025	0,472	0,002	0,003	0,003	0,764	0,0003	0,421	0,101	0,79	0,006	0,012	0,077	0,01	0,017	0,559	0,002	0,038	3,2	54,4	0,2	13,2	0,5	2	26,9	4,2	49	0,7	10,5	0,15	2,2	22,6
6695	г6838638?89	07.04.2071 17:53	Э76ХФ	Р65	24	49,25	12,8833333	49		0,3627951	0,076076	0,115567	0,130555	0,0396604	1573	1578	9,7317343		38216,81759	115,6	1	1	1	8,791			0,131		0,05		0,395	0,044	0,02				0,050203	0,154		0,179		0,133	8206	0,001	0,422	0,352	0,116	0,678	0,008	0,01	0,09	0,011	0,025	0,44	0,001	0,002	0,003	0,784	0,0003	0,419	0,111	0,795	0,008	0,012	0,089	0,011	0,017	0,56	0,003	0,039	3,8	54,6	1	13,9	0,2	2,2	25	4,6	55,3	0,7	11,2	0,08	2,2	25,4
6696	г6838638?8:	07.04.2071 18:45	Э90ХАФ	Р65	25	44,1666667	27,6333333	43,85	4,955663	0,4302072	0,100672	0,091829	0,109301	0,0929247	1550	1614	11,8506356	12,1706107	14345,71773	114,4	1	1	1	6,215	10,629		0,201		0,05		0,466	0,039	0,02				0,102358	0,131		0,142	0,026259	0,176	6607	0,002	0,529	0,217	0,116	0,72	0,006	0,008	0,074	0,011	0,023	0,462	0,001	0,004	0,003	0,854	0,0003	0,304	0,117	0,81	0,006	0,016	0,075	0,012	0,016	0,541	0,003	0,086	3,7	54,6	0,7	15,2	0,28	2,2	24,8	4,2	53,5	0,8	11,1	0,12	2,3	23,6
6697	"г6838638?8;"	07.04.2071 19:37	Э90ХАФ	Р65	27	42,8666667	24,4833333	42,7	2,7728599	0,4539695	0,10582	0,152424	0,102524	0,0944879	1561	1593	12,3639344	17,2983182	12020,42206	116,7	1	1	1	9,637	11,143		0,129		0,05		0,492	0,042	0,02				0,104275	0,095		0,239	0,026114	0,185	4905	0,001	0,511	0,209	0,117	0,669	0,01	0,011	0,096	0,01	0,024	0,467	0,001	0,003	0,002	0,848	0,0005	0,304	0,116	0,799	0,01	0,016	0,093	0,011	0,016	0,543	0,002	0,084	3,8	55,9	0,7	12,3	0,15	2,3	24,4	5,9	56,9	0,6	9,8	0,13	2,4	23,5
6698	г6838638?8<	07.04.2071 20:27	Э90ХАФ	Р65	34	48,05	28,1833333	47,5666667	2	0,477865	0,0858	0,115146	0,066646	0,0929623	1544	1589	17,7254653	20,637788	11674,98522	114,7	1	1	1	10,847	3,732		0,161		0,296		0,314	0,041	0,02				0,102177	0,055		0,181	0,02644	0,15	5484	0,002	0,439	0,229	0,123	0,687	0,01	0,01	0,085	0,008	0,023	0,473	0,002	0,003	0,003	0,861	0,0003	0,305	0,126	0,794	0,01	0,014	0,086	0,009	0,017	0,517	0,003	0,084	4,2	57	1	8,9	0,16	2,4	23,8	6,4	56,7	0,7	8,3	0,12	2,5	22,9
6699	г6838638?8=	07.04.2071 21:20	Э90ХАФ	Р65	41	43,0333333	23,15	42,8666667	3	0,4241108	0,093808	0,084684	0,099632	0,0923361	1560	1596	10,9280504	9,9230769	12611,66307	113,8	1	1	1	13,484	1,935		0,128		0,05		0,46	0,05	0,02				0,101671	0,119		0,131	0,025933	0,164	4866	0,002	0,524	0,218	0,098	0,731	0,006	0,009	0,066	0,009	0,019	0,462	0,002	0,003	0,003	0,853	0,0003	0,301	0,098	0,816	0,006	0,013	0,065	0,01	0,016	0,538	0,003	0,086	4	49	0,7	10,3	0,09	2,3	21,8	5,8	56	0,9	9	0,12	2,5	22
6700	г6838638?8>	07.04.2071 22:09	Э90ХАФ	Р65	50	41,05	22,2	40,7	3,7282416	0,4724967	0,097812	0,129603	0,112321	0,0937594	1546	1584	10,723348	9,5072056	13208,10811	115,4	1	1	1	4,057	9,016	0,00874	0,13		0,05		0,507	0,051	0,02				0,103299	0,12		0,202	0,026223	0,171	4887	0,001	0,506	0,217	0,112	0,69	0,008	0,008	0,075	0,007	0,02	0,457	0,002	0,003	0,003	0,846	0,0003	0,298	0,113	0,802	0,008	0,015	0,076	0,009	0,016	0,548	0,003	0,085	3,5	47,8	0,9	9,9	0,16	2,4	20,3	4,3	56,3	1	7,9	0,15	2,3	24,8
6701	г6838638?8?	07.04.2071 23:03	Э90ХАФ	Р65	50	42,0166667	19,9833333	41,7	3,5666667	0,543276	0,10868	0,154791	0,159567	0,0973875	1565	1578	11,5958168	13,5237057	13613,34445	119,4	1	1	1	8,932	8,272	0,01254	0,152		0,05		0,587	0,085	0,02				0,107458	0,183		0,24	0,026946	0,19	4534	0,002	0,468	0,212	0,111	0,661	0,007	0,009	0,073	0,009	0,022	0,424	0,001	0,003	0,003	0,869	0,0003	0,302	0,111	0,793	0,008	0,016	0,073	0,01	0,016	0,544	0,002	0,085	4	54,3	0,8	10,4	0,1	2,3	23,2	4,4	53,3	1	9,9	0,23	2,2	24,1
6702	г6838638?96	07.04.2071 23:58	Э90ХАФ	Р65	52	43,8666667	17,55	43,6833333		0,5761109	0,141284	0,23917	0,194508	0,0937082	1617	1592	16,05	19,9651899	11247,86325	115,2	1	1	1	11,877	14,02		0,196		0,05		0,633	0,029	0,02				0,103335	0,202		0,373	0,026042	0,247	3290	0,001	0,414	0,176	0,097	0,598	0,006	0,01	0,065	0,009	0,022	0,387	0,001	0,002	0,002	0,858	0,0003	0,294	0,096	0,8	0,006	0,016	0,065	0,01	0,021	0,558	0,003	0,085	4,1	45,1	0,8	26,3	0,17	1,9	24,3	4	58,4	1	8	0,16	2,3	26
6703	г6838638?97	08.04.2071 1:20	Э90ХАФ	Р65	29	40,85	12,35	40,5166667		0,5287252	0,123552	0,206989	0,187785	0,0938742	1606	1578	15,1822908	18,9918838	13000,80972	115	1	1	1	10,383	12,35		0,198		0,05		0,579		0,02				0,103624	0,205		0,322	0,025897	0,216	2676	0,001	0,456	0,192	0,096	0,619	0,006	0,011	0,069	0,008	0,022	0,394	0,001	0,003	0,003	0,845	0,0003	0,299	0,095	0,8	0,006	0,019	0,069	0,009	0,016	0,562	0,002	0,085	3,9	48,7	1,7	18,3	0,33	1,9	26	3,6	54,3	1	8,7	0,23	2,2	25,1
6704	г6838638?98	08.04.2071 2:11	Э90ХАФ	Р65	34	45,85	23,8	45,85	3,6590258	0,442095	0,0858	0,087309	0,098883	0,0931004	1561	1575	13,5463588	10,1342042	10956,30252	113,9	1	1	1	8,474	8,189	0,038	0,185		0,05		0,439	0,042	0,02				0,102431	0,117		0,135	0,026295	0,15	4346	0,002	0,505	0,225	0,09	0,719	0,005	0,009	0,067	0,011	0,02	0,465	0,002	0,004	0,003	0,846	0,0004	0,298	0,09	0,79	0,005	0,015	0,067	0,012	0,017	0,522	0,002	0,084	3,9	57,5	0,5	9,6	0,1	2,5	23,2	3,7	57,7	0,7	8,6	0,1	2,5	23,1
6705	г6838638?99	08.04.2071 3:01	Э90ХАФ	Р65	43	41,5166667	19,8333333	41,3333333	3,6169254	0,5112607	0,103532	0,105416	0,095376	0,094831	1559	1582	12,6261868	13,941691	13217,14286	116,8	1	1	1	9,161	7,97		0,106		0,05		0,565	0,04	0,02				0,104203	0,104		0,164	0,027199	0,181	4369	0,002	0,472	0,213	0,087	0,71	0,007	0,009	0,065	0,009	0,02	0,457	0,002	0,004	0,003	0,861	0,0006	0,301	0,088	0,794	0,007	0,015	0,065	0,01	0,016	0,536	0,003	0,085	3,5	50	0,6	9,3	0,12	2,4	21	5,8	56,9	0,9	9,4	0,15	2,4	24,1
6706	г6838638?9:	08.04.2071 3:52	Э90ХАФ	Р65	46	40,2	14,8333333	40,0333333	2,9140893	0,5797347	0,114972	0,168987	0,150497	0,0957414	1603	1582	18,2799707	21,5737737	12434,1573	117,7	1	1	1	13,842	12,339		0,261		0,05		0,645	0,042	0,02				0,106264	0,163		0,263	0,026476	0,201	3074	0,001	0,436	0,204	0,082	0,639	0,006	0,011	0,068	0,007	0,018	0,404	0,001	0,003	0,002	0,851	0,0007	0,299	0,083	0,785	0,006	0,021	0,068	0,008	0,013	0,525	0,002	0,084	4,1	50,5	1,3	15,7	0,25	2	25,4	6,3	55,5	0,7	10	0,1	2,5	22,3
6707	"г6838638?9;"	08.04.2071 5:28	Э90ХАФ	Р65	13	45,35	18,7833333	45,0333333		0,508143	0,10868	0,137285	0,138103	0,0938809	1600	1574	16,1840614	14,5301458	11240,81633	115,4	1	1	1	15,231	6,922		0,148		0,05		0,559	0,108	0,02				0,104094	0,157		0,213	0,02615	0,19	3519	0,002	0,469	0,21	0,09	0,673	0,007	0,009	0,067	0,007	0,018	0,433	0,001	0,004	0,002	0,852	0,0003	0,302	0,092	0,795	0,007	0,016	0,068	0,009	0,016	0,543	0,002	0,085	3,7	50,8	1,3	20,9	0,28	2,1	23,6	3,4	53,2	1	11,7	0,36	2,1	27,4
6708	г6838638?9<	08.04.2071 6:20	Э90ХАФ	Р65	17	42,8333333	17,45	42,8333333	3,3500325	0,4748755	0,09438	0,099334	0,102762	0,0938048	1578	1581	17,7363905	22,6511774	11876,21777	115,3	1	1	1	19,983	8,016		0,171		0,05		0,522	0,051	0,02				0,104058	0,118		0,154	0,026042	0,165	3454	0,002	0,5	0,22	0,1	0,7	0,006	0,01	0,073	0,009	0,018	0,454	0,002	0,003	0,003	0,858	0,0003	0,302	0,1	0,786	0,006	0,015	0,073	0,01	0,015	0,539	0,002	0,085	3,7	53,2	0,5	16,6	0,18	2,1	24,8	4,4	53,3	0,6	11,8	0,15	2,2	23,7
6709	г6838638?9=	08.04.2071 7:08	Э90ХАФ	Р65	21	47,3666667	25,15	47,3666667	3,63879	0,4268122	0,072072	0,067255	0,099933	0,0918834	1539	1575	23,2206844	27,5666458	12706,16302	113,8	1	1	1	16,964	24,519		0,129		0,05		0,468	0,061	0,02				0,102214	0,127		0,103	0,024993	0,126	5326	0,002	0,501	0,238	0,104	0,733	0,006	0,01	0,077	0,01	0,02	0,464	0,002	0,004	0,003	0,865	0,0003	0,297	0,105	0,8	0,007	0,016	0,078	0,012	0,014	0,52	0,003	0,085	3,3	48,9	0,6	10,1	0,14	2,4	20,5	5,4	55,8	1	8,8	0,14	2,3	23,8
6710	г6838638?9>	08.04.2071 7:57	Э90ХАФ	Р65	25	46,1833333	19,85	45,4833333	3,6267496	0,5196884	0,098384	0,166629	0,156307	0,0939207	1585	1582	14,6658031	10,2775302	12559,19395	115,9	1	1	1	9,435	8,97		0,147		0,05		0,574	0,029	0,02				0,104709	0,173		0,259	0,025137	0,172	4155	0,002	0,434	0,211	0,099	0,661	0,007	0,011	0,077	0,008	0,02	0,422	0,002	0,003	0,003	0,848	0,0003	0,293	0,099	0,805	0,008	0,015	0,077	0,009	0,017	0,549	0,003	0,085	4	56,9	0,7	11,7	0,14	2,3	24,8	4,7	52,3	0,6	12,4	0,14	2,2	23,6
6711	г6838638?9?	08.04.2071 8:49	Э90ХАФ	Р65	32	52,5666667	34,2166667	52,4166667	3,8391357	0,5259954	0,084084	0,115304	0,113502	0,0945019	1526	1574	13,7655031	15,3150538	11831,07647	116,1	1	1	1	11,173	14,243	0,01311	0,178		0,05		0,571	0,031	0,02				0,104637	0,128		0,179	0,026584	0,147	6747	0,002	0,464	0,226	0,098	0,693	0,008	0,009	0,076	0,008	0,021	0,44	0,002	0,003	0,003	0,84	0,0007	0,295	0,097	0,792	0,008	0,016	0,076	0,009	0,016	0,536	0,003	0,084	4,1	48,5	0,5	9,4	0,11	2,4	20,2	4,7	57,7	1	8,7	0,16	2,3	25
6712	г6838638?:6	08.04.2071 9:52	Э90ХАФ	Р65	29	50,8666667	17,7333333	50,6833333	3,3509934	0,538087	0,1144	0,175148	0,194042	0,0956718	1610	1582	11,9348097	15,7559772	12677,81955	116,4	1	1	1	9,581	13,839	0,01406	0,224		0,05		0,577	0,06	0,02				0,106156	0,228		0,271	0,026512	0,2	3747	0,001	0,452	0,201	0,1	0,651	0,006	0,008	0,065	0,008	0,02	0,392	0,001	0,003	0,003	0,849	0,0006	0,299	0,099	0,804	0,006	0,015	0,065	0,009	0,016	0,535	0,002	0,085	4,9	53,5	1,4	7,7	0,17	2,2	24,8	4,9	56,2	1	9	0,14	2,4	23,8
6713	г6838638?:7	08.04.2071 11:16	Э90ХАФ	Р65	7	51,85	21,0166667	51,85	2,6372627	0,5132091	0,130416	0,203591	0,177849	0,0935248	1596	1577	17,0654556	20,36639	12313,08485	114,6	1	1	1	16,179	16,361	0,01425	0,15		0,05		0,542		0,02				0,103805	0,191		0,317	0,025861	0,228	4313	0,001	0,469	0,183	0,088	0,621	0,005	0,01	0,063	0,006	0,019	0,412	0,001	0,002	0,003	0,853	0,0004	0,299	0,09	0,81	0,006	0,015	0,063	0,007	0,016	0,561	0,003	0,085	3,5	57,2	0,6	10,9	0,13	2,2	26,4	3,8	55,9	1	9,3	0,26	2,1	26,3
6714	г6838638?:8	08.04.2071 12:08	Э90ХАФ	Р65	13	48,2	19,9	48,0333333		0,5012234	0,126984	0,16615	0,161978	0,0932304	1587	1568	12,0821622	14,2336634	12319,59799	113,2	1	1	1	11,176	9,584		0,222		0,05		0,546	0,032	0,02				0,102828	0,182		0,258	0,026946	0,222	4086	0,001	0,468	0,187	0,095	0,655	0,006	0,011	0,064	0,007	0,02	0,414	0,001	0,003	0,002	0,85	0,0003	0,3	0,092	0,797	0,005	0,015	0,064	0,008	0,015	0,546	0,002	0,085	3,9	51,3	0,8	16,8	0,39	2	25,5	3,4	55,3	0,8	10,5	0,15	2,1	26,5
6715	г6838638?:9	08.04.2071 12:56	Э90ХАФ	Р65	21	42,1833333	17,15	42,0166667		0,5117153	0,113828	0,150602	0,191306	0,0940408	1597	1577	12,3467269	15,2169463	11702,62391	113,9	1	1	1	9,116	10,077		0,272		0,05		0,562		0,02				0,103371	0,234		0,232	0,026657	0,199	3345	0,001	0,451	0,199	0,086	0,668	0,005	0,008	0,063	0,008	0,02	0,403	0,001	0,003	0,003	0,861	0,0006	0,296	0,088	0,811	0,006	0,015	0,064	0,01	0,017	0,551	0,003	0,087	3,5	49,9	0,9	15	0,57	2	25,6	4,2	51	0,4	15,7	0,23	2,1	26,5
6716	г6838638?::	08.04.2071 14:00	Э76ХФ	Р65	9	45,55	30,1666667	45,55	4,9749373	0,3173064	0,121264	0,090083	0,180827	0,0397707	1569	1623	12,5427003		13095,24862	115,2	1	1	1	19,044			0,211		0,05		0,323	0,025	0,02				0,049732	0,243		0,136		0,212	6584	0,002	0,538	0,311	0,082	0,717	0,004	0,008	0,056	0,012	0,02	0,431	0,002	0,004	0,004	0,77	0,0006	0,419	0,082	0,796	0,005	0,009	0,056	0,012	0,013	0,57	0,003	0,039	3,8	59,7	0,6	11,9	0,14	2,6	22,6	4,6	57,9	0,7	11,3	0,14	2,3	25,6
6717	"г6838638?:;"	08.04.2071 14:50	Э76ХФ	Р65	12	48,05	21,85	48,05	3,404543	0,433217	0,12012	0,124412	0,221638	0,0397707	1595	1599	11,3141057		12010,98398	115,4	1	1	1	17,958			0,184		0,05		0,465		0,02				0,049732	0,292		0,189		0,21	4374	0,002	0,433	0,314	0,103	0,686	0,006	0,009	0,067	0,01	0,023	0,386	0,001	0,004	0,003	0,761	0,0007	0,418	0,102	0,793	0,006	0,011	0,067	0,011	0,019	0,566	0,002	0,039	3,6	51,4	0,9	19,2	0,48	2	25,7	5,4	57	1	9,2	0,15	2,3	24,4
6718	г6838638?:<	08.04.2071 15:41	Э76ХФ	Р65	16	53,8833333	31,6833333	53,8833333	2,960262	0,3845449	0,095524	0,108479	0,188353	0,0396267	1564	1590	10,6596969		11737,40137	115,4	1	1	1	19,146			0,303		0,05		0,41	0,028	0,02				0,049552	0,247		0,165		0,167	6198	0,002	0,482	0,338	0,11	0,703	0,006	0,008	0,072	0,012	0,022	0,424	0,002	0,003	0,003	0,775	0,0003	0,424	0,111	0,801	0,006	0,011	0,071	0,013	0,018	0,559	0,002	0,038	4,7	52,8	0,9	15	0,2	2,1	24,9	5,2	56,9	1	9,2	0,16	2,3	24,6
6719	г6838638?:=	08.04.2071 16:36	Э76ХФ	Р65																																																																																
6720	г6838638?:>	08.04.2071 17:31	Э76ХФ	Р65	24	45,5333333	24,5166667	45,5333333	3,4546175	0,3925888	0,116688	0,084055	0,166317	0,0396555	1551	1578	10,6205377		12973,2155	113,5	1	1	1	15,801			0,143		0,05		0,417	0,053	0,02				0,049588	0,223		0,127		0,204	5301	0,002	0,477	0,316	0,102	0,724	0,006	0,009	0,07	0,009	0,02	0,443	0,002	0,004	0,003	0,761	0,0003	0,431	0,103	0,797	0,006	0,01	0,069	0,01	0,015	0,557	0,003	0,038	4,2	52,6	0,5	15,6	0,11	2,2	24	4,8	54,1	1	12,4	0,15	2,1	25,5
6721	г6838638?:?	08.04.2071 18:21	Э76ХФ	Р65	26	45,8666667	22,5	45,8666667	3,3162706	0,4270557	0,132132	0,128618	0,190548	0,0401178	1569	1584	9,1289989		12368	117,4	1	1	1	13,729			0,175		0,05		0,455	0,031	0,02				0,050166	0,242		0,197		0,231	4638	0,002	0,43	0,306	0,113	0,688	0,007	0,009	0,076	0,009	0,022	0,414	0,002	0,003	0,003	0,767	0,0003	0,419	0,112	0,796	0,007	0,011	0,075	0,009	0,017	0,559	0,002	0,038	3,5	53,5	0,6	16,2	0,15	2,1	25,3	5,2	56,5	1	9,9	0,17	2,2	25,1
6722	"г6838638?;6"	08.04.2071 19:24	Э76ХФ	Р65	14	49,0166667	29,0166667	49,0166667	2,7818182	0,4356937	0,155012	0,218036	0,2262	0,0402337	1564	1572	15,6599692		11960,02298	117,2	1	1	1	25,417			0,21		0,05		0,458	0,041	0,02				0,050311	0,26		0,338		0,271	5784	0,002	0,436	0,288	0,108	0,608	0,006	0,01	0,072	0,007	0,023	0,393	0,002	0,002	0,003	0,773	0,0004	0,417	0,104	0,787	0,006	0,011	0,072	0,008	0,016	0,56	0,002	0,038	4,5	51	0,4	14,3	0,14	2,1	24,7	4,5	54,4	1	10,1	0,18	2,2	25,2
6723	"г6838638?;7"	08.04.2071 20:20	Э76ХФ	Р65	16	42,85	17,75	42,85	3	0,4402827	0,137852	0,162825	0,250659	0,0397707	1601	1580	18,9089982		11952,67606	115,8	1	1	1	26,793			0,338		0,05		0,469	0,046	0,02				0,049732	0,321		0,249		0,241	3536	0,001	0,383	0,3	0,099	0,638	0,005	0,008	0,063	0,009	0,026	0,38	0,001	0,003	0,003	0,749	0,0005	0,418	0,098	0,797	0,005	0,011	0,063	0,01	0,013	0,569	0,003	0,039	3	48	0,6	19,5	0,82	1,9	25,6	4,6	56,4	0,9	9,6	0,18	2,2	25,4
6724	"г6838638?;8"	08.04.2071 21:13	Э76ХФ	Р65	13	45,2	23,3333333	45,2	2	0,4466533	0,136708	0,164398	0,238838	0,0404072	1575	1578	20,5391403		12214,28571	116,9	1	1	1	30,261			0,146		0,05		0,477	0,027	0,02				0,050528	0,302		0,252		0,239	4750	0,002	0,42	0,298	0,106	0,641	0,006	0,009	0,066	0,008	0,024	0,394	0,001	0,003	0,003	0,766	0,0003	0,416	0,106	0,789	0,006	0,01	0,066	0,009	0,017	0,582	0,003	0,038	3,9	46	0,7	13,2	0,28	2	22,6	4,9	53	0,4	13	0,12	2,1	24,8
6725	"г6838638?;9"	08.04.2071 22:03	Э76ХФ	Р65	14	45,35	24,5666667	45,35		0,4045827	0,137852	0,158141	0,143713	0,0383248	1560	1579	11,8533107		12245,8616	112,6	1	1	1	17,454			0,139		0,05		0,425	0,027	0,02				0,047924	0,157		0,246		0,241	5014	0,002	0,438	0,298	0,099	0,652	0,005	0,009	0,064	0,007	0,021	0,448	0,001	0,003	0,003	0,774	0,0003	0,418	0,098	0,794	0,006	0,01	0,064	0,008	0,017	0,557	0,003	0,038	4	53,3	0,6	14,5	0,13	2,3	23,4	4,8	57,2	0,5	14,7	0,07	2,4	23,5
6726	"г6838638?;:"	08.04.2071 22:58	Э76ХФ	Р65	8	50,55	27,0166667	50,55		0,3523954	0,104104	0,126385	0,153215	0,0384696	1544	1584	8,6807777		12376,80444	113,7	1	1	1	14,263			0,135		0,05		0,368	0,065	0,02				0,048105	0,185		0,195		0,182	5573	0,002	0,482	0,328	0,107	0,677	0,006	0,011	0,069	0,009	0,026	0,443	0,001	0,003	0,002	0,779	0,0003	0,419	0,106	0,793	0,006	0,011	0,069	0,009	0,019	0,561	0,003	0,037	3,4	49,9	0,6	10	0,08	2,5	20	3,8	51,1	0,5	7,1	0,07	2,4	21,3
6727	"г6838638?;;"	08.04.2071 23:52	Э76ХФ	Р65	14	42,1833333	18,8333333	42,1833333	2,4624886	0,4308297	0,143572	0,194363	0,208877	0,0396555	1596	1577	12,5481807		11895,9292	117,3	1	1	1	17,435			0,09		0,05		0,455	0,039	0,02				0,049588	0,243		0,301		0,251	3734	0,001	0,43	0,296	0,102	0,619	0,006	0,01	0,07	0,007	0,024	0,398	0,001	0,003	0,003	0,765	0,0003	0,418	0,101	0,791	0,006	0,011	0,069	0,008	0,016	0,564	0,002	0,038	3,6	52,9	0,5	13,3	0,19	2	26,1	4,4	54	0,4	14	0,11	2,1	25,5
6728	"г6838638?;<"	09.04.2071 1:06	Э76ХФ	Р65	5	40,5333333	21,75	40,5333333		0,3475174	0,138424	0,170775	0,194799	0,0398578	1569	1580	14,8810855		11558,62069	116,7	1	1	1	20,106			0,085		0,05		0,354	0,08	0,02				0,049841	0,231		0,264		0,242	4190	0,002	0,498	0,303	0,098	0,635	0,007	0,01	0,064	0,006	0,024	0,417	0,001	0,002	0,003	0,77	0,0005	0,422	0,098	0,788	0,007	0,012	0,064	0,007	0,018	0,558	0,002	0,037	3,4	48,9	0,9	18,4	0,31	2,1	23,1	3,5	52,7	0,6	18,2	0,18	2	25,8
6729	"г6838638?;="	09.04.2071 1:56	Э76ХФ	Р65	4	44,05	24,0333333	44,05	3,0896293	0,3720213	0,102388	0,140136	0,151114	0,0397707	1561	1580	25,7461975		11608,87656	117	1	1	1	37,804			0,14		0,05		0,392	0,072	0,02				0,049732	0,176		0,217		0,179	4650	0,002	0,445	0,325	0,101	0,661	0,006	0,009	0,065	0,008	0,025	0,426	0,001	0,003	0,003	0,79	0,0003	0,414	0,101	0,797	0,006	0,011	0,065	0,01	0,017	0,553	0,003	0,038	3,2	44,6	0,7	8,2	0,22	2,6	17,4	4,7	55,9	0,5	9,1	0,1	2,5	22,1
6730	"г6838638?;>"	09.04.2071 2:46	Э76ХФ	Р65	6	40,8833333	21,9166667	40,8833333	3,7665441	0,3288296	0,096096	0,135933	0,158361	0,0385559	1564	1578	15,483855		12220,8365	113,3	1	1	1	20,886					0,05		0,34	0,08	0,02				0,048213	0,189		0,21		0,168	4464	0,002	0,5	0,336	0,113	0,673	0,007	0,009	0,076	0,008	0,026	0,448	0,001	0,003	0,003	0,781	0,0004	0,419	0,113	0,797	0,007	0,011	0,075	0,009	0,014	0,569	0,002	0,038	3	49,4	0,8	12,2	0,1	2,6	19,2	3,7	56,3	0,8	12,9	0,11	2,2	26
6731	"г6838638?;?"	09.04.2071 3:39	Э76ХФ	Р65	5	44,05	19,85	44,05	2,0851393	0,3020762	0,083512	0,091642	0,144514	0,0388454	1586	1574	10,2009098		11295,71788	113,4	1	1	1	14,95			0,116		0,05		0,311	0,061	0,02				0,048575	0,186		0,14		0,146	3737	0,002	0,52	0,347	0,113	0,703	0,006	0,01	0,066	0,009	0,023	0,441	0,001	0,003	0,003	0,772	0,0005	0,415	0,113	0,792	0,006	0,011	0,066	0,009	0,016	0,555	0,003	0,038	3,4	52,1	0,4	12,5	0,15	2,3	22,8	3,9	59,5	1	11,1	0,09	2,6	23
6732	г6838638?<6	09.04.2071 4:29	Э76ХФ	Р65	7	45,0166667	16,85	45,0166667	3	0,3365133	0,136708	0,11309	0,196682	0,0399154	1586	1578	14,4081325		11732,93769	116,9	1	1	1	21,26			0,136		0,05		0,343	0,05	0,02				0,049913	0,258		0,172		0,239	3295	0,002	0,494	0,306	0,097	0,687	0,006	0,009	0,064	0,008	0,022	0,412	0,001	0,003	0,003	0,759	0,0004	0,421	0,096	0,788	0,006	0,011	0,064	0,009	0,016	0,562	0,003	0,039	3,9	48,6	0,5	13,4	0,21	2,1	22,8	3,8	50,5	0,4	11,3	0,13	2,2	22,9
6733	г6838638?<7	09.04.2071 5:21	Э76ХФ	Р65	8	42,2166667	19,1833333	42,2166667	2	0,3526504	0,132704	0,154465	0,171079	0,0402049	1580	1577	16,2719146		11434,92615	117,8	1	1	1	22,853					0,05		0,362	0,076	0,02				0,050275	0,201		0,239		0,232	3656	0,002	0,471	0,31	0,114	0,649	0,006	0,01	0,07	0,007	0,023	0,427	0,001	0,003	0,003	0,767	0,0002	0,421	0,113	0,783	0,007	0,012	0,07	0,008	0,017	0,556	0,003	0,038	3,1	49,8	0,7	13,4	0,16	2,5	20	3,5	55,3	0,5	12,6	0,12	2,2	25,3
6734	г6838638?<8	09.04.2071 6:11	Э76ХФ	Р65	8	44,85	22,9	44,85	3,4605209	0,3590197	0,143572	0,151169	0,165037	0,0398578	1555	1576	14,8275568		12149,34498	117	1	1	1	21,224			0,086		0,05		0,368	0,049	0,02				0,049841	0,193		0,234		0,251	4637	0,002	0,456	0,298	0,1	0,66	0,007	0,011	0,079	0,005	0,021	0,437	0,002	0,002	0,003	0,768	0,0003	0,418	0,1	0,787	0,007	0,013	0,079	0,006	0,014	0,557	0,003	0,037	3,5	56,5	0,6	13,1	0,15	2,6	21,8	4,9	60,8	0,5	8	0,07	2,7	22,5
6735	г6838638?<9	09.04.2071 7:02	Э76ХФ	Р65	10	42,8333333	17,0166667	42,8333333	2,7338869	0,3154915	0,108424	0,113708	0,17236	0,0386431	1591	1590	18,5203891		12291,47894	113,2	1	1	1	26,443			0,086		0,05		0,322	0,05	0,02				0,048322	0,22		0,174		0,191	3486	0,002	0,495	0,327	0,101	0,685	0,006	0,01	0,07	0,009	0,022	0,426	0,001	0,003	0,003	0,761	0,0003	0,419	0,099	0,789	0,006	0,012	0,07	0,009	0,017	0,56	0,002	0,038	3,7	45	0,8	14,8	0,14	2,1	21,4	4,1	54,1	0,7	18,2	0,19	2,2	24,8
6736	г6838638?<:	09.04.2071 7:55	Э76ХФ	Р65	12	54,85	29,1166667	54,85	3,7585752	0,351265	0,13019	0,125787	0,154343	0,0382672	1568	1622	14,7828971		13384,08701	111,8	1	1	1	26,987			0,16		0,05		0,361	0,05	0,02				0,047852	0,187		0,194		0,235	6495	0,002	0,483	0,302	0,11	0,669	0,006	0,011	0,075	0,007	0,024	0,428	0,001	0,003	0,003	0,76	0,0004	0,422	0,109	0,794	0,006	0,012	0,075	0,007	0,014	0,559	0,003	0,038	3,2	57	0,2	13,6	0,33	2,2	25,7	3,5	58,3	0,6	9,5	0,15	2,2	26,4
6737	"г6838638?<;"	09.04.2071 8:48	Э76ХФ	Р65	25	43,8666667	25,3333333	43,8666667	3,7065502	0,32239	0,135176	0,146161	0,189467	0,038903	1552	1594	12,6348784		12969,47368	114,9	1	1	1	18,475			0,162		0,06		0,315	0,076	0,02				0,048647	0,233		0,225		0,244	5476	0,002	0,493	0,3	0,106	0,657	0,006	0,011	0,074	0,007	0,024	0,417	0,001	0,003	0,003	0,753	0,0004	0,421	0,109	0,793	0,006	0,012	0,074	0,008	0,015	0,549	0,002	0,037	4,4	51,2	1	16,5	0,45	2,1	25	3,9	56,8	0,5	10,9	0,13	2,1	26,5
