Repository: Siella/alloy_building

# Прогнозирование химического состава шлака
Задание по Data science от компании EVRAZ (оптимизация сталеплавильного производства) в рамках хакатона ```</beCoder>```.

Мы реализовали наше решение как простой и лаконичный веб-сервис!
В папке `EDA` результаты анализа данных в рамках отборочного задания, в `modelling` — результаты моделирования целевых показателей химического состава шлака и `сыпуч известь РП`.

File: _data/Исходные данные.txt (part 75 of 78)
оком	t продувка	ПСН гр.	чист расход C	чист расход Cr	чист расход Mn	чист расход Si	чист расход V	температура первая	температура последняя	Ar (интенс.)	N2 (интенс.)	эл. энергия (интенс.)	произв жидкая сталь	произв количество обработок	произв  количество плавок	произв количество плавок (цел)	расход газ Ar	расход газ  N2	расход C пров.	сыпуч известь РП	сыпуч кварцит	сыпуч кокс пыль УСТК	сыпуч  кокс. мелочь (сух.)	сыпуч  кокс. мелочь КМ1	сыпуч  шпат плав.	ферспл CaC2	ферспл FeMo	ферспл FeSi-75	ферспл FeV азот.	ферспл  FeV-80	ферспл  Mn5Si65Al0.5	ферспл  Ni H1 пласт.	ферспл SiMn18	ферспл  ферванит	ферспл  фх850А	эл. энергия	химсталь первый Al_1	химсталь первый C_1	химсталь первый Cr_1	химсталь первый Cu_1	химсталь первый Mn_1	химсталь первый Mo_1	химсталь первый N_1	химсталь первый Ni_1	химсталь первый P_1	химсталь первый S_1	химсталь первый Si_1	химсталь первый Ti_1	химсталь первый V_1	химсталь последний Al	химсталь последний C	химсталь последний Ca	химсталь последний Cr	химсталь последний Cu	химсталь последний Mn	химсталь последний Mo	химсталь последний N	химсталь последний Ni	химсталь последний P	химсталь последний S	химсталь последний Si	химсталь последний Ti	химсталь последний V	химшлак первый Al2O3_1	химшлак первый CaO_1	химшлак первый FeO_1	химшлак первый MgO_1	химшлак первый MnO_1	химшлак первый R_1	химшлак первый SiO2_1	химшлак последний Al2O3	химшлак последний CaO	химшлак последний FeO	химшлак последний MgO	химшлак последний MnO	химшлак последний R	химшлак последний SiO2
6738	г6838638?<<	09.04.2071 9:51	Э76ХФ	Р65	16	58,05	31,6166667	58,05	3	0,3844	0,163984	0,216687	0,222615	0,0405232	1550	1588	21,6320413		12378,91407	118,3	1	1	1	41,858			0,184		0,05		0,392	0,075	0,02				0,050673	0,255		0,336		0,296	6523	0,001	0,447	0,281	0,085	0,598	0,005	0,01	0,071	0,006	0,022	0,39	0,001	0,003	0,003	0,776	0,0004	0,418	0,084	0,784	0,005	0,013	0,072	0,007	0,015	0,556	0,002	0,037	3,4	52,1	0,6	14,1	0,43	2	25,5	3,7	53,9	0,3	12,1	0,1	2,1	25,4
6739	г6838638?<=	09.04.2071 10:42	Э76ХФ	Р65	1	46,3666667	21,0166667	46,3666667	3,8327474	0,122185	0,133514	0,131013	0,162193	0,0371677	1569	1605	11,1051516		13255,19429	108,5	1	1	1	16,886			0,252		0,04		0,086	0,045	0,01				0,046477	0,197		0,202		0,241	4643	0,001	0,468	0,29	0,089	0,65	0,005	0,01	0,063	0,008	0,023	0,433	0,001	0,003	0,003	0,76	0,0003	0,418	0,087	0,796	0,005	0,011	0,062	0,009	0,015	0,558	0,002	0,039	3	54,4	0,9	13,9	1	2,1	25,6	3,2	55,3	0,3	12,1	0,33	2,1	26,1
6740	г6838638?<>	09.04.2071 11:32	Э76ХФ	Р65	34	47,2166667	27,2166667	47,2166667	4,7421561	0,397155	0,162322	0,191634	0,176566	0,0398578	1524	1572	12,8730245		13802,57195	117,2	1	1	1	19,685			0,146		0,05		0,409	0,049	0,02				0,049841	0,194		0,298		0,293	6261	0,002	0,487	0,279	0,093	0,625	0,009	0,009	0,075	0,006	0,02	0,422	0,002	0,002	0,003	0,75	0,0002	0,421	0,092	0,786	0,009	0,011	0,075	0,007	0,016	0,555	0,003	0,037	3,9	53,7	0,4	13,2	0,29	2,2	24	3,7	50,8	0,4	8,3	0,14	2,4	21
6741	г6838638?<?	09.04.2071 12:22	Э76ХФ	Р65	40	42,8833333	23,4833333	42,8833333	4,3244223	0,378615	0,14127	0,126487	0,157109	0,0384696	1534	1581	13,8332068		13288,57346	113,4	1	1	1	19,232			0,151		0,06		0,384	0,083	0,02				0,048105	0,191		0,195		0,255	5201	0,002	0,455	0,291	0,108	0,669	0,007	0,009	0,07	0,007	0,023	0,435	0,001	0,003	0,003	0,78	0,0003	0,417	0,108	0,789	0,007	0,011	0,07	0,008	0,013	0,562	0,003	0,038	3,9	53,4	0,5	11,7	0,24	2,2	24,8	3,6	56,3	0,3	11,7	0,28	2,2	26,1
6742	г6838638?=6	09.04.2071 13:12	Э76ХФ	Р65	36	44,8666667	20,85	44,8666667	2,9681172	0,40199	0,162876	0,164058	0,225858	0,039366	1563	1574	16,9843239		12215,82734	115,7	1	1	1	25,401			0,346		0,05		0,416	0,05	0,02				0,049226	0,282		0,252		0,294	4245	0,001	0,451	0,276	0,086	0,632	0,006	0,011	0,069	0,007	0,022	0,379	0,001	0,003	0,003	0,747	0,0003	0,416	0,087	0,784	0,006	0,014	0,07	0,008	0,014	0,561	0,003	0,038	3,3	49,4	0,6	14,2	0,48	1,9	26,2	3,6	54,1	0,5	11,6	0,21	2,1	25,9
6743	г6838638?=7	09.04.2071 14:05	Э76ХФ	Р65	34	44,05	19,1666667	44,05	3,7889101	0,35425	0,151796	0,141975	0,197363	0,0395108	1571	1579	25,5370735		12415,30435	116,2	1	1	1	37,426			0,227		0,05		0,36	0,059	0,02				0,049407	0,247		0,218		0,274	3966	0,002	0,466	0,29	0,098	0,661	0,007	0,01	0,074	0,008	0,023	0,41	0,001	0,003	0,003	0,784	0,0004	0,412	0,096	0,777	0,007	0,014	0,074	0,009	0,016	0,558	0,002	0,037	3,4	50,1	0,7	15,9	0,58	2	25,1	3,6	53,9	0,5	13,1	0,17	2,1	25,8
6744	г6838638?=8	09.04.2071 14:53	Э76ХФ	Р65	38	43,05	23,7	43,05	3,7083906	0,28918	0,118556	0,062709	0,118043	0,0370517	1528	1576	21,5602787		13397,46835	108,8	1	1	1	30,939			0,177		0,05		0,289	0,084	0,02				0,046332	0,157		0,095		0,214	5292	0,002	0,532	0,308	0,111	0,729	0,011	0,011	0,089	0,008	0,021	0,464	0,002	0,003	0,003	0,769	0,0003	0,416	0,108	0,79	0,011	0,012	0,088	0,008	0,014	0,56	0,003	0,038	3,4	54,5	0,5	15,2	0,17	2,2	25	3,3	56,5	0,3	11,5	0,25	2,2	25,9
6745	г6838638?=9	09.04.2071 15:42	Э76ХФ	Р65	41	42,0666667	22,5	42,0666667	3	0,408725	0,167862	0,173028	0,208938	0,0403497	1546	1579	18,7445325		13189,33333	119,1	1	1	1	26,284			0,227		0,05		0,423	0,077	0,02				0,050456	0,252		0,267		0,303	4946	0,002	0,448	0,281	0,111	0,639	0,007	0,01	0,074	0,008	0,025	0,405	0,001	0,003	0,003	0,761	0,0004	0,422	0,109	0,788	0,007	0,013	0,074	0,009	0,016	0,567	0,003	0,038	4,1	53,6	0,6	13,7	0,19	2,1	25,3	4,1	55,5	0,3	11,5	0,13	2,1	26,7
6746	г6838638?=:	09.04.2071 16:37	Э76ХФ	Р65	34	44,7	18,9833333	44,7	3,9193974	0,396515	0,139054	0,15805	0,223788	0,0377754	1572	1577	17,0258824		13034,59175	111,4	1	1	1	25,326			0,408		0,05		0,414		0,02				0,047237	0,284		0,242		0,251	4124	0,002	0,416	0,297	0,121	0,626	0,008	0,011	0,082	0,009	0,036	0,381	0,001	0,004	0,003	0,767	0,0004	0,42	0,121	0,786	0,008	0,013	0,082	0,01	0,02	0,56	0,003	0,039	3,5	48	1,1	13,1	0,95	1,8	26,9	3,3	58,3	0,5	9,2	0,19	2,2	27
6747	"г6838638?=;"	09.04.2071 17:30	Э76ХФ	Р65	33	47,3666667	21,3833333	47,3666667	3,0429907	0,41456	0,137392	0,124426	0,299581	0,0383536	1587	1599	19,4384923		12261,8862	113,4	1	1	1	28,364			0,472		0,05		0,438	0,051	0,02				0,04796	0,417		0,185		0,248	4370	0,002	0,431	0,295	0,11	0,649	0,006	0,01	0,07	0,013	0,027	0,32	0,001	0,005	0,003	0,78	0,0005	0,416	0,109	0,79	0,006	0,013	0,071	0,015	0,017	0,537	0,002	0,04	4,1	47,7	0,8	15,8	1,2	1,7	27,3	3,7	55,9	0,4	11,8	0,17	2,1	26,8
6748	г6838638?=<	09.04.2071 18:20	Э76ХФ	Р65	37	44,3666667	20,85	44,3666667	3,2107023	0,41162	0,159552	0,177144	0,211018	0,0392501	1552	1572	20,1669113		13332,3741	116	1	1	1	29,763			0,19		0,05		0,428	0,02	0,02				0,049081	0,256		0,273		0,288	4633	0,002	0,43	0,283	0,105	0,627	0,01	0,011	0,082	0,007	0,023	0,394	0,001	0,003	0,003	0,759	0,0003	0,419	0,106	0,786	0,01	0,014	0,083	0,008	0,015	0,554	0,002	0,037	3,6	49,3	0,9	17,5	0,73	1,9	26,1	4,7	56,2	0,4	14,5	0,1	2,3	24,1
6749	г6838638?==	09.04.2071 19:14	Э76ХФ	Р65	38	47,8666667	21,8333333	47,8666667	2,8423475	0,41035	0,167308	0,20235	0,237581	0,0396555	1586	1585	16,3713537		12179,54198	115,6	1	1	1	26,035			0,392		0,05		0,424	0,044	0,02				0,049588	0,287		0,312		0,302	4432	0,002	0,449	0,277	0,119	0,611	0,007	0,011	0,07	0,008	0,025	0,378	0,001	0,003	0,003	0,755	0,0003	0,422	0,121	0,799	0,007	0,012	0,071	0,009	0,018	0,553	0,002	0,039	3	47,5	1	14,7	0,78	1,9	25,3	4,7	56,2	1	9,3	0,18	2,2	25,3
6750	г6838638?=?	09.04.2071 21:15	Э76ХФ	Р65	7	45,5666667	18,2166667	45,5666667	1,9714286	0,509715	0,227694	0,331414	0,366745	0,0376307	1642	1581	24,3728442		10991,03385	112,7	1	1	1	35,801			0,437		0,497		0,144	0,027	0,02				0,047056	0,435		0,512		0,411	3337	0,001	0,34	0,213	0,126	0,488	0,007	0,008	0,122	0,012	0,031	0,263	0,001	0,002	0,003	0,753	0,0004	0,413	0,124	0,791	0,007	0,012	0,122	0,014	0,021	0,555	0,002	0,037	3,3	48,4	0,9	14,7	0,59	1,8	27,5	3,9	57,2	0,6	10,6	0,25	2,2	26,3
6751	г6838638?>6	09.04.2071 22:14	Э76ХФ	Р65	6	43,0333333	19,65	43,0333333	2,8432099	0,35417	0,12188	0,156704	0,197862	0,0384696	1600	1574	16,7181268		10821,37405	110,9	1	1	1	23,006			0,336		0,05		0,365		0,02				0,048105	0,244		0,241		0,22	3544	0,002	0,474	0,31	0,108	0,646	0,007	0,01	0,076	0,008	0,023	0,401	0,001	0,003	0,002	0,756	0,0004	0,419	0,109	0,788	0,007	0,01	0,077	0,008	0,02	0,549	0,002	0,037	2,9	46,7	1	19,3	0,77	1,7	27,3	3,4	56,3	0,7	11,1	0,18	2,1	27,2
6752	г6838638?>7	09.04.2071 23:04	Э76ХФ	Р65	6	44,7	23,8833333	44,7	4,1515054	0,40388	0,117448	0,135292	0,149984	0,0396843	1551	1581	23,3154362		12478,15771	114,2	1	1	1	17,37			0,209		0,05		0,428	0,071	0,02				0,049624	0,178		0,209		0,212	4967	0,001	0,437	0,317	0,11	0,679	0,01	0,009	0,084	0,008	0,026	0,441	0,001	0,003	0,002	0,75	0,0002	0,414	0,109	0,793	0,009	0,009	0,085	0,009	0,022	0,544	0,002	0,038	3,5	46,4	1,1	18,6	0,32	1,9	24,3	3,6	55,8	0,7	10,9	0,25	2,1	26,8
6753	г6838638?>8	09.04.2071 23:54	Э76ХФ	Р65	9	52,2	25,8833333	52,2	3,0476751	0,416525	0,132406	0,130594	0,183819	0,0390478	1577	1584	17,0511494		12121,31359	114,5	1	1	1	29,669			0,272		0,05		0,441	0,027	0,02				0,048828	0,233		0,2		0,239	5229	0,002	0,436	0,302	0,106	0,68	0,006	0,01	0,069	0,009	0,023	0,424	0,002	0,003	0,003	0,777	0,0004	0,418	0,105	0,798	0,007	0,01	0,069	0,009	0,016	0,55	0,002	0,038	3,6	49,4	1,4	16,3	0,64	2,1	24,1	3,4	56,6	0,6	9,5	0,21	2,1	26,5
6754	г6838638?>9	10.04.2071 0:51	Э76ХФ	Р65	11	44,1833333	25,2	44,1833333	3,5574534	0,40741	0,168416	0,231316	0,219208	0,0389902	1562	1582	18,931962		12745,2381	115	1	1	1	27,099			0,301		0,05		0,419		0,02				0,048756	0,246		0,359		0,304	5353	0,002	0,464	0,269	0,12	0,58	0,007	0,01	0,076	0,006	0,026	0,397	0,001	0,002	0,002	0,765	0,0003	0,413	0,122	0,783	0,007	0,011	0,077	0,007	0,021	0,553	0,002	0,036	3,2	49	0,5	17,3	0,58	1,8	27,1	3,5	56	0,4	10,6	0,19	2,1	26,7
6755	г6838638?>:	10.04.2071 1:40	Э76ХФ	Р65	18	41,5166667	20,05	41,5166667	3,57246	0,398448	0,1662	0,199844	0,192874	0,0392789	1588	1587	16,094588		12601,49626	112,5	1	1	1	22,139		0,00304	0,3		0,05		0,406	0,028	0,02				0,049117	0,218		0,31		0,3	4211	0,002	0,464	0,277	0,109	0,615	0,006	0,009	0,062	0,007	0,022	0,409	0,001	0,002	0,003	0,758	0,0004	0,419	0,109	0,792	0,006	0,012	0,064	0,008	0,018	0,555	0,002	0,038	3,9	49,6	0,6	17,7	0,33	1,9	26,8	3,5	56,9	0,7	9,6	0,19	2,1	27,2
6756	"г6838638?>;"	10.04.2071 2:29	Э76ХФ	Р65	17	45,7166667	26,55	45,7166667	3,7197191	0,332089	0,142932	0,156578	0,193361	0,0384472	1606	1627	15,1120433		12047,45763	111,6	1	1	1	18,613		0,02622	0,239		0,05		0,303	0,02	0,02				0,048286	0,237		0,241		0,258	5331	0,002	0,491	0,289	0,1	0,655	0,006	0,008	0,059	0,011	0,022	0,417	0,001	0,003	0,003	0,751	0,0003	0,413	0,101	0,799	0,006	0,01	0,06	0,012	0,016	0,559	0,002	0,038	3,2	48,7	0,6	18,8	0,33	1,9	26,3	3,5	53,1	0,5	12,2	0,17	2,1	26
6757	г6838638?><	10.04.2071 3:30	Э76ХФ	Р65	12	49,05	21,8833333	49,05	3,42877	0,421334	0,190022	0,236712	0,25512	0,0397726	1606	1604	16,7975533		12653,46535	116,4	1	1	1	25,173		0,01102	0,269		0,05		0,419	0,021	0,02				0,050275	0,3		0,366		0,343	4615	0,001	0,459	0,258	0,092	0,58	0,006	0,01	0,058	0,008	0,023	0,362	0,001	0,003	0,003	0,753	0,0003	0,413	0,091	0,799	0,006	0,012	0,059	0,009	0,019	0,563	0,002	0,039	2,9	46,4	1,2	17,1	0,77	1,9	24,6	3,8	53	0,6	12,6	0,2	2,1	26,4
6758	г6838638?>=	10.04.2071 4:26	Э76ХФ	Р65	20	44,2	19,8333333	44,2		0,41391	0,167308	0,212138	0,228727	0,039801	1597	1598	16,0316742		12811,76471	116,3	1	1	1	23,62			0,226		0,05		0,428		0,02				0,050311	0,269		0,328		0,302	4235	0,002	0,451	0,271	0,118	0,609	0,007	0,01	0,071	0,008	0,024	0,39	0,001	0,003	0,003	0,76	0,0003	0,407	0,116	0,789	0,007	0,012	0,072	0,009	0,02	0,57	0,002	0,038	3,7	48	1,4	17,3	0,44	1,9	25,7	3,9	55,3	0,7	9,3	0,19	2,2	25,6
6759	г6838638?>>	10.04.2071 5:44	Э76ХФ	Р65	6	44,8666667	19,1666667	44,8666667	2,6416569	0,493595	0,155674	0,201772	0,23934	0,0400012	1619	1588	18,8119092		11623,30435	116,4	1	1	1	28,082			0,204		0,05		0,529	0,084	0,02				0,050564	0,29		0,311		0,281	3713	0,002	0,384	0,284	0,096	0,606	0,006	0,009	0,063	0,007	0,032	0,37	0,001	0,003	0,003	0,769	0,0004	0,413	0,097	0,779	0,006	0,013	0,064	0,008	0,022	0,56	0,002	0,038	3,7	49,8	0,9	14,9	0,51	1,9	26	4,3	54,5	1	9,4	0,24	2,1	26
6760	г6838638?>?	10.04.2071 6:32	Э76ХФ	Р65	13	42,5666667	16,9	42,5666667	3,8100775	0,344475	0,098058	0,067702	0,155415	0,038256	1598	1578	18,4414422		12415,38462	112,3	1	1	1	25,859			0,076		0,05		0,361	0,05	0,02				0,048358	0,215		0,101		0,177	3497	0,002	0,49	0,33	0,1	0,731	0,007	0,009	0,07	0,011	0,023	0,442	0,002	0,004	0,003	0,755	0,0006	0,414	0,098	0,797	0,007	0,009	0,069	0,011	0,017	0,566	0,003	0,04	3,7	52,7	3,7	13	0,42	2,1	25	3,7	54,8	0,7	12	0,21	2,1	26,3
6761	г6838638??6	10.04.2071 7:30	Э76ХФ	Р65	10	43,2	13,15	43,2	2,4210526	0,337145	0,129082	0,069436	0,150138	0,0378264	1628	1584	17,2832388		11867,68061	111	1	1	1	24,547			0,174		0,05		0,346	0,048	0,02				0,047815	0,206		0,104		0,233	2601	0,002	0,496	0,306	0,094	0,723	0,007	0,009	0,066	0,01	0,02	0,44	0,001	0,003	0,002	0,766	0,0003	0,418	0,096	0,788	0,007	0,01	0,067	0,011	0,016	0,548	0,002	0,038	3,3	53,1	0,7	15,5	0,16	2,1	25,8	3,6	55,3	0,6	10,6	0,17	2,1	27
6762	г6838638??7	10.04.2071 8:23	Э76ХФ	Р65	9	40,5333333	15,35	40,5333333		0,425615	0,166754	0,15056	0,247262	0,0394862	1605	1594	25,6139295		10280,13029	116,3	1	1	1	34,529			0,325		0,05		0,445		0,02				0,049913	0,324		0,229		0,301	2630	0,001	0,431	0,276	0,107	0,648	0,009	0,009	0,069	0,009	0,024	0,368	0,001	0,003	0,003	0,755	0,0006	0,418	0,104	0,786	0,009	0,012	0,068	0,008	0,016	0,56	0,002	0,038	3	47,7	1	20,8	1,06	1,8	26,7	3,5	56,1	0,5	11,2	0,23	2,1	26,2
6763	г6838638??8	10.04.2071 9:16	Э76ХФ	Р65	15	41,2333333	24,7	41,2333333	3,1113886	0,3731535	0,145702	0,12523	0,193863	0,0384277	1555	1591	15,9575149		12541,7004	112,1	1	1	1	21,618		0,01463	0,208		0,05		0,368	0,056	0,02				0,048575	0,251		0,191		0,263	5163	0,001	0,455	0,288	0,104	0,671	0,007	0,009	0,067	0,006	0,022	0,415	0,001	0,003	0,002	0,757	0,0003	0,414	0,103	0,781	0,007	0,012	0,067	0,007	0,016	0,549	0,002	0,038	3,5	50,9	0,5	17,3	0,27	2	25	3,9	55,7	0,6	11,1	0,2	2,1	26
6764	г6838638??9	10.04.2071 10:05	Э76ХФ	Р65	18	41,8833333	24,1833333	41,8833333	3,7757848	0,37571	0,125204	0,079274	0,187883	0,0396578	1539	1573	26,633267		12313,43901	116,5	1	1	1	37,183			0,174		0,05		0,394	0,073	0,02				0,05013	0,261		0,118		0,226	4963	0,002	0,468	0,312	0,104	0,717	0,007	0,008	0,075	0,01	0,025	0,429	0,002	0,003	0,003	0,773	0,0004	0,419	0,106	0,791	0,008	0,011	0,075	0,011	0,018	0,543	0,003	0,038	3,6	49,4	1,1	14,2	0,28	2	24,9	3,7	55,6	0,6	10,7	0,22	2,2	25,8
6765	г6838638??:	10.04.2071 10:55	Э76ХФ	Р65	23	41,3833333	17,1833333	40,7166667	3,7392959	0,33717	0,122988	0,099106	0,134507	0,0385709	1579	1584	14,4933673		13289,62173	111,4	2	1	1	18,938					0,05		0,346	0,061	0,02				0,048756	0,169		0,152		0,222	3806	0,002	0,507	0,308	0,093	0,699	0,007	0,008	0,068	0,007	0,019	0,454	0,002	0,003	0,003	0,759	0,0003	0,418	0,094	0,782	0,007	0,01	0,068	0,008	0,014	0,564	0,003	0,037	3,6	50,5	1,5	11,9	0,3	2	25	4,1	53,3	0,7	12,4	0,13	2,1	25,5
6766	"г6838638??;"	10.04.2071 11:49	Э76ХФ	Р65	18	40,3833333	16,6666667	40,3833333	3,2183178	0,4140935	0,152904	0,122704	0,170848	0,0389996	1580	1578	12,6178291		12430,8	114,2	1	1	1	16,985		0,05833			0,05		0,366	0,078	0,02				0,049298	0,216		0,188		0,276	3453	0,002	0,437	0,284	0,104	0,678	0,006	0,01	0,069	0,008	0,021	0,422	0,001	0,003	0,002	0,765	0,0002	0,416	0,105	0,784	0,006	0,011	0,069	0,008	0,019	0,555	0,003	0,038	2,8	48,5	1	12,3	0,24	2,2	21,7	3,8	54,4	0,6	10,4	0,18	2,1	26,1
6767	г6838638??<	10.04.2071 12:42	Э76ХФ	Р65	17	43,8833333	13,3666667	42,3833333	2,4747024	0,386412	0,154012	0,142404	0,179976	0,0402306	1598	1583	19,3998328		11769,57606	117,7	1	1	1	25,791		0,01216			0,05		0,385	0,087	0,02				0,050854	0,222		0,219		0,278	2622	0,002	0,396	0,286	0,108	0,661	0,006	0,008	0,066	0,009	0,023	0,412	0,002	0,003	0,003	0,755	0,0004	0,415	0,107	0,789	0,006	0,01	0,067	0,01	0,019	0,559	0,003	0,038	2,6	46	1,1	10,5	0,25	2,2	20,7	3,9	50,5	0,5	16,1	0,14	2,1	24,4
6768	г6838638??=	10.04.2071 13:35	Э76ХФ	Р65	12	43,0333333	19,9166667	43,0333333	2,5796101	0,39156	0,154012	0,158834	0,206731	0,0390859	1574	1577	13,8818928		11815,23013	115,1	1	1	1	19,72			0,172		0,05		0,405	0,076	0,02				0,049407	0,257		0,244		0,278	3922	0,001	0,477	0,287	0,122	0,644	0,008	0,009	0,086	0,008	0,023	0,411	0,001	0,003	0,003	0,784	0,0003	0,411	0,122	0,782	0,008	0,011	0,087	0,009	0,017	0,566	0,002	0,038	3,2	42,7	0,7	16,8	0,34	2	21,6	3,5	53,9	0,5	12,5	0,19	2,2	25
6769	г6838638??>	10.04.2071 14:25	Э76ХФ	Р65	15	43,35	19,85	43,35	3,0353925	0,37863	0,131852	0,139296	0,20339	0,0399727	1563	1572	13,9686194		12477,58186	117,8	1	1	1	18,943					0,05		0,394	0,072	0,02				0,050528	0,26		0,213		0,238	4128	0,002	0,477	0,306	0,113	0,675	0,007	0,008	0,082	0,009	0,023	0,417	0,001	0,003	0,003	0,762	0,0003	0,416	0,114	0,795	0,007	0,01	0,083	0,01	0,018	0,558	0,002	0,038	3,6	52,4	1	17,4	0,54	2,2	24,3	3,9	54,7	0,5	11,3	0,16	2,1	26,7
6770	г6838638???	10.04.2071 15:15	Э76ХФ	Р65	18	40,85	20,0333333	40,85	2,9036197	0,382265	0,160106	0,167	0,162342	0,0382845	1578	1585	14,0159119		12677,87022	113,1	1	1	1	19,085					0,05		0,392	0,046	0,02				0,048394	0,184		0,259		0,289	4233	0,002	0,456	0,277	0,12	0,636	0,007	0,01	0,076	0,008	0,022	0,436	0,001	0,003	0,002	0,757	0,0003	0,416	0,114	0,792	0,007	0,008	0,083	0,011	0,015	0,565	0,002	0,038	3,9	52,8	0,6	14,4	0,25	2,1	24,7	3,9	55,1	0,4	11,2	0,14	2,1	26,7
6771	г6838639666	10.04.2071 16:10	Э76ХФ	Р65	16	48,85	22,9666667	48,85	2	0,396065	0,154566	0,195942	0,210331	0,038828	1572	1589	19,9273411		11829,31785	113,8	1	1	1	32,393			0,086		0,05		0,409	0,083	0,02				0,049081	0,247		0,303		0,279	4528	0,002	0,465	0,285	0,106	0,614	0,006	0,009	0,068	0,007	0,024	0,407	0,001	0,003	0,003	0,773	0,0003	0,42	0,105	0,788	0,006	0,012	0,068	0,008	0,015	0,548	0,002	0,038	3,3	51,4	1,3	14,3	0,65	2	25,1	3,8	55,4	0,9	10	0,24	2,1	26,4
6772	г6838639667	10.04.2071 20:36	Э90ХАФ	Р65	11	64,7	32,65	64,3666667	3,7013889	0,534935	0,13019	0,222812	0,20671	0,0896542	1603	1621	22,1845853	15,4915254	12994,1807	110,3	1	1	1	44,135	2,285		0,503		0,05		0,584		0,02				0,099356	0,23		0,346	0,025065	0,235	7071	0,001	0,397	0,162	0,127	0,565	0,008	0,01	0,078	0,009	0,033	0,376	0,001	0,002	0,003	0,846	0,0003	0,277	0,127	0,794	0,008	0,013	0,078	0,011	0,021	0,529	0,002	0,084	2,9	39,3	8,5	12,4	5,2	1,7	23,3	4	50,9	1	13,9	0,51	2	27,4
6773	г6838639668	10.04.2071 21:30	Э90ХАФ	Р65	30	51,35	28,0833333	51,1666667	4,0726479	0,56907	0,140716	0,225722	0,176223	0,0926316	1555	1583	21,3065321	21,3805237	13752,64095	114,3	1	1	1	22,289	14,515		0,376		0,05		0,624	0,065	0,02				0,102575	0,181		0,352	0,026042	0,254	6437	0,002	0,404	0,173	0,113	0,574	0,006	0,009	0,075	0,007	0,028	0,392	0,001	0,003	0,003	0,848	0,0003	0,294	0,115	0,79	0,007	0,015	0,075	0,009	0,021	0,545	0,003	0,086	3,3	48,4	1,1	14,8	1,7	1,8	27,2	3,5	50	0,4	7,3	0,12	2,1	24,3
6774	г6838639669	10.04.2071 22:23	Э90ХАФ	Р65	35	50,7	19,8833333	50,5333333	3	0,556535	0,137946	0,22767	0,200997	0,0939969	1602	1584	18,4159664	23,822	12142,83319	116,5	1	1	1	21,915	11,911		0,262		0,05		0,609	0,049	0,02				0,103696	0,219		0,354	0,026837	0,249	4024	0,002	0,431	0,175	0,13	0,591	0,008	0,009	0,079	0,008	0,031	0,385	0,001	0,002	0,003	0,849	0,0003	0,29	0,129	0,795	0,008	0,016	0,079	0,009	0,02	0,549	0,002	0,085	3,3	48,1	1,4	15,1	0,97	1,8	27,3	3,4	56,1	0,4	7,9	0,11	2	28
6775	г683863966:	10.04.2071 23:27	Э90ХАФ	Р65	30	45,8666667	21,8166667	45,7	3,0553435	0,5701	0,130744	0,205008	0,198092	0,0928752	1600	1591	19,0051888	22,6165367	12788,38808	115,8	1	1	1	20,552	8,054		0,346		0,05		0,628	0,039	0,02				0,102033	0,224		0,318	0,027127	0,236	4650	0,002	0,408	0,178	0,108	0,607	0,008	0,009	0,094	0,008	0,023	0,376	0,001	0,003	0,003	0,862	0,0004	0,289	0,111	0,79	0,008	0,015	0,094	0,01	0,017	0,545	0,002	0,084	5,1	42,2	1,3	22,1	0,92	1,7	25	3,6	55,6	0,7	11,2	0,24	2,1	26,5
6776	"г683863966;"	11.04.2071 0:20	Э90ХАФ	Р65	32	45,2166667	18,3333333	45,05	3,2901316	0,57297	0,139608	0,227326	0,211115	0,0931393	1590	1575	19,2796813	17,8356347	12914,18182	116,8	1	1	1	24,196	4,449		0,543		0,05		0,629	0,032	0,02				0,102648	0,235		0,353	0,02662	0,252	3946	0,002	0,412	0,175	0,128	0,585	0,008	0,009	0,084	0,007	0,032	0,369	0,001	0,002	0,003	0,841	0,0004	0,292	0,127	0,791	0,008	0,013	0,084	0,009	0,022	0,534	0,002	0,081	3,3	46,5	1	17,9	0,9	1,7	27,1	3,1	53	0,9	11	0,26	2	28,6
6777	г683863966<	11.04.2071 1:10	Э90ХАФ	Р65	37	49,8833333	20,6833333	49,5666667	4,2913907	0,544255	0,11357	0,161404	0,141692	0,0888993	1563	1571	16,0997773	16,3407407	13515,22965	111,7	1	1	1	20,08	6,618		0,174		0,05		0,601	0,093	0,02				0,098126	0,154		0,251	0,025137	0,205	4659	0,002	0,395	0,186	0,113	0,637	0,007	0,009	0,073	0,009	0,027	0,418	0,001	0,003	0,003	0,852	0,0003	0,289	0,113	0,796	0,007	0,013	0,073	0,01	0,021	0,546	0,003	0,084	3,7	49,2	1,1	16,2	0,67	1,9	25,9	4,1	54,7	0,6	14,5	0,29	2,1	25,5
6778	г683863966=	11.04.2071 2:02	Э90ХАФ	Р65	45	51,05	25,5	50,7333333	2,9015595	0,52901	0,124096	0,139666	0,104575	0,0893334	1548	1572	15,6200585	17,2275755	12797,64706	112,1	1	1	1	20,766	6,178		0,087		0,05		0,581	0,049	0,02				0,098452	0,105		0,218	0,025535	0,224	5439	0,002	0,432	0,182	0,113	0,662	0,012	0,009	0,094	0,007	0,023	0,432	0,002	0,002	0,003	0,847	0,0003	0,291	0,111	0,788	0,012	0,013	0,093	0,007	0,019	0,54	0,003	0,082	2,9	48,8	0,5	9,3	0,15	2,2	22,2	3,9	54,2	0,2	4,4	0,09	2,4	23
6779	г683863966>	11.04.2071 2:53	Э90ХАФ	Р65	53	50,4	26,3	49,8833333	4,2281603	0,561495	0,134622	0,168934	0,141803	0,0920777	1544	1564	17,4302232	13,928606	13044,86692	115,7	1	1	1	16,917	9,603		0,086		0,05		0,618	0,06	0,02				0,10149	0,151		0,263	0,026295	0,243	5718	0,002	0,413	0,177	0,109	0,655	0,007	0,009	0,074	0,007	0,024	0,419	0,002	0,002	0,003	0,864	0,0003	0,288	0,107	0,798	0,007	0,013	0,074	0,008	0,019	0,551	0,003	0,083	3,1	47,7	0,5	9,9	0,12	2,3	21	4,3	53,8	0,3	9,9	0,09	2,1	25,7
6780	г683863966?	11.04.2071 3:53	Э90ХАФ	Р65	50	53,0166667	31,3166667	52,6833333	2,1011794	0,586585	0,114678	0,131592	0,129844	0,0967979	1546	1577	20,1682449	20,921466	11836,50878	116,1	1	1	1	25,44	1,11		0,087		0,748		0,051	0,083	0,02				0,107241	0,148		0,204	0,026657	0,207	6178	0,002	0,403	0,195	0,117	0,666	0,008	0,008	0,077	0,009	0,026	0,424	0,002	0,003	0,003	0,797		0,282	0,117	0,78	0,009	0,012	0,077	0,01	0,019	0,533	0,003	0,076	3,9	56,6	1,1	13,9	0,11	2,3	24,9	4,7	59,1	0,3	9,7	0,06	2,4	25,2
6781	г6838639676	11.04.2071 4:50	Э90ХАФ	Р65	53	43,6833333	17,5	43,6833333	3,7399125	0,60519	0,12742	0,204482	0,224115	0,0929035	1567	1578	19,3788389	24,0532819	14276,57143	114,4	1	1	1	21,419	10,383		0,251		0,05		0,672	0,083	0,02				0,10225	0,265		0,316	0,026801	0,23	4164	0,002	0,375	0,183	0,1	0,615	0,007	0,008	0,068	0,007	0,031	0,362	0,001	0,003	0,003	0,848	0,0003	0,287	0,101	0,799	0,007	0,014	0,069	0,009	0,023	0,539	0,003	0,082	3,4	48,7	1	15	0,95	1,9	25,1	3,8	55,1	0,3	10	0,12	2,1	26,6
6782	г6838639677	11.04.2071 5:46	Э90ХАФ	Р65	45	45,2166667	22,4666667	45,0666667	3	0,552355	0,134622	0,18692	0,134516	0,091083	1553	1575	15,5143588	24,0766585	13163,50148	113,5	1	1	1	20,229	5,444		0,17		0,05		0,606	0,08	0,02				0,100477	0,132		0,292	0,025861	0,243	4929	0,002	0,416	0,173	0,108	0,624	0,01	0,009	0,079	0,006	0,026	0,418	0,001	0,003	0,003	0,855	0,0003	0,289	0,109	0,793	0,01	0,012	0,079	0,007	0,019	0,54	0,003	0,083	3,3	52,6	1,3	15,4	0,63	2,1	24,7	3,8	56,9	0,4	9,2	0,12	2,1	26,8
6783	г6838639678	11.04.2071 6:58	Э90ХАФ	Р65	33	47,5333333	15,6833333	47,3666667	2,5271936	0,52789	0,11634	0,118316	0,170944	0,0917904	1610	1583	11,1528046	20,4829452	12380,02125	113,1	1	1	1	9,61	15,146		0,168		0,05		0,582	0,095	0,02				0,101309	0,218		0,181	0,025969	0,21	3236	0,002	0,431	0,197	0,102	0,683	0,007	0,01	0,071	0,009	0,022	0,403	0,001	0,003	0,003	0,849	0,0003	0,296	0,103	0,801	0,008	0,019	0,071	0,011	0,017	0,546	0,002	0,085	3,3	53,7	0,9	13	0,42	2,1	25,5	2,7	53,1	0,3	9,2	0,14	2,2	23,7
6784	г6838639679	11.04.2071 7:41	Э90ХАФ	Р65	43	74,7	33,55	74,7	3,5339367	0,9093	0,096396	0,092392	0,297984	0,0885916	1545	1570	22,6529086	25,3705263	13867,06408	112,5	1	1	1	54,518	4,017		0,098		0,449		0,713	0,113	0,02				0,097837	0,428		0,134	0,025318	0,174	7754	0,002	0,152	0,208	0,107	0,693	0,011	0,007	0,085	0,01	0,023	0,366	0,001	0,005	0,003	0,872	0,0006	0,3	0,106	0,83	0,011	0,014	0,085	0,015	0,014	0,531	0,003	0,088	3	51,9	1,5	9,5	1,2	2,1	24,3	3,8	45,5	1	12,5	0,62	2	24
6785	г683863967:	11.04.2071 23:16	Э76	Рельсы трамвайные																																																																																
6786	"г683863967;"	12.04.2071 1:24	Э76	Рельсы трамвайные	14	49,5166667	25,4	49,5166667		0,43337		0,227316	0,121132		1625	1621	21,7437553		10629,92126	112,3	1	1	1	35,545			0,084		0,05		0,483	0,049	0,02					0,094		0,357			4500	0,001	0,414	0,073	0,124	0,621	0,007	0,008	0,081	0,007	0,024	0,16	0,001	0,001	0,002	0,76	0,0003	0,074	0,123	0,816	0,008	0,01	0,08	0,008	0,02	0,236	0,001	0,002	3,7	54,1	0,7	16,3	0,21	2,2	24,1	3,5	59,9	0,4	5,8	0,15	2,2	27,1
6787	г683863967<	12.04.2071 2:22	Э76	Рельсы трамвайные																																																																																
6788	г683863967=	12.04.2071 3:12	Э76	Рельсы трамвайные	24	42,6833333	23,3666667	41,0833333		0,457655		0,2113	0,109166		1585	1609	16,186856		10956,63338	113,2	1	1	1	22,167		0,0133	0,062		0,05		0,498	0,05	0,02					0,082		0,332			4267	0,002	0,406	0,071	0,103	0,644	0,006	0,009	0,068	0,008	0,023	0,197	0,001	0,002	0,002	0,75	0,0004	0,072	0,104	0,819	0,006	0,012	0,067	0,008	0,019	0,267	0,001	0,002	4,4	56,3	0,5	10,9	0,1	2,5	22,2	3,9	58,8	0,7	7,7	0,19	2,4	24,1
6789	г683863967>	12.04.2071 4:05	Э76	Рельсы трамвайные	31	41,45	23,6666667	41,45		0,451548		0,20043	0,101775		1576	1589	18,826538		11565,6338	115,3	1	1	1	26,012		0,01064	0,062		0,05		0,494	0,1	0,02					0,075		0,315			4562	0,002	0,396	0,096	0,153	0,648	0,011	0,009	0,097	0,009	0,025	0,185	0,001	0,002	0,002	0,754	0,0003	0,096	0,153	0,813	0,011	0,011	0,097	0,01	0,017	0,249	0,001	0,002	3,7	54,1	0,4	9,7	0,15	2,6	20,8	4	57,8	0,2	12,3	0,17	2,2	26
6790	г683863967?	12.04.2071 4:56	Э76	Рельсы трамвайные	35	41,6666667	16,6833333	41,6666667		0,429132		0,191598	0,122373		1590	1589	19,0063422		11695,5045	113,2	1	1	1	26,139		0,01976	0,064		0,05		0,456	0,061	0,02					0,111		0,3			3252	0,002	0,432	0,093	0,125	0,666	0,008	0,008	0,072	0,01	0,023	0,179	0,001	0,002	0,003	0,758	0,0003	0,094	0,125	0,82	0,008	0,012	0,072	0,011	0,016	0,275	0,001	0,002	4,1	51,6	0,5	10,3	0,21	2,3	22	4,7	48,9	0,5	7,4	0,12	2,4	20,3
6791	г6838639686	12.04.2071 5:47	Э76	Рельсы трамвайные	37	42,35	23,5833333	42,35	2,8052312	0,40753		0,230276	0,137244		1561	1587	18,5415615		11929,61131	113,2	1	1	1	26,123			0,148		0,05		0,451	0,056	0,02					0,118		0,361			4689	0,002	0,436	0,068	0,125	0,634	0,006	0,008	0,079	0,008	0,027	0,176	0,001	0,002	0,002	0,764	0,0002	0,069	0,125	0,826	0,006	0,011	0,078	0,009	0,019	0,261	0,001	0,002	3,5	51,8	0,7	15,1	0,36	2	25,5	4	57,5	0,2	11,5	0,16	2,2	25,9
6792	г6838639687	12.04.2071 6:41	Э76	Рельсы трамвайные	39	45,75	23,55	45,75	2,0333209	0,522378		0,211842	0,106121		1577	1582	21,6203985		11207,64331	114,9	1	1	1	32,857		0,01064	0,138		0,05		0,581	0,061	0,02					0,077		0,333			4399	0,002	0,345	0,088	0,151	0,641	0,007	0,01	0,083	0,01	0,031	0,173	0,001	0,002	0,002	0,735	0,0003	0,089	0,148	0,819	0,007	0,011	0,081	0,011	0,023	0,253	0,001	0,002	3,8	52,6	0,5	14,3	0,18	2,2	24,4	4	57	0,2	11,9	0,16	2,3	25
6793	г6838639688	12.04.2071 7:36	Э76ХФ	Р65	36	43,8	25,9666667	43,8	4,2582257	0,38653	0,073128	0,083486	0,136687	0,0379079	1586	1630	17,609589		13510,39795	110,4	1	1	1	25,71			0,148		0,05		0,417	0,053	0,02				0,047924	0,179		0,127		0,132	5847	0,002	0,465	0,355	0,123	0,725	0,008	0,009	0,083	0,012	0,025	0,449	0,002	0,002	0,004	0,765	0,0005	0,42	0,123	0,799	0,008	0,01	0,083	0,013	0,019	0,571	0,003	0,037	4,3	47,2	0,4	10	0,12	2,2	21,6	4,1	58,1	0,2	12,3	0,17	2,2	26,1
6794	г6838639689	12.04.2071 8:30	Э76ХФ	Р65	38	43,55	20,6166667	43,55	3,8752565	0,411905	0,140162	0,177416	0,198328	0,0399392	1586	1593	17,7013251		13128,21342	116,5	1	1	1	25,603			0,074		0,05		0,432	0,065	0,02				0,050492	0,236		0,274		0,253	4511	0,002	0,464	0,299	0,113	0,642	0,006	0,009	0,069	0,008	0,023	0,401	0,001	0,002	0,003	0,757		0,415	0,113	0,793	0,006	0,011	0,069	0,009	0,018	0,571	0,003	0,037	4	52,6	0,4	9,9	0,09	2,3	23,4	4,1	57,5	0,4	12,1	0,17	2,2	26,2
6795	г683863968:	12.04.2071 9:30	Э76ХФ	Р65	28	43,45	21,7166667	43,45	3,4535057	0,351085	0,123542	0,152536	0,161004	0,0389093	1579	1593	18,5977937		12598,61857	113,7	1	1	1	26,693			0,127		0,05		0,361	0,038	0,02				0,04919	0,188		0,236		0,223	4560	0,002	0,491	0,309	0,131	0,662	0,008	0,009	0,078	0,008	0,021	0,448	0,001	0,002	0,004	0,75	0,0004	0,415	0,132	0,793	0,009	0,011	0,079	0,009	0,014	0,558	0,002	0,037	4,5	58,5	0,4	10,8	0,09	2,5	23,8	3,7	53,1	0,4	9,9	0,17	2,1	24,9
6796	"г683863968;"	12.04.2071 10:22	Э76ХФ	Р65	26	46,7	22,9333333	46,7	3,4697739	0,33623	0,104152	0,084298	0,143287	0,0386514	1571	1586	12,9992493		12579,06977	113,4	1	1	1	20,203			0,127		0,05		0,349	0,039	0,02				0,048864	0,189		0,128		0,188	4808	0,002	0,503	0,327	0,103	0,725	0,006	0,009	0,068	0,008	0,018	0,453	0,002	0,002	0,003	0,754		0,417	0,105	0,799	0,007	0,011	0,069	0,009	0,016	0,564	0,003	0,037	4,4	57,3	0,5	10,4	0,1	2,4	23,7	3,9	55,5	0,3	11	0,17	2,2	25
6797	г683863968<	12.04.2071 11:15	Э76ХФ	Р65	43	41,3333333	18,2666667	41,3333333	2,6278346	0,45194	0,115232	0,223712	0,23886	0,0395389	1602	1589	16,1404839		12324,08759	115,9	1	1	1	22,238		0,0114	0,269		0,05		0,471	0,028	0,02				0,049986	0,28		0,346		0,208	3752	0,002	0,432	0,321	0,116	0,602	0,009	0,01	0,082	0,009	0,025	0,373	0,001	0,002	0,003	0,744	0,0003	0,417	0,116	0,794	0,009	0,011	0,082	0,01	0,021	0,565	0,002	0,037	4,3	51,5	1,1	13,1	0,23	2	26,2	4	58,1	0,3	12,1	0,17	2,2	26,3
6798	г683863968=	12.04.2071 12:09	Э76ХФ	Р65	46	48,3333333	26,15	48,3333333	3,8392857	0,40835	0,154012	0,202354	0,192911	0,0389947	1541	1578	12,5537027		13138,04971	113,3	1	1	1	20,201			0,218		0,05		0,424	0,095	0,02				0,049298	0,217		0,314		0,278	5726	0,001	0,446	0,282	0,109	0,614	0,006	0,01	0,068	0,005	0,019	0,4	0,001	0,001	0,003	0,745	0,0003	0,412	0,108	0,781	0,007	0,012	0,069	0,007	0,019	0,534	0,002	0,037	4,7	53	0,9	12,3	0,15	2,1	25,7	3,9	57,9	0,3	11,8	0,18	2,2	26,3
6799	г683863968>	12.04.2071 13:03	Э76ХФ	Р65	48	40,7166667	23,6166667	40,7166667	4,4630335	0,46099	0,148472	0,177814	0,190139	0,0405111	1548	1584	13,8650839		13447,28299	117,5	1	1	1	18,818			0,324		0,05		0,491	0,041	0,02				0,051215	0,223		0,275		0,268	5293	0,001	0,432	0,291	0,124	0,644	0,009	0,011	0,074	0,007	0,028	0,414	0,001	0,002	0,003	0,746	0,0003	0,415	0,123	0,798	0,009	0,013	0,074	0,008	0,023	0,569	0,002	0,038	4,8	50,7	0,9	13,2	0,42	2	25,7	4,9	55,5	0,3	10,4	0,12	2,1	26,7
6800	г683863968?	12.04.2071 14:09	Э76ХФ	Р65	33	40,9166667	15,75	40,9166667	3,537387	0,433675	0,105814	0,1605	0,154212	0,0390809	1590	1590	16,07389		12929,52381	113,9	1	1	1	21,923			0,331		0,05		0,466	0,066	0,02				0,049407	0,174		0,249		0,191	3394	0,002	0,443	0,332	0,091	0,654	0,006	0,01	0,068	0,009	0,026	0,442	0,001	0,002	0,003	0,746	0,0003	0,419	0,089	0,794	0,006	0,012	0,068	0,01	0,017	0,564	0,002	0,037	4,9	53,2	0,5	11,7	0,15	2,1	25,3	4,8	53,3	0,4	8,8	0,1	2,1	26
6801	г6838639696	12.04.2071 15:05	Э76ХФ	Р65	27	43,5333333	18,8	43,5333333	3,1525242	0,407985	0,10803	0,080758	0,151269	0,0385083	1582	1582	13,8838438		12868,08511	112,7	1	1	1	20,147			0,25		0,05		0,437	0,049	0,02				0,048683	0,203		0,122		0,195	4032	0,002	0,454	0,322	0,082	0,716	0,004	0,009	0,054	0,011	0,023	0,445	0,001	0,002	0,003	0,756	0,0003	0,415	0,085	0,79	0,005	0,011	0,055	0,013	0,012	0,56	0,002	0,037	4,2	55,5	0,3	10,7	0,14	2,1	25,8	3,7	55,7	0,5	10	0,15	2,1	26,9
6802	г6838639697	12.04.2071 15:56	Э76ХФ	Р65	28	41,7666667	14,5166667	41,7666667	3	0,45337	0,162876	0,200528	0,217308	0,0396813	1620	1588	16,2718276		11965,55683	116	1	1	1	22,654			0,289		0,05		0,478	0,026	0,02				0,050166	0,256		0,31		0,294	2895	0,002	0,414	0,277	0,085	0,619	0,005	0,011	0,058	0,009	0,024	0,39	0,001	0,002	0,003	0,735	0,0003	0,416	0,086	0,788	0,005	0,012	0,058	0,01	0,017	0,545	0,002	0,036	3,8	48,9	0,9	14,8	0,3	1,9	25,9	4,2	50,6	1,1	16,3	0,22	1,9	26,2
6803	г6838639698	12.04.2071 16:46	Э76ХФ	Р65	27	40,5666667	16,15	40,5666667	2,9487004	0,43882	0,16066	0,237474	0,215121	0,0390525	1598	1584	14,4501455		12156,03715	114,7	1	1	1	19,307			0,288		0,05		0,459	0,021	0,02				0,049371	0,237		0,369		0,29	3272	0,002	0,423	0,283	0,096	0,59	0,004	0,01	0,058	0,009	0,026	0,396	0,001	0,002	0,003	0,747	0,0004	0,417	0,096	0,79	0,005	0,012	0,059	0,01	0,02	0,559	0,002	0,036	3,7	48,3	1,5	16,3	0,51	1,9	25,5	3,7	56,1	0,4	10,7	0,18	2,2	25,6
6804	г6838639699	12.04.2071 17:36	Э76ХФ	Р65	23	41,35	20,6666667	41,35	2,9978402	0,4477555	0,125758	0,158928	0,165276	0,0394812	1567	1579	15,235792		12629,03226	116,2	1	1	1	21		0,00399	0,126		0,05		0,475	0,021	0,02				0,049913	0,192		0,246		0,227	4350	0,002	0,442	0,311	0,09	0,656	0,006	0,009	0,063	0,008	0,021	0,442	0,001	0,002	0,003	0,766	0,0002	0,415	0,09	0,792	0,006	0,011	0,063	0,008	0,017	0,557	0,002	0,036	4,9	54,4	0,6	12,7	0,18	2,2	24,4	3,5	55,8	0,4	10,3	0,18	2,1	26
6805	г683863969:	12.04.2071 18:30	Э76ХФ	Р65	15	42,45	16,65	42,45		0,432815	0,151242	0,142842	0,128403	0,0391094	1601	1586	13,5300353		12800	113,5	1	1	1	19,145			0,072		0,05		0,457	0,017	0,02				0,049443	0,141		0,222		0,273	3552	0,002	0,452	0,293	0,089	0,669	0,005	0,009	0,058	0,007	0,018	0,454	0,001	0,002	0,003	0,753	0,0004	0,421	0,088	0,79	0,005	0,01	0,058	0,008	0,015	0,553	0,002	0,037	5,4	56,1	0,8	9,8	0,16	2,3	24,8	4,1	54,9	0,6	9	0,17	2,1	26,1
6806	"г683863969;"	12.04.2071 19:20	Э76ХФ	Р65	9	46,9	16,65	46,9	2,5054348	0,406615	0,13573	0,106662	0,113641	0,0383943	1614	1595	12,8249173		12219,81982	112,5000001	1	1	1	19,387			0,144		0,05		0,429	0,037	0,02				0,048539	0,133		0,165		0,245	3391	0,002	0,465	0,305	0,08	0,689	0,004	0,009	0,053	0,008	0,017	0,467	0,001	0,002	0,003	0,76	0,0003	0,422	0,08	0,788	0,005	0,012	0,053	0,009	0,014	0,572	0,003	0,038	5,4	58,1	0,5	8,1	0,12	2,3	25,2	3,5	56,9	0,4	12,1	0,16	2,3	25,1
6807	г683863969<	12.04.2071 20:12	Э76ХФ	Р65	9	52,15	22,1833333	52,15	3,2021104	0,349305	0,101382	0,04927	0,101957	0,0375076	1549	1580	27,3019206		13117,95642	111,1	1	1	1	47,384					0,05		0,367	0,076	0,02				0,047418	0,139		0,074		0,183	4850	0,002	0,421	0,319	0,079	0,731	0,005	0,01	0,065	0,009	0,02	0,467	0,002	0,004	0,003	0,772	0,0003	0,413	0,079	0,784	0,005	0,012	0,065	0,011	0,013	0,559	0,003	0,038	4,1	56,8	0,6	12,8	0,42	2,6	22,2	3,6	56,2	0,4	9,7	0,09	2,3	24,9
6808	г683863969=	12.04.2071 21:22	Э76ХФ	Р65	5	52,05	21,9	52,05	2,8882815	0,48247	0,163984	0,166134	0,153813	0,0399392	1593	1577	12,6338749		12219,17808	115,9	1	1	1	21,818			0,146		0,05		0,515	0,045	0,02				0,050492	0,171		0,258		0,296	4460	0,002	0,41	0,277	0,081	0,635	0,006	0,011	0,056	0,006	0,022	0,44	0,001	0,002	0,003	0,754	0,0003	0,414	0,08	0,781	0,006	0,012	0,057	0,007	0,016	0,561	0,002	0,038	4,7	54	0,4	13,1	0,18	2,1	26	4,8	51,4	0,8	11,5	0,12	2	26,2
6809	г683863969>	12.04.2071 22:22	Э76ХФ	Р65	7	42,9833333	18,6333333	42,9833333		0,46073	0,152904	0,147588	0,163502	0,039796	1594	1576	10,3824056		12236,13596	116,9	1	1	1	14,818			0,169		0,05		0,491	0,038	0,02				0,050311	0,194		0,228		0,276	3800	0,002	0,433	0,285	0,08	0,655	0,005	0,01	0,056	0,007	0,021	0,441	0,001	0,002	0,003	0,758	0,0006	0,413	0,08	0,781	0,006	0,011	0,056	0,007	0,015	0,569	0,002	0,037	4,6	55,8	0,5	13	0,13	2,2	25,3	5	52,4	0,5	8,5	0,09	2,3	22,6
6810	г683863969?	12.04.2071 23:13	Э76ХФ	Р65	6	41,4833333	22,4	41,4833333		0,450745	0,161214	0,150458	0,176399	0,0389093	1566	1582	13,0468291		12216,96429	115,3	1	1	1	18,001			0,135		0,05		0,477	0,028	0,02				0,04919	0,213		0,232		0,291	4561	0,002	0,45	0,28	0,093	0,672	0,005	0,01	0,06	0,007	0,022	0,434	0,001	0,002	0,004	0,781	0,0006	0,418	0,092	0,798	0,005	0,013	0,06	0,008	0,017	0,594	0,003	0,038	5,6	56,1	0,4	10,9	0,08	2,5	22,8	6,1	58	0,5	9,5	0,09	2,4	23,8
6811	г68386396:6	12.04.2071 23:59	Э76ХФ	Р65	9	40,3666667	24,5166667	40,3666667	3,6518668	0,409525	0,12465	0,124928	0,138262	0,0383532	1594	1623	11,1964129		12566,96125	111,9	1	1	1	14,913			0,221		0,05		0,434	0,039	0,02				0,048322	0,164		0,193		0,225	5135	0,002	0,455	0,31	0,108	0,684	0,006	0,01	0,072	0,008	0,024	0,463	0,001	0,002	0,003	0,757	0,0003	0,421	0,106	0,802	0,007	0,01	0,072	0,008	0,015	0,573	0,003	0,038	4,9	54,2	0,6	10,2	0,08	2,4	22,8	5	57,2	0,8	8,7	0,12	2,4	23,4
6812	г68386396:7	13.04.2071 0:52	Э76ХФ	Р65	5	44,1833333	19,65	44,1833333	2,5756098	0,4627	0,135176	0,1159	0,129452	0,0390762	1618	1596	17,6380988		11618,32061	115,1	1	1	1	25,977			0,198		0,05		0,498	0,035	0,02				0,048937	0,154		0,179		0,244	3805	0,002	0,416	0,305	0,092	0,693	0,006	0,01	0,068	0,008	0,023	0,468	0,001	0,002	0,004	0,762	0,001	0,418	0,091	0,795	0,006	0,01	0,069	0,009	0,012	0,552	0,003	0,037	4,8	56,2	0,5	11,3	0,1	2,5	22,7	4,6	54,5	0,9	12,4	0,15	2,2	24,9
6813	г68386396:8	13.04.2071 1:42	Э76ХФ	Р65	7	48,4	20,65	48,4	3,3045609	0,46132	0,125204	0,145804	0,12218	0,0391624	1585	1592	13,3190083		13118,64407	114,7	1	1	1	21,488			0,086		0,05		0,497	0,038	0,02				0,049045	0,13		0,227		0,226	4515	0,002	0,441	0,309	0,098	0,666	0,008	0,01	0,077	0,007	0,023	0,465	0,002	0,002	0,003	0,76	0,0004	0,416	0,097	0,78	0,008	0,014	0,078	0,007	0,017	0,562	0,003	0,036	4,9	52,7	0,8	8,9	0,09	2,3	22,7	5	57,1	0,3	5,2	0,07	2,3	25,3
6814	г68386396:9	13.04.2071 2:31	Э76ХФ	Р65	17	46,5333333	24,1333333	46,5333333		0,458235	0,144594	0,108748	0,142844	0,0400871	1568	1588	12,317377		12512,98343	116,9	1	1	1	18,784			0,075		0,05		0,491	0,036	0,02				0,050203	0,178		0,167		0,261	5033	0,002	0,465	0,299	0,087	0,703	0,006	0,012	0,064	0,007	0,02	0,46	0,002	0,003	0,003	0,809	0,0003	0,418	0,086	0,79	0,006	0,014	0,064	0,008	0,012	0,569	0,003	0,038	4,8	54,8	0,9	9,2	0,08	2,5	22	5,1	57,7	0,6	10,3	0,13	2,3	25,3
6815	г68386396::	13.04.2071 3:24	Э76ХФ	Р65	16	43,85	20,5333333	43,85	3,0650842	0,422255	0,14127	0,139104	0,129312	0,0393357	1568	1581	11,454732		13128,8961	114,8	1	1	1	16,743			0,151		0,05		0,446	0,036	0,02				0,049262	0,144		0,216		0,255	4493	0,002	0,424	0,293	0,097	0,661	0,006	0,013	0,07	0,006	0,025	0,462	0,002	0,002	0,003	0,771	0,0003	0,417	0,099	0,781	0,006	0,016	0,071	0,008	0,02	0,558	0,003	0,037	5,1	55,1	0,5	8,8	0,08	2,4	23,2	5,8	59,5	0,6	5,8	0,1	2,6	23,1
6816	"г68386396:;"	13.04.2071 4:15	Э76ХФ	Р65	16	47,0166667	17,7833333	47,0166667	2,3076923	0,401015	0,115786	0,077386	0,098033	0,0380653	1600	1578	14,705789		11383,6926	113,2	1	1	1	22,651			0,085		0,05		0,427	0,035	0,02				0,047671	0,121		0,119		0,209	3374	0,002	0,46	0,318	0,112	0,722	0,007	0,012	0,079	0,008	0,021	0,482	0,002	0,003	0,003	0,769	0,0004	0,42	0,112	0,79	0,007	0,014	0,079	0,008	0,015	0,563	0,003	0,037	5,4	56,5	0,5	7,1	0,08	2,6	22	5,5	56,8	0,5	6,4	0,07	2,4	23,6
6817	г68386396:<	13.04.2071 5:05	Э76ХФ	Р65	23	45,9	22,9	45,9	2,7052868	0,46118	0,136284	0,140256	0,170464	0,0394802	1563	1581	15,9899615		12057,64192	115,1	1	1	1	24,247			0,087		0,05		0,495	0,036	0,02				0,049443	0,208		0,216		0,246	4602	0,002	0,411	0,303	0,096	0,676	0,006	0,011	0,065	0,007	0,023	0,428	0,002	0,002	0,003	0,781	0,0003	0,419	0,097	0,788	0,006	0,014	0,065	0,008	0,014	0,554	0,003	0,037	5	57	0,3	9,3	0,06	2,5	23	4,8	51,8	0,5	7	0,1	2,4	21,5
6818	г68386396:=	13.04.2071 5:57	Э76ХФ	Р65	25	47,25	21,0333333	47,25	2	0,423525	0,129082	0,135332	0,1066	0,0392199	1570	1583	10,5773659		12437,40095	115,4	1	1	1	16,486			0,117		0,05		0,45	0,035	0,02				0,049117	0,11		0,211		0,233	4360	0,002	0,451	0,308	0,117	0,671	0,007	0,013	0,082	0,007	0,027	0,474	0,002	0,002	0,003	0,745	0,0002	0,418	0,115	0,791	0,007	0,014	0,082	0,008	0,019	0,558	0,003	0,037	4,9	51,1	0,5	10	0,11	2,3	22,1	5,2	51,9	0,6	5,4	0,07	2,4	21,2
6819	г68386396:>	13.04.2071 6:51	Э76ХФ	Р65	27	42,8166667	18,65	42,8166667	3,122102	0,47872	0,129636	0,162632	0,140746	0,0394802	1581	1571	15,2134683		13052,01072	116,9	1	1	1	21,713			0,147		0,05		0,517	0,035	0,02				0,049443	0,152		0,253		0,234	4057	0,002	0,402	0,3	0,076	0,651	0,005	0,014	0,055	0,006	0,021	0,449	0,001	0,002	0,003	0,736	0,0003	0,418	0,077	0,79	0,006	0,014	0,055	0,007	0,017	0,553	0,003	0,037	4,9	53,6	0,8	11,7	0,11	2,1	25,6	4,5	55,6	0,5	7,7	0,09	2,2	25,8
6820	г68386396:?	13.04.2071 7:43	Э76ХФ	Р65	26	40,8	16,9666667	40,8	3	0,42546	0,103044	0,092788	0,110472	0,0388734	1575	1585	11,2625		13650,2947	114,7	1	1	1	15,317			0,235		0,05		0,459	0,06	0,02				0,048683	0,134		0,143		0,186	3860	0,002	0,438	0,328	0,103	0,701	0,007	0,012	0,064	0,008	0,024	0,473	0,002	0,002	0,003	0,764	0,0002	0,417	0,102	0,782	0,007	0,015	0,065	0,008	0,014	0,556	0,003	0,037	4,6	50,7	0,3	9,5	0,1	2,4	21,1	5,6	57,1	0,5	7,8	0,1	2,4	23,3
6821	"г68386396;6"	13.04.2071 8:36	Э76ХФ	Р65	19	48,9	21,1833333	48,9	3	0,40747	0,12188	0,09817	0,101071	0,0382961	1578	1569	11,9662577		12502,28167	113	1	1	1	19,505			0,235		0,05		0,433	0,06	0,02				0,04796	0,117		0,152		0,22	4414	0,002	0,462	0,314	0,106	0,702	0,007	0,012	0,077	0,007	0,022	0,482	0,002	0,003	0,003	0,767	0,0003	0,421	0,106	0,788	0,008	0,014	0,078	0,008	0,014	0,554	0,002	0,036	5,1	59,2	0,4	9,5	0,09	2,6	22,9	6,3	56	0,8	8,4	0,15	2,4	23,5
6822	"г68386396;7"	13.04.2071 9:31	Э76ХФ	Р65	22	40,85	16,8833333	40,85	2,8174603	0,42012	0,124096	0,103352	0,106932	0,0394227	1579	1581	17,0783354		12413,42547	114,8	1	1	1	23,255			0,097		0,05		0,448	0,029	0,02				0,049371	0,124		0,16		0,224	3493	0,002	0,447	0,312	0,097	0,7	0,005	0,012	0,061	0,006	0,019	0,474	0,002	0,002	0,003	0,762	0,0002	0,42	0,098	0,794	0,006	0,014	0,061	0,007	0,016	0,57	0,003	0,038	5	52,6	0,3	11	0,11	2,5	21,2	5,6	51,3	0,6	9,3	0,07	2,5	20,9
6823	"г68386396;8"	13.04.2071 10:23	Э76ХФ	Р65	16	45,4833333	24,15	45,4833333	4,2409772	0,435395	0,125758	0,16798	0,107724	0,0388734	1536	1573	9,840765		13319,25466	114,8	1	1	1	14,578			0,159		0,05		0,464	0,047	0,02				0,048683	0,098		0,263		0,227	5361	0,002	0,427	0,312	0,103	0,635	0,007	0,013	0,074	0,006	0,024	0,464	0,001	0,002	0,003	0,743	0,0002	0,414	0,105	0,787	0,007	0,016	0,075	0,007	0,018	0,568	0,003	0,037	4,9	56,2	0,2	11	0,14	2,2	25,4	5,4	58,6	0,6	6,1	0,1	2,3	25,4
