Repository: Siella/alloy_building

# Прогнозирование химического состава шлака
Задание по Data science от компании EVRAZ (оптимизация сталеплавильного производства) в рамках хакатона ```</beCoder>```.

Мы реализовали наше решение как простой и лаконичный веб-сервис!
В папке `EDA` результаты анализа данных в рамках отборочного задания, в `modelling` — результаты моделирования целевых показателей химического состава шлака и `сыпуч известь РП`.

File: _data/Исходные данные.txt (part 76 of 78)
оком	t продувка	ПСН гр.	чист расход C	чист расход Cr	чист расход Mn	чист расход Si	чист расход V	температура первая	температура последняя	Ar (интенс.)	N2 (интенс.)	эл. энергия (интенс.)	произв жидкая сталь	произв количество обработок	произв  количество плавок	произв количество плавок (цел)	расход газ Ar	расход газ  N2	расход C пров.	сыпуч известь РП	сыпуч кварцит	сыпуч кокс пыль УСТК	сыпуч  кокс. мелочь (сух.)	сыпуч  кокс. мелочь КМ1	сыпуч  шпат плав.	ферспл CaC2	ферспл FeMo	ферспл FeSi-75	ферспл FeV азот.	ферспл  FeV-80	ферспл  Mn5Si65Al0.5	ферспл  Ni H1 пласт.	ферспл SiMn18	ферспл  ферванит	ферспл  фх850А	эл. энергия	химсталь первый Al_1	химсталь первый C_1	химсталь первый Cr_1	химсталь первый Cu_1	химсталь первый Mn_1	химсталь первый Mo_1	химсталь первый N_1	химсталь первый Ni_1	химсталь первый P_1	химсталь первый S_1	химсталь первый Si_1	химсталь первый Ti_1	химсталь первый V_1	химсталь последний Al	химсталь последний C	химсталь последний Ca	химсталь последний Cr	химсталь последний Cu	химсталь последний Mn	химсталь последний Mo	химсталь последний N	химсталь последний Ni	химсталь последний P	химсталь последний S	химсталь последний Si	химсталь последний Ti	химсталь последний V	химшлак первый Al2O3_1	химшлак первый CaO_1	химшлак первый FeO_1	химшлак первый MgO_1	химшлак первый MnO_1	химшлак первый R_1	химшлак первый SiO2_1	химшлак последний Al2O3	химшлак последний CaO	химшлак последний FeO	химшлак последний MgO	химшлак последний MnO	химшлак последний R	химшлак последний SiO2
6824	"г68386396;9"	13.04.2071 11:15	Э76ХФ	Р65	20	40,9166667	18,4166667	40,9166667	3,7296117	0,376515	0,131298	0,098602	0,116503	0,0400871	1560	1582	11,3220367		12963,25792	117,1	1	1	1	15,442			0,105		0,05		0,393	0,038	0,02				0,050203	0,141		0,152		0,237	3979	0,002	0,489	0,305	0,098	0,701	0,007	0,012	0,066	0,008	0,019	0,476	0,002	0,003	0,003	0,757	0,0003	0,416	0,099	0,783	0,007	0,014	0,067	0,009	0,015	0,558	0,003	0,038	4,2	50,7	0,5	11,3	0,12	2,5	20,5	4,4	56,5	0,6	8,3	0,13	2,1	26,4
6825	"г68386396;:"	13.04.2071 12:04	Э76ХФ	Р65	18	42,4833333	18,6166667	42,4833333	3	0,428065	0,137946	0,083126	0,123827	0,0389892	1572	1578	9,6990977		12472,69472	114,6	1	1	1	13,735			0,12		0,05		0,456	0,084	0,02				0,048828	0,159		0,127		0,249	3870	0,002	0,43	0,301	0,11	0,709	0,008	0,013	0,073	0,009	0,023	0,45	0,002	0,003	0,003	0,771	0,0002	0,419	0,106	0,785	0,008	0,014	0,073	0,009	0,017	0,554	0,003	0,039	4,7	56,2	0,6	12,1	0,16	2,4	23,4	5,6	59,1	0,5	7,8	0,07	2,6	22,4
6826	"г68386396;;"	13.04.2071 12:54	Э76ХФ	Р65	23	41,4333333	16,8	41,4333333	3,1146552	0,42988	0,140716	0,153006	0,155387	0,0384406	1588	1582	12,3038616		12496,42857	113,1	1	1	1	16,993			0,143		0,05		0,455	0,03	0,02				0,048141	0,179		0,237		0,254	3499	0,002	0,44	0,293	0,104	0,648	0,008	0,011	0,079	0,008	0,018	0,432	0,001	0,003	0,003	0,762	0,0003	0,416	0,105	0,786	0,008	0,014	0,08	0,009	0,015	0,56	0,003	0,039	4,4	57,2	0,3	12,9	0,28	2,2	25,8	5	50,6	0,5	11,7	0,2	2,1	23,7
6827	"г68386396;<"	13.04.2071 13:48	Э76ХФ	Р65	18	42,3166667	20,7333333	42,3166667	3	0,4632452	0,160292	0,143706	0,159267	0,0391624	1571	1575	8,3177449		13256,91318	114,9	1	1	1	11,393			0,126		0,05		0,493	0,03	0,02				0,049045	0,189		0,222		0,288	4581	0,002	0,405	0,278	0,117	0,658	0,007	0,012	0,08	0,007	0,024	0,431	0,001	0,003	0,003	0,758	0,0003	0,416	0,117	0,785	0,008	0,014	0,081	0,008	0,019	0,561	0,003	0,038	4,8	53,5	0,8	12,7	0,16	2,2	24,6	4,3	57,4	0,6	8,3	0,14	2,1	27
6828	"г68386396;="	13.04.2071 14:48	Э76ХФ	Р65	14	41,2833333	14,3	41,2833333	2,7482014	0,38939	0,121644	0,020536	0,151024	0,0386426	1586	1577	12,4946306		12532,86713	114,1	1	1	1	17,194			0,11		0,05		0,414	0,05	0,02				0,048394	0,228		0,026		0,218	2987	0,002	0,481	0,311	0,117	0,773	0,008	0,012	0,074	0,011	0,021	0,448	0,002	0,003	0,004	0,765	0,0004	0,419	0,115	0,79	0,008	0,013	0,075	0,012	0,014	0,57	0,003	0,038	5,4	54,7	0,8	10,5	0,18	2,4	22,9	6	57,4	0,6	8,4	0,08	2,5	22,8
6829	"г68386396;>"	13.04.2071 15:40	Э76ХФ	Р65	8	48,3833333	22,9	48,3833333	3,7447823	0,446525	0,117738	0,079382	0,191741	0,0390179	1601	1617	13,1109197		13341,48472	115	1	1	1	21,145			0,153		0,05		0,483	0,05	0,02				0,048864	0,267		0,118		0,211	5092	0,002	0,436	0,318	0,118	0,707	0,006	0,013	0,078	0,011	0,022	0,42	0,001	0,004	0,003	0,758	0,0004	0,421	0,118	0,789	0,006	0,014	0,078	0,012	0,014	0,562	0,003	0,039	4,8	53,5	0,5	13,1	0,68	2,2	24,3	4,9	53,8	0,9	12,6	0,2	2,2	24,9
6830	"г68386396;?"	13.04.2071 16:30	Э76ХФ	Р65	15	41,8666667	22,55	41,8666667	3,778972	0,345955	0,113274	0,069096	0,115586	0,0387296	1556	1590	9,8534236		13112,19512	114,3	1	1	1	13,751			0,148		0,05		0,36	0,076	0,02				0,048503	0,152		0,105		0,203	4928	0,002	0,508	0,324	0,121	0,729	0,009	0,012	0,078	0,009	0,018	0,474	0,002	0,004	0,003	0,748	0,0002	0,418	0,123	0,78	0,009	0,013	0,08	0,01	0,013	0,551	0,003	0,037	4,7	59,8	0,4	11,1	0,14	2,6	22,6	4,9	51,8	0,8	6,1	0,16	2,4	21,8
6831	г68386396<6	13.04.2071 17:19	Э76ХФ	Р65	18	53,45	25,05	53,45	2,9720038	0,39323	0,104904	0,093652	0,141336	0,0389317	1567	1588	11,323667		12546,10778	114,6	1	1	1	20,175			0,199		0,05		0,419	0,06	0,02				0,048756	0,182		0,143		0,188	5238	0,002	0,472	0,332	0,114	0,705	0,009	0,012	0,078	0,011	0,023	0,445	0,002	0,003	0,003	0,772	0,0006	0,42	0,112	0,787	0,008	0,012	0,078	0,011	0,011	0,553	0,003	0,037	5	54,4	0,6	9,2	0,13	2,3	23,7	5,3	56,4	1	8,8	0,14	2,3	24,2
6832	г68386396<7	13.04.2071 18:10	Э76ХФ	Р65	28	44,2833333	21,65	44,2833333	3,3546798	0,460275	0,185814	0,185542	0,197323	0,0394227	1570	1588	12,7923845		13848,49885	116	1	1	1	18,851			0,198		0,05		0,483	0,075	0,02				0,049371	0,231		0,287		0,333	4997	0,002	0,402	0,263	0,132	0,619	0,01	0,011	0,078	0,007	0,023	0,412	0,001	0,003	0,003	0,754	0,0004	0,424	0,132	0,787	0,01	0,013	0,078	0,009	0,013	0,552	0,003	0,038	4,5	52,2	1,7	14,7	0,94	2,2	23,9	4,6	56,7	0,5	11,3	0,18	2,6	22,2
6833	г68386396<8	13.04.2071 19:00	Э76ХФ	Р65	31	42,05	22,4166667	42,05	2,7119205	0,340175	0,10881	0,111732	0,092594	0,0364475	1547	1581	9,8804107		12539,77695	107,5	1	1	1	13,366			0,123		0,05		0,352	0,049	0,02				0,045645	0,098		0,174		0,195	4685	0,002	0,482	0,316	0,109	0,684	0,008	0,011	0,074	0,006	0,019	0,486	0,002	0,002	0,003	0,75	0,0003	0,413	0,109	0,782	0,008	0,012	0,075	0,007	0,015	0,561	0,003	0,037	4,9	55	0,5	11,7	0,16	2,4	23,4	4,1	56,8	0,6	7,1	0,13	2,1	26,6
6834	г68386396<9	13.04.2071 20:00	Э76ХФ	Р65	19	45,9166667	17,9666667	45,9166667	3	0,45538	0,165168	0,22034	0,185624	0,0400001	1608	1582	14,0663383		11701,66976	116,9	1	1	1	21,416		0,0038	0,195		0,05		0,475		0,02				0,050094	0,198		0,343		0,296	3504	0,002	0,439	0,281	0,113	0,607	0,008	0,011	0,083	0,007	0,02	0,423	0,001	0,002	0,003	0,765	0,0004	0,421	0,115	0,803	0,008	0,013	0,083	0,008	0,017	0,564	0,003	0,038	5,2	54,1	1,1	11,5	0,16	2,2	24,8	4	57,4	0,6	8	0,15	2,1	27,1
6835	г68386396<:	13.04.2071 21:04	Э76ХФ	Р65	7	43,1	16,7166667	43,1	3	0,336308	0,09765	0,100714	0,124729	0,0397693	1593	1583	15,2839907		11973,67896	114,9	1	1	1	21,958		0,00494	0,074		0,05		0,344	0,02	0,02				0,049805	0,153		0,155		0,175	3336	0,002	0,507	0,337	0,105	0,705	0,006	0,01	0,071	0,012	0,021	0,463	0,002	0,003	0,003	0,761	0,0004	0,416	0,106	0,79	0,006	0,013	0,072	0,013	0,019	0,561	0,003	0,039	4,9	58,8	0,5	9	0,12	2,6	22,9	3,9	55,4	0,9	8	0,16	2,1	27,4
6836	"г68386396<;"	13.04.2071 22:03	Э76ХФ	Р65	5	48,45	17,7666667	48,45	2,2276423	0,404895	0,152334	0,182566	0,158233	0,039307	1613	1575	12,8054244		10685,17824	114,8	1	1	1	20,197			0,199		0,05		0,421		0,02				0,049226	0,171		0,284		0,273	3164	0,001	0,465	0,291	0,106	0,632	0,006	0,012	0,07	0,008	0,02	0,434	0,001	0,002	0,003	0,746	0,0003	0,417	0,108	0,804	0,007	0,014	0,071	0,009	0,019	0,571	0,003	0,039	5,6	55,7	0,8	11,5	0,15	2,3	24,3	3,9	54,8	0,8	8,4	0,17	2,1	27,1
6837	г68386396<<	13.04.2071 22:51	Э76ХФ	Р65	10	40,55	21,1333333	40,55	2,7721239	0,4116705	0,15066	0,182332	0,149874	0,0392199	1566	1575	13,7978991		12171,29338	115,3	1	1	1	18,608		0,00399	0,114		0,05		0,425		0,02				0,049117	0,158		0,284		0,27	4287	0,002	0,462	0,287	0,107	0,635	0,007	0,013	0,074	0,007	0,021	0,43	0,001	0,003	0,003	0,747	0,0003	0,417	0,104	0,785	0,007	0,015	0,073	0,008	0,017	0,557	0,003	0,038	4,8	51,4	0,8	13,2	0,2	2,1	24	3,9	47,6	0,5	6,3	0,13	2,1	22,5
6838	г68386396<=	13.04.2071 23:45	Э76ХФ	Р65	4	44,3166667	21,8	44,3166667	2,7798107	0,434935	0,157914	0,209524	0,180162	0,039307	1605	1600	13,7713516		12041,2844	115,1	1	1	1	19,869			0,269		0,05		0,456		0,02				0,049226	0,194		0,326		0,283	4375	0,002	0,452	0,281	0,11	0,623	0,009	0,012	0,087	0,01	0,025	0,406	0,001	0,002	0,003	0,753	0,0006	0,416	0,111	0,815	0,01	0,014	0,086	0,011	0,021	0,556	0,003	0,039	5,6	47,9	1	21	0,33	2	24,5	3,7	55	0,8	8,4	0,16	2,1	28
6839	г68386396<>	14.04.2071 0:33	Э76ХФ	Р65	7	46,7166667	15,45	46,7166667	3	0,43902	0,118296	0,120104	0,167596	0,0397405	1623	1586	19,4403874		11728,15534	114,6	1	1	1	30,111			0,266		0,05		0,472		0,02				0,049769	0,212		0,184		0,212	3020	0,002	0,441	0,313	0,106	0,689	0,009	0,012	0,082	0,011	0,023	0,43	0,001	0,002	0,003	0,747	0,0004	0,411	0,107	0,801	0,009	0,013	0,081	0,012	0,018	0,57	0,003	0,039	4,6	50,3	1,3	15,6	0,28	2	25,4	3,8	55	0,7	8,9	0,16	2,1	27,6
6840	г68386396<?	14.04.2071 1:31	Э76ХФ	Р65	7	42,4166667	17,1	42,4166667	2,0372362	0,436823	0,155682	0,203274	0,203369	0,0393645	1603	1579	16,7453045		11508,77193	115	1	1	1	23,676		0,00684	0,32		0,05		0,451	0,035	0,02				0,049298	0,233		0,315		0,279	3280	0,002	0,44	0,29	0,104	0,617	0,006	0,011	0,066	0,009	0,03	0,4	0,001	0,002	0,003	0,75	0,0005	0,421	0,102	0,799	0,006	0,014	0,066	0,01	0,02	0,565	0,003	0,038	4,3	47,8	0,9	13,1	0,48	1,9	25,8	3,6	56,1	0,7	9,9	0,22	2,1	27,5
6841	г68386396=6	14.04.2071 2:24	Э76ХФ	Р65	11	40,95	16,9666667	40,95		0,411495	0,14787	0,156654	0,151263	0,0390467	1588	1574	15,178022		12596,46365	115	1	1	1	20,718			0,166		0,05		0,431	0,036	0,02				0,0489	0,171		0,243		0,265	3562	0,002	0,447	0,292	0,09	0,644	0,006	0,011	0,057	0,008	0,024	0,433	0,001	0,002	0,003	0,746	0,0003	0,415	0,089	0,784	0,006	0,012	0,058	0,009	0,018	0,562	0,003	0,038	4,3	61,5	0,6	10,6	0,17	2,8	22,3	5,2	54,9	0,8	9,1	0,15	2,3	23,6
6842	г68386396=7	14.04.2071 3:15	Э76ХФ	Р65	7	43,15	18,35	43,15		0,427085	0,172422	0,147552	0,162216	0,039798	1589	1573	19,7464658		12604,90463	117,8	1	1	1	28,402			0,134		0,05		0,446	0,027	0,02				0,049841	0,192		0,228		0,309	3855	0,002	0,442	0,28	0,091	0,659	0,007	0,011	0,068	0,008	0,023	0,436	0,001	0,002	0,003	0,748	0,0003	0,422	0,092	0,792	0,008	0,013	0,069	0,008	0,018	0,563	0,003	0,037	5,3	54,6	0,8	10,6	0,14	2,2	24,5	5,2	54,9	0,7	12	0,15	2,2	24,9
6843	г68386396=8	14.04.2071 4:05	Э76ХФ	Р65	4	43,2333333	23,1666667	43,2333333	3,6748888	0,3982	0,141732	0,124458	0,143879	0,039307	1554	1577	10,7054461		13275,97122	115,3	1	1	1	15,398			0,145		0,05		0,417	0,017	0,02				0,049226	0,173		0,192		0,254	5126	0,002	0,478	0,298	0,082	0,691	0,005	0,01	0,056	0,009	0,024	0,45	0,002	0,003	0,003	0,754	0,0003	0,419	0,085	0,81	0,006	0,013	0,057	0,01	0,02	0,574	0,003	0,039	4,6	55	0,6	19,6	0,17	2,3	24,2	4	57,7	0,5	9,1	0,13	2,2	26,4
6844	г68386396=9	14.04.2071 4:58	Э76ХФ	Р65	12	41,3833333	22,45	41,3833333	3,7716186	0,4277615	0,163494	0,190944	0,16623	0,0387584	1558	1577	17,6629078		12994,20935	114,2	1	1	1	24,365		0,01007	0,225		0,05		0,435	0,025	0,02				0,048539	0,18		0,297		0,293	4862	0,002	0,444	0,275	0,073	0,627	0,004	0,012	0,053	0,007	0,021	0,435	0,001	0,002	0,003	0,752	0,0003	0,421	0,073	0,787	0,004	0,013	0,053	0,007	0,016	0,55	0,003	0,037	4,6	53,6	0,6	16,1	0,17	2,2	24,2	3,9	55,8	0,6	9,4	0,18	2,2	25,9
6845	г68386396=:	14.04.2071 5:52	Э76ХФ	Р65	5	42,3	15,6666667	42,3	3	0,410554	0,120204	0,124278	0,137449	0,0388446	1590	1573	12,6744681		12197,87234	114,1	1	1	1	17,871		0,00532	0,072		0,05		0,43		0,02				0,048647	0,163		0,192		0,216	3185	0,002	0,475	0,311	0,087	0,688	0,005	0,008	0,057	0,009	0,019	0,457	0,002	0,003	0,003	0,779	0,0003	0,415	0,088	0,8	0,005	0,011	0,058	0,01	0,017	0,57	0,003	0,037	5,3	57,1	0,7	12	0,16	2,5	23,3	4,9	55,6	1	9,3	0,21	2,1	26,3
6846	"г68386396=;"	14.04.2071 6:52	Э76ХФ	Р65	5	46,1666667	14,65	46,1666667	1,4079074	0,497895	0,145486	0,237166	0,226525	0,0391337	1613	1578	20,7833698		11529,01024	115,5	1	1	1	31,66			0,512		0,05		0,535	0,066	0,02				0,049009	0,255		0,368		0,261	2815	0,002	0,379	0,293	0,1	0,583	0,008	0,01	0,071	0,007	0,045	0,396	0,001	0,002	0,004	0,764	0,0005	0,42	0,1	0,784	0,008	0,013	0,071	0,008	0,015	0,56	0,002	0,037	5	53,7	0,5	11,5	0,36	2,1	25,8	4,1	55,4	0,8	9	0,21	2,1	27,2
6847	г68386396=<	14.04.2071 7:44	Э76ХФ	Р65	7	43,05	20,2333333	43,05	2,8408104	0,40345	0,138384	0,153132	0,159888	0,039711	1575	1573	13,6383275		12116,63921	117,9	1	1	1	19,571			0,157		0,05		0,423	0,03	0,02				0,049732	0,186		0,237		0,248	4086	0,001	0,474	0,304	0,098	0,66	0,006	0,011	0,073	0,009	0,027	0,452	0,002	0,003	0,004	0,756	0,0006	0,428	0,097	0,791	0,007	0,012	0,071	0,009	0,018	0,574	0,003	0,037	5,1	52,9	0,5	12,5	0,15	2,1	24,7	3,9	56	0,7	9,6	0,24	2,1	26,8
6848	г68386396==	14.04.2071 8:34	Э76ХФ	Р65	10	40,2333333	20,1	40,2333333	2,494469	0,357635	0,094302	0,04331	0,113117	0,0391624	1570	1577	15,1608521		12017,91045	114,5	1	1	1	19,966			0,135		0,05		0,379	0,048	0,02				0,049045	0,159		0,064		0,169	4026	0,002	0,489	0,338	0,113	0,743	0,009	0,011	0,084	0,01	0,022	0,472	0,002	0,003	0,003	0,764	0,0003	0,42	0,112	0,774	0,009	0,013	0,084	0,01	0,016	0,559	0,003	0,037	4,6	49,4	0,7	12,9	0,13	2,3	21,5	4,9	54,5	0,7	12,7	0,15	2,2	24,4
6849	г68386396=>	14.04.2071 9:29	Э76ХФ	Р65	7	41,9166667	25,1833333	41,9166667	2,8741093	0,378762	0,105462	0,042647	0,132796	0,0383248	1590	1625	12,8948708		12589,27862	112,7	1	1	1	18,017		0,01026	0,239		0,05		0,391	0,05	0,02				0,047996	0,19		0,062		0,189	5284	0,002	0,485	0,325	0,086	0,751	0,005	0,009	0,063	0,011	0,018	0,476	0,002	0,003	0,004	0,779	0,0004	0,415	0,088	0,804	0,006	0,011	0,063	0,012	0,009	0,581	0,003	0,038	5	56	0,7	13,9	0,12	2,4	23,5	5,1	50,3	0,9	11	0,14	2,3	22,3
6850	г68386396=?	14.04.2071 10:19	Э76ХФ	Р65	10	44,8333333	18,3333333	44,8333333		0,415237	0,107136	0,125382	0,12715	0,0382961	1587	1585	11,5007892		12724,36364	113,5	1	1	1	17,002		0,01406	0,096		0,05		0,428	0,045	0,02				0,04796	0,146		0,194		0,192	3888	0,002	0,472	0,326	0,096	0,677	0,008	0,011	0,064	0,01	0,019	0,465	0,002	0,003	0,004	0,768	0,0003	0,415	0,095	0,789	0,008	0,013	0,065	0,011	0,014	0,565	0,003	0,037	5,2	51,4	0,7	10,8	0,11	2	25,8	5,9	55,1	0,3	6,3	0,07	2,4	23,4
6851	г68386396>6	14.04.2071 11:08	Э76ХФ	Р65	14	41,05	21,2666667	41,05		0,408335	0,113832	0,101566	0,08491	0,0388446	1587	1588	16,1186524		12360,18809	114,6	1	1	1	21,796		0,0133	0,168		0,05		0,42	0,05	0,02				0,048647	0,09		0,158		0,204	4381	0,003	0,465	0,321	0,103	0,703	0,006	0,011	0,067	0,013	0,026	0,513	0,003	0,003	0,004	0,756	0,0003	0,422	0,104	0,793	0,006	0,014	0,067	0,014	0,016	0,552	0,003	0,039	5,6	58	0,3	8,6	0,08	2,5	23,6	5,6	57,5	0,5	8,3	0,1	2,5	23,4
6852	г68386396>7	14.04.2071 12:08	Э76ХФ	Р65	12	41	18,1166667	41	2,8067485	0,4647015	0,138942	0,18363	0,18889	0,0401733	1579	1580	17,7695122		12306,89972	118,8	1	1	1	24,285		0,00627	0,17		0,05		0,49	0,076	0,02				0,050311	0,218		0,284		0,249	3716	0,002	0,404	0,299	0,105	0,63	0,006	0,009	0,064	0,009	0,031	0,424	0,001	0,002	0,003	0,762	0,0005	0,426	0,108	0,786	0,006	0,011	0,064	0,01	0,018	0,559	0,003	0,037	3,8	45,9	0,4	7,4	0,11	1,5	30,8	4,3	52,6	0,8	6,4	0,15	2,3	22,8
6853	г68386396>8	14.04.2071 13:02	Э76ХФ	Р65	12	41,1833333	14,6833333	41,1833333	3	0,395135	0,143406	0,122312	0,15064	0,0400001	1595	1578	16,3480263		12365,03973	117,5	1	1	1	22,088			0,126		0,05		0,413	0,049	0,02				0,050094	0,184		0,188		0,257	3026	0,002	0,48	0,295	0,106	0,682	0,006	0,01	0,069	0,008	0,021	0,463	0,002	0,002	0,004	0,757	0,0012	0,42	0,106	0,791	0,007	0,012	0,069	0,009	0,013	0,568	0,003	0,038	4,3	38,4	0,5	7,1	0,07	2,4	16,2	5,1	52,7	0,7	11,9	0,1	2,4	22
6854	г68386396>9	14.04.2071 13:53	Э76ХФ	Р65	13	53,9833333	18,6666667	53,9833333	2	0,448745	0,083142	0,083727	0,117865	0,0394802	1587	1564	20,6616485		11966,78571	115,7	1	1	1	36,904			0,145		0,05		0,492	0,05	0,02				0,049443	0,149		0,128		0,149	3723	0,002	0,463	0,346	0,111	0,709	0,006	0,01	0,071	0,011	0,022	0,455	0,003	0,003	0,004	0,718	0,0004	0,419	0,109	0,779	0,007	0,014	0,07	0,012	0,013	0,618	0,003	0,038	5,4	57,4	0,5	8,3	0,08	2,5	23,3	6	54,9	0,5	8,5	0,14	2,2	25
6855	г68386396>:	14.04.2071 14:45	Э76ХФ	Р65	23	40,2333333	15,3166667	40,2333333	2,712963	0,35971	0,081468	0,094808	0,15348	0,0393645	1603	1579	21,8386081		12370,83787	115,5	1	1	1	29,288			0,11		0,05		0,382	0,051	0,02				0,049298	0,2		0,144		0,146	3158	0,002	0,5	0,346	0,132	0,704	0,007	0,012	0,074	0,01	0,019	0,456	0,002	0,003	0,004	0,75	0,0007	0,418	0,131	0,781	0,007	0,014	0,074	0,011	0,009	0,55	0,003	0,037	5,7	56	0,3	9	0,11	2,4	23,8	5,1	55,2	0,8	8,7	0,19	2,2	25,3
6856	"г68386396>;"	14.04.2071 15:31	Э76ХФ	Р65	28	41,5833333	17,4333333	41,5833333	3,3122437	0,413876	0,138384	0,171784	0,14859	0,0384981	1574	1578	19,2702024		13364,05354	114,3	1	1	1	26,443		0,00608	0,166		0,05		0,428	0,051	0,02				0,048213	0,16		0,267		0,248	3883	0,002	0,453	0,297	0,106	0,643	0,007	0,013	0,07	0,008	0,022	0,452	0,002	0,002	0,002	0,739	0,0002	0,42	0,106	0,783	0,007	0,014	0,07	0,009	0,018	0,552	0,003	0,036	4,5	57,9	0,4	8,2	0,14	2,3	24,9	4,6	55,7	0,8	11,4	0,15	2,2	25,5
6857	г68386396><	14.04.2071 16:21	Э76ХФ	Р65	25	41,4166667	15,2666667	40,3		0,4092475	0,123876	0,093159	0,161355	0,0399138	1589	1575	18,3788294		11566,37555	117,8	1	1	1	24,597		0,01045	0,067		0,05		0,423	0,05	0,02				0,049986	0,213		0,141		0,222	2943	0,002	0,47	0,315	0,104	0,71	0,007	0,011	0,07	0,012	0,022	0,443	0,002	0,003	0,004	0,744	0,0003	0,425	0,104	0,786	0,007	0,014	0,071	0,012	0,016	0,565	0,003	0,034	4,7	57,4	0,9	8	0,16	2,3	24,4	4,7	56,7	0,8	9	0,16	2,3	24,7
6858	г68386396>=	14.04.2071 17:15	Э76ХФ	Р65	19	41,7	20,9833333	40,7166667	2,5865895	0,457227	0,10602	0,113008	0,13278	0,0404911	1565	1580	13,9903293		11340,42891	117,1	1	1	1	18,646		0,01026	0,08		0,05		0,485	0,051	0,02				0,050709	0,16		0,174		0,19	3966	0,002	0,414	0,328	0,125	0,691	0,007	0,011	0,077	0,013	0,024	0,443	0,002	0,003	0,003	0,78	0,0002	0,416	0,123	0,792	0,007	0,014	0,077	0,014	0,021	0,575	0,003	0,038	5	58,2	0,4	10,9	0,11	2,5	23,4	5,7	48,1	1	4,8	0,08	2,6	18,2
6859	г68386396>>	14.04.2071 18:03	Э76ХФ	Р65	21	41,1	15,15	41,1	2,5861472	0,4194675	0,129456	0,144736	0,16691	0,0390467	1602	1582	25,8467153		11742,57426	114,6	1	1	1	35,41		0,00665	0,287		0,05		0,437	0,051	0,02				0,0489	0,2		0,223		0,232	2965	0,002	0,456	0,304	0,117	0,67	0,006	0,012	0,063	0,01	0,023	0,443	0,001	0,003	0,004	0,746	0,0005	0,416	0,114	0,794	0,006	0,013	0,063	0,01	0,011	0,569	0,003	0,037	5,6	52,8	0,6	11,9	0,11	2,3	23,3	4,7	55,4	0,8	11,5	0,16	2,2	25,2
6860	г68386396>?	14.04.2071 18:57	Э76ХФ	Р65	22	44,15	21,0666667	44,15		0,358667	0,16182	0,141101	0,149935	0,0395673	1574	1577	17,8015855		10911,07595	114,7	1	1	1	26,198		0,03306	0,113		0,05		0,325	0,04	0,02				0,049552	0,175		0,218		0,29	3831	0,002	0,477	0,278	0,11	0,666	0,006	0,012	0,074	0,009	0,021	0,451	0,002	0,003	0,003	0,757	0,0005	0,42	0,11	0,789	0,007	0,013	0,075	0,01	0,015	0,556	0,003	0,038	5	51,2	0,5	12,7	0,14	2,3	22,3	4,2	53,1	0,8	11	0,15	2,1	24,9
6861	г68386396?6	14.04.2071 19:48	Э76ХФ	Р65	20	42,65	14	42,65	2,2974239	0,36775	0,1395	0,069357	0,140875	0,0391912	1600	1579	14,1186401		11250	115,7	1	1	1	20,072			0,122		0,05		0,382	0,049	0,02				0,049081	0,191		0,104		0,25	2625	0,002	0,473	0,3	0,078	0,721	0,005	0,011	0,051	0,013	0,018	0,444	0,002	0,003	0,003	0,755	0,0003	0,419	0,078	0,784	0,006	0,013	0,052	0,013	0,015	0,554	0,003	0,038	4,6	54,2	0,7	13,4	0,17	2,4	23,1	5,1	56,2	0,8	11,3	0,1	2,5	22,2
6862	г68386396?7	14.04.2071 20:40	Э76ХАФ	Р65	18	43,5166667	16,8	43,3666667	2,098476	0,38507	0,137268	0,115455	0,151995	0,0678283	1595	1569	15,4336245	20,6076547	11503,57143	118,5	1	1	1	11,781	14,059		0,166		0,05		0,402	0,05	0,02				0,070023	0,189	0,053964	0,177	0,027018	0,246	3221	0,002	0,443	0,282	0,086	0,685	0,005	0,011	0,11	0,011	0,016	0,436	0,002	0,003	0,003	0,713	0,0003	0,398	0,088	0,783	0,005	0,017	0,156	0,012	0,013	0,552	0,003	0,06	4,3	55,5	0,4	11,4	0,13	2,4	23	4,9	56,1	0,6	10,7	0,11	2,5	22,5
6863	г68386396?8	14.04.2071 21:34	Э76ХАФ	Р65	21	43,05	15,9166667	43,05	3,6574713	0,34571	0,131688	0,100563	0,114715	0,0666513	1588	1585	19,2881994	19,5442295	12794,13613	116,2	1	1	1	21,067	8,138		0,08		0,05		0,355	0,049	0,02				0,068649	0,137	0,042426	0,155	0,026837	0,236	3394	0,002	0,457	0,284	0,1	0,693	0,005	0,01	0,119	0,009	0,018	0,454	0,002	0,003	0,003	0,734	0,0003	0,398	0,104	0,78	0,005	0,015	0,156	0,011	0,016	0,543	0,003	0,06	4,5	52,9	0,7	10,3	0,14	2,6	20,3	4,7	50,7	0,6	8,3	0,14	2,5	20,1
6864	г68386396?9	14.04.2071 22:38	Э76ХАФ	Р65	7	50,7833333	28,65	50,4666667	4,3505587	0,37488	0,152892	0,152254	0,12414	0,0651835	1563	1600	16,8864343	22,4735703	13886,91099	114,3	1	1	1	22,337	8,078		0,159		0,05		0,385	0,092	0,02				0,06731	0,13	0,044958	0,237	0,025933	0,274	6631	0,002	0,418	0,266	0,089	0,638	0,005	0,011	0,117	0,008	0,016	0,447	0,002	0,004	0,003	0,739	0,0004	0,396	0,088	0,777	0,005	0,015	0,155	0,01	0,011	0,545	0,003	0,062	4,1	58,7	0,8	10,6	0,43	2,9	20,2	5,1	51,6	0,8	11	0,19	2,5	20,6
6865	г68386396?:	14.04.2071 23:29	Э76ХАФ	Р65	15	45,05	23,2333333	44,7166667	3,7807692	0,270935	0,117738	0,081784	0,07319	0,0641438	1550	1593	12,0145149	11,9468404	13139,74175	114,2	1	1	1	12,692	5,094		0,081		0,05		0,266	0,06	0,02				0,066008	0,08	0,041848	0,127	0,025933	0,211	5088	0,002	0,53	0,297	0,09	0,713	0,006	0,01	0,121	0,01	0,022	0,491	0,003	0,003	0,003	0,723	0,0003	0,398	0,091	0,782	0,006	0,012	0,157	0,011	0,017	0,542	0,003	0,06	4,7	59,1	0,4	9	0,09	2,8	21,4	5,6	59,6	0,8	6,3	0,1	2,7	22,2
6866	"г68386396?;"	15.04.2071 0:25	Э76ХАФ	Р65	14	44,25	13,1	44,1	3	0,419865	0,13671	0,19426	0,18791	0,0651517	1637	1598	18,7897233	23,8306748	11716,03053	114,6	1	1	1	21,128	9,711		0,259		0,05		0,442	0,049	0,02				0,06731	0,212	0,038918	0,301	0,025861	0,245	2558	0,002	0,418	0,277	0,1	0,614	0,005	0,011	0,119	0,01	0,02	0,398	0,001	0,003	0,004	0,719	0,0003	0,394	0,099	0,783	0,006	0,015	0,152	0,011	0,013	0,549	0,003	0,058	5	53,3	1,2	10,7	0,19	2,2	24,3	4,9	52,5	0,8	12,7	0,14	2,1	24,7
6867	г68386396?<	15.04.2071 1:14	Э76ХФ	Р65	17	54,05	31,5666667	54,05	3	0,326405	0,179118	0,163224	0,30498	0,0389317	1553	1618	17,3084181		14086,37804	114,6	1	1	1	31,184			0,428		0,05		0,32	0,05	0,02				0,048756	0,408		0,246		0,321	7411	0,002	0,525	0,285	0,102	0,643	0,007	0,012	0,072	0,007	0,02	0,312	0,003	0,003	0,004	0,751	0,0004	0,44	0,104	0,788	0,007	0,012	0,072	0,008	0,01	0,534	0,003	0,037	7,1	49,7	0,6	11,4	0,14	2,2	23,1	4,5	54,7	0,8	10,6	0,16	2,2	24,8
6868	г68386396?=	15.04.2071 2:05	Э76ХФ	Р65	29	46,1	18,5833333	46,1	3,3908288	0,502345	0,146754	0,173862	0,403974	0,0399426	1595	1586	22,6118701		13089,14798	117,1	1	1	1	33,654			0,306		0,05		0,543	0,028	0,02				0,050022	0,558		0,258		0,263	4054	0,002	0,39	0,297	0,108	0,636	0,008	0,011	0,071	0,009	0,022	0,239	0,002	0,004	0,004	0,748	0,0004	0,421	0,109	0,782	0,008	0,014	0,071	0,011	0,014	0,556	0,003	0,039	6,6	48	0,6	12,1	0,53	2,1	22,7	4,5	55,5	0,9	11,2	0,16	2,2	25,4
6869	г68386396?>	15.04.2071 3:02	Э76ХФ	Р65	27	48,4	24	48,4	3	0,405645	0,08649	0,119876	0,33888	0,0357257	1570	1588	17,6076446		12285	105,6	1	1	1	28,407			0,189		0,05		0,437		0,02				0,044741	0,479		0,175		0,155	4914	0,002	0,447	0,336	0,106	0,67	0,008	0,013	0,067	0,009	0,023	0,262	0,001	0,004	0,004	0,756	0,0004	0,415	0,107	0,793	0,008	0,014	0,067	0,01	0,016	0,563	0,003	0,039	6,7	49,2	0,5	13,5	0,54	2,1	23,5	7	48,2	0,6	13,4	0,3	2,1	22,8
6870	г68386396??	15.04.2071 4:03	Э76ХФ	Р65	23	52,2	26,05	52,2	3,3052356	0,456485	0,165726	0,24471	0,377082	0,0396018	1564	1588	15,954023		13229,94242	116,7	1	1	1	27,76			0,253		0,05		0,48		0,02				0,049769	0,486		0,372		0,297	5744	0,002	0,426	0,279	0,119	0,578	0,009	0,012	0,079	0,006	0,025	0,256	0,002	0,002	0,004	0,751	0,0004	0,419	0,118	0,792	0,009	0,015	0,079	0,007	0,017	0,56	0,003	0,038	8	47,6	1	11	0,23	2,1	22,8	4,5	55	1	11,1	0,18	2,2	25,5
6871	г6838639766	15.04.2071 4:52	Э76ХФ	Р65	36	42,3333333	21,4833333	42,3333333	4,246174	0,427475	0,118854	0,141841	0,338415	0,0395239	1549	1581	19,1046105		13397,3623	116,5	1	1	1	26,704			0,264		0,05		0,457		0,02				0,049841	0,469		0,21		0,213	4797	0,002	0,466	0,316	0,107	0,666	0,007	0,012	0,069	0,007	0,024	0,282	0,002	0,003	0,004	0,761	0,0004	0,415	0,104	0,786	0,007	0,014	0,068	0,007	0,016	0,555	0,003	0,038	8,1	48,7	0,5	11	0,15	2,2	22,7	8,3	51,3	0,4	10,4	0,11	2,3	22,5
6872	г6838639767	15.04.2071 5:41	Э76ХФ	Р65	37	41,6	18,6	41,6	4,4605332	0,43872		0,015568	0,166092	0,0405279	1550	1581	22,5892413		13832,25806	119,3	1	1	1	31,261			0,106		0,05		0,498	0,03	0,02				0,051107	0,253		0,017			4288	0,002	0,432	0,438	0,119	0,779	0,009	0,01	0,072	0,012	0,022	0,431	0,002	0,003	0,003	0,758	0,0003	0,432	0,117	0,788	0,009	0,013	0,072	0,012	0,017	0,552	0,003	0,038	5,6	54,9	0,3	11,8	0,14	2,4	22,5	7,2	52,9	0,6	9,4	0,12	2,4	22,5
6873	г6838639768	15.04.2071 6:39	Э76ХФ	Р65	27	44,4666667	17,1666667	44,4666667	3,1167119	0,603625	0,176886	0,280333	0,243375	0,0394668	1592	1580	19,8874976		13005,43689	117,5	1	1	1	29,207			0,251		0,05		0,658	0,061	0,02				0,049769	0,262		0,435		0,317	3721	0,002	0,296	0,269	0,104	0,55	0,006	0,01	0,064	0,007	0,033	0,37	0,001	0,002	0,004	0,748	0,0004	0,411	0,106	0,787	0,007	0,014	0,066	0,009	0,018	0,558	0,003	0,037	5,3	50,6	1	12,3	0,12	2,3	22,3	5,5	51,3	0,9	12,1	0,17	2,3	22,6
6874	г6838639769	15.04.2071 7:28	Э76ХФ	Р65	32	47,4833333	23,1166667	47,4833333	2	0,4405	0,149544	0,170659	0,186873	0,0383479	1568	1572	21,1346764		12266,47441	113,4	1	1	1	32,929			0,312		0,05		0,466	0,027	0,02				0,048358	0,22		0,263		0,268	4726	0,002	0,429	0,283	0,105	0,637	0,006	0,012	0,066	0,007	0,024	0,414	0,002	0,002	0,003	0,748	0,0003	0,411	0,104	0,785	0,006	0,014	0,066	0,008	0,016	0,561	0,003	0,038	5,2	49	0,4	15,7	0,28	2	24,5	5,1	52,1	0,8	13,5	0,18	2,2	24,2
6875	г683863976:	15.04.2071 8:20	Э76ХФ	Р65	33	42,7833333	21,0333333	42,7833333		0,407415	0,148986	0,099883	0,150477	0,0392368	1571	1586	11,2796703		12257,68621	115,1	1	1	1	15,967			0,202		0,05		0,428	0,027	0,02				0,049479	0,193		0,152		0,267	4297	0,002	0,451	0,291	0,095	0,705	0,006	0,012	0,06	0,008	0,024	0,45	0,002	0,003	0,003	0,759	0,0003	0,418	0,095	0,787	0,007	0,015	0,061	0,009	0,016	0,559	0,003	0,038	5,5	53,7	0,6	13,4	0,13	2,3	22,9	5,7	55,9	1	9,8	0,16	2,5	22,8
6876	"г683863976;"	15.04.2071 9:09	Э76ХФ	Р65	37	46,5166667	23,4	46,5166667	3,4302926	0,38527	0,108252	0,108169	0,154635	0,0391798	1544	1574	15,1039652		12630,76923	115,1	1	1	1	23,172			0,129		0,05		0,408	0,038	0,02				0,049407	0,196		0,165		0,194	4926	0,002	0,475	0,324	0,124	0,703	0,007	0,013	0,072	0,009	0,023	0,445	0,002	0,003	0,003	0,754	0,0003	0,416	0,12	0,785	0,007	0,014	0,072	0,01	0,018	0,556	0,003	0,038	5,6	54,8	1	13,3	0,4	2,3	23,8	4	52,3	0,7	10,3	0,17	2,2	23,8
6877	г683863976<	15.04.2071 10:00	Э76ХФ	Р65	39	41,0666667	17,7166667	41,0666667	3	0,46137	0,16182	0,157797	0,219231	0,0403272	1590	1583	19,6254058		12933,5842	118,4	1	1	1	26,865			0,314		0,05		0,49	0,036	0,02				0,050854	0,276		0,241		0,29	3819	0,002	0,413	0,281	0,128	0,656	0,007	0,011	0,073	0,008	0,026	0,405	0,001	0,003	0,004	0,749	0,0004	0,417	0,13	0,791	0,008	0,014	0,073	0,01	0,014	0,558	0,003	0,038	4,6	50,9	0,8	13,4	0,41	2,1	24,6	4,6	48,7	0,7	11,8	0,17	2,1	23,5
6878	г683863976=	15.04.2071 10:52	Э76ХФ	Р65	36	43,45	22,35	43,45	2	0,46853	0,15066	0,164652	0,196128	0,0397816	1564	1573	19,5993031		12120,80537	117,1	1	1	1	28,125			0,17		0,06		0,492	0,036	0,02				0,050166	0,237		0,253		0,27	4515	0,002	0,416	0,289	0,122	0,642	0,009	0,013	0,076	0,009	0,029	0,412	0,001	0,003	0,004	0,768	0,0004	0,414	0,12	0,788	0,009	0,015	0,076	0,009	0,017	0,574	0,003	0,039	4,1	44,4	0,5	11,9	0,62	2	21,9	4,9	50,7	0,9	12,9	0,18	2,1	24,1
6879	г683863976>	15.04.2071 12:12	Э76ХФ	Р65	7	48,4166667	19	48,4166667		0,458495	0,157914	0,187155	0,192609	0,0388641	1614	1576	23,6528055		12142,10526	115,3	1	1	1	38,173			0,376		0,05		0,486	0,031	0,02				0,049009	0,222		0,289		0,283	3845	0,002	0,406	0,287	0,093	0,619	0,006	0,012	0,067	0,006	0,034	0,416	0,001	0,002	0,004	0,755	0,0003	0,422	0,093	0,787	0,006	0,014	0,067	0,007	0,013	0,566	0,003	0,037	3,9	44,2	0,7	13,4	0,55	1,9	22,8	4,5	49,3	1	12,8	0,2	2,1	23,6
6880	г683863976?	15.04.2071 13:03	Э76ХФ	Р65	10	45,0833333	17,6166667	45,0833333	2,9100204	0,43918	0,1674	0,195624	0,160344	0,0396389	1597	1579	15,9949194		12322,42195	116,4	1	1	1	23,437			0,158		0,05		0,46	0,016	0,02				0,049986	0,168		0,304		0,3	3618	0,002	0,428	0,28	0,079	0,63	0,006	0,013	0,055	0,005	0,024	0,449	0,002	0,002	0,003	0,764	0,0003	0,418	0,079	0,789	0,006	0,015	0,056	0,006	0,017	0,576	0,003	0,038	3,5	42,5	0,6	8,7	0,13	2,4	18,1	5	54	0,5	11,2	0,11	2,2	24,4
6881	г6838639776	15.04.2071 13:52	Э76ХФ	Р65	12	47,2833333	17,75	47,2833333	2,7365064	0,409815	0,13671	0,105459	0,105273	0,0390933	1597	1582	15,0730103		11949,29577	115,3	1	1	1	23,673			0,149		0,05		0,433	0,02	0,02				0,049298	0,12		0,163		0,245	3535	0,002	0,44	0,299	0,102	0,693	0,006	0,012	0,064	0,007	0,023	0,475	0,002	0,002	0,003	0,756	0,0006	0,415	0,102	0,785	0,006	0,013	0,064	0,008	0,017	0,548	0,003	0,038	4,8	53,2	0,7	9,4	0,09	2,5	21,4	5,5	58,2	0,8	8,5	0,14	2,6	22,8
6882	г6838639777	15.04.2071 14:42	Э76ХФ	Р65	19	42,8166667	20,8666667	42,8166667	2,3961424	0,422695	0,14229	0,051452	0,126516	0,0405279	1595	1581	21,7562476		11044,40895	118,6	1	1	1	31,051			0,166		0,05		0,45	0,041	0,02				0,051107	0,176		0,076		0,255	3841	0,002	0,45	0,302	0,116	0,744	0,007	0,012	0,066	0,009	0,027	0,461	0,002	0,003	0,004	0,76	0,0004	0,419	0,117	0,789	0,007	0,014	0,067	0,01	0,016	0,555	0,003	0,038	4,9	56,7	0,5	11,8	0,13	2,4	24	4	48,9	0,6	9,9	0,12	2,2	22,5
6883	г6838639778	15.04.2071 15:31	Э76ХФ	Р65	22	45,2333333	17,7	45,2333333	2,2896725	0,436035	0,132246	0,165108	0,14391	0,0397531	1609	1577	20,9728814		11094,91525	117,1	1	1	1	30,935			0,153		0,058		0,457		0,02				0,05013	0,154		0,256		0,237	3273	0,003	0,441	0,308	0,088	0,657	0,006	0,012	0,062	0,006	0,024	0,458	0,002	0,002	0,003	0,759	0,0003	0,417	0,09	0,788	0,006	0,014	0,063	0,007	0,018	0,567	0,003	0,037	4,8	53,8	0,6	14,4	0,12	2,2	24,2	4,4	50,2	0,8	7,8	0,1	2,6	19,5
6884	г6838639779	15.04.2071 16:25	Э76ХФ	Р65	19	42,8666667	25,35	42,8666667		0,383245	0,117738	0,125162	0,109992	0,0390362	1551	1592	15,9816485		12731,36095	114,4	1	1	1	22,836			0,085		0,05		0,403	0,079	0,02				0,049226	0,118		0,194		0,211	5379	0,002	0,465	0,318	0,132	0,683	0,007	0,014	0,081	0,007	0,029	0,483	0,002	0,003	0,004	0,768	0,0004	0,419	0,13	0,794	0,007	0,015	0,081	0,008	0,019	0,568	0,003	0,037	4,3	60,8	0,4	12	0,09	2,8	21,7	4,6	59,3	0,7	6,6	0,07	2,8	21,2
6885	г683863977:	15.04.2071 17:20	Э76ХФ	Р65	17	45,1666667	16,2666667	45,1666667	2,5140655	0,4075	0,10044	0,079813	0,125502	0,0395239	1607	1577	17,1105567		11574,59016	115,3	1	1	1	25,528					0,05		0,438	0,066	0,02				0,049841	0,161		0,121		0,18	3138	0,002	0,474	0,339	0,102	0,726	0,006	0,012	0,067	0,008	0,023	0,475	0,002	0,003	0,004	0,778	0,0003	0,417	0,102	0,787	0,006	0,013	0,068	0,008	0,01	0,563	0,003	0,037	4,4	60,9	0,5	7,1	0,09	2,9	21,1	4,7	54,1	0,7	6,2	0,11	2,2	24,3
6886	"г683863977;"	15.04.2071 18:08	Э76ХФ	Р65	19	42,6833333	26,2333333	42,6833333	4,3090482	0,38049	0,08928	0,02077	0,063069	0,0382908	1574	1628	14,486067		13183,22745	113	1	1	1	20,534			0,073		0,05		0,409	0,036	0,02				0,048286	0,089		0,03		0,16	5764	0,002	0,483	0,343	0,109	0,779	0,006	0,014	0,067	0,007	0,023	0,516	0,002	0,003	0,004	0,755	0,0003	0,42	0,107	0,802	0,006	0,015	0,067	0,007	0,012	0,56	0,003	0,038	4,7	62,5	0,4	9,8	0,09	2,8	22,7	4,9	62,1	0,5	7,9	0,09	2,8	22,5
6887	г683863977<	15.04.2071 18:58	Э76ХФ	Р65	19	51,3666667	21,4666667	51,3666667		0,432685	0,144522	0,125642	0,125616	0,0399252	1597	1593	11,5444425		12161,18012	118,4	1	1	1	18,609			0,075		0,05		0,459	0,039	0,02				0,050347	0,142		0,194		0,259	4351	0,002	0,439	0,301	0,108	0,687	0,006	0,01	0,067	0,007	0,022	0,468	0,002	0,003	0,004	0,772	0,0004	0,422	0,111	0,791	0,006	0,013	0,068	0,008	0,014	0,543	0,003	0,037	4,4	57,1	0,4	8,6	0,08	2,8	20,5	4	53,5	0,6	9,5	0,16	2,1	26,1
6888	г683863977=	15.04.2071 19:48	Э76ХФ	Р65	35	43,05	21,1333333	43,05	3,6006711	0,4138495	0,132246	0,15486	0,136737	0,0397816	1560	1591	16,2260521		12724,92114	117,2	1	1	1	20,242		0,00931	0,023		0,05		0,426	0,05	0,02				0,050166	0,147		0,24		0,237	4482	0,003	0,465	0,307	0,111	0,665	0,007	0,012	0,071	0,007	0,025	0,472	0,002	0,003	0,004	0,774	0,0008	0,419	0,111	0,794	0,008	0,014	0,071	0,008	0,017	0,579	0,003	0,038	4,4	61,7	0,7	8	0,1	2,7	23	5,3	58,7	0,9	5,6	0,15	2,3	25,2
6889	г683863977>	15.04.2071 20:39	Э76ХФ	Р65	45	43,0666667	22,65	43,0666667	3,6365422	0,352404	0,098766	0,036955	0,079062	0,0389212	1590	1588	13,1537926		12950,99338	114	1	1	1	18,883		0,01102			0,05		0,359	0,089	0,02				0,049081	0,107		0,055		0,177	4889	0,002	0,513	0,332	0,115	0,753	0,007	0,011	0,072	0,011	0,025	0,503	0,002	0,003	0,004	0,783	0,0003	0,419	0,117	0,788	0,007	0,013	0,073	0,012	0,016	0,548	0,003	0,038	4,7	60,8	0,5	7	0,1	2,7	22,6	5,6	57	0,8	6,4	0,11	2,5	22,8
6890	г683863977?	15.04.2071 21:28	Э76ХФ	Р65	51	40,5333333	22,5	40,5333333	3,4535778	0,388308	0,141174	0,140954	0,133626	0,0386969	1546	1584	15,4087993		12642,66667	114	1	1	1	20,819		0,00874			0,05		0,394	0,039	0,02				0,048647	0,148		0,218		0,253	4741	0,002	0,47	0,293	0,112	0,666	0,006	0,012	0,073	0,006	0,024	0,47	0,002	0,003	0,003	0,769	0,0003	0,414	0,115	0,787	0,006	0,015	0,074	0,007	0,02	0,564	0,003	0,038	5,3	57,4	0,4	8,4	0,14	2,6	22,3	4,8	54,9	0,8	8,6	0,18	2,5	22,3
6891	г6838639786	15.04.2071 22:20	Э76ХФ	Р65	54	40,4666667	15,7	40,4666667		0,412824	0,112158	0,14244	0,141129	0,0390809	1581	1571	12,3381749		12699,36306	115	1	1	1	16,187		0,01102	0,097		0,05		0,427	0,038	0,02				0,0489	0,159		0,22		0,201	3323	0,002	0,457	0,319	0,131	0,665	0,009	0,01	0,077	0,009	0,025	0,452	0,002	0,002	0,003	0,752	0,0003	0,407	0,131	0,782	0,009	0,014	0,078	0,01	0,017	0,568	0,003	0,037	4,7	55,3	0,4	9,7	0,15	2,5	22,1	5,2	57,1	0,7	8,5	0,12	2,3	24,7
6892	г6838639787	15.04.2071 23:20	Э76ХФ	Р65	43	40,4333333	15,4	40,4333333		0,4889835	0,160146	0,213556	0,167442	0,0400351	1589	1574	7,3126222		12506,49351	117,9	1	1	1	9,35		0,01463	0,111		0,05		0,505	0,04	0,02				0,050094	0,17		0,332		0,287	3210	0,002	0,41	0,286	0,145	0,605	0,008	0,012	0,079	0,007	0,026	0,437	0,002	0,002	0,002	0,767		0,436	0,145	0,798	0,009		0,083	0,009	0,022	0,597	0,003	0,038	4,9	54,4	0,8	9	0,12	2,3	23,3	3,4	35,9	0,7	6,3	0,16	2,1	17,7
6893	г6838639788	16.04.2071 0:09	Э76ХФ	Р65	46	45,9833333	20,75	45,9833333	3,4634639	0,403435	0,133362	0,151722	0,157194	0,0400639	1562	1578	12,2911782		12798,07229	117,8	1	1	1	17,532			0,013		0,05		0,424	0,069	0,02				0,05013	0,18		0,234		0,239	4426	0,002	0,466	0,3	0,13	0,66	0,007	0,009	0,072	0,008	0,02	0,448	0,003	0,003	0,005	0,777	0,0003	0,416	0,129	0,789	0,008	0,012	0,072	0,009	0,017	0,574	0,004	0,038	4,9	60,4	0,6	7	0,11	2,6	23,3	6,1	57,7	0,6	5,4	0,08	2,7	21,5
6894	г6838639789	16.04.2071 1:04	Э76ХФ	Р65	46	43,6166667	20,6	43,6166667	3,6115993	0,457795	0,121086	0,162463	0,15945	0,039168	1553	1577	14,0954058		13313,59223	114,7	1	1	1	20,454					0,05		0,493	0,13	0,02				0,049009	0,179		0,251		0,217	4571	0,002	0,408	0,312	0,119	0,649	0,007	0,011	0,074	0,007	0,035	0,445	0,002	0,002	0,004	0,759	0,0005	0,416	0,12	0,787	0,007	0,013	0,074	0,008	0,021	0,568	0,003	0,037	5,5	60	0,5	7	0,13	2,7	22	4,5	53,1	0,7	4,6	0,12	2,5	21,6
6895	г683863978:	16.04.2071 1:55	Э76ХФ	Р65	47	42,3833333	21,6833333	42,3833333	3,7054616	0,38043	0,126108	0,176309	0,160608	0,039399	1543	1570	15,4714032		12861,49116	115,2	1	1	1	21,776					0,05		0,396	0,038	0,02				0,049298	0,175		0,273		0,226	4648	0,002	0,463	0,308	0,122	0,638	0,008	0,012	0,076	0,007	0,024	0,442	0,002	0,003	0,004	0,768	0,0004	0,416	0,12	0,789	0,008	0,013	0,075	0,008	0,018	0,578	0,003	0,039	4,4	52,7	0,4	8,3	0,13	2,6	20,3	4,2	49,4	0,6	8,1	0,14	2,5	19,6
6896	"г683863978;"	16.04.2071 2:44	Э76ХФ	Р65	45	39,8833333	14,05	39,8833333		0,395615	0,107136	0,125343	0,177183	0,0398329	1592	1579	14,2578354		14716,01423	115,5	1	1	1	18,955		0,0361	0,017		0,05		0,378	0,061	0,02				0,049841	0,222		0,191		0,192	3446	0,002	0,508	0,332	0,11	0,683	0,007	0,012	0,074	0,01	0,022	0,432	0,002	0,003	0,004	0,761	0,0003	0,419	0,11	0,781	0,007	0,013	0,074	0,011	0,012	0,56	0,003	0,037	4,9	55,6	0,8	10,2	0,12	2,5	22,7	4	49	0,6	7,9	0,11	2,6	18,6
6897	г683863978<	16.04.2071 3:32	Э76ХФ	Р65	46	41,3166667	15,85	40,35	3,5997001	0,438695	0,122202	0,142807	0,173508	0,0398042	1554	1580	9,4200251		13211,35647	118	1	1	1	12,492			0,053		0,05		0,47	0,049	0,02				0,049805	0,209		0,219		0,219	3490	0,002	0,432	0,317	0,116	0,67	0,007	0,012	0,072	0,009	0,024	0,435	0,002	0,003	0,003	0,767	0,0003	0,418	0,116	0,79	0,007	0,013	0,072	0,01	0,018	0,57	0,003	0,038	4,3	49,5	0,3	8,4	0,09	2,4	20,6	5,5	56,9	0,8	6,6	0,12	2,4	23,3
6898	г683863978=	16.04.2071 4:20	Э76ХФ	Р65	51	41,4666667	16,8166667	41,4666667		0,434725	0,167958	0,20692	0,196638	0,0396883	1582	1573	15,54519		12469,77205	117,7	1	1	1	21,366			0,062		0,05		0,454	0,038	0,02				0,04966	0,218		0,32		0,301	3495	0,002	0,437	0,279	0,101	0,609	0,006	0,01	0,063	0,007	0,025	0,411	0,002	0,002	0,003	0,743	0,0003	0,416	0,103	0,79	0,006	0,014	0,065	0,008	0,017	0,561	0,003	0,036	4,7	56,1	0,8	9,7	0,13	2,3	24,3	4,5	56,5	0,3	12,2	0,14	2,3	25,4
6899	г683863978>	16.04.2071 5:12	Э76ХФ	Р65	55	40,2	14,3833333	39,7	3	0,3903255	0,138384	0,078614	0,147774	0,0391968	1585	1577	14,1116965		12564,54229	114,8	1	1	1	18,6		0,02109	0,063		0,05		0,385	0,065	0,02				0,049045	0,196		0,118		0,248	3012	0,002	0,495	0,304	0,1	0,718	0,006	0,01	0,065	0,011	0,02	0,46	0,002	0,003	0,004	0,769	0,0002	0,415	0,099	0,777	0,006	0,012	0,066	0,011	0,013	0,578	0,003	0,037	4,7	57,1	0,3	10	0,12	2,4	23,7	4,5	52,4	0,7	6,2	0,11	2,4	22
6900	г683863978?	16.04.2071 5:59	Э76ХФ	Р65	58	40,2166667	16,85	40,2166667	2,7233333	0,31283	0,146196	0,093666	0,147321	0,0391105	1556	1574	15,7531703		12256,37982	114,1	1	1	1	21,118					0,05		0,312	0,06	0,02				0,048937	0,189		0,142		0,262	3442	0,003	0,531	0,294	0,102	0,71	0,006	0,01	0,063	0,011	0,017	0,45	0,002	0,004	0,004	0,778	0,0004	0,419	0,103	0,792	0,006	0,012	0,063	0,012	0,012	0,568	0,003	0,039	4,9	59,9	0,3	9,6	0,14	2,7	22,6	4,7	56,2	0,6	8,1	0,11	2,3	24,5
6901	г6838639796	16.04.2071 7:04	Э76ХФ	Р65	43	40,8166667	18,9	40,8166667	2	0,38188	0,15066	0,130747	0,189618	0,0386189	1569	1571	15,4267864		12225,39683	114,4	1	1	1	20,989			0,151		0,05		0,395	0,05	0,02				0,048322	0,239		0,199		0,27	3851	0,002	0,468	0,287	0,111	0,667	0,007	0,01	0,071	0,008	0,015	0,415	0,002	0,003	0,003	0,749	0,0003	0,417	0,11	0,784	0,007	0,013	0,071	0,008	0,014	0,563	0,003	0,038	4,7	53,7	0,4	10,5	0,17	2,2	24,4	4,4	55,1	0,7	8,4	0,15	2,2	25
6902	г6838639797	16.04.2071 7:55	Э76ХФ	Р65	39	41,45	19,0333333	41,45		0,4202	0,171864	0,138436	0,174264	0,0399776	1566	1576	15,1917973		12600	117,4	1	1	1	20,99			0,111		0,05		0,438	0,049	0,02				0,050022	0,212		0,212		0,308	3997	0,002	0,447	0,277	0,113	0,666	0,006	0,011	0,067	0,008	0,023	0,42	0,001	0,002	0,004	0,76	0,0005	0,418	0,114	0,787	0,006	0,013	0,068	0,01	0,018	0,57	0,003	0,038	4,3	54,5	0,4	12,4	0,23	2,2	24,6	4,9	58,8	0,2	10,2	0,08	2,3	25,1
6903	г6838639798	16.04.2071 8:45	Э76ХФ	Р65	40	41,9	20,6	41,9	3	0,419525	0,155682	0,169433	0,181992	0,0396883	1569	1577	14,6813842		12666,99029	116,2	1	1	1	20,505			0,21		0,05		0,439	0,077	0,02				0,04966	0,211		0,261		0,279	4349	0,002	0,468	0,29	0,118	0,631	0,008	0,011	0,077	0,009	0,025	0,415	0,001	0,003	0,003	0,764	0,0004	0,419	0,119	0,788	0,008	0,014	0,077	0,011	0,016	0,562	0,003	0,039	4,6	54,5	0,3	13,4	0,27	2,2	25,2	4,6	51,4	0,4	10	0,13	2,2	22,9
6904	г6838639799	16.04.2071 10:08	Э76ХФ	Р65	7	47,1	33,6166667	47,1	3,8554493	0,43661	0,181908	0,198824	0,178311	0,0388787	1568	1619	15,0968153		13268,41844	113,5	1	1	1	23,702			0,232		0,05		0,454	0,048	0,02				0,048647	0,193		0,308		0,326	7434	0,002	0,425	0,262	0,108	0,602	0,006	0,011	0,072	0,006	0,025	0,41	0,001	0,002	0,004	0,738	0,0005	0,418	0,106	0,786	0,006	0,013	0,072	0,007	0,016	0,574	0,004	0,038	4,6	55,2	0,5	12,3	0,24	2,2	25,5	4,4	49,5	0,3	5,2	0,1	2,4	20,2
6905	г683863979:	16.04.2071 11:03	Э76ХФ	Р65	11	47,7	16,6	47,7	3	0,45275	0,157356	0,162997	0,217698	0,0390809	1617	1590	17,4987421		12715,66265	114,1	1	1	1	27,823			0,261		0,05		0,48	0,05	0,02				0,0489	0,269		0,249		0,282	3518	0,002	0,448	0,285	0,101	0,641	0,007	0,011	0,065	0,008	0,021	0,405	0,001	0,002	0,003	0,757	0,0004	0,419	0,104	0,793	0,007	0,014	0,066	0,009	0,011	0,571	0,003	0,038	4,5	53,1	0,8	13	0,26	2,1	25,3	4,7	52,4	0,5	11	0,15	2,2	23,6
6906	"г683863979;"	16.04.2071 11:52	Э76ХФ	Р65	21	43,05	19,6333333	43,05	2	0,38005	0,136152	0,090541	0,147768	0,0385902	1592	1589	14,0928447		11958,2343	113,8	1	1	1	20,188			0,128		0,05		0,397	0,05	0,02				0,048286	0,191		0,137		0,244	3913	0,001	0,464	0,304	0,109	0,701	0,008	0,01	0,072	0,009	0,021	0,439	0,002	0,003	0,003	0,741	0,0004	0,421	0,106	0,789	0,008	0,012	0,071	0,009	0,015	0,57	0,003	0,039	4,7	56,8	0,4	13,4	0,14	2,3	24,2	5,3	59,1	0,7	8,8	0,08	2,5	23,2
6907	г683863979<	16.04.2071 12:45	Э76ХФ	Р65	19	50,45	21,0666667	50,45		0,439755	0,14229	0,13106	0,179373	0,0408159	1599	1581	11,8150623		12748,10127	120	1	1	1	19,741			0,134		0,05		0,468	0,05	0,02				0,051071	0,223		0,2		0,255	4476	0,002	0,447	0,303	0,102	0,668	0,008	0,01	0,074	0,009	0,02	0,425	0,002	0,003	0,003	0,765	0,0004	0,421	0,105	0,775	0,008	0,012	0,075	0,011	0,014	0,559	0,003	0,038	3,6	49,2	0,4	10,2	0,11	2,3	21,1	4,3	52,8	0,4	10,2	0,09	2,3	22,7
6908	г683863979=	16.04.2071 13:34	Э76ХФ	Р65	29	45,5	25,5333333	45,5		0,4463	0,162936	0,23831	0,196725	0,039602	1554	1574	10,7907028		12560,05222	117	1	1	1	16,249			0,187		0,05		0,468	0,044	0,02				0,049552	0,205		0,37		0,292	5345	0,002	0,424	0,285	0,133	0,584	0,009	0,01	0,079	0,006	0,024	0,409	0,001	0,002	0,003	0,76	0,0005	0,42	0,131	0,786	0,009	0,012	0,078	0,007	0,016	0,571	0,003	0,037	4,5	52,2	0,5	12,3	0,16	2,1	24,6	4,7	55,9	1	9,4	0,1	2,3	24,4
