Repository: Siella/alloy_building

# Прогнозирование химического состава шлака
Задание по Data science от компании EVRAZ (оптимизация сталеплавильного производства) в рамках хакатона ```</beCoder>```.

Мы реализовали наше решение как простой и лаконичный веб-сервис!
В папке `EDA` результаты анализа данных в рамках отборочного задания, в `modelling` — результаты моделирования целевых показателей химического состава шлака и `сыпуч известь РП`.

File: _data/Исходные данные.txt (part 77 of 78)
оком	t продувка	ПСН гр.	чист расход C	чист расход Cr	чист расход Mn	чист расход Si	чист расход V	температура первая	температура последняя	Ar (интенс.)	N2 (интенс.)	эл. энергия (интенс.)	произв жидкая сталь	произв количество обработок	произв  количество плавок	произв количество плавок (цел)	расход газ Ar	расход газ  N2	расход C пров.	сыпуч известь РП	сыпуч кварцит	сыпуч кокс пыль УСТК	сыпуч  кокс. мелочь (сух.)	сыпуч  кокс. мелочь КМ1	сыпуч  шпат плав.	ферспл CaC2	ферспл FeMo	ферспл FeSi-75	ферспл FeV азот.	ферспл  FeV-80	ферспл  Mn5Si65Al0.5	ферспл  Ni H1 пласт.	ферспл SiMn18	ферспл  ферванит	ферспл  фх850А	эл. энергия	химсталь первый Al_1	химсталь первый C_1	химсталь первый Cr_1	химсталь первый Cu_1	химсталь первый Mn_1	химсталь первый Mo_1	химсталь первый N_1	химсталь первый Ni_1	химсталь первый P_1	химсталь первый S_1	химсталь первый Si_1	химсталь первый Ti_1	химсталь первый V_1	химсталь последний Al	химсталь последний C	химсталь последний Ca	химсталь последний Cr	химсталь последний Cu	химсталь последний Mn	химсталь последний Mo	химсталь последний N	химсталь последний Ni	химсталь последний P	химсталь последний S	химсталь последний Si	химсталь последний Ti	химсталь последний V	химшлак первый Al2O3_1	химшлак первый CaO_1	химшлак первый FeO_1	химшлак первый MgO_1	химшлак первый MnO_1	химшлак первый R_1	химшлак первый SiO2_1	химшлак последний Al2O3	химшлак последний CaO	химшлак последний FeO	химшлак последний MgO	химшлак последний MnO	химшлак последний R	химшлак последний SiO2
6909	г683863979>	16.04.2071 14:33	Э76ХФ	Р65	23	42,0333333	17,7	42,0333333		0,4415	0,149544	0,201669	0,16875	0,0405554	1590	1577	12,2964422		12718,64407	114,4	1	1	1	16,993			0,234		0,05		0,466	0,048	0,02				0,050745	0,177		0,313		0,268	3752	0,002	0,429	0,29	0,108	0,611	0,007	0,011	0,07	0,007	0,022	0,431	0,001	0,002	0,003	0,757	0,0003	0,418	0,109	0,791	0,007	0,013	0,07	0,008	0,017	0,574	0,003	0,039	4,5	54,8	0,7	10,7	0,13	2,2	24,7	4,5	59,5	0,4	7,4	0,09	2,3	26
6910	г683863979?	16.04.2071 15:21	Э76ХФ	Р65	29	40,8333333	21,7	40,8333333		0,429805	0,178002	0,180413	0,130728	0,0393363	1551	1576	13,994449		12663,59447	115,8	1	1	1	19,048			0,095		0,05		0,447	0,05	0,02				0,04919	0,127		0,281		0,319	4580	0,002	0,435	0,274	0,093	0,632	0,005	0,009	0,06	0,005	0,017	0,457	0,002	0,002	0,004	0,754	0,0004	0,423	0,092	0,793	0,006	0,011	0,061	0,006	0,016	0,585	0,004	0,038	4	57,4	0,2	10,5	0,14	2,3	24,6	4	58,9	0,2	11,2	0,14	2,2	26,2
6911	г68386397:6	16.04.2071 16:08	Э76ХФ	Р65	30	48,0666667	27,5166667	48,0666667	3,9629069	0,47466	0,177444	0,16862	0,175962	0,0398851	1552	1592	20,6486298		13527,80133	117,8	1	1	1	32,86			0,073		0,05		0,503	0,049	0,02				0,049732	0,202		0,26		0,318	6204	0,002	0,408	0,276	0,122	0,648	0,007	0,009	0,069	0,008	0,022	0,427	0,001	0,003	0,003	0,75	0,0003	0,423	0,123	0,788	0,008	0,013	0,07	0,01	0,019	0,561	0,003	0,038	4,4	57	0,3	11,4	0,2	2,2	25,4	5,9	46,9	0,4	11,2	0,06	2,3	20,6
6912	г68386397:7	16.04.2071 16:57	Э76ХФ	Р65	35	44,2833333	19,8666667	44,2833333		0,49937	0,18414	0,17519	0,185484	0,0389572	1579	1570	14,7636986		12618,12081	118,5	1	1	1	21,555			0,245		0,05		0,532	0,049	0,02				0,048575	0,214		0,27		0,33	4178	0,002	0,415	0,269	0,103	0,627	0,009	0,01	0,076	0,007	0,022	0,407	0,001	0,002	0,003	0,767	0,0005	0,414	0,103	0,782	0,009	0,013	0,077	0,008	0,018	0,564	0,003	0,036	5	52,3	0,6	14,7	0,43	2,1	24,9	3,9	57,1	0,7	10,3	0,17	2,2	26,5
6913	г68386397:8	16.04.2071 17:47	Э76ХФ	Р65	38	41,45	20,2	41,45	3,6656627	0,49408	0,151776	0,163116	0,160272	0,0398851	1556	1569	12,8460796		14114,85149	117,2	1	1	1	17,749			0,159		0,05		0,532	0,049	0,02				0,049732	0,18		0,252		0,272	4752	0,002	0,402	0,292	0,126	0,638	0,009	0,01	0,088	0,008	0,026	0,424	0,001	0,002	0,003	0,764	0,0005	0,416	0,125	0,784	0,009	0,013	0,089	0,01	0,02	0,572	0,003	0,039	4,2	53,7	0,5	11,7	0,36	2,1	25,1	4,6	57	0,3	8,3	0,11	2,2	26,1
6914	г68386397:9	16.04.2071 18:46	Э76ХФ	Р65	26	43,1333333	18,35	43,1333333	3,5101289	0,431875	0,151309	0,165668	0,161607	0,0386668	1595	1575	24,6018547		13392,91553	113,7	1	1	1	35,372			0,471		0,05		0,455	0,087	0,02				0,048213	0,181		0,256		0,273	4096	0,002	0,43	0,288	0,101	0,629	0,008	0,011	0,078	0,007	0,032	0,43	0,001	0,002	0,004	0,747	0,0004	0,419	0,102	0,777	0,009	0,013	0,078	0,008	0,008	0,555	0,003	0,038	4,2	54,9	0,5	9,9	0,11	2,1	25,9	4,8	59	0,8	6,1	0,16	2,3	26
6915	г68386397::	16.04.2071 19:47	Э76ХФ	Р65	16	46,5666667	16,7166667	46,5666667	3	0,495605	0,170877	0,163276	0,16548	0,0403206	1600	1580	19,3967072		12641,27617	117,5	1	1	1	30,108			0,211		0,05		0,53	0,035	0,02				0,050275	0,188		0,252		0,309	3522	0,002	0,417	0,278	0,099	0,644	0,006	0,011	0,077	0,007	0,024	0,421	0,001	0,002	0,003	0,769	0,0003	0,418	0,098	0,785	0,006	0,013	0,077	0,008	0,016	0,56	0,003	0,038	4,2	51,8	0,5	11,3	0,24	2,1	25,1	4,4	48	0,6	7,7	0,08	2,1	22,8
6916	"г68386397:;"	16.04.2071 20:38	Э76ХФ	Р65	22	49,4	21,8666667	49,4	2,4142615	0,500415	0,173089	0,227922	0,185526	0,0397407	1591	1569	15,0487898		10750,60976	117,2	1	1	1	24,007			0,16		0,05		0,533	0,025	0,02				0,049552	0,192		0,354		0,313	3918	0,002	0,414	0,273	0,112	0,596	0,007	0,01	0,072	0,007	0,024	0,417	0,001	0,002	0,003	0,774	0,0003	0,419	0,111	0,792	0,008	0,012	0,072	0,008	0,018	0,559	0,003	0,037	4,4	52,6	0,5	12	0,1	2,2	23,9	4,5	54,5	0,4	14	0,12	2,2	25,3
6917	г68386397:<	16.04.2071 21:27	Э76ХФ	Р65	27	51,5833333	31,7166667	51,5833333		0,429465	0,144333	0,096858	0,169488	0,0408427	1580	1574	15,7170141		6891,644771	119,9	1	1	1	25,968			0,154		0,05		0,456	0,053	0,02				0,050926	0,222		0,146		0,261	3643	0,002	0,438	0,298	0,114	0,71	0,008	0,009	0,075	0,011	0,024	0,441	0,002	0,003	0,004	0,769	0,0003	0,417	0,114	0,79	0,008	0,012	0,074	0,012	0,015	0,564	0,003	0,038	4,5	55	0,4	11,3	0,1	2,3	23,4	3,9	55,1	1	7,2	0,1	2,1	25,9
6918	г68386397:=	16.04.2071 22:15	Э76ХФ	Р65	34	41,5833333	19,75	41,5833333	3	0,45586	0,162582	0,150496	0,158154	0,0404072	1565	1579	15,7613384		13051,13924	119,2	1	1	1	21,72			0,153		0,05		0,483	0,052	0,02				0,050383	0,182		0,232		0,294	4296	0,002	0,417	0,289	0,108	0,656	0,008	0,011	0,086	0,008	0,023	0,435	0,001	0,002	0,003	0,758	0,0003	0,42	0,107	0,778	0,008	0,014	0,087	0,009	0,017	0,565	0,003	0,037	4,6	52,8	0,2	9,9	0,1	2,4	22,2	5,7	60,4	0,4	7,5	0,06	2,6	23,4
6919	г68386397:>	16.04.2071 23:07	Э76ХФ	Р65	31	45,3333333	15,9333333	45,3333333	2,5736664	0,43381	0,148204	0,137416	0,141063	0,0390438	1597	1578	19,4068736		13379,49791	115	1	1	1	29,175			0,16		0,05		0,459	0,06	0,02				0,048683	0,161		0,212		0,268	3553	0,002	0,438	0,294	0,14	0,67	0,008	0,012	0,079	0,008	0,023	0,459	0,002	0,002	0,004	0,753	0,0003	0,419	0,139	0,787	0,008	0,014	0,079	0,009	0,012	0,562	0,003	0,037	4,5	52,2	0,3	8,7	0,12	2,4	21,9	4,2	51,7	0,6	8,2	0,11	2,2	23,7
6920	г68386397:?	16.04.2071 23:59	Э76ХФ	Р65	33	48,25	22,3833333	48,25	2	0,45968	0,16037	0,179474	0,161463	0,0395955	1565	1570	17,3166839		12172,44974	116	1	1	1	27,851			0,16		0,05		0,487	0,047	0,03				0,049371	0,175		0,278		0,29	4541	0,002	0,427	0,285	0,128	0,636	0,008	0,012	0,078	0,007	0,025	0,452	0,002	0,002	0,003	0,759	0,0003	0,419	0,129	0,791	0,009	0,015	0,079	0,008	0,014	0,566	0,003	0,038	4,3	53	0,5	10	0,16	2,2	24,3	4,1	59,4	0,3	8,6	0,1	2,3	26
6921	"г68386397;6"	17.04.2071 1:17	Э76ХФ	Р65	10	45,1666667	22,6666667	45,1666667	3,4053628	0,4144	0,124978	0,097777	0,138102	0,0391889	1568	1581	16,2342825		12412,05882	115,3	1	1	1	23,914			0,064		0,05		0,441	0,088	0,02				0,048864	0,173		0,149		0,226	4689	0,002	0,451	0,315	0,122	0,711	0,009	0,011	0,084	0,009	0,025	0,462	0,002	0,002	0,003	0,763	0,0003	0,422	0,123	0,796	0,009	0,014	0,084	0,01	0,016	0,572	0,003	0,037	4,5	58,8	0,3	11,8	0,1	2,5	23,6	5,5	55,4	0,4	7,1	0,07	2,5	22,1
6922	"г68386397;7"	17.04.2071 2:06	Э76ХФ	Р65	12	46,5666667	25,4833333	46,5666667	4,275594	0,396115	0,126637	0,125542	0,122361	0,0395955	1586	1628	15,340274		13950,29431	115,4	1	1	1	23,33			0,042		0,05		0,417	0,028	0,02				0,049371	0,137		0,194		0,229	5925	0,002	0,485	0,309	0,122	0,693	0,009	0,011	0,086	0,008	0,02	0,472	0,002	0,002	0,004	0,76	0,0004	0,418	0,123	0,804	0,009	0,013	0,086	0,009	0,014	0,576	0,004	0,039	4,4	60,7	0,2	10,2	0,09	2,7	22,6	5	53,9	1	4,8	0,1	2,5	21,8
6923	"г68386397;8"	17.04.2071 2:54	Э76ХФ	Р65	15	46,6833333	22,5666667	46,6833333	3,9000757	0,42872	0,131614	0,107918	0,120828	0,0399147	1568	1593	12,4090514		13397,63663	116,9	1	1	1	19,041					0,05		0,457	0,025	0,02				0,049769	0,142		0,166		0,238	5039	0,002	0,445	0,308	0,109	0,7	0,009	0,011	0,079	0,009	0,023	0,464	0,002	0,003	0,003	0,756	0,0003	0,418	0,109	0,788	0,009	0,013	0,08	0,01	0,019	0,555	0,003	0,038	4,8	62,7	0,4	6,3	0,08	2,7	23,1	5,2	54,4	0,8	4,4	0,11	2,5	22
6924	"г68386397;9"	17.04.2071 3:43	Э76ХФ	Р65	20	53,4333333	19,45	53,4333333		0,413355	0,133273	0,075482	0,12756	0,0397696	1596	1597	14,3713662		12925,44987	115,9	1	1	1	25,597			0,085		0,05		0,439	0,058	0,02				0,049588	0,166		0,114		0,241	4190	0,002	0,463	0,303	0,1	0,721	0,007	0,011	0,072	0,01	0,023	0,453	0,002	0,003	0,004	0,765	0,0003	0,415	0,099	0,788	0,007	0,012	0,072	0,011	0,014	0,559	0,003	0,038	4,9	58,2	0,5	8,9	0,09	2,5	22,9	5,1	55,7	0,5	5,2	0,07	2,6	21,5
6925	"г68386397;:"	17.04.2071 4:32	Э76ХФ	Р65	33	54,7166667	25,1333333	54,7166667		0,3738	0,141568	0,090494	0,125805	0,0394793	1562	1581	15,8557132		12497,34748	115,8	1	1	1	28,254					0,05		0,388	0,054	0,02				0,049226	0,157		0,138		0,256	5235	0,002	0,492	0,299	0,116	0,71	0,008	0,01	0,075	0,008	0,021	0,468	0,002	0,003	0,003	0,769	0,0004	0,415	0,113	0,784	0,008	0,013	0,075	0,009	0,015	0,562	0,003	0,038	5,2	60,7	0,3	9	0,07	2,7	22,2	5,2	57,5	0,5	4,9	0,12	2,3	24,8
6926	"г68386397;;"	17.04.2071 5:24	Э76ХФ	Р65	40	41,9166667	17,8166667	41,9166667	3	0,459755	0,146545	0,146898	0,163638	0,0400302	1590	1578	15,6671713		11907,95136	116,9	1	1	1	21,847			0,064		0,05		0,491	0,062	0,02				0,049913	0,192		0,226		0,265	3536	0,002	0,416	0,294	0,113	0,657	0,007	0,011	0,077	0,008	0,022	0,435	0,001	0,002	0,003	0,759	0,0004	0,418	0,113	0,789	0,007	0,014	0,077	0,009	0,013	0,558	0,003	0,038	4,4	55	0,8	12	0,42	2,4	23,1	4,3	48,4	0,4	12,2	0,15	2,1	23,5
6927	"г68386397;<"	17.04.2071 6:19	Э76ХФ	Р65	37	45,9	19,5666667	45,9	2,9201115	0,4252	0,153734	0,146045	0,156306	0,0405523	1579	1572	14,604878		12419,08007	118,8	1	1	1	21,956			0,151		0,05		0,447	0,065	0,02				0,050564	0,181		0,225		0,278	4050	0,002	0,452	0,29	0,125	0,665	0,007	0,01	0,07	0,008	0,023	0,444	0,002	0,002	0,003	0,754	0,0004	0,418	0,124	0,79	0,007	0,013	0,07	0,008	0,015	0,562	0,003	0,038	4,3	48,3	0,3	8,9	0,11	2,4	20	5	53,4	0,5	6	0,09	2,5	21,6
6928	"г68386397;="	17.04.2071 7:07	Э76ХФ	Р65	41	41,6166667	15,1833333	41,6166667	3	0,44723	0,159264	0,150443	0,176862	0,0403783	1593	1583	11,3319984		12736,3337	118,6	1	1	1	15,72					0,05		0,473	0,026	0,02				0,050347	0,211		0,231		0,288	3223	0,002	0,433	0,289	0,121	0,655	0,008	0,01	0,072	0,008	0,023	0,421	0,002	0,002	0,003	0,753	0,0003	0,415	0,123	0,785	0,008	0,012	0,073	0,009	0,02	0,565	0,003	0,038	4	57,2	0,3	10,6	0,13	2,2	26,2	5	48,1	0,5	9,4	0,16	2	24,2
6929	"г68386397;>"	17.04.2071 7:59	Э76ХФ	Р65	38	44,45	17,4166667	44,45	2,7902439	0,413425	0,131061	0,113935	0,132783	0,0386668	1577	1574	12,4542182		12084,97608	113,5	1	1	1	18,453			0,134		0,05		0,438	0,05	0,02				0,048213	0,158		0,175		0,237	3508	0,002	0,461	0,307	0,116	0,683	0,007	0,011	0,072	0,008	0,023	0,456	0,002	0,002	0,003	0,786	0,0017	0,418	0,115	0,782	0,007	0,013	0,072	0,009	0,017	0,553	0,003	0,037	3,9	51,7	1	9,5	0,15	2,4	21,6	5	59,4	0,6	7,5	0,09	2,4	24,4
6930	"г68386397;?"	17.04.2071 8:54	Э76ХФ	Р65	34	46,3333333	15,6666667	46,3333333	1,9586207	0,440725	0,156499	0,1806	0,157248	0,0384928	1612	1575	12,9671351		10953,19149	115,7	1	1	1	19,991			0,187		0,151		0,377	0,05	0,02				0,047996	0,168		0,28		0,283	2860	0,002	0,438	0,283	0,124	0,634	0,008	0,01	0,084	0,008	0,024	0,433	0,001	0,002	0,003	0,764	0,0003	0,418	0,123	0,786	0,008	0,013	0,084	0,009	0,018	0,556	0,003	0,036	4,7	54,1	0,5	12,7	0,34	2,2	25	4,9	52,9	0,3	11,6	0,13	2,1	25,4
6931	г68386397<6	17.04.2071 9:43	Э76ХФ	Р65	39	44,9833333	19,0666667	44,9833333	3,6395402	0,412085	0,137697	0,090414	0,123201	0,0393702	1562	1571	14,4120044		13031,11888	115,9	1	1	1	21,61			0,12		0,05		0,436	0,087	0,02				0,049443	0,153		0,138		0,249	4141	0,002	0,436	0,299	0,11	0,707	0,006	0,009	0,065	0,009	0,025	0,46	0,002	0,002	0,003	0,757	0,0003	0,417	0,111	0,792	0,006	0,011	0,065	0,01	0,016	0,568	0,004	0,038	4	50,5	0,4	9,4	0,16	2,5	20,3	4,5	59,1	0,4	8,3	0,09	2,6	23
6932	г68386397<7	17.04.2071 10:33	Э76ХФ	Р65	48	42,1666667	21,25	42,1666667	4,4145674	0,451385	0,162029	0,190548	0,154125	0,0396161	1540	1569	11,2162055		13877,64706	116,5	1	1	1	15,765			0,256		0,05		0,476	0,037	0,02				0,049769	0,159		0,296		0,293	4915	0,002	0,424	0,28	0,114	0,625	0,007	0,011	0,074	0,007	0,027	0,441	0,001	0,002	0,003	0,759	0,0005	0,413	0,112	0,788	0,007	0,013	0,074	0,008	0,015	0,57	0,003	0,037	4,4	51,5	1	14,1	0,2	2,1	25	4,7	57	0,9	6	0,16	2,2	26,1
6933	г68386397<8	17.04.2071 11:33	Э76ХФ	Р65	5	34,3333333	23,1166667	34,3333333	3,6399561	0,10552	0,126084	0,064294	0,090321	0,0384643	1553	1602	9,1808738		13086,66186	113	1	1	1	10,507			0,257		0,03		0,078	0,061	0,01				0,048322	0,113		0,098		0,228	5042	0,002	0,457	0,311	0,125	0,717	0,007	0,009	0,076	0,012	0,025	0,467	0,002	0,002	0,004	0,754	0,0004	0,417	0,123	0,781	0,007	0,012	0,077	0,013	0,016	0,548	0,003	0,038	3,5	60,5	2,4	13,8	1,5	3,2	18,8	4,1	55,7	0,9	9	0,15	2,1	26,1
6934	г68386397<9	17.04.2071 12:32	Э76ХФ	Р65	37	45	25	45	3,9327247	0,44142	0,155946	0,18687	0,157005	0,0370809	1555	1567	7,0046667		10444,8	116,8	1	1	1	10,507			0,171		0,05		0,465	0,046	0,02				0,046584	0,165		0,29		0,282	4352	0,002	0,385	0,289	0,127	0,634	0,007	0,009	0,08	0,009	0,028	0,452	0,002	0,002	0,003	0,762	0,0003	0,417	0,126	0,79	0,007	0,012	0,08	0,01	0,015	0,558	0,003	0,037	5,3	55,1	0,8	10,3	0,37	2,5	21,6	5,1	53,3	0,4	10,8	0,12	2,2	24,1
6935	г68386397<:	17.04.2071 13:23	Э76ХФ	Р65	44	43	26	43	3,9677024	0,410495	0,137697	0,11694	0,12843	0,0389148	1548	1570	7,3304651		10615,38462	114,8	1	1	1	10,507			0,086		0,05		0,433	0,049	0,02				0,048888	0,15		0,18		0,249	4600	0,002	0,44	0,298	0,11	0,68	0,007	0,009	0,075	0,01	0,022	0,444	0,002	0,002	0,004	0,753	0,0003	0,418	0,11	0,785	0,007	0,011	0,075	0,01	0,013	0,551	0,003	0,037	4,7	53,4	0,4	11,5	0,23	2,2	24,7	4,5	53,6	0,5	12,9	0,35	2,1	25,2
6936	"г68386397<;"	17.04.2071 14:11	Э76ХФ	Р65	46	55,95	39,3666667	55,95	3,7744286	0,31344	0,161476	0,133111	0,103101	0,038493	1504	1561	11,772494		8042,845047	171,4	1	1	1	21,923			0,166		0,05		0,308	0,075	0,02				0,048358	0,104		0,207		0,292	5277	0,002	0,452	0,294	0,123	0,671	0,007	0,01	0,073	0,008	0,025	0,471	0,002	0,002	0,003	0,787	0,0003	0,428	0,123	0,781	0,007	0,012	0,074	0,009	0,018	0,565	0,004	0,036	4,6	58	0,9	9,3	0,12	2,5	23,4	5,1	57,1	0,5	9,1	0,19	2,3	24,9
6937	г68386397<<	17.04.2071 15:01	Э76ХФ	Р65	59	41,4166667	21,65	41,4166667	3,7353244	0,40961	0,144886	0,130746	0,128286	0,0400189	1524	1578	12,0063018		13327,48268	117	1	1	1	16,512			0,138		0,05		0,43	0,174	0,02				0,050275	0,144		0,202		0,262	4809	0,002	0,438	0,302	0,139	0,675	0,009	0,01	0,08	0,01	0,026	0,457	0,002	0,002	0,003	0,767	0,0005	0,421	0,14	0,789	0,009	0,011	0,081	0,011	0,015	0,554	0,004	0,037	4,9	50,7	0,7	10,1	0,24	2,2	23,5	4,1	54	0,6	9,1	0,25	2	26,4
6938	г68386397<=	17.04.2071 15:55	Э76ХФ	Р65	52	42,05	18,1833333	42,05	3,6926407	0,434635	0,105623	0,191041	0,149739	0,0384643	1568	1575	15,1583085		13773,05225	113,3	1	1	1	21,209			0,166		0,05		0,466	0,114	0,02				0,048322	0,152		0,297		0,191	4174	0,001	0,417	0,334	0,122	0,619	0,009	0,01	0,077	0,007	0,035	0,446	0,001	0,003	0,003	0,758	0,0006	0,404	0,119	0,788	0,008	0,012	0,075	0,009	0,022	0,548	0,003	0,037	4,1	50,7	0,6	7,1	0,25	2,4	20,7	4,7	54,8	0,5	9,9	0,14	2,3	23,7
6939	г68386397<>	17.04.2071 16:46	Э76ХФ	Р65	53	41,1666667	23,7666667	40,8333333	3	0,44351	0,124978	0,202135	0,143052	0,0397594	1524	1565	10,2639291		13884,99299	117	1	1	1	13,192			0,254		0,169		0,37	0,077	0,02				0,049949	0,137		0,315		0,226	5500	0,002	0,447	0,315	0,121	0,616	0,008	0,01	0,079	0,007	0,029	0,442	0,002	0,002	0,003	0,76	0,0005	0,419	0,121	0,782	0,008	0,013	0,079	0,007	0,016	0,558	0,004	0,036	4,3	48,2	0,3	9,3	0,1	2,2	22,1	4,8	53,6	0,5	5,1	0,06	2,6	20,5
6940	г68386397<?	17.04.2071 17:41	Э90ХАФ	Р65	43	42,3833333	26,15	42,05	4,5470532	0,55575	0,14378	0,172004	0,122646	0,0922581	1562	1604	12,4982754	14,1189274	14071,89293	113,7	1	1	1	13,085	4,973		0,207		0,05		0,609	0,083	0,02				0,101635	0,118		0,268	0,025752	0,26	6133	0,002	0,428	0,171	0,128	0,645	0,007	0,01	0,075	0,007	0,023	0,429	0,002	0,002	0,003	0,83	0,0002	0,29	0,125	0,799	0,007	0,014	0,075	0,009	0,013	0,548	0,003	0,084	4,3	51,8	0,4	8,8	0,13	2,4	21,4	4,5	47,6	0,5	6,6	0,09	2,5	19,2
6941	г68386397=6	17.04.2071 18:29	Э90ХАФ	Р65	46	47,0166667	20,2166667	46,55	3,6205689	0,58676	0,139356	0,175349	0,12936	0,0949818	1575	1587	12,1483549	12,6883347	13892,49794	116,6	1	1	1	10,154	8,762		0,173		0,05		0,648	0,083	0,02				0,104275	0,127		0,273	0,027163	0,252	4681	0,002	0,433	0,179	0,12	0,641	0,006	0,01	0,066	0,008	0,024	0,43	0,001	0,002	0,004	0,847	0,0003	0,297	0,12	0,8	0,007	0,017	0,066	0,01	0,012	0,541	0,003	0,086	4,7	56,4	0,4	11,5	0,22	2,4	23,2	4,3	46	0,4	6	0,1	2,1	22,8
6942	г68386397=7	17.04.2071 19:19	Э90ХАФ	Р65	52	42,9833333	19,4833333	42,8333333		0,61287	0,141568	0,197678	0,181875	0,0957726	1601	1589	18,5205734	16,9075145	12638,49444	117,8	1	1	1	12,203	13		0,246		0,05		0,679	0,05	0,02				0,105469	0,199		0,306	0,026801	0,256	4104	0,002	0,404	0,183	0,125	0,63	0,008	0,009	0,078	0,01	0,027	0,393	0,001	0,002	0,003	0,847	0,0004	0,301	0,123	0,795	0,008	0,018	0,078	0,011	0,014	0,543	0,003	0,082	4,1	52,9	0,7	13,1	0,22	2,1	25,7	4	54,7	0,6	8,5	0,16	2,1	27,1
6943	г68386397=8	17.04.2071 20:27	Э90ХАФ	Р65	35	59,7666667	32,0833333	59,6166667	3,6659184	0,52302	0,129402	0,180133	0,121614	0,0922537	1557	1597	13,7367217	11,8040323	12814,12987	112,9	1	1	1	9,009	14,637		0,159		0,05		0,571	0,073	0,02				0,100948	0,113		0,281	0,026982	0,234	6852	0,002	0,447	0,188	0,116	0,645	0,009	0,01	0,074	0,008	0,026	0,445	0,002	0,002	0,004	0,845	0,0004	0,301	0,117	0,806	0,01	0,019	0,074	0,01	0,016	0,541	0,003	0,084	5,5	54,1	0,9	24,1	0,14	2,9	18,5	6,3	53,1	1	21,8	0,11	2,7	19,6
6944	г68386397=9	17.04.2071 21:23	Э90ХАФ	Р65	47	47,9333333	25,9666667	47,7666667	3,6328464	0,505495	0,098987	0,105845	0,073785	0,0902434	1543	1585	13,6616794	13,5576547	13207,70218	111,5	1	1	1	14,914	6,937		0,137		0,05		0,558	0,05	0,02				0,099284	0,07		0,165	0,025427	0,179	5716	0,002	0,452	0,209	0,13	0,7	0,006	0,009	0,068	0,011	0,024	0,479	0,002	0,002	0,003	0,84	0,0003	0,295	0,126	0,806	0,006	0,014	0,067	0,012	0,015	0,548	0,003	0,086	5,4	58	0,5	16,1	0,1	2,7	21,8	4,7	59,7	0,4	9,6	0,09	2,6	23,2
6945	г68386397=:	17.04.2071 22:27	Э90ХАФ	Р65	39	50,85	27,2333333	50,5		0,60626	0,148204	0,186577	0,167901	0,0947765	1559	1573	12,6487008	11,3333333	12835,74051	116,4	1	1	1	13,116	7,14		0,257		0,05		0,67	0,039	0,02				0,103877	0,182		0,289	0,027416	0,268	5826	0,002	0,406	0,175	0,106	0,633	0,006	0,009	0,068	0,007	0,022	0,406	0,002	0,002	0,003	0,859	0,0004	0,3	0,107	0,795	0,006	0,016	0,068	0,009	0,016	0,54	0,003	0,082	4,5	53,5	1,4	10,4	0,29	2,3	23,4	5,1	56,2	0,5	7,1	0,08	2,3	24,9
6946	"г68386397=;"	17.04.2071 23:17	Э90ХАФ	Р65	47	49,1833333	24,6833333	48,8833333		0,58497	0,136038	0,18711	0,164817	0,0941528	1581	1571	15,7044144	12,0514463	12659,55436	115,6	1	1	1	17,096	6,481		0,202		0,05		0,646	0,05	0,02				0,103335	0,177		0,29	0,02615	0,246	5208	0,002	0,423	0,182	0,128	0,632	0,008	0,01	0,079	0,008	0,026	0,396	0,001	0,002	0,003	0,861	0,0004	0,296	0,123	0,798	0,008	0,014	0,077	0,009	0,018	0,535	0,003	0,085	4,6	57,4	0,4	8,2	0,11	2,2	25,9	3,9	57,5	0,3	9,1	0,1	2,2	26,3
6947	г68386397=<	18.04.2071 0:12	Э90ХАФ	Р65	49	45,05	27,3166667	44,9	3,4657407	0,601875	0,125531	0,208785	0,155178	0,0948416	1541	1582	18,4550742	12,9304687	14059,54851	116,5	1	1	1	17,276	7,356		0,268		0,05		0,668	0,05	0,02				0,103479	0,153		0,325	0,026874	0,227	6401	0,002	0,4	0,194	0,132	0,625	0,007	0,009	0,079	0,007	0,024	0,416	0,001	0,002	0,003	0,845	0,0003	0,298	0,134	0,805	0,007	0,015	0,08	0,008	0,016	0,536	0,003	0,085	4,5	53,7	0,8	9,4	0,17	2,1	26,1	4	53,5	0,5	8,1	0,16	2,1	26
6948	г68386397==	18.04.2071 1:05	Э90ХАФ	Р65	51	48,0166667	28,1333333	47,7		0,49253	0,079632	0,123816	0,107046	0,0942862	1557	1584	15,7536217	10,8273684	12062,55924	114,1	1	1	1	17,399	5,143		0,15		0,05		0,545	0,05	0,02				0,103443	0,114		0,192	0,02568	0,144	5656	0,002	0,465	0,228	0,131	0,689	0,008	0,008	0,075	0,011	0,024	0,451	0,002	0,003	0,003	0,864	0,0005	0,299	0,133	0,806	0,008	0,014	0,075	0,013	0,017	0,53	0,003	0,083	4,6	57,3	0,5	15,1	0,14	2,4	23,5	3,9	54,4	0,7	8,7	0,17	2,1	27,7
6949	г68386397=>	18.04.2071 2:23	Э90ХАФ	Р65	28	49,3333333	18,7	49,0166667	2,4559058	0,597755	0,110047	0,153694	0,13965	0,0913883	1615	1589	18,8189117	15,6016349	12773,26203	112,4	1	1	1	23,44	6,362		0,192		0,05		0,668	0,05	0,02				0,099392	0,152		0,238	0,026476	0,199	3981	0,002	0,396	0,198	0,113	0,662	0,007	0,008	0,074	0,008	0,022	0,422	0,001	0,002	0,004	0,845	0,0006	0,296	0,115	0,804	0,007	0,015	0,074	0,01	0,011	0,546	0,003	0,081	4,2	53,1	0,5	13,1	0,19	2,1	24,9	4,4	53,2	0,4	9,8	0,09	2,1	25
6950	г68386397=?	18.04.2071 3:11	Э90ХАФ	Р65	37	49,7333333	26,9166667	49,5666667	3	0,584915	0,134379	0,1924	0,132675	0,0924383	1556	1581	12,5502012	10,1492163	13062,5387	114,1	1	1	1	13,861	5,396		0,213		0,05		0,646	0,051	0,02				0,100622	0,125		0,3	0,02662	0,243	5860	0,002	0,4	0,185	0,093	0,631	0,006	0,008	0,062	0,006	0,02	0,425	0,001	0,002	0,003	0,855	0,0003	0,299	0,092	0,801	0,006	0,014	0,062	0,007	0,013	0,544	0,003	0,084	4,2	56,2	0,3	14	0,11	2,2	25,9	4,6	55,7	0,7	10,3	0,12	2,2	25,7
6951	г68386397>6	18.04.2071 4:16	Э90ХАФ	Р65	30	50,0333333	25,5833333	50,0333333		0,603495	0,143227	0,122597	0,128667	0,0931568	1560	1571	15,3723105	14,2513043	12746,5798	115,7	1	1	1	18,814	7,284		0,1		0,05		0,67	0,05	0,02				0,101816	0,148		0,189	0,026078	0,259	5435	0,002	0,408	0,18	0,086	0,692	0,006	0,009	0,06	0,006	0,019	0,437	0,002	0,002	0,004	0,842	0,0004	0,299	0,088	0,803	0,006	0,014	0,06	0,008	0,016	0,554	0,003	0,085	3,9	58	0,3	10,2	0,1	2,3	25,5	3,8	54,6	0,6	8,4	0,18	2,1	27,5
6952	г68386397>7	18.04.2071 5:03	Э90ХАФ	Р65	42	46,6666667	24,9333333	46,1666667		0,62931	0,169218	0,198304	0,161385	0,0926993	1587	1577	15,1582712	13,2110964	12515,7754	114,4	1	1	1	16,952	5,556		0,161		0,05		0,694	0,05	0,02				0,101345	0,167		0,308	0,025897	0,306	5201	0,002	0,394	0,156	0,086	0,625	0,006	0,01	0,057	0,007	0,019	0,404	0,001	0,002	0,003	0,855	0,0004	0,295	0,086	0,792	0,006	0,014	0,058	0,007	0,013	0,545	0,003	0,081	4,3	53,9	0,8	9,6	0,17	2,2	24,6	4,5	53	0,2	9,3	0,06	2,1	25,9
6953	г68386397>8	18.04.2071 5:55	Э90ХАФ	Р65	44	49,9666667	20,7666667	49,8		0,58544	0,140462	0,154307	0,13917	0,0932929	1553	1580	12,5813997	9,3406542	14050,40128	115,6	1	1	1	14,881	4,442		0,174		0,05		0,647	0,049	0,02				0,102105	0,151		0,239	0,025861	0,254	4863	0,002	0,432	0,182	0,088	0,664	0,006	0,008	0,058	0,007	0,02	0,419	0,002	0,002	0,003	0,868	0,0003	0,301	0,089	0,794	0,007	0,014	0,059	0,009	0,016	0,538	0,003	0,083	4,4	54,1	0,5	15,5	0,2	2,1	25,7	4,1	55,2	0,4	10,8	0,13	2,1	26
6954	г68386397>9	18.04.2071 6:47	Э90ХАФ	Р65	51	50,0166667	20,0166667	50,0166667	3	0,68301	0,134932	0,142247	0,15528	0,0910228	1579	1575	16,4731034	13,8023978	13533,7219	111,3	1	1	1	13,27	12,472				0,05		0,769	0,051	0,02				0,099573	0,181		0,219	0,025318	0,244	4515	0,002	0,307	0,181	0,087	0,681	0,006	0,006	0,062	0,008	0,016	0,421	0,001	0,003	0,003	0,848		0,298	0,088	0,806	0,006	0,016	0,062	0,01	0,014	0,549	0,003	0,085	4,2	58,6	0,5	11,1	0,23	2,5	23,9	4,6	58,7	0,4	6,8	0,12	2,2	26,6
6955	г68386397>:	18.04.2071 16:58	Э90ХАФ	Р65	13	51,8833333	30,0666667	51,4	3,151974	0,6164735	0,112259	0,122877	0,137781	0,0928939	1602	1621	10,6244122	11,4722574	12981,15299	114,7	1	1	1	11,799	6,536	0,03743	0,249		0,05		0,648	0,046	0,02				0,101707	0,162		0,189	0,02568	0,203	6505	0,002	0,4	0,201	0,082	0,709	0,006	0,01	0,06	0,009	0,025	0,442	0,002	0,002	0,003	0,865	0,0003	0,296	0,082	0,798	0,006	0,017	0,06	0,01	0,016	0,541	0,002	0,083	4,4	52,5	0,7	10,7	0,36	1,9	27,1	4	55,5	0,5	10	0,2	2,1	27,2
6956	"г68386397>;"	18.04.2071 17:55	Э90ХАФ	Р65	20	49,7	21,5333333	49,5333333	2	0,5987379	0,105623	0,172564	0,140874	0,0937743	1595	1587	15,660688	15,0638923	12814,55108	115,1	1	1	1	14,795	10,256	0,021582	0,17		0,05		0,644	0,039	0,02				0,102069	0,146		0,268	0,027018	0,191	4599	0,003	0,774	0,296	0,105	0,789	0,007	0,015	0,067	0,009	0,016	0,534	0,003	0,082	0,003	0,845	0,0003	0,297	0,104	0,809	0,007	0,015	0,066	0,009	0,017	0,554	0,003	0,083	4,8	54,5	0,6	10,4	0,14	2,1	25,5	5,4	58,2	0,3	7,4	0,09	2,3	24,8
6957	г68386397><	18.04.2071 18:45	Э90ХАФ	Р65	30	47,8333333	28	47,8333333	3	0,5491598	0,10507	0,088228	0,092913	0,0931846	1555	1596	14,2358722		13105,71429	115,5	1	1	1	14,485		0,011484	0,153		0,05		0,598	0,088	0,02				0,102467	0,107		0,136	0,024957	0,19	6116	0,002	0,444	0,209	0,097	0,726	0,007	0,009	0,067	0,008	0,019	0,467	0,002	0,003	0,003	0,845	0,0005	0,299	0,099	0,809	0,007	0,013	0,068	0,009	0,013	0,533	0,003	0,082	5	60,3	0,2	6,5	0,07	2,6	23,7	5,4	57,5	0,4	6,3	0,1	2,3	25,5
6958	г68386397>=	18.04.2071 19:57	Э90ХАФ	Р65	15	44,1833333	24,5333333	43,85	3,2633663	0,59649	0,131614	0,163076	0,15897	0,0935511	1579	1591	18,4775288	14,833125	13739,67391	115,4	1	1	1	16,948	7,911		0,207		0,05		0,662	0,051	0,02				0,102069	0,178		0,252	0,026512	0,238	5618	0,002	0,416	0,183	0,108	0,657	0,007	0,011	0,082	0,008	0,02	0,419	0,001	0,002	0,003	0,849	0,0005	0,295	0,108	0,809	0,007	0,017	0,082	0,009	0,014	0,563	0,003	0,084	5,2	53,7	0,6	11,6	0,25	2,1	25,5	4,9	54,7	0,4	9,7	0,1	2,1	25,6
6959	г68386397>>	18.04.2071 20:47	Э90ХАФ	Р65	17	52,5833333	35,7666667	51,75		0,54045	0,13825	0,150182	0,107067	0,0913655	1561	1587	14,7507692	13,2559509	11051,63094	112,5	1	1	1	19,176	6,002		0,229		0,05		0,592	0,051	0,02				0,099682	0,103		0,234	0,025897	0,25	6588	0,002	0,426	0,18	0,098	0,654	0,006	0,011	0,067	0,006	0,021	0,443	0,001	0,002	0,003	0,87	0,0003	0,3	0,097	0,8	0,006	0,016	0,067	0,007	0,011	0,541	0,003	0,083	5,3	53,7	0,3	10,7	0,21	2,1	25,3	5,3	58,1	0,4	6,3	0,1	2,3	25,5
6960	г68386397>?	18.04.2071 21:36	Э90ХАФ	Р65	28	48,0333333	28,7166667	48,0333333	3,4490168	0,530785	0,128849	0,095051	0,090237	0,0935897	1539	1592	13,2997849	15,7274861	13144,28323	115,6	1	1	1	15,461	7,073		0,142		0,05		0,584	0,05	0,02				0,102177	0,1		0,147	0,026403	0,233	6291	0,002	0,458	0,185	0,093	0,714	0,006	0,01	0,06	0,007	0,019	0,458	0,002	0,003	0,003	0,844	0,0003	0,296	0,094	0,801	0,006	0,015	0,06	0,008	0,014	0,541	0,003	0,083	5,1	58,3	0,3	10,5	0,13	2,6	22,4	5,7	57,6	0,3	6,7	0,09	2,6	22
6961	г68386397?6	18.04.2071 22:25	Э90ХАФ	Р65																																																																																
6962	г68386397?7	18.04.2071 23:18	Э90ХАФ	Р65	22	68,0666667	31,3833333	67,75	3,1970203	0,610605	0,133273	0,139188	0,117009	0,0929026	1587	1584	10,6475149	10,3322134	11713,86086	114,2	1	1	1	17,317	5,809		0,272		0,05		0,68	0,038	0,02				0,101201	0,123		0,216	0,02662	0,241	6127	0,002	0,399	0,187	0,132	0,676	0,007	0,01	0,073	0,008	0,024	0,463	0,002	0,002	0,003	0,845	0,0004	0,299	0,132	0,799	0,007	0,016	0,074	0,009	0,019	0,54	0,003	0,084	5,5	51,1	0,7	9,3	0,09	2,5	20,1	5,2	59,1	0,4	6,2	0,1	2,3	26,2
6963	г68386397?8	19.04.2071 0:10	Э90ХАФ	Р65	50	49,3666667	28,35	49,05		0,57804	0,130508	0,147057	0,107514	0,0940776	1549	1577	12,9909006	9,7363128	12977,77778	115,9	1	1	1	15,387	4,357		0,154		0,05		0,64	0,05	0,02				0,102467	0,105		0,229	0,026982	0,236	6132	0,002	0,411	0,189	0,113	0,673	0,006	0,01	0,074	0,008	0,022	0,452	0,002	0,002	0,003	0,877	0,0006	0,299	0,114	0,802	0,006	0,016	0,075	0,009	0,018	0,554	0,003	0,085	4,9	57,3	0,5	11	0,1	2,5	23,3	5,3	58,7	0,6	8,8	0,09	2,5	23,1
6964	г68386397?9	19.04.2071 1:07	Э90ХАФ	Р65	55	44,2	19,5	43,7		0,58327	0,155946	0,138282	0,128385	0,0917496	1592	1574	13,8500852	8,3268293	13012,30769	113,5	1	1	1	13,55	3,983		0,123		0,05		0,642	0,051	0,02				0,100658	0,141		0,214	0,024993	0,282	4229	0,002	0,412	0,167	0,098	0,678	0,006	0,01	0,063	0,008	0,02	0,435	0,001	0,002	0,003	0,846	0,0003	0,302	0,095	0,801	0,006	0,014	0,062	0,008	0,013	0,546	0,003	0,084	5	53	0,5	13,7	0,17	2,2	24,1	5,2	52,4	0,4	13,5	0,15	2,2	24,4
6965	г68386397?:	19.04.2071 2:23	Э90ХАФ	Р65	33	50,3833333	23,5166667	50,2166667	3,9574468	0,58842	0,112812	0,151668	0,11457	0,0952578	1570	1580	15,0050502	9,3099919	13583,55776	117	1	1	1	15,351	6,367		0,209		0,05		0,656	0,052	0,02				0,103877	0,114		0,236	0,027344	0,204	5324	0,002	0,402	0,204	0,113	0,672	0,01	0,009	0,081	0,007	0,025	0,452	0,001	0,003	0,003	0,841	0,0003	0,299	0,114	0,804	0,01	0,015	0,08	0,009	0,017	0,54	0,003	0,085	4,7	47,7	0,5	9,5	0,15	2,2	21,3	4,4	57,7	0,4	7,9	0,16	2,1	27,2
6966	"г68386397?;"	19.04.2071 3:12	Э90ХАФ	Р65	41	44,8833333	24,0333333	44,5333333	3,6090256	0,55846	0,133826	0,152141	0,109533	0,0939695	1555	1578	13,7782422	14,4138462	13780,85992	116,1	1	1	1	12,454	8,328		0,178		0,05		0,615	0,051	0,02				0,103805	0,106		0,237	0,025716	0,242	5520	0,002	0,441	0,184	0,107	0,669	0,006	0,009	0,065	0,007	0,023	0,452	0,002	0,002	0,003	0,858	0,0003	0,296	0,105	0,798	0,006	0,014	0,064	0,008	0,019	0,544	0,003	0,086	4,9	52,4	0,3	8,3	0,1	2,5	20,7	5,6	59,9	0,6	7	0,08	2,6	23,3
6967	г68386397?<	19.04.2071 4:03	Э90ХАФ	Р65	46	46,8833333	24,85	46,5166667	3	0,605335	0,145439	0,220745	0,135813	0,0937985	1557	1589	12,9224122	11,2406072	14057,14286	115,4	1	1	1	11,964	6,582		0,21		0,05		0,668	0,051	0,02				0,103009	0,118		0,345	0,026765	0,263	5822	0,002	0,403	0,172	0,11	0,611	0,009	0,01	0,071	0,006	0,023	0,437	0,002	0,002	0,003	0,868	0,0004	0,292	0,109	0,798	0,009	0,016	0,071	0,007	0,016	0,536	0,003	0,085	4,6	54,4	0,5	12,1	0,13	2,3	23,9	4	54	0,6	9	0,19	2,1	26,9
6968	г68386397?=	19.04.2071 4:55	Э90ХАФ	Р65	54	46,0166667	27,55	45,6833333	4,5644546	0,60513	0,131614	0,178527	0,110205	0,0941184	1532	1579	13,4501428	19,3723858	14203,99274	115,4	1	1	1	13,084	10,601		0,077		0,05		0,672	0,05	0,02				0,103371	0,096		0,279	0,026837	0,238	6522	0,002	0,409	0,19	0,138	0,653	0,008	0,009	0,079	0,007	0,025	0,452	0,002	0,002	0,003	0,851	0,0003	0,301	0,136	0,8	0,008	0,015	0,079	0,008	0,019	0,558	0,004	0,084	4,4	60,5	0,4	7,4	0,1	2,6	23,1	4,4	57,8	0,3	8,3	0,13	2,2	26,7
6969	г68386397?>	19.04.2071 6:07	Э90ХАФ	Р65	43	45,3833333	24,8333333	44,3833333	3	0,581285	0,111153	0,139228	0,118311	0,0919479	1571	1588	16,2465028	9,3322581	13324,83221	113,2	1	1	1	14,324	5,786		0,247		0,05		0,648	0,05	0,02				0,101165	0,125		0,216	0,025897	0,201	5515	0,002	0,404	0,2	0,105	0,673	0,009	0,01	0,067	0,007	0,029	0,441	0,002	0,002	0,003	0,841	0,0004	0,297	0,106	0,803	0,009	0,016	0,067	0,008	0,019	0,529	0,003	0,085	5,2	57,4	0,4	8,7	0,1	2,4	24,2	5,3	58	0,5	10,5	0,11	2,5	22,9
6970	г68386397??	19.04.2071 6:55	Э90ХАФ	Р65	49	44,3833333	23,7	44,2166667	3,230992	0,57198	0,12719	0,151275	0,122211	0,0960707	1562	1579	11,8949309	19,1711325	12972,1519	118,5	1	1	1	8,604	14,389		0,177		0,05		0,633	0,05	0,02				0,106264	0,126		0,235	0,026042	0,23	5124	0,002	0,421	0,191	0,11	0,673	0,007	0,009	0,071	0,008	0,024	0,45	0,002	0,002	0,004	0,868	0,0006	0,296	0,111	0,804	0,007	0,019	0,071	0,009	0,016	0,54	0,003	0,085	4,7	52,3	0,4	8,3	0,09	2,5	20,9	3,8	55,1	0,7	8,6	0,2	2	27,8
6971	г6838639866	19.04.2071 7:47	Э90ХАФ	Р65	52	46,5333333	21,8666667	46,3666667	3,1978022	0,54052	0,131614	0,160704	0,163494	0,0935985	1564	1578	15,9746141	18,2761199	13110,36585	115,1	1	1	1	10,348	15,753		0,169		0,05		0,593	0,058	0,02				0,103299	0,186		0,248	0,025788	0,238	4778	0,002	0,434	0,185	0,103	0,667	0,006	0,011	0,066	0,008	0,022	0,401	0,002	0,002	0,003	0,856	0,0003	0,299	0,105	0,807	0,007	0,02	0,066	0,009	0,018	0,539	0,003	0,085	5,2	56,7	0,2	10,1	0,08	2,2	25,7	5,3	53,5	0,4	6,6	0,07	2,4	22,6
6972	г6838639867	19.04.2071 8:40	Э90ХАФ	Р65	54	46,1833333	24,35	45,7	3,8813776	0,609075	0,148757	0,194372	0,115131	0,095216	1546	1584	17,267222	14,7898618	13852,97741	116	1	1	1	13,243	10,698		0,21		0,05		0,673	0,045	0,02				0,10489	0,097		0,304	0,026584	0,269	5622	0,002	0,388	0,177	0,129	0,637	0,007	0,009	0,075	0,007	0,024	0,453	0,001	0,002	0,003	0,852	0,0005	0,3	0,129	0,803	0,008	0,017	0,075	0,009	0,014	0,538	0,003	0,085	5,1	48	0,5	11,2	0,16	2,1	22,8	4,4	43,4	0,7	7,5	0,1	2,2	19,5
6973	г6838639868	19.04.2071 10:07	Э76ХФ	Р65	24	49,8666667	32,5833333	49,8666667	4,8826361	0,46043	0,128296	0,152434	0,098637	0,0390971	1542	1620	11,5444294		14121,94373	113,8	1	1	1	18,997			0,066		0,05		0,495	0,038	0,02				0,049117	0,089		0,238		0,232	7669	0,002	0,445	0,309	0,114	0,666	0,006	0,009	0,066	0,01	0,022	0,486	0,002	0,003	0,003	0,773	0,0003	0,419	0,115	0,799	0,006	0,011	0,067	0,011	0,019	0,566	0,003	0,038	5,9	59,7	0,2	8,5	0,07	2,6	23	7,1	59,5	0,5	3,6	0,07	2,7	21,9
6974	г6838639869	19.04.2071 10:58	Э76ХФ	Р65	32	59,0333333	26,9833333	59,0333333	3,6173121	0,389305	0,111153	0,060682	0,054483	0,0390685	1562	1599	14,6104932		12968,00494	112,2	1	1	1	28,389			0,121		0,05		0,414	0,039	0,02				0,049081	0,059		0,094		0,201	5832	0,002	0,468	0,32	0,124	0,743	0,006	0,01	0,059	0,011	0,022	0,522	0,002	0,003	0,004	0,777	0,0003	0,418	0,124	0,797	0,006	0,013	0,059	0,012	0,013	0,55	0,003	0,039	4,8	53,6	0,2	9	0,08	2,5	21,6	6,2	57,7	0,4	5,2	0,08	2,7	21,3
6975	г683863986:	19.04.2071 11:49	Э76ХФ	Р65	49	51,8666667	24,4	51,8666667		0,47865	0,148204	0,172731	0,166743	0,0406231	1587	1597	15,45404		12786,88525	118,8	1	1	1	24,705			0,209		0,05		0,513	0,071	0,02				0,051034	0,186		0,267		0,268	5200	0,002	0,414	0,295	0,121	0,64	0,006	0,01	0,063	0,009	0,025	0,446	0,002	0,002	0,004	0,762	0,0003	0,418	0,123	0,786	0,006	0,012	0,064	0,011	0,013	0,562	0,003	0,038	5,2	53,1	0,8	9,1	0,08	2,2	23,7	4,4	56,5	0,3	9,8	0,12	2,2	26
6976	"г683863986;"	19.04.2071 12:41	Э76ХФ	Р65	61	54,55	34,3166667	54,55	4,4332016	0,459315	0,127743	0,145451	0,096105	0,039328	1519	1588	16,7957343		13857,98932	115,2	1	1	1	24,937			0,158		0,05		0,494	0,067	0,02				0,049407	0,088		0,227		0,231	7926	0,002	0,438	0,308	0,133	0,667	0,007	0,011	0,079	0,007	0,025	0,471	0,002	0,002	0,004	0,748	0,0003	0,416	0,128	0,797	0,007	0,014	0,078	0,008	0,016	0,567	0,004	0,039	5,3	56,4	0,8	4,2	0,08	2,7	20,8	5,4	58	0,6	6,9	0,1	2,2	26
6977	г683863986<	19.04.2071 13:41	Э76ХФ	Р65																																																																																
6978	г683863986=	19.04.2071 15:07	Э76ХФ	Р65	20	49,55	22,4833333	49,55		0,452295	0,135485	0,169386	0,160029	0,0397889	1587	1577	17,3179783		12838,84359	116,9	1	1	1	28,363			0,178		0,05		0,483	0,045	0,02				0,049986	0,177		0,262		0,245	4811	0,002	0,435	0,308	0,12	0,642	0,007	0,012	0,072	0,008	0,026	0,45	0,001	0,002	0,003	0,754	0,0007	0,423	0,12	0,788	0,007	0,015	0,072	0,009	0,016	0,564	0,003	0,037	5,3	52,2	0,4	6,9	0,1	2,6	20	5,6	51,8	0,5	13	0,22	2	25,5
6979	г683863986>	19.04.2071 15:56	Э76ХФ	Р65	30	42,1833333	24,1833333	42,1833333	3,1817724	0,409405	0,125531	0,090794	0,13557	0,0421803	1553	1584	11,8437956		13139,62784	115,7	1	1	1	16,226			0,077		0,05		0,435	0,065	0,02				0,052807	0,172		0,138		0,227	5296	0,002	0,465	0,315	0,098	0,716	0,006	0,011	0,058	0,009	0,02	0,458	0,003	0,003	0,003	0,786	0,0003	0,421	0,098	0,788	0,006	0,013	0,059	0,009	0,017	0,572	0,004	0,04	5,9	62,7	0,3	4,2	0,06	2,8	22,5	6	61	0,3	5,7	0,1	2,7	22,8
6980	г683863986?	19.04.2071 16:47	Э76ХФ	Р65	30	49,5333333	21,9666667	49,5333333	3,0477223	0,39313	0,142674	0,081852	0,130572	0,0403532	1565	1580	10,7147155		13056,14568	118,6	1	1	1	17,212					0,05		0,412	0,05	0,02				0,050492	0,168		0,124		0,258	4780	0,002	0,476	0,296	0,099	0,723	0,005	0,011	0,056	0,01	0,02	0,473	0,002	0,003	0,003	0,771	0,0003	0,416	0,098	0,788	0,005	0,013	0,056	0,01	0,014	0,568	0,003	0,038	5,9	61	0,3	5,7	0,1	2,7	22,8	5,9	60,5	0,3	6,7	0,1	2,7	22,5
6981	г6838639876	19.04.2071 17:38	Э76ХФ	Р65	36	46,1833333	23,85	46,1833333	3,9881	0,39265	0,124978	0,049882	0,111606	0,0408447	1533	1569	13,9235192		13876,72956	116	1	1	1	20,046					0,05		0,416	0,078	0,02				0,051107	0,152		0,074		0,226	5516	0,002	0,482	0,311	0,116	0,743	0,006	0,011	0,067	0,011	0,024	0,47	0,003	0,003	0,004	0,761	0,0003	0,419	0,115	0,787	0,006	0,012	0,068	0,012	0,016	0,57	0,004	0,04	5,2	61,8	0,2	8,3	0,08	2,7	22,8	5,9	61,5	0,5	5,9	0,1	2,7	22,6
6982	г6838639877	19.04.2071 18:28	Э76ХФ	Р65	37	42,8666667	24,0833333	42,8666667	3,2543697	0,417335	0,155393	0,093359	0,116895	0,0397754	1546	1578	8,8955201		13445,81315	114,5	1	1	1	12,686					0,05		0,439	0,074	0,02				0,049769	0,142		0,143		0,281	5397	0,002	0,455	0,286	0,097	0,71	0,005	0,01	0,059	0,007	0,02	0,468	0,002	0,003	0,003	0,783	0,0005	0,42	0,097	0,787	0,005	0,013	0,061	0,008	0,015	0,568	0,004	0,039	5	58	0,3	7,5	0,08	2,8	21	6,5	55,8	0,6	9,2	0,07	2,5	22,5
6983	г6838639878	19.04.2071 19:19	Э76ХФ	Р65	37	45,8333333	19,0166667	45,8333333	3,1365188	0,4090941	0,148204	0,094532	0,134643	0,0397458	1575	1574	18,5663665		13437,68624	115,7000001	1	1	1	28,061		0,012078	0,087		0,05		0,416	0,05	0,02				0,049732	0,169		0,144		0,268	4259	0,002	0,444	0,296	0,103	0,705	0,006	0,009	0,063	0,008	0,018	0,457	0,002	0,002	0,003	0,771	0,0003	0,413	0,101	0,789	0,006	0,013	0,064	0,009	0,013	0,571	0,003	0,038	5,2	55,5	0,4	11	0,11	2,3	23,8	5,3	56,8	0,5	8,3	0,13	2,2	25,5
6984	г6838639879	19.04.2071 20:12	Э76ХФ	Р65	38	41,8833333	19,1666667	40,2333333	2,4767822	0,4382512	0,148204	0,122764	0,154536	0,0394573	1551	1574	10,5641458		13116,52174	116,8	1	1	1	13,93		0,010296			0,05		0,453	0,04	0,02				0,049371	0,188		0,188		0,268	4190	0,002	0,443	0,292	0,109	0,682	0,005	0,01	0,063	0,008	0,021	0,44	0,002	0,003	0,003	0,752	0,0003	0,417	0,107	0,783	0,006	0,013	0,063	0,009	0,017	0,562	0,003	0,037	5,1	57,5	0,3	12,4	0,13	2,4	23,9	5,5	55,9	0,8	8	0,12	2,3	24,7
6985	г683863987:	19.04.2071 21:03	Э76ХФ	Р65	37	39,9	15,7333333	39,9	3	0,4050206	0,165347	0,126862	0,165327	0,0387924	1583	1575	13,5024804		12611,44068	117	1	1	1	17,692		0,015048	0,043		0,05		0,403	0,038	0,02				0,048539	0,203		0,194		0,299	3307	0,002	0,474	0,276	0,072	0,676	0,004	0,011	0,051	0,008	0,016	0,441	0,002	0,003	0,003	0,786	0,0003	0,417	0,073	0,785	0,005	0,014	0,052	0,009	0,013	0,576	0,003	0,037	5,6	58,3	0,5	11,1	0,13	2,5	23,1	5,5	57	0,8	7,8	0,13	2,3	25,2
6986	"г683863987;"	19.04.2071 22:02	Э76ХФ	Р65	28	40,0333333	18	40,0333333	2,7171053	0,3866212	0,14931	0,12383	0,148368	0,0386765	1564	1579	11,9448045		12566,66667	115,7	1	1	1	15,87		0,010296	0,085		0,05		0,389	0,038	0,02				0,048394	0,178		0,19		0,27	3770	0,002	0,474	0,289	0,082	0,683	0,005	0,009	0,057	0,007	0,019	0,455	0,002	0,003	0,003	0,79	0,0003	0,413	0,083	0,786	0,005	0,013	0,058	0,008	0,015	0,557	0,003	0,037	5,5	58,5	0,4	10,7	0,13	2,5	23,6	4,7	56,8	0,6	7,6	0,13	2,1	26,6
6987	г683863987<	19.04.2071 22:54	Э76ХФ	Р65	25	42,0166667	14,65	42,0166667	2,5856865	0,36495	0,148204	0,111783	0,144468	0,0383296	1584	1579	12,9524476		12774,06143	114	1	1	1	17,493			0,096		0,05		0,375	0,07	0,02				0,04796	0,177		0,171		0,268	3119	0,002	0,491	0,291	0,098	0,687	0,006	0,01	0,06	0,007	0,017	0,449	0,002	0,002	0,003	0,757	0,0003	0,418	0,097	0,787	0,006	0,012	0,06	0,008	0,015	0,573	0,003	0,038	5	58	0,6	10,5	0,14	2,5	22,9	5,8	57,3	0,8	8,6	0,13	2,5	23,3
6988	г683863987=	19.04.2071 23:43	Э76ХФ	Р65	28	40,7	22,3833333	40,7		0,401703	0,172536	0,132039	0,14994	0,0393702	1561	1579	18,2255528		12075,94937	115,5	1	1	1	24,726		0,00594	0,091		0,05		0,408	0,051	0,02				0,049262	0,177		0,203		0,312	4505	0,003	0,473	0,275	0,085	0,676	0,005	0,01	0,064	0,007	0,019	0,457	0,003	0,002	0,004	0,758	0,0011	0,421	0,087	0,788	0,006	0,012	0,065	0,008	0,012	0,576	0,004	0,038	5	55,9	0,3	9,4	0,1	2,6	21,1	5,6	57,5	0,6	9,6	0,13	2,3	25,1
6989	г683863987>	20.04.2071 0:43	Э76ХФ	Р65	19	44,35	15,2166667	44,35	2	0,4042107	0,168112	0,150442	0,11553	0,0393702	1586	1580	20,7869222		12633,51588	117,1	1	1	1	30,73		0,029106			0,05		0,384	0,073	0,02				0,049262	0,116		0,234		0,304	3204	0,003	0,435	0,273	0,098	0,664	0,007	0,009	0,079	0,006	0,024	0,463	0,002	0,002	0,003	0,763	0,0003	0,414	0,098	0,78	0,007	0,011	0,079	0,007	0,019	0,564	0,004	0,037	4,7	61,4	0,4	8,4	0,11	2,7	22,7	5	58,1	0,3	2,3	0,08	2,5	22,8
6990	г683863987?	20.04.2071 1:33	Э76ХФ	Р65	24	41,55	16,55	41,55		0,4669874	0,172536	0,184185	0,171774	0,0397754	1580	1575	11,8888799		11738,97281	117,2	1	1	1	16,334		0,010692	0,074		0,05		0,481	0,038	0,02				0,049769	0,189		0,285		0,312	3238	0,001	0,429	0,272	0,098	0,637	0,006	0,012	0,074	0,006	0,021	0,435	0,002	0,002	0,003	0,766	0,0003	0,421	0,097	0,797	0,006	0,013	0,073	0,007	0,015	0,564	0,003	0,037	4,9	60,5	0,3	8,5	0,1	2,6	22,9	5,4	57,2	0,6	8,7	0,14	2,3	24,8
6991	г6838639886	20.04.2071 2:20	Э90ХАФ	Р65	30	44,2	30,3166667	44,0333333	4,2998197	0,25303	0,111706	0,103553	0,080913	0,0917303	1533	1614	7,4962406	14,3335192	14350,52227	113,1	1	1	1	4,985	11,427		0,06		0,05		0,244	0,055	0,02				0,100188	0,082		0,161	0,02644	0,202	7251	0,003	0,686	0,199	0,107	0,715	0,012	0,009	0,088	0,008	0,016	0,478	0,003	0,003	0,004	0,847	0,0007	0,294	0,107	0,802	0,012	0,016	0,089	0,008	0,013	0,553	0,004	0,086	4,5	62	0,4	7,8	0,09	2,7	23,2	5	62,6	0,7	3,9	0,1	2,8	22,6
6992	г6838639887	20.04.2071 3:16	Э90ХАФ	Р65	31	40,8666667	19,8166667	40,5333333	3	0,5427545	0,120554	0,144232	0,117726	0,0926262	1593	1591	18,5959459	17,332563	12486,45921	113,6	1	1	1	15,29	9,167	0,00891	0,052		0,05		0,588	0,05	0,02				0,101309	0,122		0,224	0,02644	0,218	4124	0,002	0,444	0,193	0,112	0,684	0,008	0,012	0,079	0,009	0,021	0,448	0,002	0,002	0,003	0,857	0,0003	0,295	0,111	0,81	0,008	0,017	0,078	0,009	0,015	0,539	0,003	0,085	4,9	60,2	0,6	8,1	0,11	2,6	22,9	5,1	54,4	0,7	11,6	0,15	2,3	23,2
6993	г6838639888	20.04.2071 4:05	Э90ХАФ	Р65	37	51,05	27,1833333	51,05	3,21875	0,566684	0,13825	0,152354	0,096033	0,093192	1525	1589	18,1141094	21,4092715	13168,36297	116,4	1	1	1	17,938	17,96	0,00792			0,05		0,615	0,07	0,02				0,102177	0,085		0,238	0,02615	0,25	5966	0,002	0,425	0,177	0,105	0,663	0,006	0,01	0,067	0,007	0,02	0,456	0,002	0,002	0,003	0,873	0,0004	0,291	0,103	0,785	0,006	0,019	0,067	0,008	0,018	0,541	0,003	0,084	5	62,8	0,3	5,7	0,06	2,8	22,6	5,5	58,6	0,9	5,2	0,15	2,3	25,1
