Repository: Siella/alloy_building

# Прогнозирование химического состава шлака
Задание по Data science от компании EVRAZ (оптимизация сталеплавильного производства) в рамках хакатона ```</beCoder>```.

Мы реализовали наше решение как простой и лаконичный веб-сервис!
В папке `EDA` результаты анализа данных в рамках отборочного задания, в `modelling` — результаты моделирования целевых показателей химического состава шлака и `сыпуч известь РП`.

File: _data/Исходные данные.txt (part 78 of 78)
оком	t продувка	ПСН гр.	чист расход C	чист расход Cr	чист расход Mn	чист расход Si	чист расход V	температура первая	температура последняя	Ar (интенс.)	N2 (интенс.)	эл. энергия (интенс.)	произв жидкая сталь	произв количество обработок	произв  количество плавок	произв количество плавок (цел)	расход газ Ar	расход газ  N2	расход C пров.	сыпуч известь РП	сыпуч кварцит	сыпуч кокс пыль УСТК	сыпуч  кокс. мелочь (сух.)	сыпуч  кокс. мелочь КМ1	сыпуч  шпат плав.	ферспл CaC2	ферспл FeMo	ферспл FeSi-75	ферспл FeV азот.	ферспл  FeV-80	ферспл  Mn5Si65Al0.5	ферспл  Ni H1 пласт.	ферспл SiMn18	ферспл  ферванит	ферспл  фх850А	эл. энергия	химсталь первый Al_1	химсталь первый C_1	химсталь первый Cr_1	химсталь первый Cu_1	химсталь первый Mn_1	химсталь первый Mo_1	химсталь первый N_1	химсталь первый Ni_1	химсталь первый P_1	химсталь первый S_1	химсталь первый Si_1	химсталь первый Ti_1	химсталь первый V_1	химсталь последний Al	химсталь последний C	химсталь последний Ca	химсталь последний Cr	химсталь последний Cu	химсталь последний Mn	химсталь последний Mo	химсталь последний N	химсталь последний Ni	химсталь последний P	химсталь последний S	химсталь последний Si	химсталь последний Ti	химсталь последний V	химшлак первый Al2O3_1	химшлак первый CaO_1	химшлак первый FeO_1	химшлак первый MgO_1	химшлак первый MnO_1	химшлак первый R_1	химшлак первый SiO2_1	химшлак последний Al2O3	химшлак последний CaO	химшлак последний FeO	химшлак последний MgO	химшлак последний MnO	химшлак последний R	химшлак последний SiO2
6994	г6838639889	20.04.2071 4:55	Э90ХАФ	Р65	57	46,3833333	24,9666667	46,2	4,1863765	0,5910181	0,134379	0,159431	0,142491	0,093481	1549	1588	15,0077151	18,35	13715,08678	117	1	1	1	12,644	13,212	0,010098	0,136		0,05		0,643	0,057	0,02				0,103696	0,154		0,247	0,024233	0,243	5707	0,002	0,417	0,185	0,118	0,673	0,008	0,01	0,084	0,008	0,023	0,433	0,002	0,002	0,003	0,883	0,0004	0,297	0,117	0,804	0,008	0,018	0,083	0,008	0,017	0,532	0,003	0,083	5	58,3	0,4	7,8	0,12	2,4	24,3	5	62,4	0,3	5,2	0,06	2,7	22,9
6995	г683863988:	20.04.2071 6:10	Э90ХАФ	Р65	37	41,1833333	20,7	41,0166667		0,5801881	0,102305	0,126315	0,127089	0,092278	1580	1583	13,1901437	14,8821918	12698,55072	112,6	1	1	1	10,706	8,148	0,010098	0,088		0,05		0,637	0,05	0,02				0,102286	0,144		0,195	0,024414	0,185	4381	0,002	0,415	0,213	0,107	0,69	0,011	0,009	0,089	0,008	0,02	0,438	0,002	0,002	0,004	0,838	0,0004	0,3	0,106	0,806	0,012	0,016	0,089	0,009	0,014	0,548	0,003	0,085	5	56,5	1	8,9	0,11	2,5	23	5	57,6	1	4,6	0,17	2,3	25,6
6996	"г683863988;"	20.04.2071 6:58	Э90ХАФ	Р65	42	46,85	24,4	46,35		0,56186	0,131614	0,168726	0,138546	0,0908317	1565	1580	14,0810237	10,7467606	12990,98361	114,3000001	1	1	1	16,201	4,239		0,228		0,05		0,619	0,04	0,02				0,101345	0,144		0,262	0,022823	0,238	5283	0,002	0,418	0,182	0,122	0,639	0,012	0,012	0,104	0,007	0,019	0,424	0,002	0,002	0,004	0,845	0,0005	0,291	0,12	0,794	0,012	0,017	0,103	0,008	0,014	0,534	0,003	0,083	4,9	53,3	0,5	11,7	0,15	2,3	23,6	5,4	53,4	0,5	12,2	0,17	2,2	24,1
6997	г683863988<	20.04.2071 7:47	Э90ХАФ	Р65	48	43,0333333	21,5	42,7166667		0,529485	0,118895	0,077374	0,107412	0,0934694	1543	1587	17,1867145	11,0441704	12990,69767	115,1	1	1	1	15,955	5,473		0,077		0,05		0,585	0,038	0,02				0,103841	0,134		0,118	0,024306	0,215	4655	0,002	0,45	0,192	0,12	0,723	0,009	0,011	0,099	0,009	0,021	0,464	0,002	0,003	0,004	0,84	0,0003	0,295	0,123	0,79	0,01	0,015	0,099	0,011	0,017	0,562	0,003	0,086	4,3	45,6	0,4	11,3	0,12	2,4	19,1	5,6	55	0,6	9,4	0,11	2,3	24
6998	г683863988=	20.04.2071 8:40	Э90ХАФ	Р65	47	52,2	24,2666667	51,8666667		0,556625	0,116683	0,126408	0,109683	0,0939285	1536	1579	12,7252468	9,78912	12775,54945	114,4	1	1	1	15,037	3,399		0,154		0,05		0,617	0,039	0,02				0,104239	0,117		0,196	0,024631	0,211	5167	0,002	0,431	0,196	0,121	0,675	0,009	0,01	0,084	0,009	0,024	0,449	0,002	0,002	0,003	0,855	0,0003	0,295	0,12	0,787	0,01	0,014	0,084	0,01	0,018	0,534	0,003	0,087	4,9	56,5	0,8	11,8	0,17	2,3	24,6	5,4	53	0,8	11,3	0,15	2,3	22,9
6999	г683863988>	20.04.2071 9:58	Э90ХАФ	Р65	28	43,5333333	25,15	43,1833333		0,578225	0,118895	0,133378	0,132225	0,0926431	1561	1591	14,9880768	12,969807	11782,90258	113,5	1	1	1	12,361	6,348		0,256		0,05		0,643	0,027	0,02				0,103516	0,149		0,206	0,023003	0,215	4939	0,002	0,416	0,195	0,114	0,67	0,011	0,009	0,084	0,009	0,022	0,439	0,001	0,002	0,003	0,867	0,0003	0,297	0,116	0,787	0,011	0,014	0,084	0,01	0,018	0,551	0,003	0,085	4,6	50,2	0,7	16,5	0,24	2,2	22,4	4,9	56	0,6	8,2	0,17	2,1	26,3
7000	г683863988?	20.04.2071 11:05	Э90ХАФ	Р65	18	46,3666667	20,8666667	46,2		0,59642	0,141568	0,163389	0,148725	0,0929234	1568	1573	13,9656836	13,753176	12858,78594	114,2	1	1	1	8,682	12,63		0,155		0,05		0,66	0,039	0,02				0,102901	0,162		0,253	0,024776	0,256	4472	0,002	0,404	0,176	0,099	0,65	0,007	0,01	0,064	0,008	0,021	0,433	0,001	0,003	0,003	0,848	0,0003	0,296	0,098	0,793	0,007	0,016	0,064	0,009	0,017	0,58	0,003	0,085	5	51,1	0,6	16,4	0,18	2,2	23,2	4,5	43,7	0,4	7,8	0,06	2,2	20,1
7001	г6838639896	20.04.2071 11:56	Э90ХАФ	Р65	23	40,6833333	21,8333333	40,3833333		0,58088	0,117236	0,14773	0,108987	0,0938841	1566	1581	17,2613316	14,1240418	13056,18321	114,7	1	1	1	14,979	6,756		0,156		0,05		0,646	0,039	0,02				0,104203	0,107		0,23	0,024595	0,212	4751	0,002	0,422	0,197	0,119	0,657	0,007	0,011	0,075	0,008	0,023	0,449	0,002	0,002	0,003	0,836	0,0003	0,295	0,118	0,804	0,008	0,016	0,075	0,009	0,016	0,562	0,004	0,083	5,5	53,3	0,5	11,2	0,15	2,2	23,9	6,1	55,6	0,7	8,9	0,08	2,2	24,8
7002	г6838639897	20.04.2071 12:46	Э90ХАФ	Р65	21	43,85	27,0166667	43,5		0,55697	0,144886	0,127567	0,086109	0,0917264	1548	1578	15,9010932	20,2702467	12594,44787	116,2	1	1	1	16,97	7,759		0,088		0,05		0,612	0,051	0,02				0,101165	0,08		0,199	0,02521	0,262	5671	0,001	0,445	0,177	0,094	0,688	0,006	0,01	0,064	0,007	0,022	0,461	0,002	0,002	0,003	0,856	0,0003	0,298	0,095	0,801	0,007	0,016	0,065	0,008	0,014	0,54	0,003	0,081	5,5	56,9	0,5	9,6	0,09	2,3	24,5	6,6	57,2	0,5	8,7	0,06	2,5	23,3
7003	г6838639898	20.04.2071 13:47	Э90ХАФ	Р65	22	43,6833333	19,7166667	43,6833333		0,63263	0,142674	0,227662	0,177063	0,0935509	1558	1584	21,4634223	22,8925638	12978,86729	114,8	1	1	1	22,787	11,459		0,31		0,05		0,702	0,038	0,02				0,104239	0,179		0,354	0,023763	0,258	4265	0,002	0,396	0,174	0,111	0,589	0,007	0,011	0,073	0,006	0,023	0,392	0,001	0,002	0,003	0,869	0,0005	0,295	0,111	0,789	0,007	0,017	0,073	0,008	0,018	0,547	0,003	0,08	5	50,5	0,9	12,5	0,41	2	25	5	54,7	0,6	9,8	0,16	2,1	25,7
7004	г6838639899	20.04.2071 14:37	Э90ХАФ	Р65	38	43,0166667	23	42,6666667		0,6128509	0,134932	0,212247	0,141381	0,0930499	1572	1575	14,0368159	16,8399467	12853,04348	114,7	1	1	1	14,107	7,026	0,017622	0,314		0,05		0,659	0,028	0,02				0,103552	0,132		0,329	0,023872	0,244	4927	0,002	0,389	0,179	0,106	0,601	0,007	0,009	0,068	0,007	0,023	0,427	0,001	0,002	0,003	0,847	0,0004	0,294	0,108	0,795	0,008	0,015	0,068	0,008	0,016	0,554	0,003	0,086	4,4	50,4	0,6	14,3	0,53	2	25,2	5,1	55,5	0,4	14	0,17	2,2	25,2
7005	г683863989:	20.04.2071 15:28	Э90ХАФ	Р65	44	42,35	22,8	42,35	4,0061038	0,553805	0,091245	0,13604	0,102333	0,0906977	1521	1581	23,9956546	21,9638989	13963,15789	115,5	1	1	1	23,929	10,14		0,158		0,05		0,618	0,055	0,02				0,100369	0,103		0,21	0,024306	0,165	5306	0,002	0,411	0,218	0,103	0,668	0,006	0,008	0,07	0,008	0,021	0,446	0,002	0,003	0,003	0,834	0,0003	0,295	0,103	0,79	0,007	0,014	0,071	0,01	0,015	0,542	0,003	0,083	4,8	53,5	0,6	12,2	0,17	2,3	23,5	7,5	50	0,6	8,1	0,09	2,3	22,1
7006	"г683863989;"	20.04.2071 16:23	Э90ХАФ	Р65	40	47,5166667	25,35	47,35		0,60775	0,111706	0,154582	0,108507	0,0935425	1554	1579	17,0200601	13,4963489	13254,43787	115,1	1	1	1	17,299	7,393		0,167		0,05		0,68	0,048	0,02				0,103913	0,105		0,239	0,024342	0,202	5600	0,002	0,41	0,201	0,112	0,652	0,011	0,01	0,082	0,007	0,02	0,448	0,002	0,002	0,004	0,858	0,0003	0,294	0,112	0,796	0,011	0,016	0,082	0,008	0,016	0,559	0,004	0,086	5	47,2	0,3	7,3	0,1	2,4	19,8	5,9	60,5	0,7	5,5	0,08	2,5	23,9
7007	г683863989<	20.04.2071 17:18	Э90ХАФ	Р65	41	41,55	22,7	41,2166667	3	0,562175	0,097929	0,086516	0,097041	0,0935565	1530	1580	17,4003654	16,5963899	12980,61674	114,8	1	1	1	15,873	7,662		0,134		0,05		0,629	0,039	0,02				0,104167	0,115		0,132	0,023908	0,177	4911	0,002	0,429	0,213	0,12	0,713	0,008	0,009	0,074	0,009	0,023	0,451	0,001	0,002	0,003	0,877	0,0005	0,295	0,117	0,791	0,008	0,015	0,074	0,01	0,016	0,54	0,003	0,085	5	52,7	0,4	13,7	0,28	2,3	23,1	5,5	53,8	0,4	11,5	0,08	2,3	23,3
7008	г683863989=	20.04.2071 18:07	Э90ХАФ	Р65	42	44,2	22,05	44,2		0,552565	0,08062	0,099556	0,109515	0,0939391	1533	1586	22,1894534	23,6236912	13140,13605	115,4	1	1	1	25,598	12,409				0,05		0,62	0,039	0,02				0,104528	0,129		0,152	0,024125	0,145	4829	0,002	0,402	0,229	0,121	0,7	0,009	0,009	0,079	0,01	0,021	0,44	0,002	0,003	0,004	0,861	0,0003	0,295	0,12	0,789	0,009	0,014	0,078	0,011	0,015	0,55	0,003	0,085	5,6	56,7	0,4	11,9	0,11	2,3	24,3	6	55,4	0,5	6,9	0,08	2,4	23
7009	г683863989>	20.04.2071 19:04	Э76ХФ	Р65	38	50,8833333	31,8333333	50,8833333	3,3682272	0,37998	0,121208	0,090786	0,133035	0,0385467	1540	1626	19,0890357		13646,0733	113,4	1	1	1	32,112			0,274		0,06		0,391	0,039	0,03				0,048286	0,169		0,137		0,218	7240	0,002	0,475	0,313	0,118	0,721	0,006	0,009	0,08	0,011	0,023	0,471	0,002	0,003	0,004	0,775	0,0006	0,421	0,118	0,795	0,006	0,01	0,08	0,012	0,013	0,562	0,003	0,038	4,4	57,5	0,4	11,9	0,11	2,3	25,1	6	56,9	0,5	10,3	0,14	2,4	24
7010	г683863989?	20.04.2071 20:13	Э76ХФ	Р65	31	50,8833333	30,1666667	50,8833333	2	0,41467	0,114536	0,135346	0,14154	0,0391814	1561	1593	14,0707753		11846,18785	115,1	1	1	1	23,592			0,057		0,05		0,442	0,058	0,02				0,049081	0,164		0,207		0,206	5956	0,002	0,434	0,32	0,111	0,677	0,006	0,01	0,075	0,008	0,021	0,454	0,002	0,003	0,003	0,768	0,0004	0,422	0,11	0,792	0,006	0,012	0,075	0,009	0,017	0,56	0,003	0,038	5,8	59,3	0,4	10,3	0,15	2,7	22,3	4,5	52,3	0,5	7,6	0,12	2,1	25,5
7011	г68386398:6	20.04.2071 21:04	Э76ХФ	Р65	39	50,55	24,0666667	50,55	2,3654088	0,436735	0,138444	0,128268	0,137739	0,0402207	1580	1601	9,7703264		12941,55125	115,6	1	1	1	16,463			0,154		0,05		0,465	0,03	0,02				0,050383	0,161		0,196		0,249	5191	0,002	0,443	0,305	0,136	0,683	0,008	0,01	0,079	0,009	0,019	0,462	0,002	0,003	0,003	0,771	0,0004	0,42	0,136	0,791	0,008	0,013	0,079	0,01	0,015	0,575	0,004	0,04	5,4	56,3	0,5	8,1	0,13	2,6	21,8	5,3	59,2	0,6	5,2	0,11	2,5	23,6
7012	г68386398:7	20.04.2071 21:56	Э76ХФ	Р65	49	43,85	23,8333333	43,85	3,3903743	0,441825	0,132884	0,16298	0,155274	0,0395574	1557	1592	13,5675903		13410,62937	115,6	1	1	1	19,722			0,234		0,05		0,471	0,056	0,02				0,049552	0,174		0,25		0,239	5327	0,002	0,431	0,304	0,132	0,66	0,007	0,01	0,076	0,008	0,023	0,451	0,002	0,003	0,003	0,763	0,0003	0,416	0,131	0,791	0,007	0,013	0,077	0,009	0,017	0,566	0,003	0,038	5	47,8	0,7	9,4	0,14	2,2	21,8	4,9	49	0,6	8,6	0,11	2,3	21
7013	г68386398:8	20.04.2071 22:47	Э76ХФ	Р65	48	42,85	25,2	42,85	3,4046021	0,43495	0,123432	0,118718	0,13587	0,0404235	1529	1589	11,0307872		13469,04762	116	1	1	1	15,725			0,057		0,05		0,466	0,031	0,02				0,050637	0,162		0,181		0,222	5657	0,002	0,44	0,317	0,124	0,687	0,007	0,01	0,075	0,009	0,02	0,453	0,002	0,003	0,003	0,765	0,0003	0,423	0,126	0,792	0,008	0,013	0,076	0,01	0,017	0,572	0,004	0,037	5,2	54,7	0,3	8,5	0,14	2,7	19,9	6,4	60,5	0,5	6,6	0,07	2,6	23,1
7014	г68386398:9	20.04.2071 23:37	Э76ХФ	Р65	49	40,8666667	24,7333333	40,8666667	3,5707742	0,45883	0,140112	0,152982	0,147143	0,0391239	1547	1588	18,2056511		13485,44474	114,7	1	1	1	24,699					0,05		0,491	0,05	0,02				0,049009	0,165		0,235		0,252	5559	0,002	0,416	0,296	0,125	0,665	0,008	0,011	0,079	0,008	0,022	0,449	0,002	0,003	0,003	0,768	0,0004	0,423	0,124	0,795	0,008	0,013	0,077	0,009	0,017	0,575	0,004	0,039	4,7	48,6	0,7	6	0,2	2,6	18,6	5,5	50,8	0,7	6,7	0,11	2,3	22,5
7015	г68386398::	21.04.2071 1:01	Э76ХФ	Р65	16	46,0666667	21,0333333	46,0666667	2,6010296	0,46411	0,102304	0,092696	0,161725	0,0400188	1586	1583	14,2519824		12522,9794	116,5	1	1	1	21,568			0,178		0,05		0,507	0,074	0,02				0,05013	0,211		0,14		0,184	4390	0,002	0,418	0,332	0,113	0,72	0,007	0,011	0,077	0,009	0,026	0,453	0,002	0,003	0,003	0,77	0,0003	0,421	0,116	0,798	0,008	0,012	0,078	0,01	0,015	0,562	0,003	0,037	5,1	54,5	0,5	8,8	0,12	2,4	22,7	5,1	55,2	0,5	9,4	0,13	2,2	24,7
7016	"г68386398:;"	21.04.2071 1:51	Э76ХФ	Р65	21	43,7	22,7333333	43,7	2,7160313	0,38804	0,108976	0,087798	0,142864	0,0394991	1543	1579	11,8418872		13022,28739	116,3	1	1	1	17,151			0,089		0,05		0,412	0,08	0,02				0,049479	0,184		0,133		0,196	4934	0,003	0,469	0,326	0,122	0,719	0,008	0,011	0,082	0,009	0,024	0,456	0,003	0,003	0,003	0,756	0,0003	0,418	0,122	0,788	0,008	0,013	0,082	0,01	0,019	0,58	0,004	0,037	4,4	61,2	0,3	7,4	0,07	2,7	22,5	4,8	63,4	0,3	3,2	0,05	2,8	22
7017	г68386398:<	21.04.2071 2:42	Э76ХФ	Р65	22	42,35	17	42,35	2,3021466	0,43375	0,12232	0,111804	0,165455	0,0403078	1574	1577	15,2783943		12155,29412	115,7	1	1	1	21,568			0,196		0,05		0,465	0,039	0,02				0,050492	0,209		0,17		0,22	3444	0,002	0,438	0,314	0,117	0,697	0,013	0,01	0,079	0,009	0,021	0,433	0,002	0,003	0,003	0,746	0,0004	0,42	0,12	0,791	0,013	0,013	0,08	0,01	0,012	0,55	0,003	0,038	4,9	55,7	0,3	11,3	0,15	2,3	24,6	5	51,8	0,4	11,4	0,15	2,1	24,7
7018	г68386398:=	21.04.2071 3:33	Э76ХФ	Р65	22	42,5333333	22	42,5333333	2,8579909	0,41101	0,107864	0,10276	0,158518	0,0399038	1560	1582	15,6707986		12763,63636	116,8	1	1	1	21,913			0,088		0,05		0,44	0,083	0,02				0,049986	0,202		0,156		0,194	4680	0,003	0,455	0,327	0,123	0,707	0,011	0,01	0,081	0,011	0,023	0,44	0,003	0,003	0,004	0,764	0,0004	0,421	0,122	0,802	0,011	0,013	0,081	0,012	0,016	0,578	0,004	0,038	5,2	57,2	0,3	8,5	0,16	2,6	22,2	5,6	62,8	0,5	4,7	0,1	2,7	22,9
7019	г68386398:>	21.04.2071 4:23	Э76ХФ	Р65	22	40,8666667	17,3666667	40,8666667	2	0,439235	0,092852	0,094338	0,151094	0,040192	1581	1582	10,5795151		12966,21881	116,2	1	1	1	14,059					0,05		0,478	0,04	0,02				0,050347	0,194		0,143		0,167	3753	0,002	0,425	0,339	0,12	0,714	0,009	0,01	0,084	0,01	0,021	0,444	0,002	0,003	0,003	0,752	0,0003	0,421	0,119	0,798	0,009	0,013	0,084	0,011	0,016	0,579	0,003	0,038	5,2	56,2	0,4	11,5	0,15	2,3	24,3	5,9	57,3	0,3	9,1	0,1	2,2	25,8
7020	г68386398:?	21.04.2071 5:14	Э76ХФ	Р65	22	44,6833333	22,0166667	44,6833333	3	0,446595	0,127324	0,135122	0,159881	0,0395331	1571	1587	14,2163677		12996,51779	115,6	1	1	1	21,135			0,065		0,05		0,479	0,041	0,02				0,049479	0,191		0,207		0,229	4769	0,002	0,419	0,309	0,119	0,678	0,009	0,01	0,079	0,008	0,022	0,449	0,002	0,003	0,003	0,764	0,0003	0,42	0,117	0,795	0,009	0,013	0,08	0,008	0,017	0,584	0,003	0,038	4,9	49,4	0,3	7,6	0,11	2,3	21,1	4,9	51,1	0,6	5,6	0,12	2,3	22,6
7021	"г68386398;6"	21.04.2071 6:06	Э76ХФ	Р65	24	47,5666667	20,0833333	47,5666667	2	0,46649	0,118984	0,113016	0,163171	0,0422034	1590	1590	16,0015498		12819,58506	116,2	1	1	1	25,238			0,101		0,05		0,506	0,061	0,02				0,052807	0,205		0,172		0,214	4291	0,002	0,413	0,317	0,123	0,697	0,009	0,01	0,086	0,009	0,023	0,44	0,002	0,003	0,004	0,773	0,0005	0,416	0,122	0,796	0,009	0,013	0,086	0,01	0,013	0,564	0,003	0,039	4,7	54	1,1	11	0,18	2,5	22	4,8	51,5	1	8,7	0,09	2,3	22,8
7022	"г68386398;7"	21.04.2071 6:55	Э76ХФ	Р65	33	42,2	17,85	42,2	4	0,471755	0,137332	0,139956	0,176122	0,0410469	1586	1581	13,6720379		13472,26891	115,4	1	1	1	19,232			0,199		0,05		0,508	0,039	0,02				0,05136	0,214		0,214		0,247	4008	0,002	0,405	0,3	0,112	0,661	0,009	0,01	0,082	0,007	0,02	0,423	0,001	0,003	0,003	0,762	0,0003	0,42	0,111	0,79	0,009	0,012	0,081	0,008	0,014	0,57	0,003	0,039	4,3	53,9	0,8	12,6	0,63	2,1	25,2	6,6	56,1	0,9	7	0,18	2,3	24,6
7023	"г68386398;8"	21.04.2071 7:46	Э76ХФ	Р65	34	42,05	18,5333333	42,05	2,689759	0,465055	0,112868	0,096618	0,140631	0,0401798	1579	1574	14,3200951		12910,79137	117,4	1	1	1	20,072					0,05		0,506	0,049	0,02				0,050275	0,177		0,147		0,203	3988	0,002	0,435	0,324	0,117	0,704	0,01	0,01	0,084	0,01	0,021	0,439	0,002	0,003	0,003	0,768	0,0004	0,42	0,115	0,778	0,01	0,011	0,082	0,01	0,013	0,565	0,003	0,037	3,9	50	0,2	9	0,2	2,5	20,4	5	57,5	0,3	9,9	0,16	2,5	23,4
7024	"г68386398;9"	21.04.2071 8:58	Э76ХФ	Р65	13	47,85	20,75	47,85	3	0,4705	0,153456	0,174962	0,130023	0,0396595	1578	1580	10,5615262		13200	116,8	1	1	1	16,608			0,128		0,05		0,502	0,06	0,02				0,049624	0,129		0,271		0,276	4565	0,002	0,403	0,287	0,128	0,641	0,009	0,01	0,089	0,007	0,024	0,461	0,002	0,003	0,003	0,761	0,0003	0,42	0,128	0,791	0,01	0,012	0,09	0,008	0,017	0,562	0,003	0,038	4,8	54,1	0,7	9,9	0,13	2,4	22,4	6,2	58	0,6	7,1	0,12	2,3	25,2
7025	"г68386398;:"	21.04.2071 9:57	Э76ХФ	Р65	14	40,6833333	18,6333333	40,6833333	3,7541312	0,452055	0,135108	0,141276	0,126359	0,0391105	1570	1578	13,2		13878,3542	114,8	1	1	1	17,864					0,05		0,484	0,063	0,02				0,048937	0,137		0,218		0,243	4310	0,002	0,416	0,299	0,113	0,657	0,009	0,01	0,076	0,008	0,021	0,451	0,002	0,003	0,003	0,759	0,0003	0,422	0,113	0,791	0,009	0,012	0,076	0,009	0,015	0,554	0,003	0,038	5,1	54,8	0,6	10,2	0,24	2,4	22,6	5,4	52,1	0,7	9,9	0,16	2,3	22,9
7026	"г68386398;;"	21.04.2071 10:48	Э76ХФ	Р65	12	44,3666667	21,0833333	44,3666667	2,4657459	0,450265	0,13066	0,08078	0,141016	0,0386189	1602	1590	10,6657955		12638,41897	113,6	1	1	1	15,418			0,3		0,05		0,485	0,082	0,02				0,048322	0,184		0,122		0,235	4441	0,002	0,425	0,305	0,12	0,715	0,008	0,008	0,076	0,009	0,022	0,456	0,002	0,003	0,004	0,763	0,0003	0,409	0,119	0,792	0,008	0,011	0,077	0,01	0,011	0,561	0,003	0,037	5,9	53	0,8	11,4	0,11	2,3	23,2	5,9	55,6	0,8	7	0,13	2,2	25,1
7027	"г68386398;<"	21.04.2071 11:36	Э90ХАФ	Р65	17	43,0666667	24,1666667	42,5666667	3,7607897	0,533675	0,112868	0,114208	0,108168	0,0929689	1587	1618	14,3338419	12,7893885	13235,58621	113,8	1	1	1	11,483	7,901		0,125		0,05		0,59	0,05	0,02				0,103118	0,12		0,176	0,024269	0,203	5331	0,002	0,441	0,198	0,115	0,688	0,008	0,009	0,074	0,008	0,018	0,458	0,002	0,003	0,004	0,858	0,0005	0,295	0,113	0,792	0,008	0,016	0,074	0,009	0,011	0,548	0,003	0,086	4,7	53,6	0,4	12,6	0,13	2,4	22,8	4	49,7	0,5	9,7	0,13	2,3	21,5
7028	"г68386398;="	21.04.2071 12:22	Э90ХАФ	Р65	23	49,8833333	25,6	49,55	3,9939832	0,57661	0,13344	0,169764	0,150781	0,0934844	1567	1600	16,2016416	15,8907692	14210,15625	116,3	1	1	1	19,739	6,886		0,166		0,05		0,637	0,086	0,02				0,104058	0,163		0,262	0,023727	0,24	6063	0,002	0,407	0,183	0,13	0,63	0,012	0,01	0,082	0,008	0,023	0,418	0,001	0,003	0,004	0,848	0,0005	0,293	0,128	0,79	0,012	0,014	0,081	0,009	0,013	0,538	0,003	0,084	4,9	51,1	0,7	13,6	0,56	2,2	23,3	6,8	54,7	0,8	6,4	0,17	2,2	24,7
7029	"г68386398;>"	21.04.2071 13:18	Э90ХАФ	Р65	27	49,2	25,7	48,7	3,9075209	0,562775	0,123988	0,161676	0,13108	0,0916717	1558	1587	9,3926673	7,83	13440,46693	114,9	1	1	1	11,386	3,219		0,15		0,05		0,622	0,049	0,02				0,102105	0,136		0,25	0,023148	0,223	5757	0,002	0,415	0,191	0,119	0,652	0,008	0,01	0,089	0,008	0,023	0,452	0,002	0,003	0,003	0,866	0,0004	0,294	0,117	0,794	0,009	0,014	0,088	0,009	0,015	0,548	0,003	0,083	5,5	54,6	1	12	0,22	2,3	24	5,5	55,1	1	10,9	0,19	2,2	24,8
7030	"г68386398;?"	21.04.2071 14:07	Э90ХАФ	Р65	48	48,8666667	24,8166667	48,5333333	4,5362269	0,60502	0,132328	0,20278	0,152967	0,0925069	1552	1593	11,9115427	8,5435407	14250,10074	115,9	1	1	1	14,992	2,976		0,169		0,05		0,671	0,038	0,02				0,102756	0,153		0,314	0,023872	0,238	5894	0,002	0,394	0,186	0,128	0,623	0,01	0,01	0,08	0,007	0,026	0,421	0,002	0,003	0,003	0,856	0,0005	0,295	0,128	0,794	0,01	0,014	0,08	0,008	0,019	0,544	0,003	0,083	5,5	51,4	0,8	14,4	0,23	2,1	24,4	5,1	56,2	0,6	9,3	0,18	2,2	25,7
7031	г68386398<6	21.04.2071 14:59	Э90ХАФ	Р65	53	44,9	22,5166667	44,5666667	3,6050781	0,55866	0,1112	0,14421	0,116719	0,091527	1555	1581	8,4880061	8,514	13848,40859	113	1	1	1	9,259	3,311		0,091		0,05		0,62	0,05	0,02				0,101924	0,121		0,223	0,023148	0,2	5197	0,002	0,413	0,202	0,13	0,661	0,008	0,009	0,083	0,009	0,024	0,436	0,002	0,003	0,004	0,836	0,0004	0,297	0,127	0,789	0,008	0,015	0,082	0,01	0,017	0,54	0,003	0,085	4,4	50,2	0,4	9,4	0,12	2,3	21,9	4,2	50,5	0,4	10,5	0,13	2,4	21,4
7032	г68386398<7	21.04.2071 15:49	Э90ХАФ	Р65	62	42,3666667	22,6666667	42,0833333	2,7360704	0,57085	0,13344	0,192028	0,128009	0,0913742	1572	1581	16,1713071	15,2930016	12295,58824	114	1	1	1	16,908	5,463		0,142		0,05		0,629	0,049	0,02				0,101201	0,119		0,298	0,024125	0,24	4645	0,002	0,41	0,18	0,109	0,627	0,008	0,011	0,075	0,007	0,021	0,43	0,002	0,002	0,003	0,853	0,0003	0,293	0,107	0,799	0,008	0,015	0,074	0,008	0,015	0,553	0,003	0,085	4,9	52,5	0,3	12,8	0,14	2,2	23,6	4,8	54,9	0,4	13,9	0,13	2,4	23,4
7033	г68386398<8	21.04.2071 17:18	Э90ХАФ	Р65	26	46,3666667	17,6666667	46,3666667	3	0,604825	0,117316	0,166046	0,128326	0,0937077	1588	1579	21,7775256	21,1336032	13065,28302	116,4	1	1	1	27,724	10,15				0,05		0,675	0,083	0,02				0,103877	0,13		0,257	0,025535	0,211	3847	0,002	0,389	0,2	0,113	0,649	0,01	0,01	0,08	0,007	0,028	0,44	0,001	0,002	0,004	0,86	0,0004	0,298	0,111	0,797	0,01	0,016	0,079	0,007	0,014	0,546	0,003	0,083	4,8	56	0,5	11,4	0,18	2,6	21,8	5,3	56,1	0,3	9,9	0,12	2,5	22,9
7034	г68386398<9	21.04.2071 18:15	Э90ХАФ	Р65	27	52,2	29,8666667	51,8666667	4,1156788	0,58798	0,15012	0,192396	0,143074	0,0938025	1523	1565	10,818638	9,0030457	13584,375	117	1	1	1	15,092	2,956		0,09		0,05		0,647	0,037	0,02				0,105505	0,142		0,298	0,023546	0,27	6762	0,002	0,404	0,171	0,104	0,618	0,006	0,009	0,07	0,005	0,023	0,434	0,002	0,002	0,003	0,86	0,0007	0,296	0,105	0,779	0,007	0,014	0,071	0,006	0,021	0,536	0,003	0,084	5,2	57,6	0,4	9,9	0,19	2,6	22,1	4,7	52,8	0,8	9,7	0,24	2,3	22,9
7035	г68386398<:	21.04.2071 19:04	Э90ХАФ	Р65	38	42	21,1666667	41,8333333	3,4310216	0,533955	0,107308	0,124784	0,125921	0,0919134	1556	1580	12,2735683	12,8771654	13198,11024	115,1	1	1	1	9,287	8,177		0,07		0,05		0,591	0,051	0,02				0,103696	0,143		0,192	0,022497	0,193	4656	0,002	0,437	0,21	0,118	0,69	0,008	0,009	0,079	0,008	0,019	0,439	0,002	0,003	0,003	0,843	0,0003	0,299	0,117	0,8	0,008	0,014	0,079	0,009	0,015	0,552	0,003	0,083	5,4	61	0,4	10,8	0,21	2,6	23,5	5,9	56,9	0,6	10,1	0,14	2,4	23,6
7036	"г68386398<;"	21.04.2071 19:50	Э90ХАФ	Р65	41	42,3333333	23,2	42,1666667	3,3806283	0,53708	0,10564	0,128626	0,101552	0,0921946	1552	1582	10,0156347	11,1591276	13388,7931	114,4	1	1	1	7,189	7,675		0,089		0,05		0,595	0,031	0,02				0,103733	0,104		0,199	0,023076	0,19	5177	0,002	0,432	0,212	0,094	0,675	0,008	0,009	0,08	0,007	0,017	0,442	0,002	0,003	0,004	0,854	0,0003	0,301	0,092	0,792	0,008	0,015	0,08	0,008	0,015	0,553	0,004	0,085	5,6	57,2	0,3	9,5	0,1	2,6	22,2	7	60,6	0,4	6,2	0,06	2,7	22,8
7037	г68386398<<	21.04.2071 20:45	Э90ХАФ	Р65	36	46,5333333	16,1833333	46,3833333		0,555875	0,122876	0,156558	0,155113	0,0920241	1576	1580	17,7615538	21,443787	12053,14109	112	1	1	1	19,814	9,06		0,237		0,139		0,537	0,04	0,02			0,02181	0,100369	0,175		0,241	0,005244	0,221	3251	0,002	0,404	0,188	0,097	0,659	0,008	0,01	0,075	0,008	0,019	0,417	0,002	0,002	0,003	0,836	0,0004	0,293	0,096	0,797	0,008	0,016	0,074	0,008	0,011	0,556	0,003	0,082	5,1	53,5	0,2	12,2	0,1	2,2	24,5	4,9	53	0,5	11,1	0,25	2,4	22,3
7038	г68386398<=	21.04.2071 21:34	Э90ХАФ	Р65	42	47,5666667	23,0166667	47,1	2,2630044	0,548385	0,111756	0,124018	0,120513	0,0935034	1600	1600	8,9295723	8,2936906	12098,18972	115,6	1	1	1	8,178	5,331		0,123		0,05		0,608	0,028	0,02			0,024631	0,103443	0,135		0,191		0,201	4641	0,002	0,452	0,205	0,122	0,691	0,01	0,009	0,086	0,01	0,02	0,441	0,002	0,003	0,004	0,844	0,0004	0,297	0,122	0,799	0,01	0,015	0,087	0,011	0,018	0,535	0,003	0,082	7,8	54,3	0,6	17,6	0,13	2,7	20	5,2	55,4	0,7	6,7	0,13	2,2	25
7039	г68386398<>	21.04.2071 22:25	Э90ХАФ	Р65	45	46,0333333	17,5333333	45,6833333	3	0,60135	0,147896	0,19077	0,15436	0,0951099	1612	1587	14,727117	15,484507	12726,61597	116,9	1	1	1	17,198	5,497		0,228		0,05		0,664	0,042	0,02			0,025427	0,104999	0,16		0,295		0,266	3719	0,002	0,413	0,174	0,111	0,631	0,008	0,009	0,073	0,008	0,02	0,413	0,001	0,002	0,004	0,824	0,0003	0,298	0,11	0,798	0,008	0,015	0,073	0,009	0,014	0,549	0,003	0,084	5,2	50,8	0,4	15,1	0,18	2,1	24,5	4,9	55,1	0,4	8,9	0,16	2,1	26
7040	г68386398<?	21.04.2071 23:20	Э90ХАФ	Р65	48	52,0333333	21,7	50,2333333	3	0,5494	0,140112	0,163476	0,100967	0,0936424	1580	1576	20,9973742	19,8473684	12229,49309	115,5	1	1	1	26,655	9,218		0,127		0,747			0,029	0,02			0,025535	0,103082	0,089		0,254		0,252	4423	0,002	0,399	0,178	0,116	0,645	0,006	0,01	0,072	0,008	0,02	0,444	0,002	0,003	0,003	0,833	0,0004	0,296	0,118	0,783	0,007	0,015	0,072	0,009	0,017	0,526	0,003	0,082	6	57,2	0,2	8,4	0,07	2,4	24,2	5,4	57,3	0,7	6,6	0,13	2,3	25,5
